Repository: SiddharthKumar268/FerroMind

# FerroMind
*Ferro-Alloy Optimisation using Machine Learning*
**SAIL Durgapur Steel Plant | Steel Melting Shop**
Intern: Siddharth Kumar | FY 2023-24 to FY 2025-26

---

## Quick Start

```bash

# 2. Place raw Excel files in data/raw/

## Dataset

| | |
|---|---|
| Total heats after cleaning | 47,421 |
| Training set | 37,936 heats (Apr 2023 – Jun 2025) |
| Test set | 9,485 heats (Jun 2025 – Dec 2025) |
| Input features | 21 (16 raw + 5 engineered) |
| Target variables | Mn, Si, C, S, P |
| BOF grades | 76 distinct grades |
| Split method | Chronological 80/20 — no shuffle, no leakage |

---

File: data/processed/sms_train.csv (part 174 of 253)
Heat_Number,Date,BOF Grade Code,Hot Metal Addn. Weight,Scrap Addn. Weight,Lime Into Converter,Dolomite Into Converter,Lime Into Ladle,Iron Ore Into Converter,SIMN Into Ladle,FESI Into Ladle,FEMN Into Ladle,Measered O2 Mainblow II,Duration of Mainblow I/II,Measered O2 2nd Blow,HM_P,HM_S,HM_Si,Total_FA_Ladle,HM_Ratio,O2_per_ton_HM,Lime_Dolo_Ratio,SiMn_FA_Fraction,Grade_Encoded,C,Mn,P,S,Si
24109777,2024-10-07,C20MMNC,124.54,10.48,9372.0,2007.0,691.0,2748.0,1726.0,301.0,0.0,1364.0,2395.0,0.0,0.1383125,0.03378125,0.9158125,2027.0,0.9223818693458571,10.952304480400255,4.669656203286164,0.8515046867287364,42,0.21,0.76,0.024,0.019,0.19
24109780,2024-10-07,SEQRFE550D,125.21,0.0,9585.0,2121.0,639.0,2694.0,1729.0,278.0,0.0,5337.0,1158.0,0.0,0.1383125,0.03378125,0.9158125,2007.0,0.9999999999920134,42.6243910227408,4.519094766617388,0.8614848031884098,73,0.23,0.85,0.03,0.02,0.21
24109775,2024-10-07,C20MMNC,126.78,10.52,8880.0,2055.0,682.0,2134.0,1733.0,264.0,0.0,2877.0,603.0,0.0,0.1383125,0.03378125,0.9158125,1997.0,0.9233794610275063,22.692853762244102,4.321167883209576,0.8678017025533962,42,0.21,0.785,0.029,0.019,0.222
24309820,2024-10-07,SEQRFE550D,125.08,10.21,9891.0,1986.0,699.0,2862.0,1691.0,264.0,0.0,6542.0,1021.0,316.0,0.1383125,0.03378125,0.9158125,1955.0,0.9245324857644724,52.302526382696655,4.980362537761843,0.864961636828202,73,0.22,0.87,0.026,0.026,0.23
24109769,2024-10-07,2062BK1,124.69,9.8,9009.0,2109.0,824.0,2001.0,1741.0,260.0,0.0,3966.0,1341.0,0.0,0.1383125,0.03378125,0.9158125,2001.0,0.9271321287759154,31.806881064786214,4.2716927453749305,0.8700649675158071,6,0.19,0.77,0.027,0.02,0.19
24309823,2024-10-07,2062BK1,122.08,9.79,10935.0,2670.0,795.0,3075.0,1698.0,271.0,0.0,6517.0,1069.0,0.0,0.1383125,0.03378125,0.9158125,1969.0,0.9257602183898859,53.3830275224985,4.095505617975994,0.8623666835952959,6,0.2,0.75,0.032,0.021,0.19
24309814,2024-10-07,2062BK1,130.38,9.5,9972.0,2487.0,704.0,2085.0,1698.0,272.0,0.0,6599.0,1178.0,0.0,0.1383125,0.03378125,0.9158125,1970.0,0.9320846439738913,50.6135910411826,4.00965018093928,0.8619289340097147,6,0.17,0.76,0.022,0.019,0.19
24209864,2024-10-08,2062BK1,120.74,9.79,9930.0,3318.0,902.0,219.0,1698.0,273.0,0.0,6749.0,1152.0,0.0,0.1388095238095238,0.03438095238095238,0.9691428571428572,1971.0,0.9249980847243929,55.896968692596516,2.99276672694304,0.8614916286144793,6,0.19,0.75,0.022,0.022,0.23
24309826,2024-10-08,C20MMNC,120.91,9.08,10140.0,2994.0,806.0,3281.0,1688.0,271.0,0.0,6421.0,994.0,296.0,0.1388095238095238,0.03438095238095238,0.9691428571428572,1959.0,0.9301484729523029,53.105615746810805,3.3867735470930573,0.8616641143436132,42,0.2,0.73,0.031,0.018,0.2
24309829,2024-10-08,C20MMNC,116.11,6.28,11028.0,2994.0,795.0,3572.0,1678.0,268.0,0.0,6152.0,1082.0,314.0,0.1388095238095238,0.03438095238095238,0.9691428571428572,1946.0,0.9486886183434211,52.98423908317127,3.6833667334657036,0.8622816032883545,42,0.19,0.74,0.024,0.02,0.19
24309832,2024-10-08,2062BK1,122.15,9.8,10257.0,3153.0,702.0,3549.0,1701.0,265.0,0.0,6316.0,1045.0,330.0,0.1388095238095238,0.03438095238095238,0.9691428571428572,1966.0,0.9257294429638065,51.70691772368639,3.2530922930532022,0.8652085452691428,6,0.22,0.79,0.022,0.02,0.22
24309835,2024-10-08,C20MMNC,120.69,10.18,10626.0,2982.0,698.0,3506.0,1694.0,268.0,0.0,6310.0,1035.0,312.0,0.1388095238095238,0.03438095238095238,0.9691428571428572,1962.0,0.922212883006631,52.282707763258905,3.563380281688946,0.8634046890923224,42,0.22,0.78,0.02,0.024,0.22
24309838,2024-10-08,SEQRFE550D,126.47,9.8,10560.0,1929.0,895.0,2045.0,1711.0,285.0,0.0,6606.0,1163.0,0.0,0.1388095238095238,0.03438095238095238,0.9691428571428572,1996.0,0.9280839509728621,52.23373131926754,5.474339035766991,0.8572144288572859,73,0.21,0.81,0.025,0.021,0.17
24309863,2024-10-08,S.TOWER6VAN,122.85,0.0,8226.0,1497.0,906.0,2316.0,2425.0,92.0,450.0,653.0,122.0,6167.0,0.1388095238095238,0.03438095238095238,0.9691428571428572,2967.0,0.99999999999186,5.315425315382048,5.494989979956249,0.8173238961911637,67,0.184,1.264,0.028,0.022,0.228
24309868,2024-10-08,2062BK1,125.62,10.51,3999.0,1578.0,693.0,2178.0,1739.0,288.0,0.0,6559.0,0.0,0.0,0.1388095238095238,0.03438095238095238,0.9691428571428572,2027.0,0.9227943877108442,52.21302340350093,2.5342205323177858,0.8579181055743178,6,0.2,0.75,0.022,0.019,0.2
24309871,2024-10-08,C20MMNC,118.63,10.38,11469.0,3393.0,715.0,2016.0,1716.0,268.0,0.0,6420.0,1233.0,0.0,0.1388095238095238,0.03438095238095238,0.9691428571428572,1984.0,0.9195411208362179,54.11784540121287,3.3801945181245565,0.8649193548382738,42,0.2,0.78,0.02,0.026,0.22
24309876,2024-10-08,1786500D,125.87,9.65,10968.0,3120.0,698.0,1017.0,1681.0,254.0,0.0,7104.0,1153.0,0.0,0.1388095238095238,0.03438095238095238,0.9691428571428572,1935.0,0.9287927981041264,56.43918328389259,3.5153846153834887,0.86873385012875,2,0.18,0.73,0.025,0.019,0.203
24209837,2024-10-08,SEQRFE550D,124.41,9.89,9924.0,2067.0,715.0,2898.0,1708.0,246.0,0.0,6660.0,1234.0,0.0,0.1388095238095238,0.03438095238095238,0.9691428571428572,1954.0,0.9263588979826779,53.5326742218991,4.8011611030455725,0.8741044012278024,73,0.23,0.88,0.023,0.017,0.24
24209816,2024-10-08,C20MMNC,119.28,10.2,9498.0,3024.0,704.0,1680.0,1667.0,277.0,0.0,6553.0,1126.0,0.0,0.1388095238095238,0.03438095238095238,0.9691428571428572,1944.0,0.9212233549511801,54.937961099472346,3.140873015871977,0.8575102880654025,42,0.174,0.745,0.023,0.02,0.2
24209827,2024-10-08,SEQRFE550D,129.04,10.12,11082.0,3012.0,729.0,2034.0,1708.0,250.0,0.0,6943.0,1180.0,0.0,0.1388095238095238,0.03438095238095238,0.9691428571428572,1958.0,0.9272779534282317,53.805021698281124,3.679282868524675,0.8723186925429661,73,0.23,0.88,0.023,0.02,0.24
24209830,2024-10-08,2062BK1,126.01,10.12,8340.0,3225.0,704.0,2300.0,1684.0,250.0,0.0,6593.0,1087.0,0.0,0.1388095238095238,0.03438095238095238,0.9691428571428572,1934.0,0.9256592962541274,52.32124434527163,2.586046511627105,0.870734229575558,6,0.22,0.7,0.022,0.021,0.19
24209874,2024-10-08,C20MMNC,121.77,9.89,9501.0,1770.0,696.0,2971.0,1701.0,260.0,0.0,6667.0,1146.0,355.0,0.1388095238095238,0.03438095238095238,0.9691428571428572,1961.0,0.9248822725131028,54.750759628358786,5.367796610166459,0.8674145843952742,42,0.19,0.73,0.02,0.017,0.19
24209834,2024-10-08,SEQRFE550D,124.84,11.25,10215.0,3243.0,710.0,2439.0,1634.0,250.0,0.0,6908.0,1165.0,0.0,0.1388095238095238,0.03438095238095238,0.9691428571428572,1884.0,0.9173341171216304,55.3348285801399,3.1498612395919983,0.8673036093413655,73,0.21,0.89,0.021,0.021,0.21
24209860,2024-10-08,S.TOWER6VAN,131.61,9.82,8895.0,2766.0,960.0,1683.0,2450.0,98.0,577.0,6851.0,1277.0,320.0,0.1388095238095238,0.03438095238095238,0.9691428571428572,3125.0,0.930566357908997,52.055314945277296,3.2158351409966683,0.7839999999997491,67,0.185,1.25,0.022,0.018,0.203
24209870,2024-10-08,2062BK1,121.7,10.52,10755.0,1788.0,710.0,3426.0,1704.0,267.0,0.0,6409.0,1326.0,263.0,0.1388095238095238,0.03438095238095238,0.9691428571428572,1971.0,0.9204356375667795,52.66228430523695,6.015100671137575,0.8645357686449191,6,0.21,0.8,0.017,0.019,0.22
24209841,2024-10-08,2062BK1,126.76,8.26,8898.0,3006.0,709.0,2193.0,1701.0,250.0,0.0,6794.0,1221.0,0.0,0.1388095238095238,0.03438095238095238,0.9691428571428572,1951.0,0.9388238779370551,53.59734932112971,2.9600798403183766,0.8718605843152887,6,0.2,0.75,0.019,0.02,0.21
24209839,2024-10-08,SEQRFE550D,132.91,9.8,10944.0,999.0,704.0,2178.0,1714.0,250.0,0.0,6660.0,1989.0,0.0,0.1388095238095238,0.03438095238095238,0.9691428571428572,1964.0,0.9313292691406956,50.10909638063269,10.95495495494399,0.8727087576370302,73,0.23,0.89,0.019,0.019,0.23
24109866,2024-10-08,S.TOWER6VAN,121.2,9.79,11007.0,2952.0,1070.0,3913.0,2436.0,118.0,416.0,2494.0,413.0,0.0,0.1388095238095238,0.03438095238095238,0.9691428571428572,2970.0,0.9252614703341838,20.577557755605795,3.7286585365841027,0.820202020201744,67,0.175,1.359,0.04,0.021,0.218
24309812,2024-10-08,C20MMNC,125.36,9.24,8427.0,3186.0,710.0,1320.0,1685.0,268.0,0.0,6341.0,1148.0,0.0,0.1388095238095238,0.03438095238095238,0.9691428571428572,1953.0,0.9313521545250272,50.58232290961565,2.645009416195027,0.8627752176134855,42,0.206,0.717,0.022,0.019,0.19
24309817,2024-10-08,C20MMNC,128.77,9.8,9723.0,2205.0,705.0,1068.0,1695.0,268.0,0.0,6786.0,1150.0,0.0,0.1388095238095238,0.03438095238095238,0.9691428571428572,1963.0,0.9292776214120713,52.69860992426265,4.40952380952181,0.8634742740698607,42,0.174,0.75,0.025,0.016,0.171
24109822,2024-10-08,2062BK1,127.44,9.69,9069.0,4374.0,687.0,3942.0,1815.0,301.0,0.0,6115.0,1011.0,0.0,0.1388095238095238,0.03438095238095238,0.9691428571428572,2116.0,0.9293371253487251,47.98336472027634,2.0733882030173585,0.8577504725893867,6,0.22,0.74,0.041,0.015,0.22
24109825,2024-10-08,C20MMNC,124.37,6.7,11571.0,3597.0,694.0,3597.0,1811.0,295.0,0.0,5197.0,849.0,0.0,0.1388095238095238,0.03438095238095238,0.9691428571428572,2106.0,0.9488822766388276,41.78660448627654,3.2168473728097813,0.859924026590285,42,0.197,0.759,0.026,0.017,0.195
24109861,2024-10-08,SEQRFE550D,125.77,9.56,9120.0,3072.0,1005.0,2853.0,1783.0,271.0,0.0,6429.0,1361.0,0.0,0.1388095238095238,0.03438095238095238,0.9691428571428572,2054.0,0.9293578659504224,51.11711854932721,2.9687499999990337,0.8680623174289834,73,0.21,0.85,0.034,0.025,0.21
24109828,2024-10-08,R34,127.83,9.79,11595.0,3612.0,692.0,2960.0,1235.0,250.0,0.0,6643.0,1055.0,0.0,0.1388095238095238,0.03438095238095238,0.9691428571428572,1485.0,0.9288620839926692,51.967456778127456,3.2101328903645596,0.8316498316492716,66,0.63,0.73,0.018,0.02,0.22
24109831,2024-10-08,SEQRFE550D,128.31,9.88,9939.0,3870.0,506.0,2793.0,1756.0,277.0,0.0,5293.0,862.0,0.0,0.1388095238095238,0.03438095238095238,0.9691428571428572,2033.0,0.9285042332952566,41.25165614495167,2.5682170542629024,0.8637481554348924,73,0.22,0.84,0.021,0.013,0.24
24109842,2024-10-08,SEQRFE550D,129.5,10.1,10266.0,2919.0,832.0,3575.0,1698.0,261.0,0.0,5113.0,1188.0,0.0,0.1388095238095238,0.03438095238095238,0.9691428571428572,1959.0,0.927650429792782,39.4826254823206,3.5169578622803983,0.8667687595707674,73,0.23,0.87,0.022,0.025,0.23
24109840,2024-10-08,2062BK1,123.88,10.2,9228.0,3066.0,707.0,3183.0,1645.0,217.0,0.0,6558.0,1231.0,0.0,0.1388095238095238,0.03438095238095238,0.9691428571428572,1862.0,0.9239260143129183,52.938327413198756,3.0097847358111514,0.8834586466160669,6,0.19,0.78,0.021,0.021,0.21
24109836,2024-10-08,2062BK1,127.43,10.52,10152.0,3771.0,486.0,2618.0,1762.0,277.0,0.0,6840.0,1337.0,0.0,0.1388095238095238,0.03438095238095238,0.9691428571428572,2039.0,0.9237404856765223,53.676528289620364,2.6921241050112195,0.8641490926920725,6,0.2,0.78,0.026,0.027,0.22
24109862,2024-10-08,S.TOWER6VAN,122.26,10.25,10134.0,3327.0,978.0,3102.0,2440.0,81.0,423.0,5888.0,1217.0,0.0,0.1388095238095238,0.03438095238095238,0.9691428571428572,2944.0,0.9226473473630471,48.15965974114052,3.045987376013512,0.8288043478258055,67,0.181,1.292,0.028,0.022,0.21
24109882,2024-10-08,SEQRFE550D,123.58,8.98,10209.0,3195.0,715.0,2752.0,1726.0,254.0,0.0,6619.0,1734.0,0.0,0.1388095238095238,0.03438095238095238,0.9691428571428572,1980.0,0.9322570911215129,53.56044667378572,3.1953051643182486,0.8717171717167315,73,0.21,0.88,0.028,0.025,0.2
24109833,2024-10-08,2062BK1,127.44,10.13,9867.0,3222.0,514.0,2509.0,1753.0,277.0,0.0,4353.0,700.0,0.0,0.1388095238095238,0.03438095238095238,0.9691428571428572,2030.0,0.9263647597519347,34.15725047054177,3.062383612661992,0.8635467980291313,6,0.21,0.77,0.024,0.019,0.19
24109869,2024-10-09,S.TOWER6VAN,122.86,9.8,11688.0,2562.0,687.0,1488.0,2531.0,105.0,470.0,6408.0,1339.0,0.0,0.13208695652173913,0.03756521739130435,0.8671304347826087,3106.0,0.9261269410453331,52.156926582678196,4.562060889927961,0.8148744365741099,67,0.192,1.351,0.025,0.021,0.218
24109872,2024-10-09,S.TOWER6VAN,125.53,10.52,11715.0,3297.0,699.0,2765.0,2531.0,102.0,477.0,6432.0,1641.0,0.0,0.13208695652173913,0.03756521739130435,0.8671304347826087,3110.0,0.9226754869465441,51.23874770930264,3.553230209280087,0.8138263665592238,67,0.193,1.303,0.021,0.016,0.184
24109922,2024-10-09,SEQRFE550D,126.41,0.0,9690.0,2820.0,752.0,2016.0,1741.0,294.0,0.0,6443.0,1229.0,0.0,0.13208695652173913,0.03756521739130435,0.8671304347826087,2035.0,0.9999999999920892,50.96906890237347,3.436170212764739,0.8555282555278352,73,0.21,0.95,0.03,0.022,0.19
24109878,2024-10-09,2062BK1,127.4,9.12,10299.0,3054.0,699.0,2536.0,1732.0,256.0,0.0,6577.0,1714.0,0.0,0.13208695652173913,0.03756521739130435,0.8671304347826087,1988.0,0.9331966012237534,51.62480376725569,3.3722986247533164,0.8712273641846724,6,0.2,0.79,0.02,0.025,0.22
24109884,2024-10-09,SEQRFE550D,133.51,10.52,10734.0,3123.0,691.0,3853.0,1723.0,297.0,0.0,4810.0,1570.0,0.0,0.13208695652173913,0.03756521739130435,0.8671304347826087,2020.0,0.9269596611752624,36.0272638750953,3.437079731026757,0.8529702970292807,73,0.21,0.89,0.035,0.029,0.23
24109889,2024-10-09,C20MMNC,126.17,9.82,11370.0,2346.0,872.0,3822.0,1733.0,250.0,0.0,6452.0,1310.0,0.0,0.13208695652173913,0.03756521739130435,0.8671304347826087,1983.0,0.9277888079937658,51.13735436275551,4.84654731457594,0.8739283913258327,42,0.183,0.738,0.024,0.02,0.18
24109892,2024-10-09,2062BK1,115.41,10.52,11115.0,3198.0,962.0,2561.0,1536.0,250.0,0.0,4409.0,1245.0,0.0,0.13208695652173913,0.03756521739130435,0.8671304347826087,1786.0,0.9164615262374616,38.202928688690726,3.4756097560964743,0.8600223964160918,6,0.2,0.76,0.022,0.021,0.2
24109894,2024-10-09,C20MMNC,124.71,10.2,11118.0,2967.0,887.0,2515.0,1739.0,247.0,0.0,3202.0,1068.0,0.0,0.13208695652173913,0.03756521739130435,0.8671304347826087,1986.0,0.9243940404645735,25.67556731596764,3.7472194135477763,0.8756294058404454,42,0.19,0.71,0.023,0.023,0.19
24109898,2024-10-09,S.TOWER6VAN,127.13,9.8,9588.0,2589.0,905.0,1994.0,2426.0,68.0,420.0,6023.0,1190.0,0.0,0.13208695652173913,0.03756521739130435,0.8671304347826087,2914.0,0.9284305849636425,47.37670101433669,3.703360370798106,0.8325326012351295,67,0.199,1.306,0.027,0.026,0.201
24109900,2024-10-09,2062BK1,126.88,9.69,10293.0,3015.0,885.0,2002.0,1734.0,260.0,0.0,3375.0,648.0,0.0,0.13208695652173913,0.03756521739130435,0.8671304347826087,1994.0,0.929047374965739,26.599936948087958,3.413930348257574,0.8696088264790022,6,0.2,0.76,0.024,0.021,0.21
24109875,2024-10-09,2062BK1,121.39,10.52,10479.0,2691.0,692.0,2518.0,1783.0,294.0,0.0,6910.0,1447.0,0.0,0.13208695652173913,0.03756521739130435,0.8671304347826087,2077.0,0.9202486543785897,56.923964082239685,3.894091415829099,0.8584496870482146,6,0.22,0.83,0.021,0.021,0.21
24109886,2024-10-09,SEQRFE550D,131.64,11.24,10401.0,3018.0,513.0,4360.0,1729.0,328.0,0.0,4674.0,1813.0,0.0,0.13208695652173913,0.03756521739130435,0.8671304347826087,2057.0,0.9213325867796659,35.505925250413966,3.4463220675932913,0.8405444822553035,73,0.21,0.88,0.021,0.02,0.23
24209923,2024-10-09,S.TOWER6VAN,126.65,10.51,8793.0,2526.0,721.0,2572.0,2508.0,111.0,530.0,6263.0,1095.0,606.0,0.13208695652173913,0.03756521739130435,0.8671304347826087,3149.0,0.923374161556406,49.45124358429174,3.48099762470171,0.7964433153379497,67,0.18,1.37,0.025,0.016,0.17
24209921,2024-10-09,1786500D,123.98,10.0,8760.0,2991.0,704.0,2887.0,2504.0,121.0,469.0,6860.0,1220.0,0.0,0.13208695652173913,0.03756521739130435,0.8671304347826087,3094.0,0.9253619943206048,55.331505081018456,2.9287863590762524,0.8093083387198419,2,0.19,1.25,0.027,0.02,0.176
24209916,2024-10-09,SEQRFE550D,115.77,10.52,8994.0,3000.0,877.0,3273.0,1694.0,246.0,0.0,6479.0,1097.0,0.0,0.13208695652173913,0.03756521739130435,0.8671304347826087,1940.0,0.9166996595065587,55.96441219611329,2.9979999999990006,0.8731958762882097,73,0.23,0.9,0.027,0.025,0.22
24209914,2024-10-09,SEQRFE550D,123.56,10.52,7896.0,2910.0,707.0,1543.0,1667.0,277.0,0.0,6481.0,1142.0,0.0,0.13208695652173913,0.03756521739130435,0.8671304347826087,1944.0,0.9215393794680673,52.45224991864315,2.7134020618547376,0.8575102880654025,73,0.21,0.84,0.023,0.025,0.22
24209912,2024-10-09,S.TOWER6VAN,126.0,9.8,8088.0,2991.0,709.0,1068.0,2433.0,78.0,466.0,6799.0,1182.0,0.0,0.13208695652173913,0.03756521739130435,0.8671304347826087,2977.0,0.9278350515395594,53.960317459889204,2.704112337010129,0.8172657037283113,67,0.169,1.253,0.025,0.017,0.22
24209906,2024-10-09,S.TOWER6VAN,124.33,9.8,11601.0,3009.0,880.0,2410.0,2996.0,361.0,240.0,6705.0,1126.0,273.0,0.13208695652173913,0.03756521739130435,0.8671304347826087,3597.0,0.9269365540824057,53.92905975988153,3.855433698902009,0.8329163191546197,67,0.18,1.32,0.027,0.018,0.27
24209896,2024-10-09,SEQRFE550D,122.89,10.52,11274.0,3804.0,896.0,911.0,1667.0,290.0,0.0,7120.0,1196.0,0.0,0.13208695652173913,0.03756521739130435,0.8671304347826087,1957.0,0.921145341421774,57.93799332689447,2.9637223974755615,0.8518140010215371,73,0.21,0.85,0.019,0.017,0.19
24209893,2024-10-09,C20MMNC,121.98,9.84,9702.0,3396.0,908.0,2658.0,1657.0,287.0,0.0,6683.0,1232.0,0.0,0.13208695652173913,0.03756521739130435,0.8671304347826087,1944.0,0.925352753748101,54.78767010940492,2.8568904593631164,0.8523662551435944,42,0.22,0.734,0.026,0.02,0.219
24209887,2024-10-09,2062BK1,134.7,9.56,9966.0,1329.0,704.0,2536.0,1637.0,267.0,0.0,6908.0,1175.0,0.0,0.13208695652173913,0.03756521739130435,0.8671304347826087,1904.0,0.933730763892044,51.284335560124106,7.4988713318228,0.8597689075625736,6,0.22,0.76,0.025,0.027,0.19
24209880,2024-10-09,2062BK1,123.49,9.79,9171.0,1239.0,0.0,2498.0,0.0,618.0,1279.0,6208.0,1057.0,266.0,0.13208695652173913,0.03756521739130435,0.8671304347826087,1897.0,0.9265456182403471,50.27127702607279,7.401937045998869,0.0,6,0.18,0.76,0.024,0.022,0.24
24209877,2024-10-09,S.TOWER6VAN,118.71,9.85,9351.0,1107.0,715.0,1685.0,2454.0,64.0,523.0,6337.0,1056.0,262.0,0.13208695652173913,0.03756521739130435,0.8671304347826087,3041.0,0.923382078399787,53.38219189576799,8.447154471537084,0.8069713909895406,67,0.189,1.356,0.022,0.021,0.173
24209867,2024-10-09,S.TOWER6VAN,118.87,0.0,9537.0,3333.0,971.0,0.0,2508.0,98.0,577.0,6815.0,1546.0,0.0,0.13208695652173913,0.03756521739130435,0.8671304347826087,3183.0,0.9999999999915874,57.331538655191956,2.861386138613003,0.7879359095190739,67,0.174,1.325,0.027,0.015,0.193
24109902,2024-10-09,C20MMNC,119.37,9.8,10083.0,3165.0,906.0,2498.0,1729.0,247.0,0.0,5038.0,1160.0,0.0,0.13208695652173913,0.03756521739130435,0.8671304347826087,1976.0,0.9241309901608413,42.204909105787,3.1857819905203204,0.8749999999995572,42,0.2,0.8,0.026,0.023,0.22
24109924,2024-10-09,C20MMNC,119.29,9.08,8982.0,2484.0,737.0,3310.0,1729.0,308.0,0.0,6104.0,1245.0,0.0,0.13208695652173913,0.03756521739130435,0.8671304347826087,2037.0,0.929266962678747,51.16941906235921,3.6159420289840516,0.8487972508586898,42,0.2,0.8,0.022,0.021,0.17
24109904,2024-10-09,S.TOWER6VAN,121.2,9.8,11052.0,2901.0,2324.0,3031.0,2419.0,108.0,412.0,5849.0,1214.0,0.0,0.13208695652173913,0.03756521739130435,0.8671304347826087,2939.0,0.9251908396875941,48.25907590719258,3.8097207859345708,0.8230690711123433,67,0.19,1.284,0.025,0.021,0.259
24309899,2024-10-09,C20MMNC,123.54,9.81,9426.0,2397.0,795.0,2805.0,1721.0,274.0,0.0,6801.0,1324.0,0.0,0.13208695652173913,0.03756521739130435,0.8671304347826087,1995.0,0.9264341957185871,55.05099562850047,3.9324155193976087,0.8626566416035776,42,0.202,0.731,0.019,0.017,0.215
24309895,2024-10-09,S.TOWER6VAN,122.47,0.0,6924.0,1983.0,806.0,1053.0,2443.0,85.0,403.0,1991.0,335.0,0.0,0.13208695652173913,0.03756521739130435,0.8671304347826087,2931.0,0.9999999999918348,16.257042540897714,3.491679273825773,0.8335039235752871,67,0.175,1.29,0.03,0.02,0.185
24309891,2024-10-09,S.TOWER6VAN,111.99,9.8,13677.0,3159.0,823.0,3624.0,2467.0,81.0,400.0,6063.0,1102.0,680.0,0.13208695652173913,0.03756521739130435,0.8671304347826087,2948.0,0.919533623442651,54.13876238901564,4.329534662866625,0.8368385345994448,67,0.18,1.32,0.025,0.02,0.2
24309888,2024-10-09,S.TOWER6VAN,126.7,9.71,10395.0,2952.0,682.0,2151.0,2440.0,88.0,400.0,6901.0,1236.0,0.0,0.13208695652173913,0.03756521739130435,0.8671304347826087,2928.0,0.9288175353644982,54.46724546129071,3.5213414634134415,0.8333333333330487,67,0.17,1.3,0.036,0.022,0.21
24309885,2024-10-09,S.TOWER6VAN,133.21,9.89,8667.0,4368.0,696.0,784.0,2460.0,85.0,349.0,7132.0,1432.0,0.0,0.13208695652173913,0.03756521739130435,0.8671304347826087,2894.0,0.9308874912583446,53.539524059353354,1.9842032967028422,0.8500345542498791,67,0.181,1.296,0.039,0.026,0.222
24309883,2024-10-09,2062BK1,124.54,9.65,10182.0,3351.0,601.0,2222.0,1717.0,273.0,0.0,2732.0,2000.0,0.0,0.13208695652173913,0.03756521739130435,0.8671304347826087,1990.0,0.928087040756181,21.936727155757694,3.0384959713509287,0.8628140703513252,6,0.18,0.76,0.023,0.027,0.22
24309881,2024-10-09,S.TOWER6VAN,129.83,10.21,9972.0,3339.0,731.0,2008.0,2437.0,85.0,349.0,6908.0,1149.0,0.0,0.13208695652173913,0.03756521739130435,0.8671304347826087,2871.0,0.92709225934785,53.20804128434716,2.9865229110503186,0.8488331591776911,67,0.18,1.318,0.035,0.029,0.207
24309879,2024-10-09,S.TOWER6VAN,126.36,10.52,10305.0,2805.0,619.0,1012.0,2460.0,87.0,356.0,6083.0,1194.0,0.0,0.13208695652173913,0.03756521739130435,0.8671304347826087,2903.0,0.923144360016634,48.14023425096438,3.6737967914425407,0.8473992421629875,67,0.195,1.312,0.041,0.026,0.253
24309897,2024-10-09,2062BK1,122.38,10.52,10077.0,2238.0,795.0,2725.0,1744.0,264.0,0.0,4943.0,899.0,0.0,0.13208695652173913,0.03756521739130435,0.8671304347826087,2008.0,0.9208427388945009,40.390586696842696,4.502680965145442,0.8685258964139101,6,0.18,0.8,0.024,0.025,0.19
24109907,2024-10-09,SEQRFE550D,119.72,10.23,10947.0,2823.0,785.0,2761.0,1730.0,275.0,0.0,4758.0,1031.0,0.0,0.13208695652173913,0.03756521739130435,0.8671304347826087,2005.0,0.9212774143830608,39.74273304343683,3.8777895855459166,0.8628428927676495,73,0.23,0.87,0.035,0.017,0.2
24109910,2024-10-09,S.TOWER6VAN,121.46,9.8,10239.0,2895.0,797.0,2989.0,2436.0,101.0,460.0,6318.0,1361.0,0.0,0.13208695652173913,0.03756521739130435,0.8671304347826087,2997.0,0.9253390217817665,52.017124978988825,3.5367875647656177,0.8128128128125416,67,0.194,1.329,0.03,0.022,0.19
24109911,2024-10-09,SEQRFE550D,121.52,10.13,10251.0,3627.0,790.0,3054.0,1736.0,277.0,0.0,6809.0,1202.0,0.0,0.13208695652173913,0.03756521739130435,0.8671304347826087,2013.0,0.9230535510754041,56.031928900131405,2.826302729527757,0.8623944361644995,73,0.22,0.88,0.029,0.021,0.22
24309865,2024-10-09,C20MMNC,124.52,9.74,10275.0,2466.0,800.0,2139.0,1710.0,287.0,0.0,4349.0,810.0,2352.0,0.13208695652173913,0.03756521739130435,0.8671304347826087,1997.0,0.9274541933492668,34.92611628625983,4.166666666664977,0.8562844266395312,42,0.217,0.864,0.031,0.024,0.19
24109913,2024-10-09,S.TOWER6VAN,126.72,10.0,10224.0,2730.0,1414.0,2505.0,2345.0,95.0,464.0,6648.0,1382.0,0.0,0.13208695652173913,0.03756521739130435,0.8671304347826087,2904.0,0.9268578115789434,52.46212121170721,3.7450549450535733,0.8075068870520635,67,0.165,1.331,0.026,0.02,0.199
24109915,2024-10-09,S.TOWER6VAN,124.19,10.0,9981.0,3576.0,797.0,2754.0,2429.0,104.0,467.0,6473.0,1306.0,0.0,0.13208695652173913,0.03756521739130435,0.8671304347826087,3000.0,0.9254787987113386,52.121748932666705,2.791107382549555,0.8096666666663968,67,0.18,1.303,0.026,0.025,0.207
24109918,2024-10-09,S.TOWER6VAN,127.29,9.79,9159.0,3360.0,812.0,2003.0,2433.0,99.0,477.0,6656.0,1268.0,0.0,0.13208695652173913,0.03756521739130435,0.8671304347826087,3009.0,0.928581850007816,52.290046350441585,2.7258928571420458,0.8085742771682258,67,0.178,1.334,0.035,0.026,0.227
24109920,2024-10-09,SEQRFE550D,128.3,9.69,8997.0,2859.0,869.0,2368.0,1731.0,284.0,0.0,6812.0,1318.0,0.0,0.13208695652173913,0.03756521739130435,0.8671304347826087,2015.0,0.929777520103415,53.09431021003044,3.1469045120660555,0.8590570719598715,73,0.21,0.92,0.031,0.024,0.21
24309873,2024-10-09,S.TOWER6VAN,126.15,10.21,10902.0,3459.0,693.0,1011.0,2433.0,88.0,356.0,6915.0,1367.0,0.0,0.13208695652173913,0.03756521739130435,0.8671304347826087,2877.0,0.9251246699844153,54.815695600041096,3.1517779705107976,0.845672575599289,67,0.196,1.271,0.025,0.019,0.21
24309901,2024-10-09,S.TOWER6VAN,118.31,10.2,9987.0,2712.0,809.0,2481.0,2410.0,87.0,444.0,6316.0,1229.0,0.0,0.13208695652173913,0.03756521739130435,0.8671304347826087,2941.0,0.9206287448375955,53.38517454100764,3.6825221238924475,0.8194491669497384,67,0.173,1.31,0.029,0.023,0.194
24109927,2024-10-09,SEQRFE550D,130.55,0.0,9573.0,2538.0,746.0,4465.0,1736.0,300.0,0.0,6381.0,1236.0,325.0,0.13208695652173913,0.03756521739130435,0.8671304347826087,2036.0,0.9999999999923401,48.877824587905955,3.771867612291658,0.8526522593316048,73,0.21,0.87,0.025,0.022,0.2
24309905,2024-10-09,S.TOWER6VAN,118.04,10.2,9375.0,2646.0,646.0,2061.0,2445.0,91.0,359.0,6691.0,1222.0,0.0,0.13208695652173913,0.03756521739130435,0.8671304347826087,2895.0,0.920461634428256,56.68417485550081,3.5430839002254184,0.8445595854919362,67,0.19,1.333,0.03,0.019,0.205
24309928,2024-10-09,ASP1239,141.85,9.66,8922.0,3006.0,898.0,2564.0,1610.0,271.0,0.0,6996.0,1840.0,0.0,0.13208695652173913,0.03756521739130435,0.8671304347826087,1881.0,0.9362418322161162,49.31970391223603,2.968063872254502,0.8559276980325061,24,0.43,0.71,0.02,0.014,0.22
24309931,2024-10-09,S.TOWER6VAN,104.4,9.71,9537.0,2505.0,685.0,1019.0,2437.0,58.0,447.0,6662.0,1133.0,0.0,0.13208695652173913,0.03756521739130435,0.8671304347826087,2942.0,0.9149066689955752,63.81226053578723,3.8071856287409953,0.8283480625422065,67,0.18,1.3,0.026,0.024,0.21
24309903,2024-10-09,S.TOWER6VAN,126.68,9.2,9987.0,2148.0,798.0,3300.0,2425.0,81.0,444.0,6889.0,148.0,0.0,0.13208695652173913,0.03756521739130435,0.8671304347826087,2950.0,0.9322931998753881,54.38111777664681,4.649441340779958,0.8220338983048061,67,0.198,1.393,0.035,0.029,0.208
24309980,2024-10-10,2062BK1,127.11,9.13,10893.0,2319.0,757.0,2880.0,1713.0,289.0,0.0,6593.0,1069.0,534.0,0.13013636363636363,0.04231818181818182,0.9115000000000001,2002.0,0.9329859072157003,51.8684603882317,4.69728331177029,0.8556443556439283,6,0.21,0.76,0.02,0.017,0.22
24309722,2024-10-10,ASP1239,120.96,0.0,9297.0,0.0,803.0,2622.0,1215.0,258.0,0.0,5858.0,1162.0,437.0,0.13013636363636363,0.04231818181818182,0.9115000000000001,1473.0,0.9999999999917327,48.429232803832434,9297000000000.0,0.824847250508605,24,0.48,0.75,0.016,0.019,0.26
24309972,2024-10-10,2062BK1,118.41,9.87,9474.0,4497.0,668.0,1851.0,1562.0,264.0,0.0,6578.0,1052.0,0.0,0.13013636363636363,0.04231818181818182,0.9115000000000001,1826.0,0.923058933575592,55.55274047753101,2.1067378252163427,0.8554216867465195,6,0.2,0.77,0.027,0.027,0.24
24309968,2024-10-10,SEQRFE550D,118.7,10.52,9462.0,4071.0,668.0,1770.0,1645.0,257.0,0.0,6633.0,1069.0,0.0,0.13013636363636363,0.04231818181818182,0.9115000000000001,1902.0,0.9185884537926128,55.88037068192181,2.32424465733178,0.8648790746577998,73,0.21,0.85,0.028,0.021,0.22
24309964,2024-10-10,2062BK1,107.78,0.0,13254.0,3432.0,669.0,2048.0,1644.0,288.0,0.0,5853.0,949.0,0.0,0.13013636363636363,0.04231818181818182,0.9115000000000001,1932.0,0.9999999999907218,54.30506587442656,3.8618881118869868,0.8509316770181931,6,0.19,0.8,0.026,0.022,0.21
24309961,2024-10-10,2062BK1,124.72,9.8,9240.0,2844.0,665.0,616.0,1628.0,260.0,0.0,6663.0,1076.0,332.0,0.13013636363636363,0.04231818181818182,0.9115000000000001,1888.0,0.9271483794162418,53.42366901817332,3.2489451476781825,0.8622881355927636,6,0.2,0.79,0.025,0.021,0.26
24309958,2024-10-10,C20MMNC,124.51,8.25,9021.0,3228.0,798.0,0.0,1611.0,264.0,0.0,6252.0,1123.0,0.0,0.13013636363636363,0.04231818181818182,0.9115000000000001,1875.0,0.937857788483445,50.21283431009386,2.7946096654266435,0.8591999999995418,42,0.217,0.753,0.028,0.027,0.243
24309956,2024-10-10,2062BK1,124.12,10.0,8574.0,3042.0,652.0,2458.0,1739.0,288.0,0.0,5442.0,982.0,0.0,0.13013636363636363,0.04231818181818182,0.9115000000000001,2027.0,0.9254399045561779,43.844666451467575,2.818540433924123,0.8579181055743178,6,0.19,0.78,0.017,0.019,0.2
24309949,2024-10-10,1786500D,123.72,9.24,9780.0,1551.0,906.0,1793.0,2453.0,68.0,390.0,6786.0,1243.0,0.0,0.13013636363636363,0.04231818181818182,0.9115000000000001,2911.0,0.9305054151554565,54.84966052332,6.305609284328623,0.8426657506008786,2,0.19,1.25,0.035,0.016,0.197
24309946,2024-10-10,2062BK1,127.33,9.84,7932.0,2430.0,698.0,1007.0,1732.0,284.0,0.0,6781.0,1607.0,0.0,0.13013636363636363,0.04231818181818182,0.9115000000000001,2016.0,0.9282641977041026,53.25532081949851,3.2641975308628544,0.859126984126558,6,0.18,0.78,0.03,0.023,0.21
24309943,2024-10-10,S.TOWER6VAN,125.34,10.0,10959.0,3069.0,699.0,1056.0,2499.0,129.0,404.0,6657.0,1123.0,385.0,0.13013636363636363,0.04231818181818182,0.9115000000000001,3032.0,0.9261120141796505,53.11153661996879,3.5708699902236654,0.824208443271496,67,0.17,1.33,0.028,0.012,0.2
24309940,2024-10-10,S.TOWER6VAN,121.71,10.52,8535.0,2550.0,704.0,1074.0,2396.0,129.0,407.0,6657.0,1129.0,0.0,0.13013636363636363,0.04231818181818182,0.9115000000000001,2932.0,0.9204416546856203,54.695587872363035,3.347058823528099,0.8171896316504716,67,0.16,1.33,0.039,0.035,0.17
24309937,2024-10-10,S.TOWER6VAN,122.26,9.88,8094.0,4023.0,693.0,0.0,2470.0,0.0,393.0,6397.0,1309.0,0.0,0.13013636363636363,0.04231818181818182,0.9115000000000001,2863.0,0.9252308157944208,52.322918370257455,2.01193139448123,0.8627314006284098,67,0.18,1.37,0.03,0.026,0.23
24309934,2024-10-10,C20MMNC,122.46,11.31,8844.0,3030.0,0.0,1602.0,0.0,0.0,0.0,6657.0,1334.0,519.0,0.13013636363636363,0.04231818181818182,0.9115000000000001,0.0,0.9154518950368884,54.36060754487702,2.9188118811871555,0.0,42,0.22,0.85,0.019,0.023,0.23
24309925,2024-10-10,2062BK1,128.15,9.65,8772.0,2811.0,698.0,2561.0,1642.0,211.0,0.0,6662.0,1213.0,0.0,0.13013636363636363,0.04231818181818182,0.9115000000000001,1853.0,0.929970972417054,51.98595395979722,3.12059765208,0.8861305990281241,6,0.22,0.79,0.024,0.024,0.24
24309951,2024-10-10,C20MMNC,118.11,0.0,5994.0,1887.0,754.0,996.0,1435.0,258.0,0.0,6104.0,6565.0,0.0,0.13013636363636363,0.04231818181818182,0.9115000000000001,1693.0,0.9999999999915333,51.68063669416916,3.176470588233611,0.8476077968098951,42,0.204,0.75,0.021,0.021,0.168
24309975,2024-10-10,2062BK1,120.59,10.13,9651.0,4161.0,663.0,1923.0,1566.0,264.0,0.0,6540.0,1046.0,0.0,0.13013636363636363,0.04231818181818182,0.9115000000000001,1830.0,0.9225061199439833,54.23335268219393,2.3193943763512808,0.8557377049175652,6,0.2,0.76,0.024,0.024,0.22
24209944,2024-10-10,2062BK1,137.26,0.0,9672.0,2442.0,698.0,4630.0,1698.0,270.0,0.0,6798.0,1289.0,460.0,0.13013636363636363,0.04231818181818182,0.9115000000000001,1968.0,0.9999999999927146,49.52644616021036,3.960687960686339,0.862804878048342,6,0.18,0.76,0.021,0.023,0.21
24209950,2024-10-10,R34,122.4,9.5,9831.0,2586.0,806.0,2060.0,1117.0,250.0,0.0,6795.0,1776.0,0.0,0.13013636363636363,0.04231818181818182,0.9115000000000001,1367.0,0.9279757391893255,55.51470588189939,3.8016241299289244,0.8171177761515602,66,0.63,0.76,0.018,0.027,0.25
24209919,2024-10-10,S.TOWER6VAN,126.69,0.0,9237.0,3000.0,707.0,1688.0,2511.0,125.0,483.0,6929.0,1202.0,0.0,0.13013636363636363,0.04231818181818182,0.9115000000000001,3119.0,0.9999999999921066,54.692556633872506,3.078999999998974,0.8050657261940349,67,0.169,1.332,0.026,0.019,0.182
24209926,2024-10-10,S.TOWER6VAN,126.55,9.79,9522.0,123.0,707.0,2809.0,2467.0,125.0,540.0,6603.0,1647.0,0.0,0.13013636363636363,0.04231818181818182,0.9115000000000001,3132.0,0.9281942203247162,52.17700513589745,77.41463414571207,0.7876756066408724,67,0.175,1.365,0.028,0.02,0.221
24209929,2024-10-10,2062BK1,122.23,10.51,9300.0,0.0,701.0,2096.0,1661.0,260.0,0.0,6145.0,1061.0,0.0,0.13013636363636363,0.04231818181818182,0.9115000000000001,1921.0,0.9208226608338043,50.274073467640726,9300000000000.0,0.8646538261317727,6,0.2,0.77,0.024,0.023,0.2
24209932,2024-10-10,2062BK1,120.18,10.24,9246.0,0.0,704.0,3381.0,1661.0,246.0,0.0,6284.0,1089.0,0.0,0.13013636363636363,0.04231818181818182,0.9115000000000001,1907.0,0.9214844348955568,52.28823431475879,9246000000000.0,0.8710015731510902,6,0.21,0.77,0.023,0.023,0.19
24209935,2024-10-10,SEQRFE550D,120.73,10.84,9006.0,0.0,712.0,4150.0,1748.0,253.0,0.0,5998.0,1109.0,397.0,0.13013636363636363,0.04231818181818182,0.9115000000000001,2001.0,0.9176103975000564,49.68110660109599,9006000000000.0,0.873563218390368,73,0.23,0.94,0.028,0.027,0.2
24209938,2024-10-10,C20MMNC,122.95,9.08,8778.0,1008.0,709.0,3879.0,1644.0,246.0,0.0,6381.0,1172.0,0.0,0.13013636363636363,0.04231818181818182,0.9115000000000001,1890.0,0.931227751261598,51.89914599388451,8.708333333324694,0.8698412698408096,42,0.2,0.75,0.028,0.025,0.23
24109976,2024-10-10,C20MMNC,122.08,9.8,11070.0,2991.0,727.0,2759.0,1702.0,273.0,0.0,6673.0,1186.0,0.0,0.13013636363636363,0.04231818181818182,0.9115000000000001,1975.0,0.9256900212244034,54.66087811226523,3.701103309928552,0.8617721518982978,42,0.195,0.83,0.02,0.023,0.228
24209941,2024-10-10,2062BK1,142.48,9.56,10095.0,1512.0,506.0,4961.0,1677.0,250.0,0.0,6516.0,1967.0,0.0,0.13013636363636363,0.04231818181818182,0.9115000000000001,1927.0,0.9371218100438232,45.73273441854484,6.676587301582886,0.8702646600929579,6,0.18,0.76,0.021,0.021,0.19
24209953,2024-10-10,2062BK1,122.94,9.8,8988.0,3027.0,899.0,1356.0,1640.0,246.0,0.0,5907.0,1042.0,0.0,0.13013636363636363,0.04231818181818182,0.9115000000000001,1886.0,0.9261714630034189,48.04782820849156,2.9692765113964423,0.8695652173908432,6,0.16,0.78,0.021,0.025,0.19
24209955,2024-10-10,2062BK1,122.97,9.69,9057.0,3081.0,916.0,1725.0,1650.0,253.0,0.0,6443.0,1179.0,303.0,0.13013636363636363,0.04231818181818182,0.9115000000000001,1903.0,0.9269561284416784,52.394893062922705,2.9396299902619476,0.8670520231209317,6,0.17,0.76,0.022,0.024,0.22
24209957,2024-10-10,SEQRFE550D,122.67,0.0,10311.0,3006.0,916.0,1298.0,1647.0,260.0,0.0,6755.0,1949.0,0.0,0.13013636363636363,0.04231818181818182,0.9115000000000001,1907.0,0.999999999991848,55.06643841155077,3.430139720557741,0.8636601992654097,73,0.22,0.87,0.019,0.02,0.19
24209960,2024-10-10,2062BK1,122.86,10.0,10113.0,3006.0,899.0,1114.0,1650.0,233.0,0.0,6662.0,1148.0,266.0,0.13013636363636363,0.04231818181818182,0.9115000000000001,1883.0,0.9247328014381699,54.22432036420133,3.364271457084709,0.8762612851827529,6,0.21,0.75,0.018,0.018,0.16
24109974,2024-10-10,SEQRFE550D,125.39,9.07,11163.0,3012.0,752.0,3078.0,1698.0,271.0,0.0,6589.0,1217.0,0.0,0.13013636363636363,0.04231818181818182,0.9115000000000001,1969.0,0.9325449947870553,52.54805008331966,3.7061752988035503,0.8623666835952959,73,0.21,0.89,0.027,0.03,0.23
24209966,2024-10-10,2062BK1,121.4,10.23,11469.0,909.0,676.0,0.0,1637.0,246.0,0.0,994.0,4785.0,0.0,0.13013636363636363,0.04231818181818182,0.9115000000000001,1883.0,0.9222821545170382,8.187808896143428,12.617161716157737,0.869357408390404,6,0.18,0.82,0.027,0.021,0.2
24209947,2024-10-10,C20MMNC,0.0,0.0,7527.0,3012.0,907.0,1023.0,1694.0,260.0,0.0,5014.0,839.0,0.0,0.13013636363636363,0.04231818181818182,0.9115000000000001,1954.0,0.0,5014000000000.0,2.4990039840629152,0.866939611053804,42,0.2,0.78,0.022,0.021,0.18
24209970,2024-10-10,C20MMNC,125.69,0.0,8922.0,2007.0,773.0,1476.0,1650.0,253.0,0.0,6919.0,1131.0,0.0,0.13013636363636363,0.04231818181818182,0.9115000000000001,1903.0,0.9999999999920439,55.048134298233364,4.445440956649504,0.8670520231209317,42,0.193,0.741,0.021,0.021,0.199
24109969,2024-10-10,2062BK1,118.4,9.07,9315.0,2994.0,711.0,1194.0,1698.0,277.0,0.0,6369.0,1146.0,0.0,0.13013636363636363,0.04231818181818182,0.9115000000000001,1975.0,0.9288460029738068,53.7922297292754,3.1112224448887402,0.8597468354426027,6,0.2,0.78,0.025,0.022,0.22
24109985,2024-10-10,2062BK1,128.2,12.06,12402.0,3081.0,877.0,3691.0,1729.0,264.0,0.0,6508.0,1266.0,0.0,0.13013636363636363,0.04231818181818182,0.9115000000000001,1993.0,0.9140168258882503,50.76443057682712,4.025316455694896,0.8675363773201868,6,0.2,0.76,0.025,0.027,0.22
24109917,2024-10-10,S.TOWER6VAN,127.83,10.0,8160.0,3288.0,862.0,1999.0,2426.0,94.0,469.0,6862.0,1356.0,0.0,0.13013636363636363,0.04231818181818182,0.9115000000000001,2989.0,0.9274468548144278,53.68066963894484,2.4817518248167634,0.8116426898625588,67,0.171,1.305,0.026,0.019,0.183
24109930,2024-10-10,1786500D,124.16,10.24,8988.0,2646.0,755.0,3488.0,1739.0,305.0,299.0,450.0,1204.0,0.0,0.13013636363636363,0.04231818181818182,0.9115000000000001,2343.0,0.9238095238026502,3.6243556700739017,3.396825396824113,0.7422108408020733,2,0.228,1.0,0.024,0.025,0.198
24109933,2024-10-10,C20MMNC,129.06,0.0,9012.0,2493.0,744.0,4470.0,1729.0,294.0,274.0,6300.0,1384.0,0.0,0.13013636363636363,0.04231818181818182,0.9115000000000001,2297.0,0.9999999999922518,48.81450488107226,3.614921780985313,0.7527209403566597,42,0.2,0.85,0.027,0.022,0.21
24109936,2024-10-10,2062BK1,114.19,9.8,9579.0,2487.0,757.0,3784.0,1723.0,281.0,241.0,6298.0,1334.0,0.0,0.13013636363636363,0.04231818181818182,0.9115000000000001,2245.0,0.9209613678448184,55.15369121591073,3.851628468032227,0.7674832962134666,6,0.2,0.84,0.029,0.03,0.17
24109939,2024-10-10,2062BK1,123.12,9.16,9075.0,2835.0,734.0,3797.0,1705.0,285.0,233.0,6289.0,1241.0,0.0,0.13013636363636363,0.04231818181818182,0.9115000000000001,2223.0,0.9307529482844668,51.08024691316536,3.201058201057072,0.7669815564548956,6,0.19,0.8,0.031,0.031,0.19
24109967,2024-10-10,SEQRFE550D,124.04,9.89,9438.0,2988.0,709.0,1769.0,1689.0,271.0,0.0,6562.0,1133.0,0.0,0.13013636363636363,0.04231818181818182,0.9115000000000001,1960.0,0.9261554543349052,52.902289583578664,3.1586345381515533,0.8617346938771113,73,0.21,0.83,0.028,0.024,0.22
24109942,2024-10-10,C20MMNC,119.09,9.79,9387.0,2667.0,772.0,3596.0,1732.0,288.0,264.0,6391.0,1229.0,0.0,0.13013636363636363,0.04231818181818182,0.9115000000000001,2284.0,0.9240378646731532,53.665295154474215,3.519685039368759,0.7583187390539587,42,0.19,0.91,0.036,0.026,0.23
24109948,2024-10-10,C20MMNC,120.47,8.98,8787.0,3120.0,1881.0,2895.0,1731.0,285.0,0.0,6506.0,1783.0,0.0,0.13013636363636363,0.04231818181818182,0.9115000000000001,2016.0,0.9306295867058276,54.00514650905615,2.816346153845251,0.8586309523805264,42,0.178,0.778,0.029,0.027,0.191
24109952,2024-10-10,SEQRFE550D,132.45,9.5,9975.0,2580.0,947.0,2003.0,1780.0,305.0,0.0,2240.0,1450.0,0.0,0.13013636363636363,0.04231818181818182,0.9115000000000001,2085.0,0.9330750264111796,16.912042279978017,3.8662790697659433,0.8537170263784875,73,0.21,0.88,0.026,0.022,0.18
24109954,2024-10-10,C20MMNC,130.17,9.69,10389.0,2913.0,649.0,0.0,1787.0,223.0,0.0,6668.0,1188.0,0.0,0.13013636363636363,0.04231818181818182,0.9115000000000001,2010.0,0.9307164307097762,51.225320734030696,3.5664263645713814,0.8890547263677169,42,0.2,0.81,0.039,0.031,0.22
24109959,2024-10-10,2062BK1,123.79,10.52,10056.0,4656.0,805.0,1998.0,1699.0,220.0,0.0,6436.0,1175.0,0.0,0.13013636363636363,0.04231818181818182,0.9115000000000001,1919.0,0.9216737398486958,51.991275546877844,2.1597938144325255,0.8853569567478451,6,0.18,0.78,0.026,0.026,0.25
24109962,2024-10-10,SEQRFE550D,118.73,10.2,10101.0,2994.0,709.0,2335.0,1702.0,273.0,0.0,6310.0,1162.0,329.0,0.13013636363636363,0.04231818181818182,0.9115000000000001,1975.0,0.9208873031806338,53.145792975211435,3.3737474949888533,0.8617721518982978,73,0.21,0.87,0.021,0.026,0.25
24109965,2024-10-10,SEQRFE550D,130.43,10.77,11004.0,2937.0,677.0,2594.0,1695.0,274.0,0.0,6670.0,1256.0,0.0,0.13013636363636363,0.04231818181818182,0.9115000000000001,1969.0,0.9237252124580473,51.13854174613863,3.746680286004853,0.8608430675465409,73,0.22,0.83,0.019,0.026,0.23
24109945,2024-10-10,C20MMNC,121.04,8.98,9525.0,3273.0,729.0,3008.0,1736.0,288.0,0.0,6073.0,1123.0,0.0,0.13013636363636363,0.04231818181818182,0.9115000000000001,2024.0,0.9309337025001467,50.17349636442355,2.910174152153098,0.8577075098809992,42,0.21,0.85,0.026,0.026,0.21
24209973,2024-10-10,2062BK1,121.96,9.69,10389.0,1563.0,781.0,2640.0,1657.0,290.0,0.0,6533.0,1070.0,0.0,0.13013636363636363,0.04231818181818182,0.9115000000000001,1947.0,0.9263957462899628,53.56674319405078,6.646833013431448,0.8510529018999224,6,0.19,0.74,0.02,0.023,0.2
24109971,2024-10-11,C20MMNACUTLT,127.59,8.97,10431.0,2988.0,697.0,2320.0,1700.0,281.0,0.0,6791.0,1276.0,0.0,0.14485185185185184,0.03759259259259259,0.8601851851851853,1981.0,0.9343145869878858,53.22517438629026,3.4909638554205182,0.8581524482580222,40,0.2,0.8,0.041,0.026,0.25
24109675,2024-10-11,2062BK1,124.83,9.5,10452.0,2040.0,797.0,3500.0,1743.0,267.0,0.0,6531.0,1153.0,0.0,0.14485185185185184,0.03759259259259259,0.8601851851851853,2010.0,0.9292786421430116,52.319154049088205,5.123529411762195,0.8671641791040462,6,0.18,0.78,0.022,0.027,0.22
