Repository: SiddharthKumar268/FerroMind

# FerroMind
*Ferro-Alloy Optimisation using Machine Learning*
**SAIL Durgapur Steel Plant | Steel Melting Shop**
Intern: Siddharth Kumar | FY 2023-24 to FY 2025-26

---

## Quick Start

```bash

# 2. Place raw Excel files in data/raw/

## Dataset

| | |
|---|---|
| Total heats after cleaning | 47,421 |
| Training set | 37,936 heats (Apr 2023 – Jun 2025) |
| Test set | 9,485 heats (Jun 2025 – Dec 2025) |
| Input features | 21 (16 raw + 5 engineered) |
| Target variables | Mn, Si, C, S, P |
| BOF grades | 76 distinct grades |
| Split method | Chronological 80/20 — no shuffle, no leakage |

---

File: data/processed/sms_train.csv (part 175 of 253)
Heat_Number,Date,BOF Grade Code,Hot Metal Addn. Weight,Scrap Addn. Weight,Lime Into Converter,Dolomite Into Converter,Lime Into Ladle,Iron Ore Into Converter,SIMN Into Ladle,FESI Into Ladle,FEMN Into Ladle,Measered O2 Mainblow II,Duration of Mainblow I/II,Measered O2 2nd Blow,HM_P,HM_S,HM_Si,Total_FA_Ladle,HM_Ratio,O2_per_ton_HM,Lime_Dolo_Ratio,SiMn_FA_Fraction,Grade_Encoded,C,Mn,P,S,Si
24309994,2024-10-11,2062BK1,132.7,8.5,9018.0,2982.0,906.0,2119.0,2430.0,0.0,400.0,4145.0,772.0,0.0,0.14485185185185184,0.03759259259259259,0.8601851851851853,2830.0,0.9398016997100581,31.235870384090166,3.0241448692142776,0.858657243815951,6,0.18,1.13,0.025,0.019,0.2
24109979,2024-10-11,C20MMNC,122.88,11.35,10953.0,3009.0,699.0,3316.0,1697.0,278.0,0.0,6226.0,1146.0,294.0,0.14485185185185184,0.03759259259259259,0.8601851851851853,1975.0,0.9154436415040198,50.667317707921,3.640079760716637,0.8592405063286789,42,0.21,0.79,0.023,0.024,0.19
24110031,2024-10-11,SEQRFE550D,122.82,8.16,10005.0,2595.0,739.0,2493.0,1678.0,250.0,0.0,6419.0,1171.0,0.0,0.14485185185185184,0.03759259259259259,0.8601851851851853,1928.0,0.9377004122695245,52.26347500364547,3.855491329478283,0.8703319502070175,73,0.22,0.88,0.027,0.02,0.19
24110028,2024-10-11,C20MMNC,120.3,7.78,10080.0,2142.0,690.0,2623.0,1784.0,298.0,0.0,6313.0,1618.0,0.0,0.14485185185185184,0.03759259259259259,0.8601851851851853,2082.0,0.939256714546071,52.47714048169179,4.705882352938979,0.8568683957728833,42,0.2,0.81,0.029,0.024,0.18
24110025,2024-10-11,2062BK1,122.48,8.21,9342.0,1971.0,692.0,2073.0,1675.0,251.0,0.0,5947.0,1114.0,0.0,0.14485185185185184,0.03759259259259259,0.8601851851851853,1926.0,0.9371795852709682,48.55486610019142,4.739726027394855,0.869678089303806,6,0.2,0.78,0.025,0.023,0.21
24110022,2024-10-11,14650CPS1786,131.43,9.8,9237.0,0.0,790.0,3920.0,1792.0,299.0,0.0,3801.0,1242.0,0.0,0.14485185185185184,0.03759259259259259,0.8601851851851853,2091.0,0.9306096438367867,28.92033782219493,9237000000000.0,0.8570062171205849,0,0.21,0.81,0.031,0.024,0.212
24110019,2024-10-11,SEQRFE550D,123.56,10.11,9933.0,2187.0,727.0,2198.0,1692.0,267.0,0.0,6611.0,2420.0,0.0,0.14485185185185184,0.03759259259259259,0.8601851851851853,1959.0,0.9243659759039099,53.50437034595739,4.541838134428651,0.8637059724344749,73,0.23,0.84,0.023,0.022,0.22
24110016,2024-10-11,SEQRFE550D,123.69,8.15,10323.0,2187.0,704.0,2810.0,1695.0,264.0,0.0,6348.0,1120.0,0.0,0.14485185185185184,0.03759259259259259,0.8601851851851853,1959.0,0.9381826456239519,51.321853019230964,4.72016460905134,0.8652373660026211,73,0.21,0.84,0.021,0.021,0.21
24110013,2024-10-11,S.TOWER6VAN,128.1,9.8,9651.0,2085.0,700.0,2681.0,2482.0,102.0,475.0,6572.0,1197.0,0.0,0.14485185185185184,0.03759259259259259,0.8601851851851853,3059.0,0.928934010145548,51.30366900818655,4.628776978415046,0.8113762667535759,67,0.185,1.325,0.025,0.018,0.24
24110010,2024-10-11,S.TOWER6VAN,125.85,10.13,10737.0,2208.0,689.0,2693.0,2436.0,95.0,423.0,6638.0,1323.0,0.0,0.14485185185185184,0.03759259259259259,0.8601851851851853,2954.0,0.9255037505447457,52.74533174372074,4.862771739128233,0.824644549762754,67,0.168,1.281,0.026,0.016,0.17
24110007,2024-10-11,2062BK1,123.06,9.8,10203.0,2955.0,744.0,2096.0,1732.0,281.0,0.0,6180.0,1155.0,0.0,0.14485185185185184,0.03759259259259259,0.8601851851851853,2013.0,0.9262381454092561,50.219405167802535,3.4527918781714204,0.8604073522102035,6,0.18,0.77,0.023,0.02,0.17
24110001,2024-10-11,2062BK1,124.89,10.0,11136.0,1989.0,697.0,3509.0,1731.0,284.0,0.0,6296.0,1174.0,0.0,0.14485185185185184,0.03759259259259259,0.8601851851851853,2015.0,0.9258655200465131,50.41236287893016,5.598793363496431,0.8590570719598715,6,0.2,0.81,0.021,0.019,0.19
24109998,2024-10-11,2062BK1,124.05,7.43,10572.0,1596.0,803.0,3222.0,1733.0,288.0,0.0,1254.0,2756.0,0.0,0.14485185185185184,0.03759259259259259,0.8601851851851853,2021.0,0.9434895040999127,10.108827085770988,6.62406015037179,0.8574962889654342,6,0.19,0.77,0.016,0.015,0.21
24109995,2024-10-11,2062BK1,122.17,9.8,9528.0,3846.0,900.0,2995.0,1679.0,251.0,0.0,1323.0,4421.0,0.0,0.14485185185185184,0.03759259259259259,0.8601851851851853,1930.0,0.9257406986366165,10.82917246450987,2.4773790951631622,0.8699481865280466,6,0.18,0.77,0.027,0.019,0.21
24109991,2024-10-11,C20MMNACUTLT,121.13,10.1,10527.0,2730.0,885.0,2493.0,1692.0,250.0,0.0,6666.0,3269.0,0.0,0.14485185185185184,0.03759259259259259,0.8601851851851853,1942.0,0.9230358911763848,55.0317840332285,3.8560439560425435,0.8712667353239592,40,0.17,0.73,0.025,0.019,0.21
24109988,2024-10-11,C20MMNACUTLT,126.1,10.2,6921.0,1830.0,975.0,3208.0,1682.0,260.0,0.0,6635.0,1263.0,0.0,0.14485185185185184,0.03759259259259259,0.8601851851851853,1942.0,0.9251650770291625,52.61697065779051,3.7819672131126874,0.8661174047369381,40,0.2,0.78,0.028,0.025,0.25
24109982,2024-10-11,S.TOWER6VAN,120.46,10.2,11049.0,2490.0,887.0,2497.0,2538.0,95.0,478.0,592.0,1822.0,0.0,0.14485185185185184,0.03759259259259259,0.8601851851851853,3111.0,0.9219347925844028,4.914494437946916,4.437349397588579,0.8158148505301138,67,0.191,1.3,0.027,0.023,0.207
24109513,2024-10-11,2062BK1,123.72,8.15,9978.0,1980.0,1689.0,3051.0,1631.0,258.0,0.0,6500.0,1165.0,0.0,0.14485185185185184,0.03759259259259259,0.8601851851851853,1889.0,0.938196708872843,52.53798900701149,5.0393939393913945,0.8634197988349056,6,0.18,0.77,0.022,0.022,0.18
24309977,2024-10-11,C20MMNACUTLT,126.83,11.01,9567.0,5691.0,665.0,2040.0,1562.0,261.0,0.0,6828.0,1092.0,0.0,0.14485185185185184,0.03759259259259259,0.8601851851851853,1823.0,0.9201247823496799,53.83584325432598,1.6810753821820976,0.8568294020840062,40,0.21,0.78,0.025,0.022,0.22
24210011,2024-10-11,1786500D,122.55,11.21,9972.0,2223.0,797.0,1775.0,1725.0,280.0,0.0,6589.0,1143.0,0.0,0.14485185185185184,0.03759259259259259,0.8601851851851853,2005.0,0.9161931818113324,53.76580987308228,4.485829959512152,0.8603491271816158,2,0.2,0.83,0.024,0.023,0.208
24210036,2024-10-11,2062BK1,127.2,9.07,9525.0,2988.0,896.0,1879.0,1647.0,267.0,0.0,6876.0,1211.0,0.0,0.14485185185185184,0.03759259259259259,0.8601851851851853,1914.0,0.9334409627876022,54.05660377315993,3.1877510040149972,0.8605015673976696,6,0.17,0.72,0.022,0.019,0.21
24310033,2024-10-11,2062BK1,126.42,7.69,8529.0,3048.0,704.0,1461.0,1579.0,258.0,0.0,6711.0,1026.0,0.0,0.14485185185185184,0.03759259259259259,0.8601851851851853,1837.0,0.9426590112523849,53.08495491177752,2.7982283464557747,0.859553620032194,6,0.22,0.77,0.025,0.025,0.21
24310030,2024-10-11,C20MMNC,116.55,7.61,9129.0,4440.0,699.0,1537.0,1562.0,264.0,0.0,6651.0,1090.0,0.0,0.14485185185185184,0.03759259259259259,0.8601851851851853,1826.0,0.9387081185491405,57.06563706514744,2.0560810810806176,0.8554216867465195,42,0.21,0.79,0.027,0.025,0.2
24310027,2024-10-11,S.TOWER6VAN,119.39,8.37,8718.0,4017.0,696.0,1018.0,2305.0,0.0,447.0,6715.0,1029.0,0.0,0.14485185185185184,0.03759259259259259,0.8601851851851853,2752.0,0.934486537250043,56.24424156079869,2.1702763256155913,0.8375726744183003,67,0.189,1.314,0.037,0.021,0.216
24310024,2024-10-11,S.TOWER6VAN,120.4,8.26,8154.0,3930.0,712.0,1022.0,2288.0,0.0,441.0,6732.0,1041.0,0.0,0.14485185185185184,0.03759259259259259,0.8601851851851853,2729.0,0.9357997823648704,55.91362126199407,2.0748091603048158,0.8384023451810779,67,0.17,1.25,0.031,0.028,0.21
24310021,2024-10-11,S.TOWER6VAN,122.63,10.08,7470.0,4323.0,494.0,1547.0,2508.0,0.0,448.0,6645.0,1057.0,0.0,0.14485185185185184,0.03759259259259259,0.8601851851851853,2956.0,0.9240449099470722,54.18739297028307,1.727966689798351,0.8484438430308361,67,0.185,1.288,0.024,0.024,0.182
24310018,2024-10-11,S.TOWER6VAN,124.35,0.0,9645.0,4302.0,706.0,1520.0,2503.0,0.0,446.0,554.0,1622.0,0.0,0.14485185185185184,0.03759259259259259,0.8601851851851853,2949.0,0.9999999999919581,4.455166867676275,2.241980474197526,0.8487622923021876,67,0.18,1.34,0.02,0.022,0.18
24310015,2024-10-11,2062BK1,121.6,9.14,9456.0,3204.0,0.0,318.0,0.0,0.0,0.0,5708.0,1261.0,0.0,0.14485185185185184,0.03759259259259259,0.8601851851851853,0.0,0.9300902554617554,46.94078947329818,2.9513108614223,0.0,6,0.22,0.78,0.027,0.023,0.2
24305735,2024-10-11,C20MMNACUTLT,123.44,8.15,8277.0,3150.0,809.0,4488.0,1725.0,261.0,0.0,6561.0,1020.0,0.0,0.14485185185185184,0.03759259259259259,0.8601851851851853,1986.0,0.9380652025158595,53.15132858025639,2.6276190476182135,0.8685800604225233,40,0.19,0.75,0.026,0.028,0.2
24310012,2024-10-11,2062BK1,125.01,9.88,9318.0,3072.0,709.0,0.0,1755.0,281.0,0.0,6798.0,1151.0,367.0,0.14485185185185184,0.03759259259259259,0.8601851851851853,2036.0,0.9267551338058658,54.37964962759475,3.033203124999013,0.8619842829072387,6,0.22,0.81,0.026,0.023,0.21
24310005,2024-10-11,S.TOWER6VAN,118.39,9.8,4806.0,2631.0,707.0,1146.0,2515.0,105.0,446.0,2202.0,1739.0,0.0,0.14485185185185184,0.03759259259259259,0.8601851851851853,3066.0,0.9235509790083194,18.599543880238198,1.8266818700107081,0.8202870189168884,67,0.2,1.32,0.021,0.014,0.23
24310003,2024-10-11,S.TOWER6VAN,121.87,10.0,13770.0,0.0,696.0,2352.0,2438.0,108.0,403.0,6236.0,1666.0,0.0,0.14485185185185184,0.03759259259259259,0.8601851851851853,2949.0,0.924167740949995,51.16927873922073,13770000000000.0,0.8267209223462778,67,0.16,1.28,0.022,0.02,0.21
24310000,2024-10-11,2062BK1,120.61,0.0,10956.0,2520.0,705.0,3796.0,1797.0,285.0,0.0,6722.0,1435.0,0.0,0.14485185185185184,0.03759259259259259,0.8601851851851853,2082.0,0.9999999999917087,55.73335544270182,4.347619047617322,0.8631123919304212,6,0.19,0.76,0.017,0.018,0.22
24309997,2024-10-11,2062BK1,120.1,11.34,9834.0,5040.0,892.0,1021.0,1620.0,210.0,0.0,6996.0,141.0,0.0,0.14485185185185184,0.03759259259259259,0.8601851851851853,1830.0,0.9137248934805712,58.25145711858242,1.951190476190089,0.8852459016388605,6,0.19,0.76,0.02,0.018,0.21
24309992,2024-10-11,S.TOWER6VAN,123.03,10.25,9141.0,3018.0,900.0,2073.0,2396.0,0.0,393.0,6304.0,1115.0,0.0,0.14485185185185184,0.03759259259259259,0.8601851851851853,2789.0,0.9230942376881521,51.23953507233,3.028827037772356,0.8590892793112732,67,0.2,1.31,0.034,0.022,0.21
24309989,2024-10-11,S.TOWER6VAN,128.3,10.23,8865.0,507.0,901.0,2146.0,2536.0,1.0,404.0,6664.0,1312.0,0.0,0.14485185185185184,0.03759259259259259,0.8601851851851853,2941.0,0.9261531798099608,51.94076383435744,17.48520710055723,0.862291737503957,67,0.188,1.301,0.025,0.022,0.212
24309986,2024-10-11,2062BK1,121.26,10.21,9042.0,2976.0,892.0,1615.0,1624.0,207.0,0.0,4434.0,761.0,0.0,0.14485185185185184,0.03759259259259259,0.8601851851851853,1831.0,0.9223396972623236,36.5660564074174,3.0383064516118825,0.8869470234839504,6,0.2,0.78,0.022,0.016,0.19
24310008,2024-10-11,SEQRFE550D,102.92,10.12,8985.0,2913.0,696.0,0.0,1790.0,272.0,0.0,6399.0,1469.0,0.0,0.14485185185185184,0.03759259259259259,0.8601851851851853,2062.0,0.9104741684278974,62.17450446888676,3.0844490216261296,0.8680892337532162,73,0.23,0.87,0.028,0.017,0.22
24205739,2024-10-11,C20MMNACUTLT,123.33,7.21,9414.0,300.0,809.0,3658.0,1664.0,260.0,0.0,6404.0,1143.0,0.0,0.14485185185185184,0.03759259259259259,0.8601851851851853,1924.0,0.9447678872303911,51.92572772194984,31.3799999998954,0.8648648648644154,40,0.19,0.77,0.02,0.026,0.2
24209963,2024-10-11,2062BK1,122.56,10.52,10575.0,2613.0,668.0,2452.0,1661.0,256.0,0.0,6629.0,1079.0,0.0,0.14485185185185184,0.03759259259259259,0.8601851851851853,1917.0,0.9209498046218745,54.08779373324014,4.047072330652871,0.8664580073026258,6,0.18,0.74,0.025,0.026,0.23
24209978,2024-10-11,C20MMNACUTLT,128.26,9.32,11010.0,2916.0,511.0,2983.0,1644.0,294.0,0.0,6646.0,1179.0,0.0,0.14485185185185184,0.03759259259259259,0.8601851851851853,1938.0,0.932257595573977,51.81662248517218,3.7757201646077587,0.8482972136218533,40,0.2,0.81,0.017,0.02,0.24
24210032,2024-10-11,C20MMNC,119.37,8.74,8595.0,3003.0,602.0,2335.0,1677.0,273.0,0.0,6706.0,1196.0,0.0,0.14485185185185184,0.03759259259259259,0.8601851851851853,1950.0,0.9317773788078075,56.178269246408824,2.862137862136909,0.859999999999559,42,0.195,0.795,0.028,0.025,0.215
24210026,2024-10-11,SEQRFE550D,120.45,8.25,8691.0,2985.0,948.0,2529.0,1691.0,263.0,0.0,6688.0,1496.0,0.0,0.14485185185185184,0.03759259259259259,0.8601851851851853,1954.0,0.9358974358901642,55.52511415479016,2.9115577889437483,0.8654042988736615,73,0.23,0.88,0.024,0.021,0.23
24210023,2024-10-11,SEQRFE550D,132.05,8.0,8925.0,2001.0,704.0,3238.0,1661.0,263.0,0.0,6713.0,1255.0,0.0,0.14485185185185184,0.03759259259259259,0.8601851851851853,1924.0,0.9428775437276482,50.83680424043289,4.4602698650652375,0.8633056133051646,73,0.21,0.81,0.016,0.017,0.22
24210020,2024-10-11,2062BK1,102.22,10.0,5772.0,0.0,698.0,3531.0,1637.0,280.0,0.0,6137.0,1263.0,0.0,0.14485185185185184,0.03759259259259259,0.8601851851851853,1917.0,0.910889324532963,60.03717472060226,5772000000000.0,0.8539384454872958,6,0.19,0.76,0.024,0.02,0.2
24210017,2024-10-11,S.TOWER6VAN,124.75,7.54,14418.0,2007.0,509.0,2497.0,2497.0,115.0,483.0,6776.0,1230.0,0.0,0.14485185185185184,0.03759259259259259,0.8601851851851853,3095.0,0.9430040063425581,54.31663326609766,7.183856502238573,0.8067851373179946,67,0.18,1.29,0.024,0.019,0.18
24210014,2024-10-11,1786500D,120.74,10.13,10443.0,2103.0,723.0,1991.0,1684.0,280.0,0.0,6530.0,1083.0,0.0,0.14485185185185184,0.03759259259259259,0.8601851851851853,1964.0,0.922594941537995,54.08315388393173,4.965763195432731,0.8574338085535349,2,0.17,0.86,0.023,0.019,0.222
24110037,2024-10-11,2062BK1,100.3,8.0,8607.0,3105.0,694.0,1040.0,1529.0,199.0,0.0,5495.0,982.0,0.0,0.14485185185185184,0.03759259259259259,0.8601851851851853,1728.0,0.9261311172582998,54.78564307024142,2.7719806763276096,0.8848379629624509,6,0.19,0.84,0.027,0.016,0.21
24210009,2024-10-11,SEQRFE550D,119.9,9.8,10002.0,1986.0,712.0,2129.0,1714.0,294.0,0.0,6351.0,1054.0,0.0,0.14485185185185184,0.03759259259259259,0.8601851851851853,2008.0,0.924441017726103,52.96914095035054,5.03625377643251,0.8535856573700928,73,0.21,0.84,0.024,0.022,0.2
24210006,2024-10-11,S.TOWER6VAN,121.8,10.0,9963.0,2214.0,704.0,1928.0,2373.0,68.0,466.0,6368.0,1088.0,0.0,0.14485185185185184,0.03759259259259259,0.8601851851851853,2907.0,0.924127465850348,52.28243021303545,4.499999999997968,0.8163054695559627,67,0.177,1.392,0.026,0.018,0.21
24210004,2024-10-11,2062BK1,123.49,8.46,8490.0,2697.0,707.0,0.0,1725.0,246.0,0.0,6442.0,1169.0,0.0,0.14485185185185184,0.03759259259259259,0.8601851851851853,1971.0,0.9358848048432294,52.1661673005736,3.147942157952114,0.8751902587514585,6,0.2,0.76,0.018,0.022,0.21
24210002,2024-10-11,2062BK1,125.89,9.8,9252.0,3312.0,712.0,0.0,1698.0,270.0,0.0,6593.0,1335.0,410.0,0.14485185185185184,0.03759259259259259,0.8601851851851853,1968.0,0.9277765494809657,52.3711176419702,2.7934782608687216,0.862804878048342,6,0.21,0.79,0.032,0.016,0.2
24209999,2024-10-11,S.TOWER6VAN,133.05,0.0,9711.0,2946.0,710.0,1245.0,2491.0,91.0,577.0,6558.0,1224.0,0.0,0.14485185185185184,0.03759259259259259,0.8601851851851853,3159.0,0.9999999999924841,49.289740698614885,3.2963340122188405,0.7885406774293167,67,0.19,1.27,0.02,0.016,0.2
24209996,2024-10-11,S.TOWER6VAN,121.3,8.2,9753.0,999.0,0.0,1198.0,2450.0,0.0,0.0,6796.0,3986.0,0.0,0.14485185185185184,0.03759259259259259,0.8601851851851853,2450.0,0.9366795366723036,56.02638087340456,9.76276276275299,0.9999999999995919,67,0.17,1.29,0.022,0.016,0.21
24209993,2024-10-11,2062BK1,120.2,9.8,10290.0,2097.0,803.0,1032.0,1640.0,243.0,0.0,6297.0,1878.0,0.0,0.14485185185185184,0.03759259259259259,0.8601851851851853,1883.0,0.9246153846082723,52.38768718758413,4.907010014303812,0.8709506107270999,6,0.19,0.82,0.02,0.016,0.18
24209990,2024-10-11,2062BK1,124.74,9.17,10272.0,2397.0,811.0,1117.0,1674.0,277.0,0.0,6791.0,1233.0,0.0,0.14485185185185184,0.03759259259259259,0.8601851851851853,1951.0,0.9315211709287469,54.44123777413467,4.28535669586805,0.8580215274213951,6,0.21,0.79,0.017,0.02,0.22
24209987,2024-10-11,C20MMNA,120.16,9.8,8799.0,2007.0,806.0,1038.0,1738.0,290.0,0.0,3261.0,1573.0,0.0,0.14485185185185184,0.03759259259259259,0.8601851851851853,2028.0,0.9245921822027963,27.13881491322288,4.3841554559021505,0.8570019723861652,37,0.22,0.81,0.025,0.019,0.22
24209981,2024-10-11,C20MMNACUTLT,126.04,10.52,9573.0,2499.0,715.0,2483.0,1694.0,280.0,0.0,6663.0,1176.0,0.0,0.14485185185185184,0.03759259259259259,0.8601851851851853,1974.0,0.9229642647852743,52.86417010430923,3.8307322929156338,0.8581560283683596,40,0.21,0.79,0.015,0.02,0.23
24210039,2024-10-11,2062BK1,131.11,0.0,10851.0,2976.0,913.0,3510.0,1634.0,267.0,0.0,6599.0,1953.0,0.0,0.14485185185185184,0.03759259259259259,0.8601851851851853,1901.0,0.9999999999923729,50.33178247234893,3.6461693548374843,0.8595476065224306,6,0.17,0.75,0.02,0.019,0.19
24110048,2024-10-11,C20MMNC,120.93,7.91,9840.0,2994.0,800.0,2645.0,1637.0,247.0,0.0,2539.0,1636.0,0.0,0.14485185185185184,0.03759259259259259,0.8601851851851853,1884.0,0.9386060229669466,20.995617299090416,3.2865731462914876,0.8688959660292628,42,0.18,0.77,0.018,0.016,0.22
24309983,2024-10-11,C20MMNA,118.98,10.56,8550.0,2517.0,878.0,1080.0,1622.0,206.0,0.0,6000.0,1155.0,0.0,0.14485185185185184,0.03759259259259259,0.8601851851851853,1828.0,0.9184807781309366,50.42864346906683,3.396901072704252,0.8873085339163637,37,0.19,0.856,0.024,0.016,0.173
24110054,2024-10-12,2062BK1,122.46,8.2,9504.0,4833.0,782.0,2373.0,1636.0,254.0,0.0,6554.0,1316.0,0.0,0.1435,0.034583333333333334,0.8185416666666666,1890.0,0.9372416959977251,53.519516576404385,1.9664804469269672,0.8656084656080076,6,0.21,0.8,0.028,0.02,0.25
24110073,2024-10-12,C20MMNC,126.71,7.52,9957.0,3192.0,795.0,3089.0,1707.0,275.0,0.0,6194.0,1168.0,0.0,0.1435,0.034583333333333334,0.8185416666666666,1982.0,0.9439767563067574,48.883276773349515,3.119360902254662,0.861251261351735,42,0.206,0.817,0.033,0.025,0.202
24310055,2024-10-12,S.TOWER6VAN,126.18,7.54,10956.0,3978.0,699.0,1524.0,2417.0,88.0,452.0,4668.0,792.0,0.0,0.1435,0.034583333333333334,0.8185416666666666,2957.0,0.9436135207826534,36.99476937678717,2.75414781297065,0.8173824822452427,67,0.199,1.344,0.032,0.02,0.204
24210029,2024-10-12,S.TOWER6VAN,123.39,7.52,9489.0,3009.0,572.0,2226.0,2538.0,122.0,493.0,6482.0,1146.0,0.0,0.1435,0.034583333333333334,0.8185416666666666,3153.0,0.9425559544653385,52.53262014707405,3.153539381853389,0.8049476688865193,67,0.167,1.323,0.032,0.026,0.213
24210042,2024-10-12,C20MMNC,132.94,0.0,10512.0,2601.0,707.0,3717.0,1647.0,270.0,0.0,6549.0,3413.0,0.0,0.1435,0.034583333333333334,0.8185416666666666,1917.0,0.9999999999924779,49.262825334366916,4.041522491347927,0.8591549295770167,42,0.188,0.767,0.017,0.02,0.236
24210049,2024-10-12,C20MMNC,122.72,8.1,8802.0,2979.0,784.0,1053.0,1674.0,277.0,0.0,6699.0,1181.0,0.0,0.1435,0.034583333333333334,0.8185416666666666,1951.0,0.9380828619405437,54.58767926943784,2.9546827794552017,0.8580215274213951,42,0.199,0.731,0.02,0.018,0.198
24210053,2024-10-12,1786500D,123.92,7.43,8952.0,2988.0,778.0,1589.0,1661.0,267.0,0.0,6554.0,1224.0,0.0,0.1435,0.034583333333333334,0.8185416666666666,1928.0,0.9434335744123075,52.88896061932788,2.995983935741969,0.86151452282113,2,0.19,0.84,0.026,0.025,0.21
24110075,2024-10-12,SEQRFE550D,132.4,9.07,9774.0,3003.0,799.0,3801.0,1733.0,298.0,0.0,6662.0,1318.0,0.0,0.1435,0.034583333333333334,0.8185416666666666,2031.0,0.9358874673009411,50.31722054342661,3.254745254744171,0.8532742491379354,73,0.21,0.84,0.027,0.016,0.21
24210056,2024-10-12,SEQRFE550D,119.63,8.1,9450.0,3777.0,792.0,1038.0,1667.0,304.0,0.0,6296.0,2672.0,0.0,0.1435,0.034583333333333334,0.8185416666666666,1971.0,0.9365849839431881,52.628939228850385,2.501985702938178,0.84576357179054,73,0.22,0.86,0.021,0.02,0.2
24210062,2024-10-12,SEQRFE550D,132.71,7.53,8490.0,2235.0,676.0,3749.0,1681.0,243.0,0.0,6659.0,1142.0,0.0,0.1435,0.034583333333333334,0.8185416666666666,1924.0,0.9463063319955342,50.17707783851875,3.798657718119106,0.8737006237001697,73,0.21,0.86,0.022,0.022,0.23
24210064,2024-10-12,2062BK1,123.03,7.61,9138.0,2283.0,668.0,3231.0,1593.0,243.0,0.0,6532.0,1077.0,0.0,0.1435,0.034583333333333334,0.8185416666666666,1836.0,0.9417483159756449,53.09274160730641,4.002628120891808,0.8676470588230568,6,0.21,0.8,0.025,0.026,0.21
24210066,2024-10-12,2062BK1,124.64,8.13,9258.0,576.0,671.0,3848.0,1657.0,230.0,0.0,6470.0,1072.0,0.0,0.1435,0.034583333333333334,0.8185416666666666,1887.0,0.9387662875578914,51.909499357735,16.07291666663876,0.8781134075247069,6,0.22,0.85,0.028,0.025,0.2
24210068,2024-10-12,C20MMNC,122.52,7.9,9189.0,2433.0,671.0,3754.0,1694.0,260.0,0.0,6570.0,1087.0,0.0,0.1435,0.034583333333333334,0.8185416666666666,1954.0,0.9394264683258748,53.62389813864166,3.7768187422919124,0.866939611053804,42,0.2,0.8,0.028,0.02,0.18
24210070,2024-10-12,2062BK1,125.3,7.82,9324.0,2373.0,663.0,3748.0,1714.0,243.0,0.0,6741.0,1111.0,0.0,0.1435,0.034583333333333334,0.8185416666666666,1957.0,0.9412560096083139,53.798882681134884,3.929203539821353,0.8758303525800328,6,0.22,0.84,0.024,0.022,0.24
24210072,2024-10-12,SEQRFE550D,130.53,7.93,9339.0,2301.0,671.0,3909.0,1698.0,283.0,0.0,6560.0,1083.0,0.0,0.1435,0.034583333333333334,0.8185416666666666,1981.0,0.9427271414058738,50.25664598138163,4.058670143414142,0.8571428571424244,73,0.23,0.84,0.024,0.022,0.24
24210059,2024-10-12,SEQRFE550D,127.12,7.43,9948.0,2565.0,666.0,1526.0,1596.0,223.0,0.0,6623.0,1181.0,0.0,0.1435,0.034583333333333334,0.8185416666666666,1819.0,0.9447788925979578,52.100377595562456,3.878362573097903,0.8774051676740641,73,0.22,0.84,0.023,0.021,0.23
24110077,2024-10-12,C20MMNC,120.6,0.0,9306.0,1476.0,690.0,2729.0,1727.0,251.0,0.0,5977.0,2507.0,0.0,0.1435,0.034583333333333334,0.8185416666666666,1978.0,0.9999999999917081,49.560530679522714,6.304878048776216,0.8731041456011764,42,0.203,0.816,0.019,0.017,0.249
24110079,2024-10-12,2062BK1,119.05,8.25,9171.0,2931.0,717.0,2781.0,1682.0,254.0,0.0,6438.0,1278.0,0.0,0.1435,0.034583333333333334,0.8185416666666666,1936.0,0.935192458751491,54.078118437177,3.1289662231309694,0.8688016528921132,6,0.17,0.81,0.021,0.017,0.2
24110081,2024-10-12,2062BK1,117.68,8.15,9582.0,2502.0,707.0,2995.0,1685.0,254.0,0.0,6358.0,1267.0,0.0,0.1435,0.034583333333333334,0.8185416666666666,1939.0,0.935230072312364,54.02787219532607,3.8297362110296445,0.8690046415673703,6,0.2,0.83,0.022,0.017,0.18
24110045,2024-10-12,2062BK1,124.45,9.88,6750.0,2535.0,792.0,3118.0,1731.0,274.0,0.0,6537.0,1266.0,0.0,0.1435,0.034583333333333334,0.8185416666666666,2005.0,0.9264497878290296,52.52711932460806,2.662721893490074,0.8633416458848562,6,0.18,0.77,0.027,0.018,0.19
24110043,2024-10-12,2062BK1,135.2,0.0,12681.0,2865.0,887.0,4183.0,1737.0,247.0,0.0,6924.0,1386.0,0.0,0.1435,0.034583333333333334,0.8185416666666666,1984.0,0.9999999999926036,51.2130177511005,4.426178010469659,0.8755040322576232,6,0.185,0.745,0.024,0.016,0.193
24110040,2024-10-12,C20MMNC,0.0,0.0,11238.0,2895.0,920.0,3660.0,1733.0,250.0,0.0,6548.0,1397.0,0.0,0.1435,0.034583333333333334,0.8185416666666666,1983.0,0.0,6548000000000.0,3.8818652849727524,0.8739283913258327,42,0.195,0.804,0.032,0.019,0.246
24310058,2024-10-12,S.TOWER6VAN,128.65,8.19,9393.0,1374.0,553.0,3588.0,2417.0,0.0,455.0,7031.0,1489.0,0.0,0.1435,0.034583333333333334,0.8185416666666666,2872.0,0.940149079209733,54.652157014732595,6.836244541479741,0.8415738161556958,67,0.187,1.36,0.026,0.022,0.195
24110034,2024-10-12,S.TOWER6VAN,129.82,8.13,10617.0,1974.0,684.0,2279.0,2531.0,102.0,487.0,6896.0,1731.0,0.0,0.1435,0.034583333333333334,0.8185416666666666,3120.0,0.9410656034726999,53.11970420541427,5.378419452884813,0.8112179487176887,67,0.19,1.368,0.027,0.022,0.21
24110105,2024-10-12,S.TOWER6VAN,130.96,0.0,8874.0,2196.0,983.0,4887.0,2440.0,98.0,414.0,3983.0,1421.0,0.0,0.1435,0.034583333333333334,0.8185416666666666,2952.0,0.9999999999923641,30.413866829334044,4.040983606555537,0.8265582655823759,67,0.19,1.3,0.033,0.018,0.18
24110057,2024-10-12,2062BK1,132.01,7.54,10041.0,2994.0,696.0,2594.0,1691.0,277.0,0.0,6712.0,1253.0,0.0,0.1435,0.034583333333333334,0.8185416666666666,1968.0,0.9459691866646653,50.84463298196467,3.353707414828539,0.8592479674792382,6,0.2,0.73,0.025,0.02,0.2
24110099,2024-10-12,SEQRFE550D,134.21,0.0,9900.0,2481.0,983.0,4225.0,1631.0,244.0,0.0,5273.0,1687.0,0.0,0.1435,0.034583333333333334,0.8185416666666666,1875.0,0.9999999999925491,39.28917368274131,3.990326481255949,0.8698666666662027,73,0.21,0.85,0.033,0.017,0.22
24110095,2024-10-12,SEQRFE550D,136.72,0.0,10308.0,1644.0,692.0,5301.0,1695.0,284.0,0.0,4719.0,1300.0,0.0,0.1435,0.034583333333333334,0.8185416666666666,1979.0,0.9999999999926859,34.51579871244503,6.270072992696916,0.8564931783724828,73,0.21,0.83,0.022,0.013,0.19
24110093,2024-10-12,2062BK1,127.41,7.52,10353.0,1854.0,700.0,4424.0,1632.0,248.0,0.0,4399.0,1161.0,0.0,0.1435,0.034583333333333334,0.8185416666666666,1880.0,0.9442673979030293,34.526332312734276,5.584142394818994,0.868085106382517,6,0.2,0.8,0.023,0.019,0.2
24110091,2024-10-12,C20MMNC,125.58,8.25,10374.0,1917.0,691.0,4536.0,1638.0,250.0,0.0,6361.0,1236.0,0.0,0.1435,0.034583333333333334,0.8185416666666666,1888.0,0.9383546289999377,50.65297021778426,5.411580594676363,0.8675847457622523,42,0.21,0.8,0.021,0.013,0.2
24110089,2024-10-12,2062BK1,129.06,8.25,10992.0,2109.0,714.0,4116.0,1632.0,248.0,0.0,6448.0,1191.0,0.0,0.1435,0.034583333333333334,0.8185416666666666,1880.0,0.9399169761784291,49.96125832907205,5.211948790893688,0.868085106382517,6,0.19,0.8,0.024,0.014,0.24
24110087,2024-10-12,C20MMNC,123.31,8.26,9945.0,2130.0,684.0,3770.0,1631.0,254.0,0.0,6090.0,1241.0,0.0,0.1435,0.034583333333333334,0.8185416666666666,1885.0,0.9372197309345808,49.38772200105922,4.66901408450485,0.8652519893894615,42,0.21,0.82,0.025,0.023,0.2
24110085,2024-10-12,2062BK1,123.59,7.53,9681.0,2247.0,707.0,2765.0,1693.0,248.0,0.0,6498.0,1126.0,0.0,0.1435,0.034583333333333334,0.8185416666666666,1941.0,0.942571690047723,52.57706934175437,4.308411214951354,0.8722308088609623,6,0.18,0.78,0.026,0.019,0.18
24110083,2024-10-12,C20MMNC,124.69,8.97,9753.0,2463.0,684.0,3227.0,1685.0,246.0,0.0,6393.0,1395.0,0.0,0.1435,0.034583333333333334,0.8185416666666666,1931.0,0.9328894209117696,51.27115245768489,3.959805115710938,0.8726048679436186,42,0.204,0.798,0.024,0.016,0.207
24210074,2024-10-12,2062BK1,132.81,8.23,9489.0,1845.0,668.0,3522.0,1704.0,273.0,0.0,6614.0,1080.0,0.0,0.1435,0.034583333333333334,0.8185416666666666,1977.0,0.9416477594941745,49.80046683194187,5.143089430891521,0.8619119878599586,6,0.22,0.82,0.02,0.023,0.21
24210076,2024-10-12,2062BK1,134.12,7.98,9594.0,1965.0,688.0,3124.0,1711.0,273.0,0.0,6619.0,1089.0,0.0,0.1435,0.034583333333333334,0.8185416666666666,1984.0,0.9438423645253777,49.351327169330816,4.882442748089118,0.8623991935479525,6,0.22,0.79,0.026,0.019,0.2
24110071,2024-10-12,2062BK1,127.08,12.06,9915.0,3000.0,516.0,3082.0,1692.0,277.0,0.0,6735.0,1378.0,0.0,0.1435,0.034583333333333334,0.8185416666666666,1969.0,0.9133247089196974,52.99811142545642,3.3049999999988984,0.859319451497786,6,0.2,0.79,0.022,0.021,0.21
24210080,2024-10-12,C20MMNC,129.63,8.88,9345.0,810.0,707.0,2796.0,1688.0,297.0,0.0,6601.0,1162.0,0.0,0.1435,0.034583333333333334,0.8185416666666666,1985.0,0.935889105472992,50.9218545085943,11.537037037022793,0.8503778337527202,42,0.19,0.78,0.019,0.015,0.19
24310035,2024-10-12,C20MMNC,119.99,8.17,12981.0,3552.0,696.0,2637.0,1726.0,285.0,0.0,6563.0,1279.0,0.0,0.1435,0.034583333333333334,0.8185416666666666,2011.0,0.9362515605420081,54.69622468493461,3.654560810809782,0.8582794629533276,42,0.21,0.765,0.028,0.033,0.21
24310038,2024-10-12,S.TOWER6VAN,135.34,0.0,10074.0,2379.0,795.0,3297.0,2450.0,88.0,447.0,2137.0,1985.0,0.0,0.1435,0.034583333333333334,0.8185416666666666,2985.0,0.9999999999926112,15.78986256822972,4.234552332911209,0.8207705192627066,67,0.176,1.38,0.034,0.015,0.181
24310044,2024-10-12,14650CPS1786,124.58,10.2,7920.0,3276.0,757.0,1398.0,1704.0,275.0,0.0,4405.0,758.0,0.0,0.1435,0.034583333333333334,0.8185416666666666,1979.0,0.9243211158857078,35.358805586487726,2.41758241758168,0.8610409297620712,0,0.21,0.82,0.04,0.02,0.208
24310047,2024-10-12,2062BK1,122.85,7.54,9246.0,3612.0,751.0,960.0,1716.0,275.0,0.0,3854.0,669.0,0.0,0.1435,0.034583333333333334,0.8185416666666666,1991.0,0.9421734795540904,31.371591371336006,2.5598006644511186,0.8618784530382412,6,0.19,0.82,0.039,0.022,0.2
24310052,2024-10-12,2062BK1,123.4,7.54,9528.0,2988.0,748.0,2298.0,1726.0,281.0,0.0,4886.0,834.0,0.0,0.1435,0.034583333333333334,0.8185416666666666,2007.0,0.9424163739045182,39.59481361394169,3.1887550200792543,0.8599900348774988,6,0.21,0.82,0.03,0.027,0.23
24210078,2024-10-12,2062BK1,123.85,8.12,9492.0,2220.0,806.0,3095.0,1721.0,287.0,0.0,6046.0,1364.0,0.0,0.1435,0.034583333333333334,0.8185416666666666,2008.0,0.9384708645833261,48.81711748042942,4.2756756756737495,0.8570717131469835,6,0.21,0.82,0.023,0.016,0.21
24110063,2024-10-12,2062BK1,123.19,8.12,8796.0,2997.0,712.0,2779.0,1692.0,271.0,0.0,6473.0,1179.0,0.0,0.1435,0.034583333333333334,0.8185416666666666,1963.0,0.9381616023079875,52.54484941916921,2.9349349349339557,0.8619460010184096,6,0.17,0.79,0.028,0.022,0.18
24110065,2024-10-12,C20MMNC,120.59,7.86,8796.0,3000.0,699.0,3118.0,1699.0,271.0,0.0,6540.0,1231.0,0.0,0.1435,0.034583333333333334,0.8185416666666666,1970.0,0.9388088750413482,54.23335268219393,2.9319999999990225,0.8624365482229125,42,0.207,0.762,0.036,0.018,0.175
24110067,2024-10-12,1786500D,131.69,8.26,9381.0,3507.0,705.0,2825.0,1534.0,241.0,0.0,6595.0,1218.0,206.0,0.1435,0.034583333333333334,0.8185416666666666,1775.0,0.9409789210365062,50.079732705216195,2.6749358425997505,0.8642253521121892,2,0.16,0.77,0.031,0.024,0.228
24110069,2024-10-12,2062BK1,123.24,8.26,8880.0,3099.0,672.0,2958.0,1712.0,275.0,0.0,6309.0,1124.0,293.0,0.1435,0.034583333333333334,0.8185416666666666,1987.0,0.9371863117799454,51.19279454680954,2.8654404646650966,0.861600402616577,6,0.22,0.78,0.022,0.023,0.22
24110060,2024-10-12,2062BK1,122.8,7.97,8523.0,2988.0,697.0,3143.0,1689.0,274.0,0.0,6519.0,1173.0,0.0,0.1435,0.034583333333333334,0.8185416666666666,1963.0,0.9390532996792914,53.08631921780874,2.8524096385532625,0.8604177279669585,6,0.2,0.8,0.027,0.023,0.23
24110051,2024-10-12,S.TOWER6VAN,127.34,7.43,9105.0,3591.0,850.0,2775.0,2438.0,81.0,474.0,6771.0,1197.0,0.0,0.1435,0.034583333333333334,0.8185416666666666,2993.0,0.9448690361286275,53.172608763521495,2.5355054302415665,0.8145673237551572,67,0.184,1.338,0.025,0.02,0.22
24210082,2024-10-12,2062BK1,130.78,8.0,8853.0,1989.0,701.0,2336.0,1654.0,260.0,0.0,6494.0,1101.0,0.0,0.1435,0.034583333333333334,0.8185416666666666,1914.0,0.9423548061612456,49.655910689328216,4.450980392154625,0.8641588296756195,6,0.17,0.8,0.021,0.017,0.22
24210084,2024-10-12,2062BK1,130.9,0.0,6087.0,1998.0,698.0,1630.0,1708.0,273.0,0.0,6609.0,1198.0,0.0,0.1435,0.034583333333333334,0.8185416666666666,1981.0,0.9999999999923607,50.48892284147831,3.046546546545022,0.8621908127204129,6,0.22,0.87,0.025,0.019,0.22
24210086,2024-10-12,2062BK1,129.97,8.0,8748.0,1977.0,701.0,2542.0,1721.0,257.0,0.0,6240.0,1098.0,0.0,0.1435,0.034583333333333334,0.8185416666666666,1978.0,0.9420163803657171,48.01107947951058,4.424886191196548,0.8700707785637664,6,0.22,0.88,0.025,0.019,0.22
24210088,2024-10-12,2062BK1,127.08,8.1,9042.0,1995.0,701.0,2337.0,1735.0,270.0,0.0,6437.0,1149.0,0.0,0.1435,0.034583333333333334,0.8185416666666666,2005.0,0.9400798934684119,50.65313188502791,4.5323308270653975,0.8653366583536831,6,0.19,0.74,0.021,0.021,0.18
24210090,2024-10-12,C20MMNC,127.49,8.75,10194.0,0.0,696.0,3617.0,1721.0,287.0,0.0,6496.0,1304.0,372.0,0.1435,0.034583333333333334,0.8185416666666666,2008.0,0.9357751027529669,50.95301592241781,10194000000000.0,0.8570717131469835,42,0.22,0.81,0.021,0.016,0.19
24210092,2024-10-12,S.TOWER6VAN,126.73,8.45,9042.0,0.0,707.0,3500.0,2386.0,84.0,510.0,6203.0,1239.0,0.0,0.1435,0.034583333333333334,0.8185416666666666,2980.0,0.9374907530630457,48.94657934152176,9042000000000.0,0.8006711409393287,67,0.19,1.31,0.021,0.015,0.19
24210096,2024-10-12,S.TOWER6VAN,128.04,8.26,9177.0,2202.0,514.0,1450.0,2400.0,135.0,368.0,6466.0,1076.0,0.0,0.1435,0.034583333333333334,0.8185416666666666,2903.0,0.9393983859065342,50.499843798418475,4.1675749318782165,0.8267309679638902,67,0.19,1.28,0.02,0.014,0.26
24110149,2024-10-13,2062BK1,0.0,0.0,10350.0,2058.0,689.0,4960.0,1689.0,284.0,0.0,5254.0,1090.0,0.0,0.1416923076923077,0.033576923076923074,0.8308461538461539,1973.0,0.0,5254000000000.0,5.029154518947994,0.8560567663452326,6,0.18,0.82,0.029,0.021,0.17
24310154,2024-10-13,2062BK1,124.06,8.0,8391.0,2778.0,804.0,1526.0,1630.0,233.0,0.0,6676.0,1189.0,0.0,0.1416923076923077,0.033576923076923074,0.8308461538461539,1863.0,0.9394214750799681,53.81267128765264,3.02051835853023,0.8749329039179415,6,0.21,0.83,0.023,0.019,0.2
24110152,2024-10-13,SEQRFE550D,128.47,7.52,9528.0,3009.0,697.0,3199.0,1682.0,257.0,0.0,6539.0,1237.0,0.0,0.1416923076923077,0.033576923076923074,0.8308461538461539,1939.0,0.9447018163030759,50.899042577637594,3.166500498503434,0.8674574522945501,73,0.21,0.84,0.027,0.022,0.21
24310148,2024-10-13,2062BK1,143.71,0.0,4962.0,2994.0,806.0,3714.0,1619.0,234.0,0.0,6677.0,1238.0,371.0,0.1416923076923077,0.033576923076923074,0.8308461538461539,1853.0,0.9999999999930416,46.46162410377523,1.6573146292579635,0.8737182946568409,6,0.18,0.79,0.024,0.022,0.2
24310145,2024-10-13,2062BK1,124.5,8.26,8973.0,2967.0,897.0,3127.0,1525.0,206.0,0.0,6800.0,1356.0,0.0,0.1416923076923077,0.033576923076923074,0.8308461538461539,1731.0,0.9377824645907068,54.61847389514362,3.024266936298273,0.8809936452912299,6,0.18,0.72,0.021,0.021,0.19
24310142,2024-10-13,2062BK1,120.8,7.54,7923.0,2976.0,881.0,3008.0,1518.0,207.0,0.0,6381.0,1228.0,0.0,0.1416923076923077,0.033576923076923074,0.8308461538461539,1725.0,0.9412498051975904,52.82284768168193,2.6622983870958796,0.8799999999994899,6,0.19,0.78,0.022,0.02,0.17
24310139,2024-10-13,SEQRFE550D,115.3,8.25,8427.0,2979.0,710.0,2978.0,1532.0,214.0,0.0,6191.0,1117.0,0.0,0.1416923076923077,0.033576923076923074,0.8308461538461539,1746.0,0.9332254148042636,53.69470945313361,2.8288016112780032,0.8774341351655914,73,0.21,0.88,0.023,0.016,0.22
24310130,2024-10-13,SEQRFE550D,120.0,8.0,9030.0,3018.0,696.0,1985.0,1574.0,204.0,0.0,6989.0,1202.0,0.0,0.1416923076923077,0.033576923076923074,0.8308461538461539,1778.0,0.9374999999926759,58.24166666618132,2.9920477137167025,0.8852643419567574,73,0.21,0.87,0.029,0.016,0.24
24310133,2024-10-13,SEQRFE550D,121.15,9.8,9840.0,3015.0,607.0,2662.0,1535.0,210.0,0.0,6372.0,1264.0,0.0,0.1416923076923077,0.033576923076923074,0.8308461538461539,1745.0,0.9251622756706745,52.59595542672228,3.2636815920387185,0.8796561604579486,73,0.22,0.83,0.02,0.016,0.19
24110147,2024-10-13,SEQRFE550D,131.54,8.1,9582.0,3153.0,772.0,3690.0,1688.0,257.0,0.0,6644.0,1219.0,0.0,0.1416923076923077,0.033576923076923074,0.8308461538461539,1945.0,0.9419936980740333,50.5093507674433,3.0390104662216815,0.8678663239070088,73,0.21,0.87,0.026,0.021,0.18
24310128,2024-10-13,C20MMNC,120.24,7.29,10173.0,1005.0,695.0,2688.0,1508.0,211.0,0.0,4232.0,1176.0,0.0,0.1416923076923077,0.033576923076923074,0.8308461538461539,1719.0,0.9428369795268341,35.19627411813709,10.12238805969142,0.8772542175678434,42,0.171,0.745,0.025,0.017,0.221
24310125,2024-10-13,SEQRFE550D,118.58,7.54,10035.0,0.0,707.0,2892.0,1504.0,261.0,0.0,6461.0,1109.0,0.0,0.1416923076923077,0.033576923076923074,0.8308461538461539,1765.0,0.9402156676106864,54.486422667781355,10035000000000.0,0.8521246458918685,73,0.21,0.85,0.021,0.017,0.22
24310120,2024-10-13,C20MMNC,119.0,8.42,10077.0,1269.0,693.0,3877.0,1501.0,257.0,0.0,6366.0,1347.0,0.0,0.1416923076923077,0.033576923076923074,0.8308461538461539,1758.0,0.9339193219201544,53.49579831887819,7.9408983451474064,0.8538111490325063,42,0.2,0.76,0.018,0.013,0.18
24310116,2024-10-13,SEQRFE550D,113.35,8.32,9729.0,2589.0,701.0,1551.0,1659.0,260.0,0.0,6621.0,1023.0,0.0,0.1416923076923077,0.033576923076923074,0.8308461538461539,1919.0,0.9316183118194163,58.41199823503827,3.7578215527216074,0.8645127670657298,73,0.21,0.84,0.025,0.012,0.17
24310115,2024-10-13,C15HMNA,125.06,8.97,10686.0,1944.0,497.0,3099.0,2242.0,0.0,446.0,6510.0,1354.0,0.0,0.1416923076923077,0.033576923076923074,0.8308461538461539,2688.0,0.9330746847651044,52.05501359305889,5.496913580244086,0.8340773809520706,29,0.137,1.306,0.028,0.02,0.204
24310114,2024-10-13,2062BK1,117.55,7.43,10434.0,1950.0,707.0,2941.0,1666.0,261.0,0.0,6603.0,1478.0,0.0,0.1416923076923077,0.033576923076923074,0.8308461538461539,1927.0,0.940550488070567,56.17184176898195,5.3507692307664865,0.8645563051370708,6,0.19,0.75,0.018,0.017,0.2
24310061,2024-10-13,C20MMNC,126.8,7.52,11250.0,1011.0,699.0,1986.0,1674.0,261.0,0.0,6923.0,1165.0,0.0,0.1416923076923077,0.033576923076923074,0.8308461538461539,1935.0,0.9440142942157237,54.59779179767667,11.127596439158133,0.8651162790693203,42,0.2,0.83,0.024,0.016,0.21
24310136,2024-10-13,2062BK1,126.3,8.21,9828.0,3030.0,698.0,2293.0,1530.0,214.0,0.0,2683.0,1326.0,0.0,0.1416923076923077,0.033576923076923074,0.8308461538461539,1744.0,0.9389636458186087,21.243072050504804,3.243564356434573,0.8772935779811484,6,0.22,0.76,0.024,0.016,0.23
24310161,2024-10-13,S.TOWER6VAN,129.72,8.26,9648.0,2949.0,696.0,3861.0,2400.0,68.0,401.0,4735.0,814.0,0.0,0.1416923076923077,0.033576923076923074,0.8308461538461539,2869.0,0.9401362516238577,36.50169596024899,3.2716174974556558,0.8365284071101999,67,0.19,1.33,0.023,0.024,0.22
24210106,2024-10-13,SEQRFE550D,136.95,0.0,9048.0,2703.0,927.0,4073.0,1677.0,257.0,0.0,6643.0,1249.0,0.0,0.1416923076923077,0.033576923076923074,0.8308461538461539,1934.0,0.9999999999926982,48.50675428953264,3.347391786902202,0.8671147880036881,73,0.21,0.9,0.023,0.016,0.22
24210102,2024-10-13,SEQRFE550D,131.99,0.0,10071.0,2709.0,929.0,3392.0,1667.0,246.0,0.0,6646.0,1260.0,0.0,0.1416923076923077,0.033576923076923074,0.8308461538461539,1913.0,0.9999999999924237,50.35229941624099,3.7176079734205545,0.8714061683215518,73,0.21,0.85,0.027,0.014,0.21
24210110,2024-10-13,S.TOWER6VAN,128.71,0.0,9324.0,3054.0,921.0,4393.0,2342.0,54.0,429.0,5897.0,1088.0,0.0,0.1416923076923077,0.033576923076923074,0.8308461538461539,2825.0,0.9999999999922307,45.81617589895256,3.053045186639472,0.8290265486722729,67,0.182,1.327,0.028,0.013,0.217
24210111,2024-10-13,2062BK1,129.19,0.0,9129.0,2688.0,709.0,3611.0,1694.0,283.0,0.0,6269.0,1245.0,372.0,0.1416923076923077,0.033576923076923074,0.8308461538461539,1977.0,0.9999999999922595,48.525427664304324,3.3962053571415938,0.8568538189171184,6,0.21,0.82,0.02,0.012,0.22
24210112,2024-10-13,S.TOWER6VAN,124.14,8.52,8787.0,1986.0,701.0,2136.0,2494.0,68.0,466.0,6402.0,1221.0,0.0,0.1416923076923077,0.033576923076923074,0.8308461538461539,3028.0,0.9357756671118969,51.570807152798686,4.424471299091428,0.8236459709376408,67,0.17,1.35,0.028,0.012,0.23
24210113,2024-10-13,2062BK1,139.64,8.54,10038.0,1665.0,698.0,2563.0,1785.0,337.0,0.0,6830.0,1216.0,0.0,0.1416923076923077,0.033576923076923074,0.8308461538461539,2122.0,0.9423673910045731,48.91148667968412,6.028828828825208,0.8411875589062954,6,0.22,0.7,0.016,0.017,0.24
24210119,2024-10-13,C20MMNC,128.6,8.26,8781.0,1776.0,701.0,2262.0,1752.0,287.0,0.0,6720.0,1156.0,0.0,0.1416923076923077,0.033576923076923074,0.8308461538461539,2039.0,0.9396463539314656,52.255054431942035,4.944256756753973,0.8592447278073275,42,0.195,0.728,0.019,0.016,0.162
24210121,2024-10-13,SEQRFE550D,123.11,8.98,7875.0,1668.0,712.0,2271.0,1775.0,270.0,0.0,6094.0,1046.0,0.0,0.1416923076923077,0.033576923076923074,0.8308461538461539,2045.0,0.9320160496560527,49.500446754532526,4.721223021579903,0.8679706601462749,73,0.23,0.84,0.019,0.013,0.18
24210132,2024-10-13,2062BK1,123.55,8.8,9501.0,2496.0,751.0,3545.0,1633.0,297.0,0.0,6502.0,1153.0,300.0,0.1416923076923077,0.033576923076923074,0.8308461538461539,1930.0,0.9335096335403589,52.62646701697591,3.8064903846138596,0.8461139896368673,6,0.22,0.77,0.025,0.016,0.19
24210135,2024-10-13,C20MMNC,123.08,8.26,9714.0,2475.0,759.0,3770.0,1640.0,287.0,213.0,6293.0,1110.0,0.0,0.1416923076923077,0.033576923076923074,0.8308461538461539,2140.0,0.9371097913740132,51.12934676591543,3.924848484846899,0.7663551401865578,42,0.196,0.922,0.03,0.015,0.189
24210138,2024-10-13,C20MMNC,125.7,8.1,9213.0,2523.0,759.0,2958.0,1681.0,297.0,138.0,6289.0,1138.0,0.0,0.1416923076923077,0.033576923076923074,0.8308461538461539,2116.0,0.9394618834010504,50.03182179753355,3.651605231865378,0.7944234404533108,42,0.19,0.87,0.028,0.018,0.17
24210141,2024-10-13,C20MMNC,128.6,7.54,9555.0,2475.0,899.0,3523.0,1644.0,297.0,162.0,6304.0,1127.0,350.0,0.1416923076923077,0.033576923076923074,0.8308461538461539,2103.0,0.9446158366318158,49.02021772901229,3.8606060606045007,0.7817403708983444,42,0.18,0.85,0.02,0.02,0.16
