Repository: SiddharthKumar268/FerroMind

# FerroMind
*Ferro-Alloy Optimisation using Machine Learning*
**SAIL Durgapur Steel Plant | Steel Melting Shop**
Intern: Siddharth Kumar | FY 2023-24 to FY 2025-26

---

## Quick Start

```bash

# 2. Place raw Excel files in data/raw/

## Dataset

| | |
|---|---|
| Total heats after cleaning | 47,421 |
| Training set | 37,936 heats (Apr 2023 – Jun 2025) |
| Test set | 9,485 heats (Jun 2025 – Dec 2025) |
| Input features | 21 (16 raw + 5 engineered) |
| Target variables | Mn, Si, C, S, P |
| BOF grades | 76 distinct grades |
| Split method | Chronological 80/20 — no shuffle, no leakage |

---

File: data/processed/sms_train.csv (part 176 of 253)
Heat_Number,Date,BOF Grade Code,Hot Metal Addn. Weight,Scrap Addn. Weight,Lime Into Converter,Dolomite Into Converter,Lime Into Ladle,Iron Ore Into Converter,SIMN Into Ladle,FESI Into Ladle,FEMN Into Ladle,Measered O2 Mainblow II,Duration of Mainblow I/II,Measered O2 2nd Blow,HM_P,HM_S,HM_Si,Total_FA_Ladle,HM_Ratio,O2_per_ton_HM,Lime_Dolo_Ratio,SiMn_FA_Fraction,Grade_Encoded,C,Mn,P,S,Si
24210100,2024-10-13,C20MMNC,128.07,0.0,9174.0,2706.0,927.0,1446.0,1681.0,256.0,0.0,6841.0,1238.0,0.0,0.1416923076923077,0.033576923076923074,0.8308461538461539,1937.0,0.9999999999921918,53.416100569583705,3.3902439024377715,0.8678368611250037,42,0.182,0.853,0.037,0.014,0.176
24210146,2024-10-13,SEQRFE550D,0.0,9.07,9696.0,2010.0,699.0,3026.0,1671.0,283.0,0.0,6916.0,2001.0,0.0,0.1416923076923077,0.033576923076923074,0.8308461538461539,1954.0,0.0,6916000000000.0,4.823880597012526,0.8551688843393781,73,0.22,0.86,0.024,0.023,0.22
24210151,2024-10-13,2062BK1,128.47,8.26,9111.0,3093.0,701.0,2146.0,1694.0,283.0,0.0,6852.0,1186.0,268.0,0.1416923076923077,0.033576923076923074,0.8308461538461539,1977.0,0.9395889709578031,53.33540904449806,2.945683802132898,0.8568538189171184,6,0.18,0.81,0.026,0.015,0.16
24210098,2024-10-13,S.TOWER6VAN,123.61,0.0,9006.0,2340.0,924.0,887.0,2302.0,135.0,365.0,6570.0,1180.0,0.0,0.1416923076923077,0.033576923076923074,0.8308461538461539,2802.0,0.99999999999191,53.15103955947617,3.848717948716304,0.8215560314058453,67,0.181,1.301,0.028,0.015,0.233
24110097,2024-10-13,C20MMNC,126.28,7.53,9891.0,2106.0,1027.0,4245.0,1692.0,277.0,0.0,5213.0,1377.0,0.0,0.1416923076923077,0.033576923076923074,0.8308461538461539,1969.0,0.9437261789033426,41.28127969558694,4.6965811965789666,0.859319451497786,42,0.203,0.804,0.022,0.012,0.2
24110101,2024-10-13,S.TOWER6VAN,128.55,7.52,9549.0,1986.0,998.0,2904.0,2429.0,57.0,420.0,3324.0,1224.0,0.0,0.1416923076923077,0.033576923076923074,0.8308461538461539,2906.0,0.9447343279125102,25.857642940288933,4.808157099695464,0.8358568479006071,67,0.176,1.304,0.029,0.015,0.196
24110103,2024-10-13,C20MMNC,111.36,0.0,9681.0,1968.0,1043.0,4882.0,1688.0,267.0,0.0,2043.0,1201.0,0.0,0.1416923076923077,0.033576923076923074,0.8308461538461539,1955.0,0.9999999999910201,18.345905172249047,4.919207317070671,0.8634271099739829,42,0.18,0.798,0.026,0.016,0.174
24210094,2024-10-13,C20MMNC,120.76,7.58,9921.0,1626.0,616.0,1910.0,1694.0,419.0,0.0,6324.0,1145.0,0.0,0.1416923076923077,0.033576923076923074,0.8308461538461539,2113.0,0.9409381330766641,52.36833388495885,6.101476014756395,0.8017037387596774,42,0.188,0.761,0.024,0.013,0.164
24110107,2024-10-13,S.TOWER6VAN,126.78,0.0,8973.0,1815.0,996.0,4746.0,2441.0,95.0,420.0,5754.0,1588.0,0.0,0.1416923076923077,0.033576923076923074,0.8308461538461539,2956.0,0.9999999999921123,45.385707524488204,4.943801652889838,0.8257780784841591,67,0.175,1.366,0.038,0.017,0.193
24110109,2024-10-13,C20MMNC,129.6,0.0,9660.0,1326.0,0.0,4528.0,0.0,0.0,0.0,3860.0,698.0,0.0,0.1416923076923077,0.033576923076923074,0.8308461538461539,0.0,0.9999999999922841,29.78395061705414,7.285067873297673,0.0,42,0.223,0.853,0.031,0.016,0.217
24110131,2024-10-13,C20MMNC,127.94,8.52,8403.0,2535.0,877.0,2804.0,1729.0,288.0,0.0,6353.0,1230.0,0.0,0.1416923076923077,0.033576923076923074,0.8308461538461539,2017.0,0.9375641213473724,49.65608879123295,3.3147928994069766,0.8572136836882215,42,0.18,0.79,0.026,0.014,0.172
24110134,2024-10-13,2062BK1,128.98,8.1,8277.0,3324.0,845.0,1983.0,1675.0,294.0,0.0,6795.0,1239.0,0.0,0.1416923076923077,0.033576923076923074,0.8308461538461539,1969.0,0.9409104172677203,52.68258644710279,2.4900722021653157,0.8506856272215081,6,0.2,0.78,0.025,0.016,0.2
24110137,2024-10-13,2062BK1,129.0,7.52,8844.0,3084.0,785.0,3163.0,1675.0,255.0,0.0,6844.0,1441.0,0.0,0.1416923076923077,0.033576923076923074,0.8308461538461539,1930.0,0.9449164957446168,53.054263565480206,2.867704280154712,0.8678756476679441,6,0.19,0.79,0.033,0.014,0.21
24110143,2024-10-13,SEQRFE550D,130.02,8.26,9900.0,2664.0,867.0,2505.0,1689.0,263.0,0.0,5800.0,1102.0,0.0,0.1416923076923077,0.033576923076923074,0.8308461538461539,1952.0,0.9402661266926507,44.60852176553908,3.7162162162148213,0.8652663934421797,73,0.21,0.89,0.026,0.017,0.24
24110140,2024-10-13,2062BK1,128.3,7.29,10584.0,4395.0,800.0,3582.0,1679.0,261.0,0.0,6582.0,1165.0,0.0,0.1416923076923077,0.033576923076923074,0.8308461538461539,1940.0,0.9462349730736321,51.30163678837645,2.4081911262793154,0.865463917525327,6,0.201,0.789,0.019,0.016,0.197
24210195,2024-10-14,2062BK1,127.62,6.71,9042.0,3000.0,696.0,1983.0,1694.0,246.0,0.0,6986.0,1335.0,0.0,0.136875,0.034,0.921125,1940.0,0.9500483882904038,54.74063626347954,3.0139999999989953,0.8731958762882097,6,0.2,0.75,0.019,0.019,0.2
24310156,2024-10-14,SEQRFE550D,129.06,0.0,9078.0,2964.0,699.0,4487.0,1613.0,234.0,0.0,469.0,1094.0,0.0,0.136875,0.034,0.921125,1847.0,0.9999999999922518,3.633968696702046,3.0627530364362134,0.8733080671354232,73,0.21,0.8,0.018,0.019,0.21
24210162,2024-10-14,2062BK1,127.13,8.14,9027.0,2424.0,701.0,2285.0,1667.0,277.0,0.0,6899.0,1201.0,0.0,0.136875,0.034,0.921125,1944.0,0.939824055585571,54.26728545540575,3.7240099009885625,0.8575102880654025,6,0.22,0.84,0.021,0.014,0.22
24210160,2024-10-14,C20MMNC,126.31,7.81,9198.0,3006.0,723.0,1333.0,1640.0,267.0,0.0,6696.0,1299.0,0.0,0.136875,0.034,0.921125,1907.0,0.941768565456742,53.012429735943215,3.05988023951994,0.8599895123225695,42,0.178,0.733,0.019,0.016,0.162
24210157,2024-10-14,2062BK1,124.55,8.0,8193.0,3003.0,704.0,2954.0,1650.0,267.0,0.0,6846.0,1213.0,0.0,0.136875,0.034,0.921125,1917.0,0.9396454168167511,54.96587715732665,2.72827172827082,0.8607198748039329,6,0.175,0.767,0.026,0.02,0.207
24210153,2024-10-14,2062BK1,130.25,7.43,9264.0,3321.0,709.0,2403.0,1640.0,273.0,0.0,6893.0,1223.0,0.0,0.136875,0.034,0.921125,1913.0,0.9460342823870858,52.92130518193535,2.789521228544779,0.8572922111861697,6,0.2,0.8,0.021,0.015,0.17
24210144,2024-10-14,C20MMNC,132.5,7.55,9579.0,2526.0,905.0,3411.0,1677.0,290.0,128.0,6509.0,1177.0,395.0,0.136875,0.034,0.921125,2095.0,0.9460906818925663,49.124528301516044,3.7921615201885226,0.8004773269685916,42,0.21,0.86,0.018,0.02,0.2
24210171,2024-10-14,C20MMNC,134.71,0.0,10215.0,0.0,707.0,4839.0,1661.0,267.0,0.0,6499.0,2330.0,0.0,0.136875,0.034,0.921125,1928.0,0.9999999999925767,48.24437680908437,10215000000000.0,0.86151452282113,42,0.204,0.791,0.021,0.017,0.224
24210174,2024-10-14,2062BK1,131.6,7.54,10065.0,1653.0,814.0,2295.0,1752.0,263.0,0.0,6557.0,1740.0,0.0,0.136875,0.034,0.921125,2015.0,0.9458099755573826,49.82522796314723,6.088929219597042,0.8694789081881541,6,0.21,0.8,0.024,0.018,0.22
24210175,2024-10-14,C20MMNC,129.61,0.0,9750.0,2001.0,803.0,1971.0,1741.0,284.0,0.0,6862.0,1317.0,0.0,0.136875,0.034,0.921125,2025.0,0.9999999999922846,52.94344572137224,4.872563718138495,0.8597530864193286,42,0.2,0.74,0.015,0.018,0.22
24210177,2024-10-14,SEQRFE550D,125.96,8.1,9960.0,1950.0,800.0,237.0,1657.0,236.0,0.0,6834.0,1144.0,280.0,0.136875,0.034,0.921125,1893.0,0.9395792928469373,54.255319148505436,5.107692307689688,0.8753301637607631,73,0.22,0.87,0.025,0.015,0.2
24210179,2024-10-14,SEQRFE550D,122.68,8.0,9846.0,1917.0,811.0,1063.0,1708.0,263.0,0.0,6073.0,2066.0,0.0,0.136875,0.034,0.921125,1971.0,0.9387817569563914,49.50277143748367,5.136150234739104,0.8665651953318789,73,0.218,0.82,0.023,0.016,0.17
24210182,2024-10-14,2062BK1,128.94,9.09,10197.0,1926.0,704.0,1749.0,1694.0,263.0,0.0,6935.0,1256.0,0.0,0.136875,0.034,0.921125,1957.0,0.9341447511342886,53.78470606441923,5.294392523361737,0.8656106285125879,6,0.19,0.78,0.02,0.017,0.21
24210184,2024-10-14,2062BK1,125.11,9.79,9807.0,2013.0,699.0,1073.0,1691.0,236.0,0.0,6649.0,1353.0,0.0,0.136875,0.034,0.921125,1927.0,0.927427724233303,53.145232195243025,4.871833084945419,0.8775298391277231,6,0.179,0.723,0.022,0.015,0.162
24210187,2024-10-14,2062BK1,117.4,8.2,9324.0,2028.0,701.0,1273.0,1512.0,155.0,0.0,6198.0,1134.0,0.0,0.136875,0.034,0.921125,1667.0,0.9347133757887364,52.79386712050431,4.597633136092408,0.9070185962801998,6,0.18,0.71,0.024,0.019,0.17
24210189,2024-10-14,SEQRFE550D,126.19,8.1,9417.0,2496.0,710.0,2286.0,1715.0,253.0,0.0,6391.0,1138.0,325.0,0.136875,0.034,0.921125,1968.0,0.9396827760746171,50.645851493377876,3.772836538460027,0.8714430894304515,73,0.21,0.86,0.019,0.015,0.22
24210192,2024-10-14,2062BK1,125.21,6.7,9933.0,2997.0,701.0,1032.0,1661.0,250.0,0.0,6801.0,1197.0,0.0,0.136875,0.034,0.921125,1911.0,0.9492077931851323,54.31674786315536,3.3143143143132083,0.8691784406065572,6,0.21,0.75,0.021,0.022,0.22
24210197,2024-10-14,C20MMNC,121.97,7.29,9327.0,1980.0,704.0,2371.0,1698.0,260.0,0.0,6332.0,1205.0,0.0,0.136875,0.034,0.921125,1958.0,0.9436020423878726,51.9144051811764,4.7106060606036815,0.8672114402447052,42,0.172,0.746,0.015,0.012,0.166
24310209,2024-10-14,S.TOWER6VAN,121.27,8.1,10335.0,3228.0,715.0,2570.0,2221.0,0.0,447.0,6564.0,1083.0,0.0,0.136875,0.034,0.921125,2668.0,0.9373888845873279,54.127154283383135,3.20167286245254,0.8324587706143807,67,0.16,1.29,0.032,0.017,0.17
24310159,2024-10-14,2062BK1,122.57,8.15,9039.0,2973.0,700.0,3123.0,1612.0,233.0,0.0,6399.0,1122.0,0.0,0.136875,0.034,0.921125,1845.0,0.9376529987688368,52.20690217792113,3.0403632694238008,0.8737127371268977,6,0.21,0.79,0.026,0.016,0.2
24310164,2024-10-14,SEQRFE550D,124.76,8.23,9933.0,2961.0,704.0,3522.0,1625.0,247.0,0.0,5641.0,1057.0,0.0,0.136875,0.034,0.921125,1872.0,0.9381156477860132,45.21481243952216,3.354609929076881,0.8680555555550918,73,0.21,0.9,0.019,0.017,0.19
24310170,2024-10-14,2062BK1,133.01,0.0,9648.0,1107.0,704.0,2640.0,1650.0,262.0,0.0,6882.0,1921.0,0.0,0.136875,0.034,0.921125,1912.0,0.9999999999924819,51.74047064091618,8.715447154463671,0.8629707112966198,6,0.18,0.73,0.022,0.018,0.18
24310172,2024-10-14,SEQRFE550D,120.51,8.72,9645.0,2970.0,693.0,3646.0,1620.0,257.0,0.0,6116.0,1196.0,0.0,0.136875,0.034,0.921125,1877.0,0.9325234078702118,50.75097502239854,3.247474747473654,0.8630793819920815,73,0.21,0.86,0.017,0.013,0.21
24310176,2024-10-14,2062BK1,122.12,8.26,9687.0,2208.0,710.0,2682.0,1577.0,264.0,0.0,6713.0,1551.0,0.0,0.136875,0.034,0.921125,1841.0,0.9366467249506318,54.97052079876375,4.3872282608675786,0.8565996740897031,6,0.2,0.75,0.017,0.02,0.21
24310178,2024-10-14,C20MMNC,122.12,8.25,9285.0,1680.0,699.0,2479.0,1524.0,264.0,0.0,6720.0,1172.0,0.0,0.136875,0.034,0.921125,1788.0,0.9367185702160259,55.0278414669585,5.526785714282425,0.8523489932881139,42,0.217,0.75,0.029,0.018,0.21
24310150,2024-10-14,2062BK1,132.55,6.71,10338.0,2910.0,792.0,4760.0,1516.0,244.0,0.0,6676.0,1157.0,0.0,0.136875,0.034,0.921125,1760.0,0.9518167456487734,50.36589966012549,3.552577319586408,0.861363636363147,6,0.198,0.801,0.018,0.015,0.201
24310180,2024-10-14,2062BK1,106.05,8.65,9855.0,2001.0,699.0,3567.0,1508.0,269.0,0.0,5808.0,1129.0,0.0,0.136875,0.034,0.921125,1777.0,0.9245858761907184,54.766619518578345,4.925037481256909,0.8486212718059377,6,0.22,0.79,0.027,0.027,0.22
24310183,2024-10-14,SEQRFE550D,124.65,8.98,10782.0,2343.0,695.0,3500.0,1618.0,264.0,0.0,3063.0,517.0,0.0,0.136875,0.034,0.921125,1882.0,0.9327995210586486,24.572803850585053,4.601792573621595,0.8597236981929545,73,0.22,0.82,0.02,0.019,0.23
24310190,2024-10-14,2062BK1,123.69,7.52,9993.0,2739.0,2443.0,1769.0,1674.0,251.0,0.0,7064.0,1179.0,0.0,0.136875,0.034,0.921125,1925.0,0.942687295168488,57.1105182305998,3.648411829133389,0.8696103896099379,6,0.17,0.77,0.035,0.023,0.19
24310193,2024-10-14,C20MMNC,120.5,8.97,9906.0,3261.0,696.0,1131.0,1673.0,291.0,0.0,6420.0,1068.0,0.0,0.136875,0.034,0.921125,1964.0,0.9307175407358407,53.27800829831305,3.037718491259418,0.8518329938895867,42,0.182,0.766,0.025,0.018,0.167
24210165,2024-10-14,C20MMNC,125.32,7.43,8946.0,2988.0,696.0,2109.0,1607.0,263.0,0.0,6660.0,1170.0,0.0,0.136875,0.034,0.921125,1870.0,0.9440301318196307,53.143951483776384,2.993975903613456,0.859358288769594,42,0.191,0.767,0.019,0.015,0.204
24310205,2024-10-14,2062BK1,126.3,8.23,9564.0,3357.0,533.0,2968.0,1569.0,255.0,0.0,6609.0,1074.0,0.0,0.136875,0.034,0.921125,1824.0,0.9388240541073455,52.32779097345742,2.8489722966926276,0.860197368420581,6,0.2,0.8,0.033,0.018,0.23
24109748,2024-10-14,R19,116.99,11.23,8859.0,1674.0,797.0,2123.0,1130.0,223.0,0.0,5741.0,1067.0,0.0,0.136875,0.034,0.921125,1353.0,0.9124161597183559,49.072570304734825,5.29211469533734,0.8351810790829008,64,0.49,0.75,0.022,0.023,0.23
24310181,2024-10-14,2062BK1,127.09,8.46,10467.0,2121.0,701.0,3703.0,1587.0,264.0,0.0,3469.0,583.0,0.0,0.136875,0.034,0.921125,1851.0,0.9375876060425113,27.29561727887878,4.934936350775608,0.8573743922199583,6,0.22,0.77,0.026,0.024,0.18
24310188,2024-10-14,2062BK1,114.27,8.3,10542.0,3321.0,2212.0,2051.0,1664.0,249.0,0.0,6757.0,1071.0,0.0,0.136875,0.034,0.921125,1913.0,0.9322835930412638,59.13188063306964,3.1743450767831454,0.869837950862065,6,0.18,0.75,0.021,0.019,0.2
24310201,2024-10-14,2062BK1,124.8,7.43,9849.0,3276.0,704.0,1133.0,1654.0,250.0,0.0,6642.0,1143.0,0.0,0.136875,0.034,0.921125,1904.0,0.9438100279744098,53.22115384572739,3.006410256409339,0.8686974789911404,6,0.21,0.91,0.041,0.024,0.24
24110158,2024-10-14,1786500D,124.55,7.43,8328.0,3006.0,50.0,2090.0,1715.0,267.0,0.0,4571.0,2666.0,0.0,0.136875,0.034,0.921125,1982.0,0.9437035914461003,36.70012043326616,2.770459081835406,0.8652875882942153,2,0.21,0.88,0.04,0.024,0.193
24210198,2024-10-14,2062BK1,119.83,8.26,9120.0,1497.0,723.0,1756.0,1708.0,260.0,0.0,6550.0,1796.0,0.0,0.136875,0.034,0.921125,1968.0,0.935514091647002,54.660769422893594,6.092184368733405,0.8678861788613477,6,0.2,0.79,0.026,0.017,0.22
24210199,2024-10-14,2062BK1,124.47,0.0,9606.0,2214.0,803.0,3072.0,1714.0,260.0,0.0,6574.0,1172.0,0.0,0.136875,0.034,0.921125,1974.0,0.9999999999919659,52.81593958341114,4.3387533875319155,0.8682877406277263,6,0.18,0.76,0.022,0.019,0.21
24210200,2024-10-14,C20MMNC,127.17,7.82,10371.0,2004.0,800.0,3173.0,1684.0,260.0,0.0,6620.0,1174.0,0.0,0.136875,0.034,0.921125,1944.0,0.9420697829399062,52.056302586678804,5.17514970059622,0.8662551440324762,42,0.17,0.74,0.024,0.021,0.19
24210210,2024-10-14,C20MMNC,126.43,7.53,10146.0,3006.0,616.0,2686.0,1691.0,263.0,0.0,6543.0,1174.0,0.0,0.136875,0.034,0.921125,1954.0,0.9437891907961796,51.75195760458948,3.375249500996881,0.8654042988736615,42,0.18,0.74,0.024,0.021,0.2
24110155,2024-10-14,C20MMNC,126.53,8.0,10083.0,2991.0,1739.0,2927.0,1678.0,261.0,0.0,6511.0,1317.0,0.0,0.136875,0.034,0.921125,1939.0,0.9405337099461791,51.45815221645888,3.3711133400189333,0.8653945332641231,42,0.178,0.766,0.025,0.021,0.172
24210168,2024-10-14,C20MMNC,128.97,8.14,9063.0,3000.0,710.0,2090.0,1634.0,280.0,0.0,6992.0,1232.0,0.0,0.136875,0.034,0.921125,1914.0,0.9406316096496198,54.21415833097454,3.020999999998993,0.8537095088814767,42,0.203,0.739,0.017,0.013,0.211
24110163,2024-10-14,C20MMNC,125.7,7.43,10512.0,2253.0,0.0,4752.0,0.0,0.0,0.0,301.0,1585.0,0.0,0.136875,0.034,0.921125,0.0,0.9441898895745199,2.3945902943325805,4.665778961382749,0.0,42,0.195,0.81,0.027,0.026,0.216
24110194,2024-10-14,2062BK1,120.24,8.2,10851.0,2850.0,704.0,2895.0,1685.0,302.0,0.0,6415.0,1144.0,0.0,0.136875,0.034,0.921125,1987.0,0.9361569604411698,53.35163007274325,3.8073684210512955,0.8480120785098902,6,0.19,0.8,0.025,0.014,0.17
24110191,2024-10-14,SEQRFE550D,120.2,7.59,9051.0,2853.0,795.0,3007.0,1683.0,274.0,0.0,6431.0,1185.0,0.0,0.136875,0.034,0.921125,1957.0,0.9406056811883511,53.50249583982111,3.172450052575124,0.8599897802754931,73,0.21,0.87,0.024,0.02,0.23
24110166,2024-10-14,2062BK1,126.15,8.15,9609.0,2898.0,0.0,2105.0,0.0,0.0,0.0,6635.0,1185.0,0.0,0.136875,0.034,0.921125,0.0,0.9393149664859322,52.596115734818895,3.315734989646889,0.0,6,0.2,0.8,0.032,0.022,0.19
24110185,2024-10-14,2062BK1,126.27,7.52,11898.0,2610.0,827.0,2511.0,1684.0,253.0,0.0,6722.0,1413.0,0.0,0.136875,0.034,0.921125,1937.0,0.9437925106439661,53.23513106792401,4.558620689653426,0.869385647908689,6,0.193,0.76,0.017,0.022,0.186
24310246,2024-10-15,S.TOWER6VAN,126.17,0.0,6915.0,1995.0,792.0,1149.0,2422.0,58.0,356.0,3618.0,652.0,0.0,0.1435,0.032269230769230765,0.8291538461538461,2836.0,0.9999999999920741,28.67559641730462,3.466165413532097,0.8540197461209965,67,0.18,1.31,0.028,0.016,0.21
24310244,2024-10-15,S.TOWER6VAN,126.98,9.8,9186.0,3162.0,809.0,2909.0,2459.0,111.0,393.0,5307.0,1115.0,0.0,0.1435,0.032269230769230765,0.8291538461538461,2963.0,0.9283520982531924,41.793983304128254,2.9051233396575253,0.8299021262231421,67,0.198,1.334,0.03,0.023,0.233
24310241,2024-10-15,C20HMNA,125.21,0.0,9255.0,3039.0,1352.0,2488.0,2437.0,115.0,404.0,3480.0,1611.0,0.0,0.1435,0.032269230769230765,0.8291538461538461,2956.0,0.9999999999920134,27.793307243608393,3.0454096742339436,0.8244248985112231,34,0.171,1.214,0.028,0.017,0.239
24310238,2024-10-15,S.TOWER6VAN,126.25,8.31,8844.0,3051.0,717.0,2894.0,2407.0,48.0,404.0,6663.0,1191.0,0.0,0.1435,0.032269230769230765,0.8291538461538461,2859.0,0.9382431628943354,52.77623762334434,2.8987217305791875,0.841902763203623,67,0.18,1.31,0.024,0.018,0.22
24310235,2024-10-15,R34,126.02,7.43,9015.0,2979.0,785.0,3873.0,996.0,207.0,0.0,6280.0,1520.0,0.0,0.1435,0.032269230769230765,0.8291538461538461,1203.0,0.9443237167407695,49.83335978376581,3.0261832829798503,0.8279301745629029,66,0.62,0.75,0.02,0.021,0.2
24110219,2024-10-15,C20MMNC,124.85,7.54,12624.0,3111.0,689.0,2426.0,1685.0,271.0,0.0,6699.0,1261.0,0.0,0.1435,0.032269230769230765,0.8291538461538461,1956.0,0.9430470579277662,53.656387664768474,4.057859209256169,0.8614519427398459,42,0.21,0.76,0.026,0.022,0.21
24310231,2024-10-15,S.TOWER6VAN,127.15,8.12,9009.0,3015.0,701.0,2578.0,2352.0,0.0,291.0,6665.0,1352.0,0.0,0.1435,0.032269230769230765,0.8291538461538461,2643.0,0.9399719080288315,52.41840346006749,2.9880597014915464,0.8898978433594817,67,0.173,1.335,0.032,0.023,0.208
24310229,2024-10-15,S.TOWER6VAN,125.17,8.26,7959.0,3018.0,701.0,2578.0,2449.0,0.0,399.0,6511.0,1188.0,0.0,0.1435,0.032269230769230765,0.8291538461538461,2848.0,0.9380948812040913,52.017256530702106,2.6371769383689077,0.8599016853929565,67,0.18,1.39,0.028,0.018,0.19
24310227,2024-10-15,C20MMNC,120.6,8.1,8385.0,3027.0,757.0,1934.0,1684.0,262.0,0.0,6409.0,1476.0,0.0,0.1435,0.032269230769230765,0.8291538461538461,1946.0,0.9370629370556562,53.14262023173182,2.77006937561851,0.8653648509759171,42,0.21,0.88,0.031,0.02,0.21
24310224,2024-10-15,2062BK1,126.1,7.54,8838.0,2466.0,643.0,2456.0,1673.0,258.0,0.0,6616.0,1386.0,312.0,0.1435,0.032269230769230765,0.8291538461538461,1931.0,0.9435797665299045,52.46629658959186,3.5839416058379627,0.8663904712579666,6,0.22,0.86,0.023,0.017,0.2
24310221,2024-10-15,14650CPS1786,120.57,7.54,11391.0,2694.0,0.0,2010.0,0.0,0.0,0.0,6291.0,1043.0,0.0,0.1435,0.032269230769230765,0.8291538461538461,0.0,0.9411443290848401,52.177158496705836,4.228285077949432,0.0,0,0.2,1.282,0.025,0.013,0.254
24310218,2024-10-15,14650CPS1786,124.39,8.13,9411.0,3219.0,694.0,2553.0,2238.0,0.0,444.0,6563.0,1132.0,0.0,0.1435,0.032269230769230765,0.8291538461538461,2682.0,0.9386507696880573,52.76147600246996,2.9235787511640496,0.8344519015656844,0,0.18,1.26,0.027,0.02,0.231
24310248,2024-10-15,2062BK1,126.0,7.25,9552.0,2994.0,801.0,2712.0,1658.0,271.0,0.0,4902.0,1008.0,0.0,0.1435,0.032269230769230765,0.8291538461538461,1929.0,0.9455909943643859,38.90476190445314,3.1903807615219804,0.8595127008808401,6,0.19,0.75,0.024,0.021,0.21
24310233,2024-10-15,SEQRFE550D,124.3,8.22,8514.0,2454.0,698.0,3104.0,1524.0,206.0,0.0,4969.0,1210.0,0.0,0.1435,0.032269230769230765,0.8291538461538461,1730.0,0.9379716269171599,39.97586484279987,3.4694376528103223,0.8809248554908203,73,0.22,0.87,0.028,0.02,0.22
24310250,2024-10-15,S.TOWER6VAN,127.64,7.54,8943.0,3318.0,698.0,3040.0,2406.0,68.0,403.0,6487.0,1229.0,0.0,0.1435,0.032269230769230765,0.8291538461538461,2877.0,0.944222518116998,50.82262613560935,2.69529837251275,0.8362877997911587,67,0.18,1.28,0.03,0.022,0.21
24310256,2024-10-15,2062BK1,132.18,0.0,5724.0,0.0,704.0,1516.0,1641.0,261.0,0.0,1700.0,293.0,0.0,0.1435,0.032269230769230765,0.8291538461538461,1902.0,0.9999999999924346,12.861249810766672,5724000000000.0,0.8627760252361395,6,0.22,0.76,0.035,0.019,0.2
24110196,2024-10-15,C20MMNC,123.78,8.14,11010.0,1419.0,704.0,1658.0,1685.0,271.0,0.0,6754.0,1306.0,0.0,0.1435,0.032269230769230765,0.8291538461538461,1956.0,0.938295936924361,54.564550007638026,7.758985200840198,0.8614519427398459,42,0.181,0.82,0.022,0.02,0.239
24210257,2024-10-15,1786500D,138.86,0.0,9954.0,2592.0,710.0,2556.0,2481.0,94.0,520.0,6868.0,850.0,0.0,0.1435,0.032269230769230765,0.8291538461538461,3095.0,0.9999999999927985,49.45988765627639,3.840277777776296,0.8016155088850399,2,0.21,1.22,0.02,0.015,0.234
24210254,2024-10-15,S.TOWER6VAN,121.27,7.82,7644.0,1617.0,698.0,0.0,2454.0,101.0,513.0,6556.0,1080.0,0.0,0.1435,0.032269230769230765,0.8291538461538461,3068.0,0.9394221085991213,54.06118578334245,4.727272727269804,0.7998696219032595,67,0.17,1.25,0.024,0.014,0.22
24210252,2024-10-15,1786500D,112.61,7.91,8256.0,2898.0,698.0,0.0,1610.0,256.0,0.0,6503.0,1127.0,0.0,0.1435,0.032269230769230765,0.8291538461538461,1866.0,0.9343677397864723,57.747979752617454,2.8488612836429095,0.8628081457658827,2,0.206,0.715,0.017,0.014,0.211
24210249,2024-10-15,2062BK1,124.56,7.62,9060.0,3111.0,701.0,0.0,1684.0,260.0,0.0,6854.0,1240.0,0.0,0.1435,0.032269230769230765,0.8291538461538461,1944.0,0.9423513390759393,55.025690429872945,2.9122468659585623,0.8662551440324762,6,0.19,0.73,0.019,0.018,0.19
24210247,2024-10-15,C20MMNC,128.55,7.52,8289.0,3204.0,723.0,0.0,1674.0,270.0,0.0,6753.0,1090.0,0.0,0.1435,0.032269230769230765,0.8291538461538461,1944.0,0.9447343279125102,52.53208868103825,2.587078651684586,0.8611111111106682,42,0.191,0.702,0.02,0.014,0.164
24210245,2024-10-15,C20MMNC,114.64,0.0,9108.0,3318.0,671.0,0.0,1644.0,270.0,0.0,6440.0,1122.0,416.0,0.1435,0.032269230769230765,0.8291538461538461,1914.0,0.999999999991277,56.17585484947509,2.745027124773133,0.8589341692785482,42,0.19,0.79,0.018,0.014,0.19
24210243,2024-10-15,C20MMNC,127.34,8.7,10221.0,3375.0,704.0,0.0,1684.0,287.0,0.0,6171.0,1000.0,0.0,0.1435,0.032269230769230765,0.8291538461538461,1971.0,0.9360482211045573,48.4608135695896,3.028444444443547,0.8543886352101195,42,0.222,0.737,0.019,0.015,0.191
24210240,2024-10-15,2062BK1,133.6,0.0,9945.0,2655.0,696.0,2635.0,1714.0,280.0,3.0,6588.0,2270.0,0.0,0.1435,0.032269230769230765,0.8291538461538461,1997.0,0.9999999999925151,49.311377245139894,3.745762711862996,0.8582874311462902,6,0.2,0.7,0.016,0.014,0.16
24210237,2024-10-15,2062BK1,127.17,8.25,9258.0,2382.0,751.0,2425.0,1708.0,304.0,3.0,6695.0,1166.0,465.0,0.1435,0.032269230769230765,0.8291538461538461,2015.0,0.9390784226780454,52.646064322932716,3.886649874053784,0.8476426799003237,6,0.19,0.8,0.018,0.016,0.21
24210223,2024-10-15,2062BK1,118.8,7.43,9015.0,2523.0,707.0,2751.0,1694.0,253.0,0.0,6405.0,1102.0,0.0,0.1435,0.032269230769230765,0.8291538461538461,1947.0,0.941139190359335,53.91414141368759,3.573127229487288,0.8700564971746944,6,0.22,0.77,0.018,0.016,0.2
24210220,2024-10-15,2062BK1,129.01,8.19,10962.0,2736.0,718.0,2348.0,1681.0,263.0,0.0,6856.0,1125.0,0.0,0.1435,0.032269230769230765,0.8291538461538461,1944.0,0.9403061224421261,53.14316719592944,4.006578947366957,0.8647119341559338,6,0.22,0.85,0.022,0.018,0.21
24210217,2024-10-15,2062BK1,131.3,7.43,9948.0,3231.0,726.0,2093.0,1688.0,270.0,0.0,6881.0,1147.0,0.0,0.1435,0.032269230769230765,0.8291538461538461,1958.0,0.9464427304768511,52.40670220828327,3.0789229340751847,0.8621041879464443,6,0.22,0.78,0.03,0.019,0.19
24310263,2024-10-15,2062BK1,133.31,8.54,9669.0,2967.0,594.0,1796.0,1671.0,254.0,0.0,6709.0,1854.0,0.0,0.1435,0.032269230769230765,0.8291538461538461,1925.0,0.9397955586821306,50.32630710336564,3.2588473205246853,0.8680519480514971,6,0.21,0.75,0.022,0.019,0.21
24310259,2024-10-15,2062BK1,132.96,8.08,9558.0,2676.0,798.0,1523.0,1640.0,248.0,0.0,3723.0,815.0,0.0,0.1435,0.032269230769230765,0.8291538461538461,1888.0,0.9427112875713081,28.000902526865218,3.571748878922432,0.8686440677961501,6,0.2,0.75,0.036,0.021,0.2
24310215,2024-10-15,C20MMNC,126.8,7.53,10518.0,3243.0,549.0,2780.0,1619.0,274.0,0.0,4397.0,728.0,0.0,0.1435,0.032269230769230765,0.8291538461538461,1893.0,0.9439440184549697,34.676656151146084,3.2432932469925246,0.8552562070782592,42,0.2,0.78,0.017,0.018,0.21
24310214,2024-10-15,S.TOWER6VAN,127.44,7.43,10452.0,2079.0,567.0,3536.0,2265.0,82.0,458.0,6578.0,1119.0,0.0,0.1435,0.032269230769230765,0.8291538461538461,2805.0,0.9449099132427901,51.61644695502498,5.027417027414609,0.8074866310157549,67,0.195,1.341,0.026,0.016,0.206
24310253,2024-10-15,2062BK1,127.69,8.26,10200.0,3063.0,596.0,2312.0,1616.0,261.0,0.0,5211.0,970.0,0.0,0.1435,0.032269230769230765,0.8291538461538461,1877.0,0.9392423685109288,40.809773670288905,3.3300685602339763,0.8609483217896319,6,0.2,0.77,0.019,0.017,0.19
24210216,2024-10-15,1786500D,123.01,8.19,4275.0,2094.0,737.0,2100.0,1694.0,256.0,0.0,6427.0,1201.0,0.0,0.1435,0.032269230769230765,0.8291538461538461,1950.0,0.937576219505049,52.24778473252379,2.041547277935988,0.8687179487175032,2,0.17,0.85,0.032,0.022,0.223
24110239,2024-10-15,C20MMNC,120.1,8.25,10338.0,1938.0,734.0,3508.0,1719.0,274.0,0.0,4798.0,2278.0,0.0,0.1435,0.032269230769230765,0.8291538461538461,1993.0,0.9357226334169403,39.950041631640715,5.334365325074647,0.8625188158550614,42,0.214,0.814,0.032,0.022,0.17
24310211,2024-10-15,C20MMNC,125.55,8.12,10329.0,2748.0,699.0,2799.0,1583.0,268.0,0.0,6199.0,1070.0,0.0,0.1435,0.032269230769230765,0.8291538461538461,1851.0,0.9392533851953375,49.37475109478793,3.7587336244527805,0.855213398162693,42,0.201,0.73,0.025,0.027,0.194
24110236,2024-10-15,2062BK1,127.49,8.1,9720.0,1989.0,795.0,2893.0,1716.0,274.0,0.0,4995.0,1356.0,0.0,0.1435,0.032269230769230765,0.8291538461538461,1990.0,0.940261081193744,39.17954349330003,4.8868778280518415,0.8623115577885114,6,0.2,0.74,0.024,0.018,0.21
24110234,2024-10-15,SEQRFE550D,127.82,8.0,9732.0,2550.0,815.0,2900.0,1716.0,274.0,0.0,6607.0,1237.0,0.0,0.1435,0.032269230769230765,0.8291538461538461,1990.0,0.9410985127305177,51.68987638826717,3.8164705882337975,0.8623115577885114,73,0.22,0.86,0.03,0.021,0.22
24110232,2024-10-15,2062BK1,120.75,7.54,9621.0,2205.0,792.0,2810.0,1710.0,281.0,0.0,5997.0,1289.0,0.0,0.1435,0.032269230769230765,0.8291538461538461,1991.0,0.9412269077797084,49.66459627288062,4.3632653061204705,0.8588648920136319,6,0.21,0.82,0.028,0.018,0.17
24110230,2024-10-15,C20MMNC,124.6,8.26,9207.0,2226.0,787.0,4203.0,1727.0,274.0,0.0,3209.0,1251.0,0.0,0.1435,0.032269230769230765,0.8291538461538461,2001.0,0.937829293986619,25.754414124993946,4.136118598380891,0.8630684657666852,42,0.19,0.78,0.025,0.02,0.18
24110228,2024-10-15,C20MMNC,125.27,7.54,9372.0,2205.0,802.0,3006.0,1688.0,250.0,0.0,5943.0,1057.0,0.0,0.1435,0.032269230769230765,0.8291538461538461,1938.0,0.9432271666219169,47.44152630280641,4.250340136052494,0.8710010319912946,42,0.23,0.853,0.034,0.019,0.221
24110255,2024-10-15,2062BK1,120.6,8.26,9486.0,2496.0,3243.0,3020.0,1729.0,281.0,0.0,1769.0,2459.0,0.0,0.1435,0.032269230769230765,0.8291538461538461,2010.0,0.9358994257260913,14.668325041337742,3.800480769229247,0.8601990049746964,6,0.21,0.75,0.028,0.018,0.2
24110225,2024-10-15,C20MMNC,123.5,7.43,9357.0,2175.0,810.0,2682.0,1682.0,254.0,0.0,4270.0,1207.0,0.0,0.1435,0.032269230769230765,0.8291538461538461,1936.0,0.9432521194459387,34.574898785145145,4.3020689655152635,0.8688016528921132,42,0.21,0.73,0.023,0.019,0.184
24110222,2024-10-15,14650CPS1786,128.06,7.99,9486.0,2220.0,799.0,4014.0,1736.0,267.0,0.0,4450.0,1643.0,0.0,0.1435,0.032269230769230765,0.8291538461538461,2003.0,0.9412715913197995,34.749336248362106,4.272972972971048,0.866699950074455,0,0.21,0.854,0.019,0.018,0.204
24110242,2024-10-15,2062BK1,121.34,7.54,9834.0,2814.0,777.0,3548.0,1730.0,267.0,0.0,6298.0,1241.0,0.0,0.1435,0.032269230769230765,0.8291538461538461,1997.0,0.9414959652316769,51.90374155223419,3.4946695095936406,0.8662994491733268,6,0.21,0.79,0.027,0.021,0.18
24310207,2024-10-15,C20MMNC,121.3,8.15,10356.0,3204.0,732.0,2512.0,1561.0,264.0,0.0,6481.0,1148.0,0.0,0.1435,0.032269230769230765,0.8291538461538461,1825.0,0.9370413286911007,53.429513602197616,3.2322097378267065,0.855342465752956,42,0.187,0.765,0.023,0.015,0.202
24210213,2024-10-15,2062BK1,126.29,8.1,10128.0,2103.0,720.0,3077.0,1735.0,267.0,0.0,6727.0,1346.0,0.0,0.1435,0.032269230769230765,0.8291538461538461,2002.0,0.9397276583009173,53.26629186750125,4.815977175461334,0.8666333666329338,6,0.17,0.7,0.019,0.019,0.17
24210212,2024-10-15,SEQRFE550D,127.27,9.09,10008.0,2100.0,803.0,3154.0,1721.0,253.0,0.0,6689.0,1185.0,0.0,0.1435,0.032269230769230765,0.8291538461538461,1974.0,0.9333382223457516,52.55755480433285,4.765714285712017,0.8718338399185046,73,0.21,0.82,0.02,0.02,0.21
24210208,2024-10-15,2062BK1,127.8,7.23,10305.0,2991.0,712.0,2683.0,1708.0,253.0,0.0,6579.0,1170.0,0.0,0.1435,0.032269230769230765,0.8291538461538461,1961.0,0.946456343027872,51.47887323903381,3.4453360080229203,0.8709841917384645,6,0.19,0.72,0.02,0.016,0.21
24210206,2024-10-15,2062BK1,123.05,7.98,10413.0,2886.0,698.0,3060.0,1708.0,263.0,0.0,6845.0,1258.0,0.0,0.1435,0.032269230769230765,0.8291538461538461,1971.0,0.939097916500503,55.62779357939352,3.608108108106858,0.8665651953318789,6,0.17,0.76,0.018,0.016,0.24
24210204,2024-10-15,C20MMNC,129.01,8.21,9936.0,2262.0,712.0,2984.0,1698.0,263.0,0.0,6713.0,1269.0,0.0,0.1435,0.032269230769230765,0.8291538461538461,1961.0,0.9401690715570604,52.03472598982999,4.39257294429514,0.865884752676764,42,0.213,0.777,0.02,0.015,0.181
24210202,2024-10-15,2062BK1,122.06,7.81,10155.0,2010.0,726.0,2270.0,1647.0,270.0,0.0,6384.0,2493.0,266.0,0.1435,0.032269230769230765,0.8291538461538461,1917.0,0.939862939855703,52.30214648490659,5.052238805967636,0.8591549295770167,6,0.18,0.8,0.024,0.021,0.19
24210295,2024-10-16,C20MMNC,130.94,7.54,9009.0,1554.0,789.0,1013.0,1721.0,287.0,0.0,6434.0,1041.0,0.0,0.1386666666666667,0.03518518518518519,0.7545925925925926,2008.0,0.9455517042103876,49.13700931686928,5.797297297293567,0.8570717131469835,42,0.228,0.799,0.028,0.023,0.209
24210260,2024-10-16,S.TOWER6VAN,118.47,8.56,7368.0,2001.0,500.0,1003.0,2413.0,98.0,516.0,6278.0,1094.0,0.0,0.1386666666666667,0.03518518518518519,0.7545925925925926,3027.0,0.9326143430612247,52.992318730032984,3.68215892053789,0.7971589032042296,67,0.183,1.3,0.026,0.016,0.219
24210262,2024-10-16,S.TOWER6VAN,122.48,9.07,9330.0,2001.0,0.0,2024.0,2477.0,0.0,516.0,6328.0,1098.0,0.0,0.1386666666666667,0.03518518518518519,0.7545925925925926,2993.0,0.9310528316158795,51.665578053137935,4.662668665664836,0.8275977280317983,67,0.178,1.316,0.027,0.016,0.227
24210264,2024-10-16,SEQRFE550D,123.0,8.66,9297.0,1995.0,663.0,1044.0,1806.0,256.0,0.0,6347.0,1039.0,0.0,0.1386666666666667,0.03518518518518519,0.7545925925925926,2062.0,0.9342245176900029,51.60162601584064,4.660150375937514,0.8758486905912338,73,0.21,0.84,0.024,0.017,0.21
24210266,2024-10-16,S.TOWER6VAN,124.61,8.45,9657.0,2013.0,509.0,1591.0,2352.0,0.0,574.0,6346.0,1208.0,0.0,0.1386666666666667,0.03518518518518519,0.7545925925925926,2926.0,0.9364948143624193,50.926891902327846,4.797317436659315,0.8038277511958976,67,0.186,1.28,0.025,0.015,0.185
24210268,2024-10-16,2062BK1,112.53,8.99,9075.0,1005.0,784.0,2052.0,1809.0,257.0,0.0,5955.0,1036.0,0.0,0.1386666666666667,0.03518518518518519,0.7545925925925926,2066.0,0.926020408155645,52.91922154045215,9.029850746259672,0.8756050338814736,6,0.18,0.76,0.019,0.017,0.18
24210270,2024-10-16,2062BK1,125.01,8.65,10482.0,1014.0,522.0,3395.0,1772.0,253.0,0.0,6358.0,1057.0,0.0,0.1386666666666667,0.03518518518518519,0.7545925925925926,2025.0,0.9352835552825433,50.85993120509671,10.337278106498681,0.8750617283946296,6,0.19,0.74,0.02,0.02,0.19
24210272,2024-10-16,S.TOWER6VAN,124.86,8.25,10044.0,999.0,712.0,3855.0,2464.0,98.0,540.0,6710.0,1374.0,311.0,0.1386666666666667,0.03518518518518519,0.7545925925925926,3102.0,0.9380211854786416,53.74018901126269,10.05405405404399,0.7943262411344957,67,0.18,1.3,0.024,0.018,0.22
24210310,2024-10-16,2062BK1,127.53,0.0,9246.0,1476.0,707.0,2682.0,1657.0,257.0,0.0,6196.0,1362.0,0.0,0.1386666666666667,0.03518518518518519,0.7545925925925926,1914.0,0.9999999999921587,48.5846467494034,6.2642276422721785,0.865726227794741,6,0.22,0.72,0.019,0.015,0.23
24210312,2024-10-16,SEQRFE550D,117.96,8.52,8787.0,1506.0,704.0,3340.0,1681.0,243.0,0.0,6397.0,1147.0,0.0,0.1386666666666667,0.03518518518518519,0.7545925925925926,1924.0,0.9326375711501215,54.23024754107977,5.834661354577799,0.8737006237001697,73,0.22,0.95,0.03,0.019,0.24
24210274,2024-10-16,SEQRFE550D,121.41,8.2,9972.0,1119.0,707.0,2130.0,1664.0,273.0,0.0,6791.0,2120.0,0.0,0.1386666666666667,0.03518518518518519,0.7545925925925926,1937.0,0.9367332767461097,55.934437031085295,8.911528150126085,0.8590604026841203,73,0.23,0.83,0.023,0.018,0.21
24210277,2024-10-16,SEQRFE550D,128.47,0.0,8415.0,2022.0,701.0,2776.0,1579.0,192.0,0.0,6895.0,1259.0,0.0,0.1386666666666667,0.03518518518518519,0.7545925925925926,1771.0,0.9999999999922161,53.67011753675045,4.1617210682472,0.8915866741948664,73,0.21,0.83,0.02,0.018,0.21
24210307,2024-10-16,C25HMN,126.44,8.25,9969.0,2763.0,778.0,2042.0,1576.0,294.0,0.0,6721.0,1144.0,0.0,0.1386666666666667,0.03518518518518519,0.7545925925925926,1870.0,0.9387482366846928,53.15564694674821,3.6080347448412566,0.842780748662651,48,0.27,0.8,0.017,0.018,0.2
24210283,2024-10-16,2062BK1,124.27,8.2,7941.0,2052.0,698.0,1043.0,1674.0,199.0,0.0,6104.0,1040.0,0.0,0.1386666666666667,0.03518518518518519,0.7545925925925926,1873.0,0.9380991922628664,49.1188541075954,3.8698830409337868,0.8937533368922084,6,0.204,0.757,0.024,0.018,0.202
24210285,2024-10-16,S.TOWER6VAN,128.63,8.26,8715.0,2499.0,715.0,1553.0,2423.0,71.0,486.0,6552.0,1135.0,0.0,0.1386666666666667,0.03518518518518519,0.7545925925925926,2980.0,0.9396595806783575,50.93679545945008,3.487394957981798,0.8130872483218748,67,0.167,1.311,0.025,0.022,0.239
24210286,2024-10-16,SEQRFE550D,126.13,8.97,8970.0,1992.0,709.0,2449.0,1688.0,202.0,0.0,6695.0,1209.0,0.0,0.1386666666666667,0.03518518518518519,0.7545925925925926,1890.0,0.9336047372247699,53.08015539480631,4.50301204819051,0.8931216931212206,73,0.22,0.86,0.02,0.016,0.22
24210289,2024-10-16,SEQRFE550D,129.67,8.2,8901.0,3144.0,712.0,1924.0,1704.0,290.0,0.0,6895.0,2181.0,0.0,0.1386666666666667,0.03518518518518519,0.7545925925925926,1994.0,0.9405236817223435,53.17344027104826,2.831106870228107,0.8545636910727911,73,0.22,0.85,0.019,0.014,0.24
24210292,2024-10-16,C20MMNC,121.76,8.0,9900.0,1998.0,718.0,2332.0,1725.0,294.0,0.0,6157.0,997.0,0.0,0.1386666666666667,0.03518518518518519,0.7545925925925926,2019.0,0.9383477188583668,50.56668856725881,4.954954954952475,0.8543833580976452,42,0.226,0.821,0.017,0.015,0.224
24210304,2024-10-16,2062BK1,122.4,7.96,9987.0,2403.0,787.0,0.0,1627.0,280.0,0.0,6594.0,1057.0,0.0,0.1386666666666667,0.03518518518518519,0.7545925925925926,1907.0,0.9389383246322573,53.87254901916771,4.156054931334101,0.8531725222858662,6,0.18,0.73,0.029,0.025,0.19
24210301,2024-10-16,C20HMNA,125.69,9.07,9462.0,504.0,795.0,0.0,1613.0,297.0,297.0,6557.0,1125.0,0.0,0.1386666666666667,0.03518518518518519,0.7545925925925926,2207.0,0.93269516176215,52.16803246040124,18.773809523772275,0.7308563661075076,34,0.19,1.01,0.023,0.023,0.22
24210318,2024-10-16,SEQRFE550D,125.31,0.0,9528.0,1566.0,698.0,5434.0,1826.0,263.0,0.0,6157.0,1629.0,0.0,0.1386666666666667,0.03518518518518519,0.7545925925925926,2089.0,0.9999999999920197,49.134147314267544,6.0842911877355785,0.8741024413590838,73,0.21,0.88,0.023,0.02,0.23
24110258,2024-10-16,2062BK1,128.95,8.26,9918.0,3075.0,797.0,2678.0,1714.0,274.0,0.0,4234.0,660.0,0.0,0.1386666666666667,0.03518518518518519,0.7545925925925926,1988.0,0.9398003060932892,32.83443195011374,3.225365853657488,0.8621730382289425,6,0.21,0.73,0.025,0.023,0.23
24310311,2024-10-16,2062BK1,117.16,7.42,8925.0,1959.0,752.0,2220.0,1723.0,291.0,0.0,4927.0,1058.0,0.0,0.1386666666666667,0.03518518518518519,0.7545925925925926,2014.0,0.9404398779824976,42.053601911556385,4.5558958652350405,0.8555114200591581,6,0.2,0.78,0.025,0.022,0.22
24110309,2024-10-16,SEQRFE550D,123.17,8.25,8988.0,3033.0,692.0,2210.0,1711.0,294.0,0.0,1903.0,3940.0,0.0,0.1386666666666667,0.03518518518518519,0.7545925925925926,2005.0,0.937224166786355,15.450190793087195,2.9634025717102,0.8533665835407215,73,0.23,0.85,0.033,0.024,0.22
24110305,2024-10-16,2062BK1,126.73,8.13,9867.0,2214.0,689.0,2522.0,1701.0,301.0,0.0,1787.0,301.0,0.0,0.1386666666666667,0.03518518518518519,0.7545925925925926,2002.0,0.9397152602629415,14.100844314573495,4.456639566393651,0.8496503496499253,6,0.19,0.75,0.026,0.02,0.21
24110303,2024-10-16,SEQRFE550D,124.34,8.25,9846.0,1476.0,1692.0,1514.0,1701.0,294.0,0.0,2348.0,2206.0,0.0,0.1386666666666667,0.03518518518518519,0.7545925925925926,1995.0,0.93777811297279,18.883705967356573,6.670731707312553,0.8526315789469411,73,0.21,0.9,0.026,0.024,0.22
24110299,2024-10-16,1786500D,127.47,8.0,8235.0,2106.0,704.0,1660.0,1709.0,287.0,0.0,1791.0,1788.0,0.0,0.1386666666666667,0.03518518518518519,0.7545925925925926,1996.0,0.940946334974969,14.050364791605473,3.9102564102545534,0.8562124248492704,2,0.2,0.77,0.027,0.025,0.18
24110297,2024-10-16,2062BK1,125.92,7.54,8604.0,2229.0,685.0,1650.0,1710.0,271.0,0.0,6439.0,1419.0,0.0,0.1386666666666667,0.03518518518518519,0.7545925925925926,1981.0,0.943503671504994,51.1356416768493,3.860026917898672,0.8632004038360105,6,0.18,0.78,0.03,0.024,0.19
24110294,2024-10-16,S.TOWER6VAN,128.95,8.0,8871.0,2490.0,835.0,1751.0,2474.0,102.0,484.0,6453.0,1168.0,0.0,0.1386666666666667,0.03518518518518519,0.7545925925925926,3060.0,0.9415845198908976,50.04265219038355,3.562650602408208,0.8084967320258796,67,0.186,1.3,0.027,0.023,0.227
24110291,2024-10-16,S.TOWER6VAN,126.04,7.54,7935.0,1722.0,694.0,2206.0,2474.0,95.0,474.0,6330.0,1084.0,0.0,0.1386666666666667,0.03518518518518519,0.7545925925925926,3043.0,0.9435544243079537,50.222151697475226,4.608013937279554,0.8130134735455757,67,0.176,1.319,0.034,0.021,0.227
24310251,2024-10-16,S.TOWER6VAN,121.11,7.43,10089.0,2997.0,701.0,3827.0,2423.0,64.0,396.0,4338.0,769.0,0.0,0.1386666666666667,0.03518518518518519,0.7545925925925926,2883.0,0.942196981477033,35.81867723527522,3.3663663663652432,0.8404439819629412,67,0.199,1.349,0.032,0.018,0.229
24110287,2024-10-16,S.TOWER6VAN,130.13,8.26,9432.0,0.0,795.0,2010.0,2477.0,98.0,474.0,6270.0,2470.0,0.0,0.1386666666666667,0.03518518518518519,0.7545925925925926,3049.0,0.9403136064676617,48.182586643754846,9432000000000.0,0.8123975073792022,67,0.181,1.332,0.027,0.018,0.21
24110284,2024-10-16,SEQRFE550D,132.05,8.22,9156.0,1647.0,714.0,2766.0,1728.0,274.0,0.0,6694.0,1277.0,0.0,0.1386666666666667,0.03518518518518519,0.7545925925925926,2002.0,0.9413987310120383,50.69291934834765,5.559198542801725,0.863136863136432,73,0.21,0.89,0.021,0.025,0.25
24110282,2024-10-16,S.TOWER6VAN,130.84,9.59,9189.0,2007.0,682.0,2798.0,2463.0,101.0,467.0,6361.0,1242.0,362.0,0.1386666666666667,0.03518518518518519,0.7545925925925926,3031.0,0.9317097486225756,48.616630999322716,4.578475336320588,0.812603101286436,67,0.17,1.3,0.025,0.02,0.23
24310315,2024-10-16,SEQRFE550D,121.89,0.0,9960.0,3057.0,757.0,3277.0,1746.0,265.0,0.0,6410.0,1624.0,0.0,0.1386666666666667,0.03518518518518519,0.7545925925925926,2011.0,0.9999999999917959,52.588399376055555,3.2580961727172855,0.8682247637986732,73,0.22,0.89,0.027,0.025,0.24
24310267,2024-10-16,SEQRFE550D,126.94,7.52,10014.0,3474.0,698.0,2152.0,1651.0,254.0,0.0,5051.0,871.0,0.0,0.1386666666666667,0.03518518518518519,0.7545925925925926,1905.0,0.9440725866358466,39.79045218181983,2.882556131259965,0.8666666666662117,73,0.22,0.88,0.021,0.02,0.2
24310265,2024-10-16,2062BK1,130.48,8.25,8988.0,2973.0,701.0,1195.0,1643.0,251.0,0.0,6542.0,1123.0,0.0,0.1386666666666667,0.03518518518518519,0.7545925925925926,1894.0,0.9405319685652669,50.13795217619454,3.0232088799182564,0.8674762407598376,6,0.2,0.76,0.041,0.022,0.19
24310271,2024-10-16,SEQRFE550D,125.01,8.97,9558.0,3066.0,696.0,1798.0,1625.0,255.0,0.0,3271.0,532.0,0.0,0.1386666666666667,0.03518518518518519,0.7545925925925926,1880.0,0.9330497089048138,26.16590672725249,3.11741682974458,0.8643617021271998,73,0.21,0.84,0.029,0.021,0.18
24110275,2024-10-16,SEQRFE550D,117.05,7.62,15966.0,0.0,684.0,992.0,1726.0,277.0,0.0,6272.0,2219.0,0.0,0.1386666666666667,0.03518518518518519,0.7545925925925926,2003.0,0.9388786396010357,53.58393848736793,15965999999999.998,0.8617074388413072,73,0.21,0.86,0.025,0.024,0.23
