Repository: SiddharthKumar268/FerroMind

# FerroMind
*Ferro-Alloy Optimisation using Machine Learning*
**SAIL Durgapur Steel Plant | Steel Melting Shop**
Intern: Siddharth Kumar | FY 2023-24 to FY 2025-26

---

## Quick Start

```bash

# 2. Place raw Excel files in data/raw/

## Dataset

| | |
|---|---|
| Total heats after cleaning | 47,421 |
| Training set | 37,936 heats (Apr 2023 – Jun 2025) |
| Test set | 9,485 heats (Jun 2025 – Dec 2025) |
| Input features | 21 (16 raw + 5 engineered) |
| Target variables | Mn, Si, C, S, P |
| BOF grades | 76 distinct grades |
| Split method | Chronological 80/20 — no shuffle, no leakage |

---

File: data/processed/sms_train.csv (part 177 of 253)
Heat_Number,Date,BOF Grade Code,Hot Metal Addn. Weight,Scrap Addn. Weight,Lime Into Converter,Dolomite Into Converter,Lime Into Ladle,Iron Ore Into Converter,SIMN Into Ladle,FESI Into Ladle,FEMN Into Ladle,Measered O2 Mainblow II,Duration of Mainblow I/II,Measered O2 2nd Blow,HM_P,HM_S,HM_Si,Total_FA_Ladle,HM_Ratio,O2_per_ton_HM,Lime_Dolo_Ratio,SiMn_FA_Fraction,Grade_Encoded,C,Mn,P,S,Si
24110279,2024-10-16,S.TOWER6VAN,122.69,9.05,8973.0,2115.0,722.0,1793.0,2480.0,101.0,457.0,6327.0,1053.0,0.0,0.1386666666666667,0.03518518518518519,0.7545925925925926,3038.0,0.9313040837943578,51.56899502769933,4.242553191487356,0.8163265306119762,67,0.17,1.32,0.027,0.018,0.23
24110280,2024-10-16,SEQRFE550D,127.02,8.26,9105.0,2067.0,687.0,2983.0,1719.0,271.0,0.0,2796.0,1289.0,0.0,0.1386666666666667,0.03518518518518519,0.7545925925925926,1990.0,0.9389414547535561,22.012281530294345,4.404934687951425,0.8638190954769529,73,0.21,0.84,0.023,0.022,0.23
24310300,2024-10-16,S.TOWER6VAN,131.75,8.0,8505.0,2976.0,693.0,2061.0,2457.0,102.0,400.0,6829.0,1375.0,0.0,0.1386666666666667,0.03518518518518519,0.7545925925925926,2959.0,0.9427549194923596,51.833017077405444,2.8578629032248464,0.8303480905708582,67,0.17,1.299,0.027,0.022,0.2
24310269,2024-10-16,S.TOWER6VAN,128.06,8.26,11583.0,3084.0,704.0,1517.0,2345.0,75.0,295.0,6639.0,1281.0,0.0,0.1386666666666667,0.03518518518518519,0.7545925925925926,2715.0,0.9394072769884141,51.84288614671371,3.7558365758742687,0.8637200736645069,67,0.19,1.28,0.031,0.024,0.21
24310293,2024-10-16,2062BK1,132.64,8.26,9447.0,3051.0,748.0,3071.0,1742.0,274.0,0.0,6705.0,1521.0,0.0,0.1386666666666667,0.03518518518518519,0.7545925925925926,2016.0,0.9413768630167398,50.550361881404186,3.096361848573223,0.864087301586873,6,0.19,0.73,0.022,0.022,0.19
24310296,2024-10-16,S.TOWER6VAN,124.7,8.2,9099.0,2973.0,707.0,2067.0,2443.0,106.0,400.0,6303.0,1314.0,397.0,0.1386666666666667,0.03518518518518519,0.7545925925925926,2949.0,0.9382994732811265,50.54530874057301,3.0605449041362056,0.8284164123428862,67,0.183,1.254,0.025,0.022,0.216
24310288,2024-10-16,2062BK1,127.7,8.1,9987.0,903.0,594.0,1581.0,1712.0,255.0,0.0,7027.0,1021.0,0.0,0.1386666666666667,0.03518518518518519,0.7545925925925926,1967.0,0.9403534609650931,55.02740798703972,11.05980066443958,0.8703609557697659,6,0.22,0.77,0.027,0.018,0.23
24310278,2024-10-16,2062BK1,127.8,8.34,9396.0,2031.0,602.0,2437.0,1692.0,258.0,0.0,6914.0,1531.0,0.0,0.1386666666666667,0.03518518518518519,0.7545925925925926,1950.0,0.9387395328269522,54.10015649409937,4.626292466762862,0.8676923076918627,6,0.17,0.74,0.025,0.021,0.25
24310276,2024-10-16,2062BK1,130.1,7.53,8847.0,2004.0,699.0,2102.0,1621.0,208.0,0.0,6205.0,1220.0,0.0,0.1386666666666667,0.03518518518518519,0.7545925925925926,1829.0,0.9452880912523048,47.694081475421264,4.414670658680432,0.8862766539087554,6,0.19,0.76,0.027,0.024,0.23
24310273,2024-10-16,2062BK1,133.32,8.26,8949.0,1980.0,704.0,3226.0,1572.0,207.0,0.0,6504.0,1762.0,0.0,0.1386666666666667,0.03518518518518519,0.7545925925925926,1779.0,0.9416584263247518,48.78487848748287,4.519696969694687,0.8836424957836517,6,0.22,0.76,0.021,0.016,0.2
24310290,2024-10-16,2062BK1,136.2,0.0,8943.0,3159.0,756.0,4278.0,1718.0,261.0,0.0,4499.0,1056.0,0.0,0.1386666666666667,0.03518518518518519,0.7545925925925926,1979.0,0.999999999992658,33.03230543294397,2.8309591642916017,0.868115209701431,6,0.19,0.73,0.024,0.022,0.23
24210298,2024-10-17,1786500D,129.07,8.0,9300.0,2196.0,770.0,0.0,1475.0,287.0,0.0,6774.0,1082.0,0.0,0.14066666666666666,0.035833333333333335,0.8108888888888889,1762.0,0.9416356606044968,52.48314867860477,4.2349726775937,0.8371169125988439,2,0.23,0.74,0.018,0.02,0.202
24210351,2024-10-17,2062BK1,122.3,8.2,9144.0,1134.0,712.0,2322.0,1769.0,273.0,0.0,6219.0,1088.0,312.0,0.14066666666666666,0.035833333333333335,0.8108888888888889,2042.0,0.9371647509506731,50.85036794725388,8.063492063484953,0.8663075416254328,6,0.2,0.79,0.026,0.024,0.23
24210353,2024-10-17,2062BK1,122.7,8.0,8898.0,1116.0,701.0,3084.0,1768.0,267.0,0.0,6406.0,1345.0,0.0,0.14066666666666666,0.035833333333333335,0.8108888888888889,2035.0,0.9387911247059008,52.208638956379716,7.973118279562748,0.8687960687956419,6,0.2,0.77,0.024,0.022,0.24
24210347,2024-10-17,C20HMNA,127.23,7.36,9489.0,1032.0,775.0,1717.0,1758.0,263.0,0.0,6550.0,1097.0,0.0,0.14066666666666666,0.035833333333333335,0.8108888888888889,2021.0,0.9453154023259878,51.48156881198238,9.194767441851555,0.8698664027704751,34,0.199,1.011,0.034,0.03,0.242
24110346,2024-10-17,1786550D,123.46,7.43,10788.0,2727.0,686.0,2886.0,1732.0,318.0,0.0,6626.0,1385.0,0.0,0.14066666666666666,0.035833333333333335,0.8108888888888889,2050.0,0.9432347772867047,53.66920460024568,3.955995599558505,0.8448780487800757,3,0.22,0.78,0.03,0.03,0.21
24210332,2024-10-17,2062BK1,124.52,0.0,8379.0,2199.0,781.0,1501.0,1698.0,277.0,0.0,6628.0,1645.0,0.0,0.14066666666666666,0.035833333333333335,0.8108888888888889,1975.0,0.9999999999919691,53.228397044223996,3.810368349247926,0.8597468354426027,6,0.18,0.75,0.027,0.026,0.22
24310325,2024-10-17,C20MMNC,127.39,8.0,9978.0,3096.0,754.0,2732.0,1711.0,247.0,0.0,5885.0,1100.0,0.0,0.14066666666666666,0.035833333333333335,0.8108888888888889,1958.0,0.9409114410152826,46.196718737371874,3.2228682170532226,0.8738508682324444,42,0.196,0.728,0.021,0.025,0.2
24310328,2024-10-17,1786550D,129.7,0.0,9918.0,3039.0,1698.0,2064.0,1754.0,254.0,0.0,6523.0,1302.0,0.0,0.14066666666666666,0.035833333333333335,0.8108888888888889,2008.0,0.99999999999229,50.29298380840176,3.26357354392785,0.8735059760951825,3,0.21,0.71,0.03,0.02,0.21
24310331,2024-10-17,1786550D,124.3,8.0,9255.0,3135.0,699.0,2061.0,1774.0,260.0,0.0,6393.0,1230.0,0.0,0.14066666666666666,0.035833333333333335,0.8108888888888889,2034.0,0.9395313680956952,51.43201930771173,2.9521531100469054,0.8721730580133372,3,0.21,0.78,0.03,0.02,0.21
24210314,2024-10-17,2062BK1,121.76,0.0,10563.0,0.0,699.0,5970.0,1775.0,263.0,0.0,6082.0,1138.0,0.0,0.14066666666666666,0.035833333333333335,0.8108888888888889,2038.0,0.9999999999917871,49.95072273283549,10563000000000.0,0.870951913640397,6,0.21,0.75,0.02,0.02,0.21
24210316,2024-10-17,C20HMNA,131.85,0.0,9279.0,1488.0,704.0,5435.0,2339.0,88.0,476.0,6771.0,1539.0,0.0,0.14066666666666666,0.035833333333333335,0.8108888888888889,2903.0,0.9999999999924157,51.35381114864351,6.235887096770003,0.8057182225281413,34,0.218,1.092,0.028,0.022,0.222
24210320,2024-10-17,SEQRFE550D,121.61,8.55,8478.0,0.0,698.0,437.0,2406.0,91.0,472.0,4602.0,774.0,0.0,0.14066666666666666,0.035833333333333335,0.8108888888888889,2969.0,0.9343116164648564,37.842282706703045,8477999999999.999,0.8103738632533478,73,0.21,0.95,0.02,0.023,0.2
24210322,2024-10-17,C15MMNA,127.0,0.0,9774.0,0.0,3226.0,5940.0,1765.0,314.0,0.0,6339.0,1550.0,0.0,0.14066666666666666,0.035833333333333335,0.8108888888888889,2079.0,0.999999999992126,49.91338582637864,9774000000000.0,0.8489658489654406,30,0.17,0.66,0.022,0.025,0.24
24210324,2024-10-17,SEQRFE550D,121.16,8.72,9867.0,3276.0,646.0,2318.0,1688.0,287.0,0.0,6658.0,1213.0,0.0,0.14066666666666666,0.035833333333333335,0.8108888888888889,1975.0,0.9328611025490233,54.95212941519518,3.0119047619038426,0.8546835443033647,73,0.21,0.88,0.021,0.021,0.21
24210327,2024-10-17,C20MMNC,126.54,8.0,9504.0,3063.0,2158.0,372.0,1701.0,273.0,0.0,6664.0,1246.0,0.0,0.14066666666666666,0.035833333333333335,0.8108888888888889,1974.0,0.9405381299171953,52.66318950487859,3.1028403525944817,0.8617021276591379,42,0.18,0.84,0.023,0.022,0.19
24210329,2024-10-17,C20MMNC,121.91,0.0,9081.0,3036.0,704.0,1021.0,1721.0,277.0,0.0,6848.0,1194.0,0.0,0.14066666666666666,0.035833333333333335,0.8108888888888889,1998.0,0.9999999999917972,56.17258633372018,2.991106719366604,0.8613613613609302,42,0.192,0.746,0.021,0.02,0.229
24210334,2024-10-17,1786550D,120.33,7.89,9582.0,1272.0,3281.0,2029.0,1728.0,283.0,0.0,6625.0,1097.0,0.0,0.14066666666666666,0.035833333333333335,0.8108888888888889,2011.0,0.9384651380366678,55.05692678421793,7.5330188679186065,0.8592739930378621,3,0.22,0.78,0.03,0.02,0.23
24210336,2024-10-17,2062BK1,126.4,8.25,9822.0,1236.0,778.0,2981.0,1721.0,283.0,0.0,6352.0,1190.0,0.0,0.14066666666666666,0.035833333333333335,0.8108888888888889,2004.0,0.9387300408396679,50.25316455656445,7.946601941741144,0.858782435129312,6,0.19,0.74,0.029,0.024,0.22
24210338,2024-10-17,C20MMNC,120.89,7.83,9723.0,972.0,0.0,2589.0,1755.0,294.0,0.0,6568.0,1295.0,0.0,0.14066666666666666,0.035833333333333335,0.8108888888888889,2049.0,0.9391702920996026,54.330382992353954,10.003086419742795,0.856515373352437,42,0.209,0.75,0.027,0.021,0.247
24210340,2024-10-17,1786550D,122.99,7.87,9324.0,657.0,773.0,1572.0,1775.0,260.0,0.0,6187.0,1034.0,0.0,0.14066666666666666,0.035833333333333335,0.8108888888888889,2035.0,0.939859391709156,50.30490283722006,14.191780821896208,0.8722358722354436,3,0.23,0.76,0.03,0.02,0.24
24210342,2024-10-17,C20MMNC,123.67,7.68,9168.0,1011.0,786.0,1928.0,2251.0,277.0,0.0,6418.0,1070.0,0.0,0.14066666666666666,0.035833333333333335,0.8108888888888889,2528.0,0.9415302626498553,51.8961753048282,9.068249258151267,0.8904272151895212,42,0.193,0.992,0.035,0.028,0.257
24310323,2024-10-17,C20MMNC,116.39,8.74,9813.0,2202.0,655.0,1620.0,1691.0,244.0,0.0,1263.0,348.0,0.0,0.14066666666666666,0.035833333333333335,0.8108888888888889,1935.0,0.9301526412456633,10.851447718782959,4.4564032697527445,0.8739018087850781,42,0.2,0.73,0.025,0.019,0.19
24310319,2024-10-17,2062BK1,130.08,0.0,8940.0,2082.0,746.0,3631.0,1744.0,264.0,0.0,6358.0,535.0,412.0,0.14066666666666666,0.035833333333333335,0.8108888888888889,2008.0,0.9999999999923125,48.87761377576201,4.293948126799091,0.8685258964139101,6,0.21,0.79,0.024,0.021,0.18
24210345,2024-10-17,2062BK1,112.85,8.19,9096.0,0.0,781.0,1476.0,1768.0,267.0,0.0,6253.0,1041.0,0.0,0.14066666666666666,0.035833333333333335,0.8108888888888889,2035.0,0.93233641770545,55.409836065082764,9096000000000.0,0.8687960687956419,6,0.2,0.73,0.03,0.024,0.22
24310313,2024-10-17,C20HMNA,118.2,8.25,9258.0,2979.0,743.0,1866.0,2358.0,159.0,291.0,6406.0,1212.0,0.0,0.14066666666666666,0.035833333333333335,0.8108888888888889,2808.0,0.934756820870425,54.196277495311364,3.107754279958675,0.8397435897432907,34,0.179,1.099,0.042,0.025,0.241
24309500,2024-10-17,C20MMNC,122.89,8.16,5991.0,0.0,704.0,2223.0,1685.0,302.0,0.0,6311.0,1552.0,0.0,0.14066666666666666,0.035833333333333335,0.8108888888888889,1987.0,0.9377336894243592,51.35487020871222,5991000000000.0,0.8480120785098902,42,0.21,0.79,0.031,0.018,0.2
24310167,2024-10-17,14650CPS1786,126.33,7.43,9999.0,3105.0,594.0,3006.0,2411.0,54.0,396.0,2602.0,462.0,0.0,0.14066666666666666,0.035833333333333335,0.8108888888888889,2861.0,0.9444527511891115,20.5968495209325,3.2202898550714267,0.8427123383429421,0,0.17,1.144,0.018,0.015,0.181
24210343,2024-10-17,1786550D,121.0,8.18,10389.0,1848.0,789.0,1619.0,2265.0,267.0,0.0,6480.0,1078.0,0.0,0.14066666666666666,0.035833333333333335,0.8108888888888889,2532.0,0.9366775042503741,53.55371900782187,5.621753246750204,0.8945497630328221,3,0.22,0.76,0.03,0.02,0.22
24110326,2024-10-17,1786550D,120.07,8.0,11583.0,1800.0,805.0,2101.0,1719.0,305.0,0.0,6452.0,1289.0,0.0,0.14066666666666666,0.035833333333333335,0.8108888888888889,2024.0,0.9375341609983796,53.73532106226588,6.434999999996425,0.8493083003948373,3,0.21,0.78,0.03,0.03,0.19
24310186,2024-10-17,C20MMNC,121.83,0.0,4806.0,3150.0,699.0,2901.0,1683.0,257.0,0.0,6471.0,576.0,0.0,0.14066666666666666,0.035833333333333335,0.8108888888888889,1940.0,0.9999999999917918,53.11499630589251,1.5257142857138013,0.8675257731954291,42,0.18,0.81,0.022,0.022,0.21
24110330,2024-10-17,2062BK1,125.97,0.0,10929.0,1758.0,807.0,1119.0,1718.0,331.0,0.0,6646.0,1229.0,0.0,0.14066666666666666,0.035833333333333335,0.8108888888888889,2049.0,0.9999999999920616,52.758593315450035,6.216723549484518,0.8384577842846079,6,0.21,0.81,0.038,0.023,0.17
24110333,2024-10-17,C20MMNC,122.88,0.0,8742.0,2226.0,779.0,1548.0,1716.0,284.0,0.0,2188.0,2790.0,0.0,0.14066666666666666,0.035833333333333335,0.8108888888888889,2000.0,0.999999999991862,17.805989583188428,3.9272237196747857,0.857999999999571,42,0.216,0.757,0.031,0.02,0.224
24110335,2024-10-17,C20MMNC,126.27,8.0,9945.0,3327.0,855.0,2078.0,1702.0,298.0,0.0,1405.0,1253.0,0.0,0.14066666666666666,0.035833333333333335,0.8108888888888889,2000.0,0.940418559611675,11.126950186021011,2.9891794409368835,0.8509999999995745,42,0.196,0.811,0.034,0.03,0.218
24110337,2024-10-17,1786550D,124.91,7.99,10848.0,555.0,746.0,2470.0,1731.0,478.0,0.0,6442.0,1347.0,223.0,0.14066666666666666,0.035833333333333335,0.8108888888888889,2209.0,0.9398796087212952,51.57313265509909,19.545945945910727,0.7836124943409762,3,0.2,0.79,0.03,0.03,0.2
24310317,2024-10-17,2062BK1,126.12,0.0,10440.0,2775.0,756.0,3207.0,1756.0,274.0,0.0,557.0,111.0,0.0,0.14066666666666666,0.035833333333333335,0.8108888888888889,2030.0,0.999999999992071,4.416428797935169,3.7621621621608066,0.8650246305414458,6,0.21,0.79,0.023,0.021,0.26
24110341,2024-10-17,2062BK1,126.27,8.21,9552.0,2577.0,752.0,2782.0,2034.0,331.0,152.0,6660.0,1508.0,0.0,0.14066666666666666,0.035833333333333335,0.8108888888888889,2517.0,0.938950029737218,52.74411974298928,3.706635622815791,0.8081048867696432,6,0.18,0.87,0.032,0.029,0.18
24110339,2024-10-17,2062BK1,120.59,8.13,10428.0,2013.0,689.0,3048.0,1733.0,349.0,0.0,2326.0,1837.0,0.0,0.14066666666666666,0.035833333333333335,0.8108888888888889,2082.0,0.9368396519504597,19.28849821693931,5.1803278688498855,0.8323727185394657,6,0.19,0.76,0.029,0.024,0.22
24310308,2024-10-17,C20HMNA,126.37,0.0,9297.0,2979.0,746.0,3116.0,1731.0,298.0,0.0,5328.0,948.0,1526.0,0.14066666666666666,0.035833333333333335,0.8108888888888889,2029.0,0.9999999999920867,42.161905515215935,3.1208459214491033,0.8531296205022902,34,0.187,1.015,0.022,0.02,0.267
24310306,2024-10-17,C20HMNA,128.74,7.87,6411.0,3165.0,707.0,2064.0,2058.0,163.0,207.0,6665.0,1260.0,0.0,0.14066666666666666,0.035833333333333335,0.8108888888888889,2428.0,0.9423907473761629,51.77101134028452,2.0255924170609716,0.8476112026355652,34,0.172,1.011,0.025,0.026,0.219
24310302,2024-10-17,S.TOWER6VAN,125.56,7.89,11718.0,3141.0,695.0,2409.0,2525.0,105.0,411.0,6258.0,1604.0,0.0,0.14066666666666666,0.035833333333333335,0.8108888888888889,3041.0,0.9408767328516984,49.840713602661346,3.7306590257867778,0.8303189740214304,67,0.17,1.26,0.029,0.025,0.23
24110344,2024-10-17,C20HMNA,0.0,0.0,6684.0,1203.0,800.0,1415.0,1831.0,305.0,132.0,4513.0,808.0,0.0,0.14066666666666666,0.035833333333333335,0.8108888888888889,2268.0,0.0,4513000000000.0,5.556109725681167,0.8073192239855347,34,0.17,1.05,0.039,0.025,0.24
24310404,2024-10-18,1786550D,118.53,0.0,10869.0,2994.0,704.0,1648.0,1748.0,258.0,0.0,6436.0,1188.0,267.0,0.14370833333333333,0.035541666666666666,0.9365833333333334,2006.0,0.9999999999915633,54.29848983333925,3.6302605210408716,0.8713858424721479,3,0.22,0.76,0.03,0.03,0.18
24110389,2024-10-18,S.TOWER6VAN,122.88,8.13,11016.0,1137.0,556.0,3085.0,2481.0,0.0,488.0,2989.0,467.0,0.0,0.14370833333333333,0.035541666666666666,0.9365833333333334,2969.0,0.9379436684150986,24.32454427063538,9.688654353553485,0.8356348939033899,67,0.19,1.26,0.023,0.023,0.21
24110392,2024-10-18,2062BK1,119.49,7.86,10101.0,1947.0,551.0,2440.0,1831.0,305.0,0.0,4207.0,689.0,0.0,0.14370833333333333,0.035541666666666666,0.9365833333333334,2136.0,0.9382803297923967,35.20796719361279,5.187981510012744,0.857209737827314,6,0.21,0.76,0.026,0.026,0.21
24110398,2024-10-18,S.TOWER6VAN,123.45,7.65,9681.0,2049.0,557.0,1982.0,2444.0,95.0,427.0,6488.0,1257.0,0.0,0.14370833333333333,0.035541666666666666,0.9365833333333334,2966.0,0.941647597246822,52.555690562555235,4.72474377745011,0.8240053944703898,67,0.19,1.39,0.032,0.021,0.2
24309795,2024-10-18,R19,122.68,10.0,10554.0,3252.0,801.0,2355.0,1157.0,205.0,0.0,6699.0,1677.0,0.0,0.14370833333333333,0.035541666666666666,0.9365833333333334,1362.0,0.9246306903759073,54.60547766502604,3.245387453873541,0.8494860499259549,64,0.51,0.73,0.016,0.021,0.22
24110387,2024-10-18,S.TOWER6VAN,122.37,7.98,10764.0,2112.0,531.0,1491.0,2474.0,0.0,497.0,6601.0,1583.0,0.0,0.14370833333333333,0.035541666666666666,0.9365833333333334,2971.0,0.9387802071274357,53.94295987534573,5.096590909088496,0.8327162571521937,67,0.179,1.299,0.028,0.024,0.212
24310384,2024-10-18,1786550D,128.58,8.23,9972.0,1476.0,701.0,1668.0,1766.0,252.0,0.0,1856.0,1768.0,0.0,0.14370833333333333,0.035541666666666666,0.9365833333333334,2018.0,0.939843578678899,14.43459324922667,6.756097560971033,0.8751238850342542,3,0.21,0.8,0.03,0.03,0.22
24310386,2024-10-18,2062BK1,122.22,7.81,9477.0,3126.0,1599.0,2086.0,1745.0,243.0,0.0,6382.0,1099.0,0.0,0.14370833333333333,0.035541666666666666,0.9365833333333334,1988.0,0.9399369376225492,52.21731304162807,3.0316698656420242,0.877766599597144,6,0.19,0.77,0.026,0.023,0.2
24310388,2024-10-18,1786550D,123.28,7.63,13431.0,3198.0,693.0,1164.0,1830.0,291.0,0.0,5301.0,1037.0,0.0,0.14370833333333333,0.035541666666666666,0.9365833333333334,2121.0,0.9417156825227889,42.99967553501784,4.199812382737899,0.862800565770456,3,0.2,0.74,0.03,0.03,0.21
24310391,2024-10-18,S.TOWER6VAN,115.81,8.21,10350.0,3006.0,707.0,1062.0,2447.0,65.0,403.0,6750.0,1141.0,0.0,0.14370833333333333,0.035541666666666666,0.9365833333333334,2915.0,0.9338009998312061,58.28512218238247,3.4431137724539442,0.8394511149225251,67,0.18,1.34,0.032,0.023,0.22
24310394,2024-10-18,2062BK1,126.47,8.32,10878.0,2934.0,699.0,1024.0,1783.0,261.0,0.0,6850.0,1184.0,0.0,0.14370833333333333,0.035541666666666666,0.9365833333333334,2044.0,0.9382743526898267,54.16304261837461,3.7075664621664255,0.8723091976512366,6,0.18,0.78,0.029,0.025,0.2
24310397,2024-10-18,2062BK1,129.03,8.23,10425.0,2979.0,1463.0,834.0,1771.0,261.0,0.0,7002.0,3096.0,262.0,0.14370833333333333,0.035541666666666666,0.9365833333333334,2032.0,0.9400407984777792,54.26644966244853,3.4994964753261164,0.8715551181098073,6,0.19,0.79,0.037,0.024,0.21
24310400,2024-10-18,2062BK1,131.99,7.55,10389.0,2982.0,732.0,1026.0,1733.0,265.0,0.0,7046.0,1247.0,321.0,0.14370833333333333,0.035541666666666666,0.9365833333333334,1998.0,0.9458936505593672,53.382832032325304,3.4839034205219703,0.8673673673669332,6,0.19,0.77,0.04,0.025,0.21
24310381,2024-10-18,2062BK1,131.69,0.0,10782.0,2178.0,2701.0,1860.0,1742.0,278.0,0.0,5418.0,1901.0,1752.0,0.14370833333333333,0.035541666666666666,0.9365833333333334,2020.0,0.9999999999924065,41.1420760874695,4.950413223138223,0.8623762376233355,6,0.2,0.76,0.026,0.023,0.19
24210349,2024-10-18,C20HMNA,122.23,8.0,9582.0,1071.0,704.0,1887.0,1755.0,280.0,321.0,6563.0,1079.0,0.0,0.14370833333333333,0.035541666666666666,0.9365833333333334,2356.0,0.9385702219078663,53.693855845097815,8.94677871147624,0.744906621391874,34,0.199,1.017,0.028,0.024,0.244
24110377,2024-10-18,C20MMNC,129.8,7.85,12054.0,1410.0,699.0,3668.0,1724.0,307.0,0.0,6934.0,1602.0,0.0,0.14370833333333333,0.035541666666666666,0.9365833333333334,2031.0,0.9429713040251148,53.420647149049145,8.548936170206703,0.8488429345145992,42,0.19,0.76,0.031,0.027,0.2
24210385,2024-10-18,2062BK1,128.13,8.46,12936.0,0.0,709.0,4179.0,1900.0,358.0,0.0,6822.0,1751.0,0.0,0.14370833333333333,0.035541666666666666,0.9365833333333334,2258.0,0.9380628157190273,53.24280028054911,12936000000000.0,0.8414526129314254,6,0.2,0.79,0.028,0.024,0.24
24210383,2024-10-18,S.TOWER6VAN,154.81,8.76,10539.0,1986.0,701.0,4088.0,2491.0,101.0,581.0,6237.0,1519.0,0.0,0.14370833333333333,0.035541666666666666,0.9365833333333334,3173.0,0.946444947111656,40.28809508403664,5.3066465256770865,0.7850614560350504,67,0.19,1.31,0.034,0.022,0.25
24210380,2024-10-18,1786500D,127.51,8.16,10515.0,0.0,509.0,4779.0,1718.0,307.0,0.0,6394.0,3657.0,0.0,0.14370833333333333,0.035541666666666666,0.9365833333333334,2025.0,0.939854057632934,50.14508665947655,10515000000000.0,0.8483950617279761,2,0.18,0.78,0.027,0.023,0.242
24210378,2024-10-18,2062BK1,129.04,8.18,10857.0,1167.0,723.0,4708.0,1607.0,297.0,270.0,6498.0,1222.0,0.0,0.14370833333333333,0.035541666666666666,0.9365833333333334,2174.0,0.9403876985793588,50.35647861089309,9.303341902305652,0.7391904323823647,6,0.21,0.77,0.028,0.031,0.23
24210376,2024-10-18,1786500D,126.63,8.13,9117.0,2061.0,492.0,3546.0,1566.0,277.0,209.0,6125.0,1082.0,0.0,0.14370833333333333,0.035541666666666666,0.9365833333333334,2052.0,0.9396705253714778,48.36926478679326,4.423580786024054,0.7631578947364702,2,0.19,0.74,0.034,0.025,0.208
24210374,2024-10-18,1786550D,115.83,8.15,9381.0,2397.0,509.0,1440.0,1758.0,277.0,0.0,6299.0,1120.0,0.0,0.14370833333333333,0.035541666666666666,0.9365833333333334,2035.0,0.9342635908942227,54.38142104761822,3.9136420525640743,0.8638820638816394,3,0.22,0.79,0.04,0.02,0.24
24210372,2024-10-18,C20MMNACUTLT,125.69,8.18,8046.0,3111.0,500.0,288.0,1617.0,294.0,209.0,6516.0,1111.0,0.0,0.14370833333333333,0.035541666666666666,0.9365833333333334,2120.0,0.9388959438190865,51.84183308097826,2.5863066538082333,0.762735849056244,40,0.211,0.822,0.043,0.022,0.201
24210370,2024-10-18,C20MMNC,125.97,8.23,4296.0,1908.0,701.0,0.0,1603.0,280.0,216.0,6449.0,1119.0,0.0,0.14370833333333333,0.035541666666666666,0.9365833333333334,2099.0,0.9386736214535123,51.19472890330083,2.251572327042845,0.7636969985703841,42,0.22,0.77,0.034,0.028,0.25
24210368,2024-10-18,2062BK1,122.4,8.0,13269.0,2991.0,707.0,558.0,1593.0,304.0,209.0,6493.0,1129.0,0.0,0.14370833333333333,0.035541666666666666,0.9365833333333334,2106.0,0.9386503067412681,53.047385620481634,4.436308926778858,0.7564102564098972,6,0.18,0.8,0.029,0.023,0.21
24210390,2024-10-18,2062BK1,124.76,7.69,12978.0,999.0,712.0,1256.0,1785.0,294.0,0.0,6911.0,2503.0,0.0,0.14370833333333333,0.035541666666666666,0.9365833333333334,2079.0,0.9419403548437755,55.39435716531425,12.990990990977988,0.8585858585854456,6,0.21,0.76,0.018,0.018,0.2
24210366,2024-10-18,1786550D,126.19,0.0,9297.0,3198.0,709.0,2235.0,1762.0,300.0,0.0,6663.0,1254.0,0.0,0.14370833333333333,0.035541666666666666,0.9365833333333334,2062.0,0.9999999999920755,52.80133132536016,2.907129455909035,0.8545101842866855,3,0.23,0.79,0.02,0.02,0.2
24210363,2024-10-18,2062BK1,116.57,0.0,5259.0,393.0,718.0,0.0,1731.0,277.0,0.0,1831.0,307.0,0.0,0.14370833333333333,0.035541666666666666,0.9365833333333334,2008.0,0.9999999999914214,15.707300334428178,13.381679389278927,0.862051792828256,6,0.21,0.75,0.015,0.021,0.24
24210361,2024-10-18,2062BK1,120.75,0.0,9276.0,1662.0,720.0,1597.0,1731.0,280.0,0.0,6218.0,1891.0,551.0,0.14370833333333333,0.035541666666666666,0.9365833333333334,2011.0,0.9999999999917184,51.49482401613669,5.581227436819747,0.860765788164664,6,0.19,0.74,0.019,0.023,0.2
24210359,2024-10-18,2062BK1,120.5,0.0,9237.0,900.0,704.0,3159.0,1806.0,277.0,0.0,6296.0,1086.0,0.0,0.14370833333333333,0.035541666666666666,0.9365833333333334,2083.0,0.9999999999917012,52.24896265516806,10.26333333332193,0.8670187229952631,6,0.19,0.76,0.023,0.02,0.21
24210358,2024-10-18,2062BK1,123.07,8.1,8985.0,1101.0,707.0,3470.0,1809.0,273.0,0.0,6403.0,1319.0,0.0,0.14370833333333333,0.035541666666666666,0.9365833333333334,2082.0,0.9382480750100005,52.027301535288636,8.16076294277188,0.8688760806912253,6,0.2,0.78,0.023,0.025,0.19
24210357,2024-10-18,2062BK1,120.97,8.3,8841.0,1116.0,710.0,3403.0,1745.0,280.0,0.0,6192.0,1217.0,0.0,0.14370833333333333,0.035541666666666666,0.9365833333333334,2025.0,0.9357933008359574,51.18624452301243,7.92204301074559,0.8617283950613028,6,0.21,0.77,0.025,0.024,0.21
24210356,2024-10-18,2062BK1,120.71,8.21,8595.0,1446.0,699.0,3010.0,1826.0,273.0,0.0,6198.0,1072.0,259.0,0.14370833333333333,0.035541666666666666,0.9365833333333334,2099.0,0.9363170958661472,51.346201639869555,5.943983402485516,0.8699380657451787,6,0.22,0.75,0.025,0.026,0.2
24210355,2024-10-18,2062BK1,120.3,8.1,8625.0,1116.0,709.0,2526.0,1802.0,273.0,0.0,6200.0,1225.0,0.0,0.14370833333333333,0.035541666666666666,0.9365833333333334,2075.0,0.9369158878431705,51.53782211095979,7.728494623648989,0.8684337349393405,6,0.21,0.8,0.022,0.024,0.23
24210354,2024-10-18,2062BK1,126.27,8.2,8868.0,1113.0,712.0,2244.0,1819.0,274.0,0.0,6305.0,1160.0,0.0,0.14370833333333333,0.035541666666666666,0.9365833333333334,2093.0,0.9390198557229195,49.93268393086297,7.967654986515752,0.8690874343044104,6,0.22,0.78,0.033,0.021,0.2
24210352,2024-10-18,C20HMNA,123.6,8.1,9234.0,1218.0,712.0,2454.0,1792.0,270.0,321.0,6401.0,1142.0,0.0,0.14370833333333333,0.035541666666666666,0.9365833333333334,2383.0,0.9384965831363821,51.78802588954864,7.5812807881711155,0.7519932857739186,34,0.195,1.04,0.029,0.024,0.255
24210364,2024-10-18,1786550D,117.54,8.0,8976.0,2940.0,701.0,0.0,1738.0,314.0,0.0,6665.0,1074.0,0.0,0.14370833333333333,0.035541666666666666,0.9365833333333334,2052.0,0.9362752907365279,56.70410073118339,3.0530612244887574,0.8469785575044605,3,0.22,0.76,0.03,0.02,0.21
24210393,2024-10-18,2062BK1,128.43,7.61,10689.0,1008.0,715.0,2336.0,1799.0,297.0,0.0,6806.0,2278.0,0.0,0.14370833333333333,0.035541666666666666,0.9365833333333334,2096.0,0.944060570413525,52.99384878881107,10.604166666656146,0.8583015267171478,6,0.21,0.79,0.022,0.02,0.21
24210396,2024-10-18,2062BK1,122.55,8.31,11301.0,996.0,704.0,3802.0,1806.0,294.0,0.0,6297.0,1047.0,0.0,0.14370833333333333,0.035541666666666666,0.9365833333333334,2100.0,0.9364970197085704,51.383108934709234,11.346385542157282,0.8599999999995904,6,0.22,0.77,0.018,0.018,0.23
24210399,2024-10-18,2062BK1,131.79,0.0,10359.0,2667.0,707.0,4832.0,1677.0,236.0,0.0,6492.0,1107.0,0.0,0.14370833333333333,0.035541666666666666,0.9365833333333334,1913.0,0.9999999999924123,49.26018666022263,3.884139482563223,0.8766335598531748,6,0.2,0.72,0.021,0.023,0.2
24110375,2024-10-18,C20MMNC,128.39,7.89,9585.0,2196.0,486.0,2402.0,1730.0,312.0,0.0,6354.0,1331.0,0.0,0.14370833333333333,0.035541666666666666,0.9365833333333334,2042.0,0.9421044907474164,49.48983565659717,4.364754098358668,0.8472086190005645,42,0.202,0.816,0.022,0.023,0.232
24110371,2024-10-18,2062BK1,125.88,7.96,8481.0,2349.0,709.0,2080.0,1729.0,311.0,0.0,6380.0,1201.0,0.0,0.14370833333333333,0.035541666666666666,0.9365833333333334,2040.0,0.94052600118843,50.683190339603726,3.6104725415054872,0.8475490196074277,6,0.2,0.77,0.035,0.026,0.21
24110369,2024-10-18,1786500D,122.33,0.0,9192.0,2406.0,679.0,2405.0,1719.0,308.0,0.0,6564.0,1234.0,0.0,0.14370833333333333,0.035541666666666666,0.9365833333333334,2027.0,0.9999999999918253,53.658137823480274,3.8204488778038983,0.8480513073503463,2,0.18,0.75,0.036,0.037,0.214
24110367,2024-10-18,2062BK1,118.73,0.0,8982.0,2169.0,1564.0,2706.0,1731.0,307.0,0.0,6454.0,1199.0,0.0,0.14370833333333333,0.035541666666666666,0.9365833333333334,2038.0,0.9999999999915775,54.35862882123845,4.141078838172365,0.849362119724804,6,0.19,0.78,0.029,0.03,0.21
24110382,2024-10-18,2062BK1,128.58,8.13,11268.0,4167.0,587.0,2978.0,1796.0,298.0,0.0,1472.0,1470.0,0.0,0.14370833333333333,0.035541666666666666,0.9365833333333334,2094.0,0.9405310511232499,11.448125680421153,2.704103671705614,0.8576886341925226,6,0.19,0.79,0.024,0.02,0.2
24110362,2024-10-18,2062BK1,123.18,0.0,9081.0,2190.0,779.0,2570.0,1729.0,311.0,0.0,6421.0,1255.0,0.0,0.14370833333333333,0.035541666666666666,0.9365833333333334,2040.0,0.9999999999918817,52.12696866332093,4.14657534246386,0.8475490196074277,6,0.2,0.86,0.037,0.03,0.22
24110379,2024-10-18,C20MMNC,129.19,7.89,11634.0,1635.0,684.0,2992.0,1728.0,318.0,0.0,6016.0,1129.0,0.0,0.14370833333333333,0.035541666666666666,0.9365833333333334,2046.0,0.9424423694124422,46.56707175441933,7.115596330270877,0.8445747800582383,42,0.18,0.74,0.028,0.028,0.23
24110348,2024-10-18,2062BK1,130.73,0.0,9612.0,2643.0,939.0,5090.0,1726.0,322.0,0.0,6643.0,1267.0,0.0,0.14370833333333333,0.035541666666666666,0.9365833333333334,2048.0,0.9999999999923507,50.81465616116566,3.6367763904640045,0.8427734374995884,6,0.19,0.75,0.042,0.022,0.18
24210405,2024-10-18,2062BK1,129.23,7.76,9423.0,2607.0,709.0,2492.0,1785.0,256.0,0.0,6911.0,1219.0,0.0,0.14370833333333333,0.035541666666666666,0.9365833333333334,2041.0,0.9433535294478186,53.478294513244,3.6144994246246203,0.8745712885835989,6,0.19,0.75,0.022,0.023,0.22
24210403,2024-10-18,2062BK1,125.63,8.2,9030.0,3051.0,704.0,2460.0,1823.0,260.0,0.0,6249.0,1071.0,0.0,0.14370833333333333,0.035541666666666666,0.9365833333333334,2083.0,0.9387282373089837,49.7413038283074,2.9596853490649098,0.8751800288041885,6,0.21,0.78,0.024,0.025,0.25
24210402,2024-10-18,1786550D,120.71,7.46,9963.0,2985.0,715.0,2091.0,1698.0,240.0,0.0,6501.0,1281.0,0.0,0.14370833333333333,0.035541666666666666,0.9365833333333334,1938.0,0.9417960521109325,53.85634992913714,3.337688442209937,0.8761609907116222,3,0.21,0.72,0.02,0.02,0.21
24210415,2024-10-19,2062BK1,128.82,0.0,8859.0,2463.0,564.0,2967.0,1772.0,273.0,0.0,6489.0,1221.0,0.0,0.145375,0.034999999999999996,0.8260416666666667,2045.0,0.9999999999922373,50.37261294790893,3.596833130327407,0.8665036674812389,6,0.22,0.75,0.027,0.016,0.19
24210418,2024-10-19,2062BK1,130.41,0.0,11025.0,1047.0,567.0,4684.0,1836.0,280.0,0.0,6383.0,1042.0,0.0,0.145375,0.034999999999999996,0.8260416666666667,2116.0,0.9999999999923319,48.9456330032287,10.53008595987533,0.8676748582226523,6,0.2,0.73,0.021,0.016,0.23
24210411,2024-10-19,2062BK1,126.12,8.22,11058.0,2019.0,820.0,3594.0,1829.0,256.0,0.0,6161.0,1019.0,0.0,0.145375,0.034999999999999996,0.8260416666666667,2085.0,0.9388119696223105,48.85030129996154,5.476968796431166,0.8772182254192435,6,0.19,0.72,0.025,0.025,0.18
24210409,2024-10-19,2062BK1,126.28,8.1,9387.0,1998.0,800.0,2914.0,1816.0,253.0,0.0,6767.0,1229.0,0.0,0.145375,0.034999999999999996,0.8260416666666667,2069.0,0.9397231730842409,53.587266391720085,4.698198198195847,0.877718704687831,6,0.21,0.77,0.029,0.022,0.18
24210426,2024-10-19,2062BK1,118.64,8.12,10350.0,2007.0,561.0,3097.0,1792.0,280.0,0.0,6197.0,1059.0,652.0,0.145375,0.034999999999999996,0.8260416666666667,2072.0,0.9359419375123387,52.233648010348666,5.156950672643171,0.8648648648644475,6,0.19,0.78,0.02,0.016,0.21
24210440,2024-10-19,TMT-FE500D,120.55,8.45,8871.0,2190.0,798.0,2629.0,1772.0,263.0,0.0,6391.0,1110.0,0.0,0.145375,0.034999999999999996,0.8260416666666667,2035.0,0.9344961240237637,53.01534632888415,4.050684931505,0.8707616707612429,78,0.195,0.762,0.015,0.02,0.209
24210443,2024-10-19,S.TOWER6VAN,125.06,8.74,8508.0,291.0,704.0,2656.0,2491.0,91.0,520.0,6394.0,1149.0,468.0,0.145375,0.034999999999999996,0.8260416666666667,3102.0,0.9346786248061684,51.127458819357685,29.237113401961384,0.8030303030300442,67,0.187,1.329,0.02,0.022,0.249
24210444,2024-10-19,2062BK1,121.92,7.78,8922.0,1209.0,701.0,2181.0,1725.0,280.0,0.0,6458.0,1172.0,0.0,0.145375,0.034999999999999996,0.8260416666666667,2005.0,0.9400154201932152,52.969160104552415,7.379652605452953,0.8603491271816158,6,0.18,0.72,0.014,0.024,0.22
24210446,2024-10-19,TMT-FE500D,124.72,8.96,10602.0,1092.0,701.0,2410.0,1671.0,277.0,0.0,6732.0,1264.0,311.0,0.145375,0.034999999999999996,0.8260416666666667,1948.0,0.9329742668990652,53.97690827410217,9.708791208782317,0.8578028747428862,78,0.2,0.67,0.015,0.021,0.21
24210448,2024-10-19,TMT-FE500D,120.85,8.42,8124.0,555.0,498.0,2161.0,1698.0,300.0,273.0,5995.0,1052.0,0.0,0.145375,0.034999999999999996,0.8260416666666667,2271.0,0.9348650112096013,49.60695076500119,14.637837837811464,0.7476882430644,78,0.19,0.78,0.017,0.021,0.25
24210413,2024-10-19,TMT-FE500D,124.5,8.21,6621.0,1581.0,806.0,2908.0,1792.0,257.0,0.0,6358.0,1126.0,0.0,0.145375,0.034999999999999996,0.8260416666666667,2049.0,0.9381357847868425,51.06827309195929,4.187855787473632,0.8745729624202662,78,0.22,0.78,0.04,0.021,0.2
24210423,2024-10-19,2062BK1,124.11,7.87,9081.0,324.0,558.0,966.0,1758.0,287.0,0.0,6282.0,1076.0,0.0,0.145375,0.034999999999999996,0.8260416666666667,2045.0,0.9403697529857528,50.61638868704684,28.027777777691274,0.859657701711071,6,0.22,0.79,0.027,0.022,0.24
24210407,2024-10-19,1786550D,125.7,8.1,8475.0,2553.0,718.0,2988.0,1785.0,260.0,0.0,6494.0,1110.0,0.0,0.145375,0.034999999999999996,0.8260416666666667,2045.0,0.9394618834010504,51.66268894151422,3.3196239717965845,0.8728606356963947,3,0.21,0.76,0.02,0.03,0.19
24110416,2024-10-19,TMT-FE500D,127.69,0.0,9849.0,2037.0,739.0,3342.0,1724.0,305.0,0.0,6609.0,1267.0,310.0,0.145375,0.034999999999999996,0.8260416666666667,2029.0,0.9999999999921685,51.75816430376883,4.835051546389379,0.8496796451449731,78,0.22,0.78,0.028,0.022,0.19
24110431,2024-10-19,C20MMNA,117.25,8.17,10236.0,2574.0,0.0,2754.0,1734.0,328.0,0.0,4302.0,822.0,0.0,0.145375,0.034999999999999996,0.8260416666666667,2062.0,0.9348588741752921,36.69083155619027,3.976689976688432,0.8409311348201547,37,0.21,0.74,0.03,0.026,0.22
24110430,2024-10-19,2062BK1,124.7,7.96,10782.0,2841.0,685.0,3175.0,1733.0,336.0,0.0,6712.0,1191.0,0.0,0.145375,0.034999999999999996,0.8260416666666667,2069.0,0.9399969847660186,53.82518043260765,3.79514255543689,0.8376027066211514,6,0.16,0.73,0.026,0.021,0.19
24110428,2024-10-19,C20MMNC,129.62,8.13,10995.0,2085.0,702.0,3334.0,1735.0,331.0,0.0,6646.0,1211.0,325.0,0.145375,0.034999999999999996,0.8260416666666667,2066.0,0.9409800362908097,51.27295170458824,5.273381294961499,0.8397870280731656,42,0.23,0.76,0.024,0.025,0.21
24110425,2024-10-19,1786550D,124.24,7.65,10008.0,2169.0,694.0,3058.0,1727.0,329.0,0.0,6428.0,1238.0,298.0,0.145375,0.034999999999999996,0.8260416666666667,2056.0,0.9419971188039883,51.73857050827641,4.6141078838153,0.8399805447466732,3,0.2,0.76,0.03,0.03,0.2
24110422,2024-10-19,2062BK1,127.96,7.92,10338.0,2079.0,687.0,3081.0,1731.0,332.0,0.0,6953.0,1384.0,0.0,0.145375,0.034999999999999996,0.8260416666666667,2063.0,0.9417132764134405,54.33729290360787,4.972582972580581,0.8390693165289195,6,0.18,0.82,0.028,0.028,0.26
24110419,2024-10-19,1786550D,122.6,8.33,10902.0,2256.0,2008.0,2988.0,1726.0,328.0,0.0,6471.0,1254.0,0.0,0.145375,0.034999999999999996,0.8260416666666667,2054.0,0.9363782173609075,52.78140293594795,4.832446808508497,0.8403115871466211,3,0.22,0.72,0.04,0.02,0.17
24310450,2024-10-19,S.TOWER6VAN,123.7,0.0,9417.0,2382.0,699.0,1197.0,2505.0,102.0,464.0,5325.0,918.0,0.0,0.145375,0.034999999999999996,0.8260416666666667,3071.0,0.9999999999919159,43.047696038455555,3.953400503776678,0.8156952132853091,67,0.18,1.31,0.032,0.025,0.25
24110395,2024-10-19,S.TOWER6VAN,127.13,7.71,10005.0,1992.0,549.0,2285.0,2530.0,0.0,474.0,3115.0,482.0,0.0,0.145375,0.034999999999999996,0.8260416666666667,3004.0,0.9428211213219904,24.50247777845904,5.022590361443262,0.8422103861515172,67,0.2,1.35,0.034,0.02,0.183
24110433,2024-10-19,TMT-FE500D,131.89,8.13,10725.0,2013.0,644.0,3049.0,1723.0,325.0,0.0,6756.0,1282.0,0.0,0.145375,0.034999999999999996,0.8260416666666667,2048.0,0.9419368661552499,51.22450526915442,5.32786885245637,0.8413085937495892,78,0.22,0.76,0.028,0.019,0.2
24310406,2024-10-19,2062BK1,124.45,8.2,10407.0,2967.0,701.0,1437.0,1750.0,281.0,0.0,6672.0,1803.0,0.0,0.145375,0.034999999999999996,0.8260416666666667,2031.0,0.9381831888357469,53.61189232580464,3.507583417592347,0.8616445100931257,6,0.21,0.76,0.024,0.026,0.22
24310410,2024-10-19,1786550D,123.64,8.31,9846.0,2967.0,721.0,1080.0,1755.0,251.0,0.0,3747.0,695.0,0.0,0.145375,0.034999999999999996,0.8260416666666667,2006.0,0.9370215990834634,30.30572630192247,3.318503538927092,0.8748753738779288,3,0.22,0.75,0.03,0.02,0.18
24310412,2024-10-19,2062BK1,125.52,8.1,9960.0,2985.0,693.0,1501.0,1746.0,254.0,0.0,6624.0,1226.0,0.0,0.145375,0.034999999999999996,0.8260416666666667,2000.0,0.9393803322785558,52.77246653877651,3.336683417084309,0.8729999999995635,6,0.22,0.75,0.038,0.027,0.2
24310414,2024-10-19,2062BK1,129.06,8.2,9495.0,2976.0,704.0,2439.0,1750.0,251.0,0.0,5677.0,1029.0,0.0,0.145375,0.034999999999999996,0.8260416666666667,2001.0,0.9402593617882833,43.98729273172178,3.190524193547315,0.8745627186402426,6,0.19,0.73,0.027,0.022,0.21
24310417,2024-10-19,2062BK1,122.73,8.41,9987.0,1899.0,704.0,3030.0,1761.0,275.0,0.0,6458.0,1757.0,478.0,0.145375,0.034999999999999996,0.8260416666666667,2036.0,0.935870062521459,52.61957141650273,5.259083728275272,0.8649312377205968,6,0.19,0.74,0.018,0.019,0.19
24310421,2024-10-19,2062BK1,124.45,8.24,8937.0,2286.0,690.0,3004.0,1752.0,268.0,0.0,4171.0,933.0,0.0,0.145375,0.034999999999999996,0.8260416666666667,2020.0,0.9379003692747163,33.51546805919232,3.9094488188959278,0.867326732672838,6,0.19,0.79,0.023,0.021,0.23
24310424,2024-10-19,2062BK1,126.42,8.65,9933.0,2280.0,707.0,2595.0,1762.0,264.0,0.0,3441.0,718.0,0.0,0.145375,0.034999999999999996,0.8260416666666667,2026.0,0.9359591322948402,27.218794494326698,4.35657894736651,0.8696939782819004,6,0.18,0.73,0.025,0.024,0.2
24310427,2024-10-19,FE500DHCR,124.27,7.87,9303.0,2070.0,696.0,3146.0,1667.0,257.0,0.0,2938.0,555.0,0.0,0.145375,0.034999999999999996,0.8260416666666667,1924.0,0.9404419554946237,23.642069686781667,4.494202898548553,0.8664241164236661,57,0.22,0.71,0.019,0.031,0.23
24310432,2024-10-19,2062BK1,126.97,7.99,8934.0,2268.0,704.0,2652.0,1738.0,291.0,0.0,6340.0,1155.0,0.0,0.145375,0.034999999999999996,0.8260416666666667,2029.0,0.940797273259182,49.933055051981306,3.9391534391517022,0.8565795958596074,6,0.18,0.74,0.026,0.022,0.22
24310408,2024-10-19,2062BK1,122.53,0.0,9990.0,2940.0,682.0,2193.0,1732.0,254.0,0.0,3932.0,793.0,0.0,0.145375,0.034999999999999996,0.8260416666666667,1986.0,0.9999999999918388,32.09010038331763,3.3979591836723135,0.8721047331314843,6,0.2,0.77,0.025,0.024,0.17
24110435,2024-10-19,2062BK1,124.07,8.14,9540.0,1863.0,694.0,3387.0,1783.0,301.0,0.0,1746.0,2242.0,0.0,0.145375,0.034999999999999996,0.8260416666666667,2084.0,0.9384312835569291,14.072700894542818,5.120772946857155,0.8555662188095703,6,0.21,0.75,0.023,0.02,0.2
24110437,2024-10-19,TMT-FE500D,124.86,8.16,9549.0,1653.0,699.0,2964.0,1831.0,298.0,0.0,2922.0,1548.0,0.0,0.145375,0.034999999999999996,0.8260416666666667,2129.0,0.9386558412198267,23.40221047554539,5.776769509978356,0.8600281822447816,78,0.197,0.72,0.029,0.024,0.188
24110439,2024-10-19,TMT-FE500D,137.66,8.13,9183.0,1473.0,690.0,4137.0,1834.0,297.0,0.0,2656.0,1681.0,0.0,0.145375,0.034999999999999996,0.8260416666666667,2131.0,0.9442348583514355,19.293912537997286,6.234215885942815,0.8606288127635567,78,0.194,0.78,0.03,0.027,0.242
24310434,2024-10-19,2062BK1,126.35,7.83,8379.0,2286.0,696.0,2205.0,1755.0,267.0,0.0,6406.0,1229.0,374.0,0.145375,0.034999999999999996,0.8260416666666667,2022.0,0.9416455507457024,50.70043529837198,3.665354330707058,0.8679525222547636,6,0.19,0.76,0.024,0.024,0.23
24110459,2024-10-19,14650CPS1786,130.77,0.0,8211.0,2613.0,632.0,655.0,1641.0,281.0,227.0,3392.0,646.0,0.0,0.145375,0.034999999999999996,0.8260416666666667,2149.0,0.9999999999923531,25.938670948796066,3.1423650975877755,0.7636109818516689,0,0.18,0.713,0.034,0.031,0.211
24310452,2024-10-19,2062BK1,129.04,8.0,8922.0,2511.0,905.0,1066.0,1711.0,260.0,0.0,6761.0,1181.0,0.0,0.145375,0.034999999999999996,0.8260416666666667,1971.0,0.9416228838226678,52.39460632321455,3.5531660692936864,0.8680872653470989,6,0.19,0.76,0.03,0.022,0.18
24310436,2024-10-19,2062BK1,136.41,8.54,10284.0,1884.0,502.0,2747.0,1762.0,288.0,0.0,7002.0,1399.0,223.0,0.145375,0.034999999999999996,0.8260416666666667,2050.0,0.9410831321080299,51.330547613435016,5.458598726111752,0.859512195121532,6,0.18,0.74,0.024,0.018,0.24
24110445,2024-10-19,2062BK1,122.77,8.98,9708.0,2370.0,734.0,3228.0,1831.0,298.0,0.0,6489.0,1359.0,0.0,0.145375,0.034999999999999996,0.8260416666666667,2129.0,0.9318406072035534,52.85493198621117,4.096202531643841,0.8600281822447816,6,0.2,0.76,0.026,0.022,0.17
24110442,2024-10-19,2062BK1,127.18,8.62,9594.0,1977.0,704.0,3525.0,1834.0,301.0,0.0,2782.0,1181.0,0.0,0.145375,0.034999999999999996,0.8260416666666667,2135.0,0.93652430043493,21.87450857035796,4.852807283760823,0.8590163934422206,6,0.19,0.78,0.024,0.024,0.21
24110441,2024-10-19,2062BK1,121.21,8.12,9048.0,1632.0,702.0,3041.0,1780.0,278.0,0.0,2743.0,1184.0,0.0,0.145375,0.034999999999999996,0.8260416666666667,2058.0,0.9372148766648326,22.63014602736878,5.544117647055426,0.8649173955292202,6,0.19,0.7,0.021,0.019,0.17
24110449,2024-10-19,2062BK1,116.95,0.0,9567.0,2757.0,690.0,4286.0,1785.0,292.0,0.0,1345.0,777.0,0.0,0.145375,0.034999999999999996,0.8260416666666667,2077.0,0.9999999999914493,11.500641299602387,3.470076169748469,0.859412614347203,6,0.18,0.8,0.032,0.027,0.19
24310493,2024-10-20,C20MMNC,121.47,8.31,6978.0,2685.0,701.0,1702.0,1757.0,256.0,0.0,6524.0,1223.0,0.0,0.15385714285714286,0.03685714285714286,0.6859523809523809,2013.0,0.9359685621749425,53.70873466655381,2.598882681563278,0.872826626924554,42,0.192,0.732,0.027,0.028,0.18
