Repository: SiddharthKumar268/FerroMind

# FerroMind
*Ferro-Alloy Optimisation using Machine Learning*
**SAIL Durgapur Steel Plant | Steel Melting Shop**
Intern: Siddharth Kumar | FY 2023-24 to FY 2025-26

---

## Quick Start

```bash

# 2. Place raw Excel files in data/raw/

## Dataset

| | |
|---|---|
| Total heats after cleaning | 47,421 |
| Training set | 37,936 heats (Apr 2023 – Jun 2025) |
| Test set | 9,485 heats (Jun 2025 – Dec 2025) |
| Input features | 21 (16 raw + 5 engineered) |
| Target variables | Mn, Si, C, S, P |
| BOF grades | 76 distinct grades |
| Split method | Chronological 80/20 — no shuffle, no leakage |

---

File: data/processed/sms_train.csv (part 178 of 253)
Heat_Number,Date,BOF Grade Code,Hot Metal Addn. Weight,Scrap Addn. Weight,Lime Into Converter,Dolomite Into Converter,Lime Into Ladle,Iron Ore Into Converter,SIMN Into Ladle,FESI Into Ladle,FEMN Into Ladle,Measered O2 Mainblow II,Duration of Mainblow I/II,Measered O2 2nd Blow,HM_P,HM_S,HM_Si,Total_FA_Ladle,HM_Ratio,O2_per_ton_HM,Lime_Dolo_Ratio,SiMn_FA_Fraction,Grade_Encoded,C,Mn,P,S,Si
24310491,2024-10-20,S.TOWER6VAN,117.3,8.21,6957.0,3144.0,729.0,1726.0,2447.0,98.0,349.0,6551.0,1108.0,0.0,0.15385714285714286,0.03685714285714286,0.6859523809523809,2894.0,0.9345868854996846,55.84825234393991,2.212786259541281,0.8455425017274203,67,0.197,1.295,0.029,0.025,0.234
24310486,2024-10-20,C20MMNC,126.43,8.0,8436.0,2799.0,624.0,574.0,1715.0,247.0,0.0,7223.0,1987.0,0.0,0.15385714285714286,0.03685714285714286,0.6859523809523809,1962.0,0.9404894740687311,57.13042790431756,3.0139335476945286,0.87410805300669,42,0.18,0.741,0.036,0.027,0.19
24310482,2024-10-20,2062BK1,128.93,7.89,9102.0,2019.0,553.0,1377.0,1833.0,279.0,0.0,3580.0,1532.0,0.0,0.15385714285714286,0.03685714285714286,0.6859523809523809,2112.0,0.9423329922457074,27.767005351525892,4.508172362553488,0.8678977272723163,6,0.18,0.74,0.027,0.027,0.22
24310480,2024-10-20,1786550DHCR,122.78,8.21,9153.0,2613.0,564.0,1002.0,1790.0,281.0,0.0,4296.0,806.0,0.0,0.15385714285714286,0.03685714285714286,0.6859523809523809,2071.0,0.9373234597989364,34.989411956059705,3.5028702640629534,0.8643167551903118,4,0.19,0.78,0.021,0.02,0.2
24310473,2024-10-20,2062BK1,135.81,0.0,7452.0,1848.0,701.0,3267.0,1748.0,288.0,0.0,6356.0,1143.0,609.0,0.15385714285714286,0.03685714285714286,0.6859523809523809,2036.0,0.9999999999926369,46.800677416635004,4.0324675324653505,0.8585461689583209,6,0.19,0.73,0.031,0.028,0.2
24310470,2024-10-20,1786550DHCR,128.46,0.0,8430.0,2019.0,707.0,3364.0,1661.0,261.0,0.0,6511.0,1201.0,0.0,0.15385714285714286,0.03685714285714286,0.6859523809523809,1922.0,0.9999999999922156,50.68503814377483,4.175334323920666,0.8642039542139104,4,0.22,0.8,0.028,0.024,0.23
24310467,2024-10-20,1786500D,122.68,8.11,8700.0,2898.0,693.0,591.0,1664.0,258.0,0.0,6405.0,1112.0,0.0,0.15385714285714286,0.03685714285714286,0.6859523809523809,1922.0,0.937992201231455,52.20899902141988,3.0020703933737054,0.8657648283033997,2,0.21,0.71,0.025,0.026,0.233
24310461,2024-10-20,2062BK1,120.8,7.66,8964.0,2493.0,696.0,1905.0,1652.0,275.0,0.0,6165.0,1744.0,0.0,0.15385714285714286,0.03685714285714286,0.6859523809523809,1927.0,0.9403705433524804,51.034768211498054,3.5956678700346587,0.8572911261023055,6,0.19,0.72,0.02,0.026,0.21
24310457,2024-10-20,2062BK1,125.67,8.0,8958.0,2811.0,599.0,1646.0,1556.0,247.0,0.0,6380.0,1103.0,0.0,0.15385714285714286,0.03685714285714286,0.6859523809523809,1803.0,0.9401511184189411,50.76788414060024,3.1867662753457178,0.8630061009423944,6,0.2,0.7,0.023,0.029,0.22
24310455,2024-10-20,TMT-FE500D,126.46,8.0,8880.0,2382.0,699.0,1725.0,1697.0,257.0,0.0,5901.0,1124.0,0.0,0.15385714285714286,0.03685714285714286,0.6859523809523809,1954.0,0.9405027517407372,46.662976434867446,3.7279596977314324,0.8684749232339465,78,0.187,0.77,0.029,0.029,0.22
24310478,2024-10-20,2062BK1,128.77,8.54,9099.0,2664.0,699.0,1756.0,1757.0,255.0,0.0,6867.0,1250.0,0.0,0.15385714285714286,0.03685714285714286,0.6859523809523809,2012.0,0.9378049668564723,53.327638424684885,3.4155405405392583,0.8732604373753116,6,0.2,0.73,0.028,0.032,0.21
24310464,2024-10-20,2062BK1,120.68,0.0,8550.0,2748.0,704.0,1143.0,1732.0,258.0,0.0,6828.0,1151.0,0.0,0.15385714285714286,0.03685714285714286,0.6859523809523809,1990.0,0.9999999999917136,56.57938349306778,3.1113537117892607,0.8703517587935324,6,0.21,0.76,0.019,0.021,0.18
24310495,2024-10-20,C20MMNC,124.28,8.12,7536.0,2691.0,704.0,2555.0,1740.0,252.0,0.0,6446.0,1124.0,0.0,0.15385714285714286,0.03685714285714286,0.6859523809523809,1992.0,0.9386706948569588,51.866752493950216,2.8004459308796728,0.873493975903176,42,0.196,0.766,0.036,0.028,0.19
24310498,2024-10-20,2062BK1,117.8,8.1,7566.0,2652.0,696.0,2731.0,1759.0,254.0,0.0,6548.0,1413.0,0.0,0.15385714285714286,0.03685714285714286,0.6859523809523809,2013.0,0.9356632247741409,55.585738539426266,2.8529411764695123,0.873820168901702,6,0.2,0.79,0.032,0.032,0.21
24110490,2024-10-20,2062BK1,122.12,8.2,10062.0,1977.0,0.0,2000.0,0.0,0.0,0.0,6398.0,1176.0,0.0,0.15385714285714286,0.03685714285714286,0.6859523809523809,0.0,0.9370779619326499,52.39109073000007,5.089529590285741,0.0,6,0.19,0.84,0.026,0.022,0.24
24110488,2024-10-20,2062BK1,124.4,8.2,8460.0,1461.0,759.0,2497.0,1734.0,259.0,0.0,6400.0,1344.0,0.0,0.15385714285714286,0.03685714285714286,0.6859523809523809,1993.0,0.9381598793292749,51.44694533720701,5.790554414780431,0.8700451580527496,6,0.19,0.82,0.039,0.028,0.23
24110487,2024-10-20,1786550DHCR,125.48,0.0,8553.0,1488.0,694.0,3006.0,1753.0,250.0,0.0,5937.0,1448.0,0.0,0.15385714285714286,0.03685714285714286,0.6859523809523809,2003.0,0.9999999999920306,47.31431303755726,5.747983870963879,0.8751872191708062,4,0.22,0.76,0.03,0.028,0.24
24110485,2024-10-20,2062BK1,130.88,8.5,9486.0,1110.0,703.0,3449.0,1831.0,305.0,0.0,5925.0,1296.0,0.0,0.15385714285714286,0.03685714285714286,0.6859523809523809,2136.0,0.9390156406877672,45.27047677227025,8.545945945938247,0.857209737827314,6,0.16,0.73,0.024,0.032,0.21
24110483,2024-10-20,1786550DHCR,126.97,8.15,8811.0,1377.0,747.0,3583.0,2831.0,498.0,0.0,6465.0,1248.0,0.0,0.15385714285714286,0.03685714285714286,0.6859523809523809,3329.0,0.9396832445164323,50.91753957587684,6.39869281045287,0.8504055271850854,4,0.2,0.75,0.032,0.029,0.25
24110481,2024-10-20,2062BK1,129.31,7.85,8883.0,657.0,531.0,2349.0,1733.0,301.0,142.0,6564.0,1318.0,0.0,0.15385714285714286,0.03685714285714286,0.6859523809523809,2176.0,0.9427675707134533,50.761735364235086,13.5205479451849,0.7964154411761046,6,0.21,0.77,0.034,0.033,0.2
24310438,2024-10-20,S.TOWER6VAN,120.99,8.66,9228.0,1077.0,691.0,1461.0,2455.0,102.0,465.0,6485.0,1742.0,0.0,0.15385714285714286,0.03685714285714286,0.6859523809523809,3022.0,0.9332047820984712,53.599471030220684,8.568245125340233,0.812375909993113,67,0.184,1.356,0.028,0.024,0.231
24110479,2024-10-20,2062BK1,124.97,8.31,8787.0,990.0,739.0,2754.0,1736.0,298.0,166.0,6425.0,1248.0,0.0,0.15385714285714286,0.03685714285714286,0.6859523809523809,2200.0,0.9376500600169745,51.41233896093932,8.87575757574861,0.7890909090905505,6,0.19,0.77,0.024,0.03,0.22
24110474,2024-10-20,2062BK1,129.83,8.42,9273.0,780.0,707.0,2068.0,1729.0,297.0,145.0,4683.0,1350.0,0.0,0.15385714285714286,0.03685714285714286,0.6859523809523809,2171.0,0.9390958408612002,36.070245705645306,11.888461538446297,0.7964071856283756,6,0.21,0.78,0.035,0.031,0.2
24110471,2024-10-20,2062BK1,127.69,8.12,9297.0,1455.0,704.0,3454.0,1732.0,257.0,0.0,3245.0,1151.0,0.0,0.15385714285714286,0.03685714285714286,0.6859523809523809,1989.0,0.9402105883149974,25.413109875280654,6.389690721645093,0.8707893413771389,6,0.18,0.75,0.035,0.033,0.21
24110468,2024-10-20,2062BK1,118.66,8.2,9207.0,1488.0,697.0,3371.0,1724.0,298.0,220.0,3566.0,1868.0,0.0,0.15385714285714286,0.03685714285714286,0.6859523809523809,2242.0,0.9353618161679381,30.05225012615833,6.1874999999958415,0.768956289027311,6,0.19,0.75,0.024,0.024,0.21
24110465,2024-10-20,1786550DHCR,122.64,8.12,9270.0,2616.0,699.0,2213.0,1628.0,278.0,220.0,6117.0,1203.0,0.0,0.15385714285714286,0.03685714285714286,0.6859523809523809,2126.0,0.9379014989221637,49.87769080194163,3.5435779816500217,0.7657572906863754,4,0.23,0.8,0.04,0.026,0.18
24110462,2024-10-20,1786500D,128.59,7.89,9165.0,2220.0,779.0,1112.0,1637.0,277.0,227.0,6448.0,1287.0,0.0,0.15385714285714286,0.03685714285714286,0.6859523809523809,2141.0,0.9421893317633194,50.14386810755001,4.128378378376519,0.7645959831850703,2,0.19,0.71,0.036,0.034,0.211
24110456,2024-10-20,S.TOWER6VAN,127.17,8.0,8811.0,2877.0,689.0,683.0,2535.0,102.0,583.0,3228.0,622.0,0.0,0.15385714285714286,0.03685714285714286,0.6859523809523809,3220.0,0.9408152696534674,25.383345128368457,3.0625651720531586,0.7872670807450971,67,0.195,1.301,0.03,0.03,0.243
24110477,2024-10-20,1786550DHCR,125.09,8.42,9321.0,981.0,682.0,3676.0,1781.0,336.0,0.0,4062.0,1535.0,0.0,0.15385714285714286,0.03685714285714286,0.6859523809523809,2117.0,0.9369335630219691,32.472619713546464,9.501529051978082,0.8412848370331406,4,0.18,0.81,0.027,0.031,0.24
24310502,2024-10-20,C20MMNC,123.78,0.0,8865.0,2640.0,707.0,474.0,1760.0,285.0,0.0,6672.0,1644.0,0.0,0.15385714285714286,0.03685714285714286,0.6859523809523809,2045.0,0.9999999999919211,53.90208434275406,3.3579545454532735,0.8606356968210951,42,0.2,0.8,0.028,0.018,0.22
24310447,2024-10-20,2062ACUK1,122.69,8.75,9750.0,1521.0,607.0,2331.0,2446.0,104.0,446.0,6863.0,1635.0,0.0,0.15385714285714286,0.03685714285714286,0.6859523809523809,2996.0,0.9334297017579625,55.937729235830645,6.410256410252196,0.8164218958608757,5,0.178,0.991,0.027,0.026,0.224
24210475,2024-10-20,2062BK1,117.8,8.22,7206.0,1734.0,704.0,1629.0,1775.0,300.0,0.0,5915.0,1042.0,0.0,0.15385714285714286,0.03685714285714286,0.6859523809523809,2075.0,0.9347722583642694,50.21222410823249,4.155709342558157,0.8554216867465757,6,0.21,0.78,0.017,0.018,0.21
24210469,2024-10-20,2062BK1,120.34,7.88,9225.0,210.0,0.0,3284.0,0.0,0.0,0.0,6696.0,1275.0,0.0,0.15385714285714286,0.03685714285714286,0.6859523809523809,0.0,0.9385431289897167,55.642346683931834,43.92857142836225,0.0,6,0.22,0.77,0.02,0.02,0.22
24210466,2024-10-20,2062BK1,124.82,8.15,8622.0,1008.0,561.0,3965.0,1698.0,270.0,0.0,337.0,136.0,0.0,0.15385714285714286,0.03685714285714286,0.6859523809523809,1968.0,0.9387079792363788,2.699887838465792,8.553571428562943,0.862804878048342,6,0.2,0.76,0.023,0.023,0.23
24210463,2024-10-20,2062BK1,126.2,0.0,8895.0,1824.0,814.0,4502.0,1704.0,267.0,0.0,6305.0,1244.0,0.0,0.15385714285714286,0.03685714285714286,0.6859523809523809,1971.0,0.999999999992076,49.96038034825705,4.876644736839432,0.8645357686449191,6,0.18,0.72,0.018,0.024,0.21
24210460,2024-10-20,2062BK1,118.27,7.59,7206.0,1002.0,1012.0,3091.0,1708.0,267.0,0.0,5824.0,1108.0,0.0,0.15385714285714286,0.03685714285714286,0.6859523809523809,1975.0,0.9396948990867654,49.24325695400995,7.191616766459889,0.8648101265818406,6,0.2,0.74,0.021,0.029,0.19
24210454,2024-10-20,2062BK1,123.2,8.0,7563.0,2250.0,707.0,3176.0,1708.0,263.0,0.0,112.0,34.0,0.0,0.15385714285714286,0.03685714285714286,0.6859523809523809,1971.0,0.9390243902367454,0.9090909090835301,3.3613333333318396,0.8665651953318789,6,0.2,0.76,0.021,0.026,0.2
24210451,2024-10-20,TMT-FE500D,120.97,8.0,7935.0,999.0,704.0,2030.0,1698.0,256.0,0.0,300.0,108.0,0.0,0.15385714285714286,0.03685714285714286,0.6859523809523809,1954.0,0.9379700705517721,2.479953707510292,7.942942942934992,0.8689866939606607,78,0.192,0.779,0.021,0.023,0.228
24210496,2024-10-20,2062BK1,116.55,7.56,7923.0,2016.0,718.0,0.0,1755.0,256.0,0.0,6657.0,1324.0,0.0,0.15385714285714286,0.03685714285714286,0.6859523809523809,2011.0,0.9390862944086771,57.11711711662705,3.9300595238075746,0.8727001491790787,6,0.2,0.75,0.025,0.021,0.21
24210497,2024-10-20,S.TOWER6VAN,117.37,8.2,7878.0,2052.0,701.0,1033.0,2511.0,71.0,570.0,6333.0,1187.0,0.0,0.15385714285714286,0.03685714285714286,0.6859523809523809,3152.0,0.9346977781242757,53.957570077072866,3.8391812865478365,0.7966370558373107,67,0.18,1.303,0.026,0.022,0.209
24210429,2024-10-20,R34,122.85,8.11,11088.0,2358.0,704.0,1724.0,1083.0,263.0,0.0,6370.0,1234.0,0.0,0.15385714285714286,0.03685714285714286,0.6859523809523809,1346.0,0.938072693945189,51.85185185142978,4.702290076333884,0.8046062407126267,66,0.63,0.75,0.015,0.016,0.24
24210507,2024-10-20,2062BK1,120.31,0.0,8820.0,2001.0,704.0,2070.0,1664.0,229.0,0.0,6066.0,1236.0,0.0,0.15385714285714286,0.03685714285714286,0.6859523809523809,1893.0,0.9999999999916881,50.41974898137794,4.407796101946823,0.8790279978864876,6,0.21,0.78,0.018,0.017,0.21
24210472,2024-10-20,2062BK1,107.56,8.66,9705.0,240.0,803.0,2854.0,1775.0,270.0,0.0,6410.0,1939.0,0.0,0.15385714285714286,0.03685714285714286,0.6859523809523809,2045.0,0.9254861469546938,59.594644848832324,40.43749999983151,0.8679706601462749,6,0.22,0.77,0.02,0.029,0.25
24210494,2024-10-20,S.TOWER6VAN,117.08,8.2,7170.0,2073.0,712.0,0.0,2535.0,81.0,564.0,6388.0,1230.0,0.0,0.15385714285714286,0.03685714285714286,0.6859523809523809,3180.0,0.9345466155736386,54.560983942137334,3.4587554269158423,0.797169811320504,67,0.188,1.304,0.024,0.023,0.248
24210547,2024-10-21,2062BK1,126.83,8.1,10134.0,2013.0,715.0,1937.0,1677.0,257.0,0.0,6784.0,1486.0,0.0,0.1515,0.03492857142857143,0.9172857142857144,1934.0,0.9399688727418664,53.48892217887338,5.034277198209123,0.8671147880036881,6,0.2,0.7,0.023,0.021,0.23
24110551,2024-10-21,2062BK1,118.82,7.81,10296.0,2526.0,820.0,3004.0,1640.0,244.0,0.0,2240.0,1475.0,0.0,0.1515,0.03492857142857143,0.9172857142857144,1884.0,0.9383242517496776,18.85204511009214,4.076009501186035,0.87048832271716,6,0.22,0.71,0.024,0.013,0.18
24110548,2024-10-21,2062BK1,127.59,7.94,10281.0,1908.0,802.0,3796.0,2476.0,0.0,484.0,147.0,44.0,6721.0,0.1515,0.03492857142857143,0.9172857142857144,2960.0,0.9414151848229809,1.1521279097017625,5.38836477987139,0.8364864864862039,6,0.2,1.07,0.023,0.022,0.23
24110542,2024-10-21,2062BK1,132.51,8.1,11013.0,1917.0,1795.0,3301.0,1726.0,254.0,0.0,4047.0,1888.0,0.0,0.1515,0.03492857142857143,0.9172857142857144,1980.0,0.942393855337868,30.541091238166626,5.744913928009523,0.8717171717167315,6,0.19,0.75,0.024,0.021,0.21
24110540,2024-10-21,2062BK1,127.8,8.1,9807.0,1839.0,830.0,4245.0,1733.0,247.0,0.0,6757.0,1236.0,0.0,0.1515,0.03492857142857143,0.9172857142857144,1980.0,0.9403973509864577,52.871674490979096,5.3327895595403305,0.8752525252520832,6,0.18,0.78,0.021,0.021,0.18
24110537,2024-10-21,1786550DHCR,129.1,8.1,9234.0,1668.0,794.0,1992.0,1634.0,223.0,0.0,3886.0,655.0,0.0,0.1515,0.03492857142857143,0.9172857142857144,1857.0,0.9409620991185063,30.100697133771494,5.535971223018264,0.8799138395256436,4,0.21,0.81,0.03,0.023,0.22
24110535,2024-10-21,1786550DHCR,125.47,8.12,10485.0,1962.0,501.0,2249.0,1695.0,297.0,223.0,6967.0,1178.0,0.0,0.1515,0.03492857142857143,0.9172857142857144,2215.0,0.9392170072539919,55.527217661149855,5.344036697244983,0.7652370203156816,4,0.21,0.78,0.035,0.021,0.18
24110533,2024-10-21,2062ACUK1,135.74,8.15,9366.0,2739.0,584.0,994.0,1686.0,254.0,0.0,2020.0,323.0,0.0,0.1515,0.03492857142857143,0.9172857142857144,1940.0,0.9433595107308127,14.881390894247227,3.41949616648287,0.8690721649480057,5,0.209,0.765,0.023,0.017,0.238
24110525,2024-10-21,2062BK1,128.37,8.54,10410.0,2469.0,877.0,4552.0,1783.0,305.0,0.0,6568.0,1435.0,0.0,0.1515,0.03492857142857143,0.9172857142857144,2088.0,0.9376232561468293,51.16460232101609,4.216281895502545,0.8539272030647251,6,0.2,0.79,0.036,0.027,0.2
24210499,2024-10-21,C20MMNC,121.15,8.2,8052.0,2001.0,707.0,1028.0,1661.0,243.0,0.0,6562.0,1620.0,0.0,0.1515,0.03492857142857143,0.9172857142857144,1904.0,0.9366061074531381,54.164259182384114,4.02398800599499,0.8723739495793738,42,0.205,0.79,0.023,0.023,0.2
24210503,2024-10-21,S.TOWER6VAN,121.11,0.0,9039.0,2034.0,707.0,1760.0,2352.0,71.0,473.0,6594.0,1113.0,0.0,0.1515,0.03492857142857143,0.9172857142857144,2896.0,0.999999999991743,54.44637106717491,4.443952802357697,0.8121546961323163,67,0.19,1.339,0.027,0.023,0.236
24210505,2024-10-21,C20MMNC,121.42,0.0,9114.0,1986.0,699.0,1596.0,1654.0,233.0,0.0,6416.0,1129.0,0.0,0.1515,0.03492857142857143,0.9172857142857144,1887.0,0.9999999999917641,52.841377037943985,4.589123867067176,0.8765235824054708,42,0.208,0.755,0.025,0.017,0.196
24110523,2024-10-21,2062BK1,120.3,8.73,8463.0,2466.0,857.0,3398.0,1766.0,311.0,0.0,6494.0,1266.0,0.0,0.1515,0.03492857142857143,0.9172857142857144,2077.0,0.9323413159658038,53.98171238525369,3.431873479317343,0.8502648050068126,6,0.19,0.78,0.038,0.027,0.23
24110520,2024-10-21,2062BK1,122.22,0.0,9366.0,2169.0,845.0,3980.0,1789.0,311.0,0.0,6731.0,1739.0,0.0,0.1515,0.03492857142857143,0.9172857142857144,2100.0,0.999999999991818,55.072819505358595,4.318118948822352,0.8519047619043563,6,0.2,0.7,0.036,0.028,0.17
24210508,2024-10-21,C20MMNC,120.54,8.0,9129.0,1767.0,712.0,2032.0,1738.0,270.0,0.0,7042.0,1479.0,0.0,0.1515,0.03492857142857143,0.9172857142857144,2008.0,0.9377625641750602,58.42044134678596,5.166383701185532,0.8655378486051466,42,0.186,0.737,0.021,0.021,0.179
24210511,2024-10-21,C20MMNC,118.68,8.11,8958.0,1998.0,715.0,1689.0,1701.0,263.0,0.0,5613.0,1138.0,0.0,0.1515,0.03492857142857143,0.9172857142857144,1964.0,0.9360359649740828,47.29524772457621,4.48348348348124,0.8660896130341822,42,0.186,0.75,0.025,0.023,0.188
24210513,2024-10-21,2062BK1,120.58,7.84,9489.0,2004.0,803.0,2027.0,1704.0,270.0,0.0,5953.0,1125.0,0.0,0.1515,0.03492857142857143,0.9172857142857144,1974.0,0.9389503192576006,49.36971305316496,4.735029940117398,0.8632218844980429,6,0.193,0.75,0.027,0.02,0.199
24210516,2024-10-21,2062BK1,120.07,8.08,9411.0,1986.0,803.0,2768.0,1647.0,219.0,0.0,6393.0,1080.0,0.0,0.1515,0.03492857142857143,0.9172857142857144,1866.0,0.936948888014538,53.24394103395316,4.738670694861662,0.88263665594808,6,0.19,0.74,0.026,0.018,0.19
24210519,2024-10-21,C20MMNC,121.03,8.15,7692.0,1017.0,806.0,3161.0,1657.0,260.0,0.0,5716.0,2799.0,0.0,0.1515,0.03492857142857143,0.9172857142857144,1917.0,0.936909738342337,47.22796000952468,7.5634218289011175,0.8643714136667374,42,0.17,0.77,0.021,0.016,0.21
24110492,2024-10-21,C20MMNC,120.74,7.94,10983.0,2031.0,692.0,2192.0,1672.0,318.0,0.0,6374.0,1150.0,304.0,0.1515,0.03492857142857143,0.9172857142857144,1990.0,0.9382965495730626,52.79112141748558,5.407680945344457,0.8402010050247034,42,0.205,0.748,0.04,0.027,0.193
24210524,2024-10-21,C20MMNC,123.55,8.12,8697.0,2118.0,605.0,2607.0,1586.0,250.0,0.0,6822.0,2072.0,0.0,0.1515,0.03492857142857143,0.9172857142857144,1836.0,0.9383306751656542,55.21651153334507,4.106232294615625,0.8638344226574816,42,0.19,0.72,0.017,0.015,0.18
24210528,2024-10-21,C20MMNC,124.85,8.77,8214.0,2691.0,621.0,1387.0,1596.0,260.0,0.0,6454.0,1414.0,0.0,0.1515,0.03492857142857143,0.9172857142857144,1856.0,0.934366112850364,51.69403283899324,3.0523968784827007,0.859913793102985,42,0.2,0.78,0.019,0.017,0.21
24210531,2024-10-21,2062BK1,128.54,8.75,9498.0,2781.0,619.0,1549.0,1610.0,240.0,0.0,207.0,1438.0,0.0,0.1515,0.03492857142857143,0.9172857142857144,1850.0,0.9362662976113609,1.6103936517690185,3.4153182308509833,0.8702702702697999,6,0.18,0.73,0.022,0.018,0.18
24210536,2024-10-21,2062BK1,129.0,0.0,9153.0,1845.0,704.0,2324.0,1708.0,246.0,0.0,1588.0,2082.0,0.0,0.1515,0.03492857142857143,0.9172857142857144,1954.0,0.9999999999922481,12.31007751928442,4.960975609753409,0.8741044012278024,6,0.2,0.74,0.02,0.015,0.19
24210538,2024-10-21,2062BK1,127.1,8.0,9390.0,3198.0,707.0,1620.0,1644.0,253.0,0.0,6888.0,1593.0,0.0,0.1515,0.03492857142857143,0.9172857142857144,1897.0,0.9407846039900757,54.19354838667039,2.9362101313311646,0.8666315234576348,6,0.18,0.78,0.024,0.018,0.21
24210543,2024-10-21,C20MMNC,126.08,7.92,9939.0,2004.0,718.0,2134.0,1502.0,246.0,0.0,6901.0,1214.0,0.0,0.1515,0.03492857142857143,0.9172857142857144,1748.0,0.9408955223810381,54.73508883205318,4.959580838320878,0.8592677345532842,42,0.205,0.76,0.021,0.018,0.224
24210550,2024-10-21,2062BK1,130.55,8.0,10692.0,2067.0,704.0,2931.0,1677.0,256.0,0.0,6991.0,1340.0,0.0,0.1515,0.03492857142857143,0.9172857142857144,1933.0,0.9422591122270498,53.550363844859824,5.172714078371953,0.8675633729948952,6,0.19,0.8,0.021,0.022,0.19
24210522,2024-10-21,C20MMNC,125.92,8.72,7134.0,1704.0,701.0,3399.0,1718.0,280.0,0.0,3496.0,1483.0,0.0,0.1515,0.03492857142857143,0.9172857142857144,1998.0,0.9352346999336361,27.763659466107338,4.186619718307402,0.8598598598594295,42,0.18,0.79,0.025,0.022,0.2
24310512,2024-10-21,1786550DHCR,118.73,8.18,8814.0,2274.0,696.0,2367.0,1732.0,285.0,0.0,6262.0,1094.0,0.0,0.1515,0.03492857142857143,0.9172857142857144,2017.0,0.9355448743130128,52.7415143598691,3.8759894459085857,0.8587010411497974,4,0.22,0.79,0.025,0.018,0.17
24310539,2024-10-21,1786550DHCR,129.49,8.2,11292.0,2235.0,701.0,3393.0,1732.0,261.0,0.0,6514.0,1236.0,0.0,0.1515,0.03492857142857143,0.9172857142857144,1993.0,0.9404459292545543,50.305042860064056,5.05234899328633,0.8690416457597245,4,0.2,0.77,0.027,0.024,0.2
24310541,2024-10-21,1786550DHCR,131.1,8.2,10830.0,2673.0,701.0,2783.0,1671.0,258.0,0.0,6256.0,1297.0,0.0,0.1515,0.03492857142857143,0.9172857142857144,1929.0,0.9411342426350243,47.71929824525005,4.051627384959202,0.8662519440119926,4,0.2,0.77,0.022,0.023,0.23
24310544,2024-10-21,1786550DHCR,133.77,8.21,10428.0,2631.0,699.0,2102.0,1628.0,254.0,0.0,6639.0,1304.0,0.0,0.1515,0.03492857142857143,0.9172857142857144,1882.0,0.9421749542122682,49.62996187448883,3.9635119726324732,0.8650371944735042,4,0.189,0.759,0.026,0.021,0.219
24310546,2024-10-21,C20MMNC,128.17,7.88,11076.0,2694.0,699.0,2706.0,1704.0,261.0,0.0,6675.0,1424.0,0.0,0.1515,0.03492857142857143,0.9172857142857144,1965.0,0.9420801175968977,52.079269719496935,4.111358574608719,0.8671755725186426,42,0.214,0.734,0.025,0.025,0.201
24310530,2024-10-21,1786550DHCR,129.32,8.66,11403.0,1983.0,566.0,1640.0,1690.0,291.0,0.0,6747.0,1138.0,0.0,0.1515,0.03492857142857143,0.9172857142857144,1981.0,0.9372372807585359,52.17290442273297,5.7503782148231215,0.8531044926800337,4,0.21,0.81,0.026,0.022,0.23
24310515,2024-10-21,1786550DHCR,116.71,7.98,7722.0,2289.0,696.0,1402.0,1757.0,285.0,0.0,6299.0,1405.0,0.0,0.1515,0.03492857142857143,0.9172857142857144,2042.0,0.9360012831747854,53.97138205763027,3.3735255570103218,0.8604309500485502,4,0.2,0.79,0.023,0.021,0.2
24310526,2024-10-21,1786550DHCR,123.56,8.14,9528.0,2616.0,553.0,1850.0,1750.0,285.0,0.0,6609.0,1322.0,0.0,0.1515,0.03492857142857143,0.9172857142857144,2035.0,0.9381928625593153,53.48818387784487,3.6422018348609932,0.8599508599504374,4,0.23,0.8,0.038,0.021,0.2
24310529,2024-10-21,2062BK1,126.07,8.21,9906.0,2676.0,552.0,2032.0,1731.0,285.0,0.0,4593.0,813.0,0.0,0.1515,0.03492857142857143,0.9172857142857144,2016.0,0.9388591003802588,36.43214087382857,3.7017937219717107,0.8586309523805264,6,0.2,0.77,0.031,0.024,0.21
24310500,2024-10-21,S.TOWER6VAN,125.42,0.0,8292.0,2955.0,704.0,1377.0,2430.0,105.0,498.0,6501.0,1423.0,317.0,0.1515,0.03492857142857143,0.9172857142857144,3033.0,0.9999999999920267,51.83383830288763,2.806091370557426,0.8011869436199139,67,0.187,1.319,0.029,0.028,0.226
24310518,2024-10-21,1786550DHCR,122.97,7.88,9354.0,2337.0,550.0,2898.0,1735.0,281.0,0.0,6864.0,1345.0,0.0,0.1515,0.03492857142857143,0.9172857142857144,2016.0,0.9397783721747056,55.81849231474491,4.002567394093281,0.8606150793646524,4,0.2,0.77,0.02,0.019,0.21
24310504,2024-10-21,2062BK1,122.04,8.0,10119.0,1905.0,690.0,798.0,1764.0,288.0,0.0,6754.0,1322.0,0.0,0.1515,0.03492857142857143,0.9172857142857144,2052.0,0.9384804675412297,55.342510651791684,5.311811023619259,0.8596491228065987,6,0.19,0.79,0.043,0.022,0.18
24310506,2024-10-21,C20MMNC,118.99,0.0,8994.0,3117.0,704.0,1833.0,1752.0,289.0,0.0,6356.0,1257.0,0.0,0.1515,0.03492857142857143,0.9172857142857144,2041.0,0.999999999991596,53.41625346622896,2.885466794994262,0.8584027437526417,42,0.197,0.761,0.025,0.022,0.191
24310509,2024-10-21,2062BK1,120.68,7.95,8784.0,2778.0,701.0,1407.0,1728.0,289.0,0.0,4428.0,773.0,0.0,0.1515,0.03492857142857143,0.9172857142857144,2017.0,0.9381948223514097,36.69207822309668,3.161987041035579,0.8567178978676963,6,0.207,0.799,0.043,0.027,0.202
24310510,2024-10-21,2062BK1,123.11,8.14,10344.0,1986.0,693.0,2662.0,1753.0,291.0,0.0,6444.0,1285.0,0.0,0.1515,0.03492857142857143,0.9172857142857144,2044.0,0.937980952373806,52.34343270203603,5.208459214498888,0.8576320939330442,6,0.19,0.75,0.021,0.026,0.18
24310521,2024-10-21,1786550DHCR,120.5,8.15,9759.0,2406.0,558.0,970.0,1719.0,282.0,0.0,5308.0,1739.0,0.0,0.1515,0.03492857142857143,0.9172857142857144,2001.0,0.9366498250995986,44.04979253075477,4.0561097256841,0.8590704647671868,4,0.2,0.76,0.023,0.02,0.19
24310532,2024-10-21,1786550DHCR,116.37,0.0,11322.0,969.0,549.0,2472.0,1735.0,281.0,0.0,6526.0,1328.0,0.0,0.1515,0.03492857142857143,0.9172857142857144,2016.0,0.9999999999914067,56.079745638428456,11.684210526303731,0.8606150793646524,4,0.21,0.8,0.03,0.018,0.23
24310609,2024-10-22,S.TOWER6VAN,129.49,0.0,8505.0,2001.0,704.0,1975.0,2504.0,71.0,447.0,6455.0,1450.0,0.0,0.1437241379310345,0.0423448275862069,0.7755172413793103,3022.0,0.9999999999922775,49.84940922040428,4.250374812591579,0.8285903375245438,67,0.19,1.32,0.037,0.035,0.22
24310602,2024-10-22,S.TOWER6VAN,125.47,0.0,9849.0,2373.0,693.0,2061.0,2552.0,102.0,443.0,4078.0,1680.0,0.0,0.1437241379310345,0.0423448275862069,0.7755172413793103,3097.0,0.9999999999920299,32.50179325709331,4.150442477874357,0.824023248304545,67,0.19,1.35,0.036,0.031,0.17
24310599,2024-10-22,S.TOWER6VAN,126.34,0.0,9516.0,2997.0,696.0,2067.0,2526.0,106.0,398.0,5174.0,877.0,0.0,0.1437241379310345,0.0423448275862069,0.7755172413793103,3030.0,0.9999999999920848,40.95298401107367,3.1751751751741155,0.8336633663363585,67,0.191,1.299,0.04,0.028,0.218
24310597,2024-10-22,S.TOWER6VAN,126.66,0.0,9654.0,2661.0,701.0,2898.0,2547.0,101.0,460.0,6341.0,1098.0,0.0,0.1437241379310345,0.0423448275862069,0.7755172413793103,3108.0,0.9999999999921049,50.06316121861627,3.6279594137528646,0.8194980694978058,67,0.174,1.323,0.023,0.023,0.186
24310595,2024-10-22,14650CPS1786,123.94,8.0,10134.0,2358.0,705.0,3009.0,1735.0,285.0,0.0,6512.0,1147.0,0.0,0.1437241379310345,0.0423448275862069,0.7755172413793103,2020.0,0.9393663786498457,52.54155236362319,4.2977099236623,0.8589108910886837,0,0.195,0.751,0.032,0.03,0.204
24310589,2024-10-22,S.TOWER6VAN,123.6,8.0,9696.0,2682.0,599.0,2402.0,2361.0,91.0,343.0,2348.0,386.0,0.0,0.1437241379310345,0.0423448275862069,0.7755172413793103,2795.0,0.9392097264366323,18.996763753891614,3.615212527962858,0.8447227191410216,67,0.18,1.27,0.038,0.023,0.216
24310549,2024-10-22,C20MMNC,129.99,8.12,10941.0,2682.0,702.0,2775.0,1760.0,265.0,0.0,6860.0,1361.0,0.0,0.1437241379310345,0.0423448275862069,0.7755172413793103,2025.0,0.9412062848385983,52.773290252690416,4.079418344517495,0.8691358024687066,42,0.178,0.757,0.022,0.028,0.199
24310587,2024-10-22,S.TOWER6VAN,122.48,8.3,8517.0,3297.0,597.0,2997.0,2397.0,86.0,346.0,3959.0,637.0,0.0,0.1437241379310345,0.0423448275862069,0.7755172413793103,2829.0,0.9365346383167417,32.323644676418,2.5832575068236023,0.847295864262691,67,0.174,1.356,0.036,0.023,0.214
24310585,2024-10-22,2062BK1,124.76,8.2,8925.0,2697.0,602.0,2552.0,1651.0,257.0,0.0,2239.0,369.0,0.0,0.1437241379310345,0.0423448275862069,0.7755172413793103,1908.0,0.9383273164791041,17.946457197675965,3.3092324805326996,0.865303983228058,6,0.17,0.71,0.043,0.028,0.18
24310591,2024-10-22,S.TOWER6VAN,121.56,0.0,9405.0,3045.0,699.0,2619.0,2433.0,106.0,407.0,6254.0,1149.0,407.0,0.1437241379310345,0.0423448275862069,0.7755172413793103,2946.0,0.9999999999917736,51.44784468532866,3.088669950737902,0.8258655804477848,67,0.183,1.336,0.024,0.024,0.218
24310583,2024-10-22,C20MMNC,125.34,8.2,9228.0,3258.0,599.0,2817.0,1667.0,264.0,0.0,6478.0,1072.0,0.0,0.1437241379310345,0.0423448275862069,0.7755172413793103,1931.0,0.9385951774678855,51.683421094210274,2.8324125230193884,0.8632832729151407,42,0.209,0.777,0.037,0.028,0.227
24310581,2024-10-22,2062BK1,124.5,8.1,8709.0,3276.0,699.0,1503.0,1653.0,261.0,0.0,6859.0,1142.0,0.0,0.1437241379310345,0.0423448275862069,0.7755172413793103,1914.0,0.9389140271422406,55.092369477469134,2.658424908424097,0.8636363636359125,6,0.18,0.77,0.031,0.026,0.18
24310578,2024-10-22,C20MMNC,120.11,8.13,9789.0,3078.0,704.0,1516.0,1559.0,264.0,0.0,6597.0,1059.0,0.0,0.1437241379310345,0.0423448275862069,0.7755172413793103,1823.0,0.9366032439103509,54.92465240150758,3.1803118908371735,0.8551837630275068,42,0.19,0.79,0.027,0.023,0.222
24310593,2024-10-22,S.TOWER6VAN,126.03,8.0,8601.0,3030.0,704.0,1575.0,2443.0,105.0,397.0,6447.0,1073.0,0.0,0.1437241379310345,0.0423448275862069,0.7755172413793103,2945.0,0.9403118704697433,51.15448702649246,2.838613861385202,0.8295415959250154,67,0.17,1.27,0.026,0.026,0.22
24310575,2024-10-22,C20MMNC,124.47,8.22,8988.0,2967.0,692.0,1508.0,1724.0,258.0,0.0,4613.0,1189.0,0.0,0.1437241379310345,0.0423448275862069,0.7755172413793103,1982.0,0.93805109653374,37.061139230038876,3.0293225480272903,0.8698284561045057,42,0.23,0.85,0.029,0.027,0.19
24310567,2024-10-22,2062BK1,124.03,7.89,8946.0,1818.0,751.0,1821.0,1725.0,279.0,0.0,4217.0,921.0,0.0,0.1437241379310345,0.0423448275862069,0.7755172413793103,2004.0,0.9401910248564269,33.999838748415705,4.920792079205214,0.860778443113343,6,0.19,0.74,0.025,0.024,0.22
24310564,2024-10-22,C20MMNC,127.21,7.98,9936.0,1809.0,745.0,1410.0,1721.0,278.0,0.0,4275.0,746.0,0.0,0.1437241379310345,0.0423448275862069,0.7755172413793103,1999.0,0.9409719653750945,33.60584859654425,5.4925373134298,0.8609304652321856,42,0.19,0.721,0.017,0.02,0.2
24310562,2024-10-22,S.TOWER6VAN,126.47,8.19,9375.0,2046.0,754.0,1980.0,2431.0,110.0,401.0,3352.0,602.0,0.0,0.1437241379310345,0.0423448275862069,0.7755172413793103,2942.0,0.9391801574265619,26.504309322159372,4.5821114369479075,0.826308633582316,67,0.19,1.32,0.025,0.024,0.19
24310560,2024-10-22,C20MMNC,119.48,8.15,10422.0,1752.0,746.0,2526.0,1735.0,292.0,0.0,4096.0,670.0,2576.0,0.1437241379310345,0.0423448275862069,0.7755172413793103,2027.0,0.9361435399127466,34.281888181835605,5.948630136982906,0.8559447459295235,42,0.19,0.765,0.024,0.025,0.228
24310557,2024-10-22,C20MMNC,126.93,8.11,9618.0,1800.0,754.0,1617.0,1742.0,287.0,0.0,6220.0,1264.0,0.0,0.1437241379310345,0.0423448275862069,0.7755172413793103,2029.0,0.9399437203721864,49.0033876936185,5.3433333333303645,0.858551010349503,42,0.194,0.7,0.02,0.02,0.217
24310553,2024-10-22,S.TOWER6VAN,117.81,0.0,9564.0,2565.0,699.0,3254.0,2449.0,112.0,404.0,469.0,95.0,6300.0,0.1437241379310345,0.0423448275862069,0.7755172413793103,2965.0,0.9999999999915117,3.9809863338937186,3.72865497075878,0.8259696458681869,67,0.196,1.272,0.025,0.021,0.223
24310570,2024-10-22,S.TOWER6VAN,123.23,8.15,8700.0,2079.0,699.0,2790.0,2408.0,94.0,403.0,4129.0,742.0,2742.0,0.1437241379310345,0.0423448275862069,0.7755172413793103,2905.0,0.9379662048946723,33.506451350860125,4.184704184702172,0.828915662650317,67,0.2,1.337,0.029,0.023,0.213
24310607,2024-10-22,C20MMNC,122.89,0.0,9027.0,2763.0,707.0,1965.0,1759.0,288.0,0.0,6453.0,1128.0,0.0,0.1437241379310345,0.0423448275862069,0.7755172413793103,2047.0,0.9999999999918626,52.51037513180478,3.2671009771975146,0.8593063019048074,42,0.18,0.72,0.028,0.03,0.23
24110582,2024-10-22,1786500D,127.02,0.0,10110.0,1611.0,637.0,1331.0,1702.0,284.0,0.0,1583.0,5667.0,0.0,0.1437241379310345,0.0423448275862069,0.7755172413793103,1986.0,0.9999999999921272,12.4626043141831,6.275605214148805,0.8569989929502231,2,0.19,0.81,0.032,0.017,0.217
24210561,2024-10-22,S.TOWER6VAN,125.65,7.69,10587.0,1500.0,718.0,3576.0,2508.0,155.0,570.0,6587.0,1134.0,0.0,0.1437241379310345,0.0423448275862069,0.7755172413793103,3233.0,0.9423278835987527,52.423398328273585,7.057999999995295,0.7757500773273196,67,0.2,1.33,0.032,0.022,0.18
24110588,2024-10-22,C20MMNC,114.9,8.1,9015.0,1932.0,604.0,3485.0,1543.0,250.0,0.0,6148.0,1255.0,0.0,0.1437241379310345,0.0423448275862069,0.7755172413793103,1793.0,0.93414634145582,53.50739773669706,4.666149068320566,0.860568878973307,42,0.19,0.72,0.025,0.021,0.2
24110590,2024-10-22,1786500D,127.49,8.1,9339.0,2160.0,687.0,2877.0,1729.0,247.0,0.0,5550.0,1159.0,0.0,0.1437241379310345,0.0423448275862069,0.7755172413793103,1976.0,0.940261081193744,43.5328261036667,4.323611111109109,0.8749999999995572,2,0.2,0.74,0.029,0.024,0.185
24110592,2024-10-22,S.TOWER6VAN,125.07,8.0,8955.0,1995.0,757.0,3642.0,2432.0,104.0,432.0,5990.0,1134.0,0.0,0.1437241379310345,0.0423448275862069,0.7755172413793103,2968.0,0.9398812654922982,47.89317981891826,4.488721804509028,0.8194070080859773,67,0.195,1.29,0.034,0.026,0.211
24110594,2024-10-22,S.TOWER6VAN,120.85,8.0,9438.0,2004.0,782.0,3372.0,2440.0,61.0,440.0,4536.0,847.0,0.0,0.1437241379310345,0.0423448275862069,0.7755172413793103,2941.0,0.9379123011180606,37.53413322269314,4.709580838321004,0.8296497789864571,67,0.18,1.28,0.03,0.028,0.21
24110598,2024-10-22,C20MMNC,126.07,0.0,8769.0,1323.0,754.0,3703.0,1745.0,260.0,0.0,115.0,40.0,0.0,0.1437241379310345,0.0423448275862069,0.7755172413793103,2005.0,0.9999999999920679,0.9121916395580852,6.6281179138271895,0.8703241895257504,42,0.205,0.768,0.034,0.034,0.212
24110601,2024-10-22,2062BK1,127.15,7.94,9537.0,1854.0,739.0,3512.0,1739.0,267.0,0.0,328.0,72.0,0.0,0.1437241379310345,0.0423448275862069,0.7755172413793103,2006.0,0.9412243689322584,2.579630357824777,5.1440129449810446,0.8668993020932867,6,0.18,0.75,0.028,0.029,0.2
24110604,2024-10-22,C20MMNC,126.18,8.1,9972.0,2211.0,739.0,3686.0,1736.0,254.0,0.0,6595.0,1238.0,0.0,0.1437241379310345,0.0423448275862069,0.7755172413793103,1990.0,0.9396782841753079,52.2666032647625,4.510176390771366,0.8723618090447878,42,0.184,0.754,0.024,0.027,0.193
24110605,2024-10-22,1786500D,124.7,7.93,8877.0,1626.0,734.0,4073.0,1741.0,262.0,0.0,4382.0,717.0,0.0,0.1437241379310345,0.0423448275862069,0.7755172413793103,2003.0,0.94020960566282,35.140336808058215,5.459409594092583,0.8691962056910288,2,0.22,0.8,0.03,0.038,0.213
24110586,2024-10-22,1786500D,128.1,8.2,7878.0,0.0,579.0,2466.0,1386.0,226.0,0.0,6743.0,1405.0,0.0,0.1437241379310345,0.0423448275862069,0.7755172413793103,1612.0,0.9398385913357313,52.63856362175927,7877999999999.999,0.8598014888332135,2,0.2,0.78,0.026,0.017,0.199
24110616,2024-10-22,C20MMNC,124.95,8.75,9453.0,1980.0,687.0,2756.0,1794.0,305.0,0.0,3518.0,2458.0,0.0,0.1437241379310345,0.0423448275862069,0.7755172413793103,2099.0,0.9345549738149997,28.155262104616604,4.774242424240013,0.8546927108142665,42,0.21,0.76,0.021,0.033,0.24
24110566,2024-10-22,C20MMNC,126.28,8.15,10410.0,2013.0,1384.0,2974.0,3563.0,694.0,0.0,6584.0,1252.0,0.0,0.1437241379310345,0.0423448275862069,0.7755172413793103,4257.0,0.9393736517076592,52.1381057962295,5.171385991055553,0.8369743951137333,42,0.185,0.736,0.026,0.022,0.2
24210614,2024-10-22,SEQRFE550D,103.96,8.42,7893.0,2088.0,602.0,2334.0,1701.0,267.0,0.0,6495.0,1332.0,0.0,0.1437241379310345,0.0423448275862069,0.7755172413793103,1968.0,0.9250756362259737,62.4759522887411,3.780172413791293,0.8643292682922438,73,0.21,0.83,0.024,0.025,0.23
24210611,2024-10-22,SEQRFE550D,122.47,8.66,8538.0,1659.0,605.0,2471.0,1718.0,270.0,0.0,6296.0,1401.0,0.0,0.1437241379310345,0.0423448275862069,0.7755172413793103,1988.0,0.9339586669645852,51.408508205671524,5.146473779382069,0.8641851106635492,73,0.21,0.87,0.024,0.027,0.22
24110554,2024-10-22,2062BK1,120.6,0.0,10980.0,2625.0,697.0,3091.0,1704.0,326.0,0.0,6361.0,1202.0,304.0,0.1437241379310345,0.0423448275862069,0.7755172413793103,2030.0,0.9999999999917081,52.744610281486366,4.182857142855549,0.8394088669946604,6,0.19,0.76,0.028,0.022,0.23
24210603,2024-10-22,SEQRFE550D,127.96,0.0,9054.0,2979.0,789.0,2413.0,1623.0,267.0,216.0,6790.0,1282.0,418.0,0.1437241379310345,0.0423448275862069,0.7755172413793103,2106.0,0.999999999992185,53.06345733000107,3.039274924470279,0.7706552706549047,73,0.23,0.83,0.021,0.026,0.23
24210608,2024-10-22,2062BK1,128.01,0.0,8910.0,2001.0,613.0,1121.0,1650.0,263.0,0.0,6212.0,1085.0,236.0,0.1437241379310345,0.0423448275862069,0.7755172413793103,1913.0,0.9999999999921881,48.52745879190277,4.452773613191178,0.8625196027177927,6,0.19,0.96,0.027,0.027,0.18
24210571,2024-10-22,2062BK1,123.33,7.98,8766.0,1788.0,707.0,3067.0,1752.0,250.0,0.0,7001.0,4937.0,0.0,0.1437241379310345,0.0423448275862069,0.7755172413793103,2002.0,0.9392277815784081,56.76639909140707,4.902684563755647,0.875124875124438,6,0.2,0.75,0.023,0.019,0.19
24110579,2024-10-22,2062BK1,124.8,8.24,8385.0,1947.0,584.0,3259.0,1796.0,338.0,0.0,6704.0,1178.0,0.0,0.1437241379310345,0.0423448275862069,0.7755172413793103,2134.0,0.9380637402214518,53.71794871751828,4.306625577809807,0.8416119962507771,6,0.2,0.77,0.03,0.029,0.21
24210552,2024-10-22,C20MMNC,125.56,8.14,9873.0,1965.0,709.0,3054.0,1698.0,246.0,0.0,6524.0,1239.0,0.0,0.1437241379310345,0.0423448275862069,0.7755172413793103,1944.0,0.9391174270685184,51.9592226819691,5.024427480913474,0.8734567901230075,42,0.185,0.75,0.019,0.027,0.19
24210555,2024-10-22,C20MMNC,125.1,8.35,11883.0,0.0,709.0,4031.0,1775.0,300.0,0.0,6776.0,1784.0,0.0,0.1437241379310345,0.0423448275862069,0.7755172413793103,2075.0,0.9374297489626271,54.16466826495472,11883000000000.0,0.8554216867465757,42,0.19,0.731,0.019,0.021,0.183
24210559,2024-10-22,2062BK1,126.58,7.85,10653.0,0.0,698.0,3327.0,1691.0,213.0,0.0,6552.0,1156.0,0.0,0.1437241379310345,0.0423448275862069,0.7755172413793103,1904.0,0.9416052964298028,51.76173171076187,10653000000000.0,0.8881302521003739,6,0.18,0.74,0.021,0.023,0.21
24110572,2024-10-22,C20MMNC,126.72,8.12,9471.0,2475.0,782.0,3386.0,1790.0,342.0,0.0,6504.0,1557.0,0.0,0.1437241379310345,0.0423448275862069,0.7755172413793103,2132.0,0.9397804805625943,51.32575757535254,3.8266666666651203,0.8395872420258726,42,0.192,0.776,0.029,0.022,0.23
24210563,2024-10-22,C20MMNC,118.83,7.88,10656.0,321.0,707.0,4076.0,1745.0,250.0,0.0,6452.0,1095.0,0.0,0.1437241379310345,0.0423448275862069,0.7755172413793103,1995.0,0.9378107489469039,54.29605318476566,33.19626168213958,0.8746867167915415,42,0.198,0.723,0.015,0.019,0.195
24210565,2024-10-22,S.TOWER6VAN,118.49,7.96,10233.0,2001.0,693.0,3691.0,2514.0,91.0,584.0,6715.0,1126.0,0.0,0.1437241379310345,0.0423448275862069,0.7755172413793103,3189.0,0.9370502174698533,56.67144906695357,5.1139430284832015,0.7883349012227067,67,0.185,1.328,0.029,0.017,0.221
24210568,2024-10-22,C20MMNC,121.51,8.14,10347.0,1506.0,710.0,3896.0,1728.0,270.0,0.0,6286.0,1130.0,0.0,0.1437241379310345,0.0423448275862069,0.7755172413793103,1998.0,0.9372155804015642,51.732367705935864,6.870517928282291,0.864864864864432,42,0.18,0.74,0.02,0.021,0.21
24210600,2024-10-22,1786500D,126.61,7.98,8811.0,1989.0,786.0,1965.0,1802.0,253.0,0.0,6401.0,1192.0,0.0,0.1437241379310345,0.0423448275862069,0.7755172413793103,2055.0,0.9407088193703789,50.55682805425672,4.429864253391438,0.8768856447684298,2,0.19,0.71,0.024,0.029,0.204
24110556,2024-10-22,2062BK1,128.2,8.12,10332.0,1995.0,684.0,3393.0,1763.0,315.0,0.0,6509.0,1108.0,311.0,0.1437241379310345,0.0423448275862069,0.7755172413793103,2078.0,0.9404342722935708,50.77223088883954,5.178947368418457,0.848411934552046,6,0.19,0.8,0.028,0.024,0.18
24210574,2024-10-22,S.TOWER6VAN,122.85,8.1,8904.0,999.0,814.0,3287.0,2464.0,88.0,527.0,310.0,71.0,0.0,0.1437241379310345,0.0423448275862069,0.7755172413793103,3079.0,0.9381443298897432,2.523402523381983,8.912912912903991,0.8002598246181227,67,0.17,1.26,0.032,0.018,0.19
24210577,2024-10-22,S.TOWER6VAN,122.8,8.21,9396.0,249.0,803.0,3409.0,2460.0,108.0,533.0,6424.0,1199.0,0.0,0.1437241379310345,0.0423448275862069,0.7755172413793103,3101.0,0.9373330280059742,52.31270358263589,37.7349397588846,0.7932924862944878,67,0.195,1.308,0.031,0.021,0.199
24210580,2024-10-22,S.TOWER6VAN,126.7,8.1,9033.0,1794.0,814.0,3616.0,2470.0,88.0,574.0,6192.0,1082.0,0.0,0.1437241379310345,0.0423448275862069,0.7755172413793103,3132.0,0.939910979221514,48.87134964444458,5.03511705685338,0.7886334610470024,67,0.2,1.41,0.025,0.019,0.2
24210584,2024-10-22,S.TOWER6VAN,122.8,8.1,9045.0,1242.0,613.0,1028.0,2417.0,81.0,580.0,3449.0,571.0,0.0,0.1437241379310345,0.0423448275862069,0.7755172413793103,3078.0,0.9381207028194185,28.086319218012328,7.28260869564631,0.7852501624428898,67,0.188,1.401,0.039,0.02,0.231
24210596,2024-10-22,2062BK1,126.51,0.0,9894.0,453.0,795.0,2565.0,1812.0,273.0,0.0,6653.0,1155.0,407.0,0.1437241379310345,0.0423448275862069,0.7755172413793103,2085.0,0.9999999999920954,52.58872816336583,21.841059602600794,0.8690647482010221,6,0.18,0.75,0.021,0.025,0.18
24110667,2024-10-23,C20MMNACUTLT,119.99,8.54,9375.0,2310.0,591.0,2084.0,1734.0,283.0,0.0,6329.0,1100.0,357.0,0.13822222222222222,0.04381481481481481,0.7332962962962962,2017.0,0.9335563681558114,52.74606217140807,4.058441558439801,0.859692612790848,40,0.18,0.83,0.042,0.034,0.21
24110661,2024-10-23,SEQRFE550D,122.38,8.12,9531.0,1125.0,823.0,2066.0,1738.0,295.0,0.0,6412.0,1182.0,0.0,0.13822222222222222,0.04381481481481481,0.7332962962962962,2033.0,0.9377777777705918,52.39418205546336,8.47199999999247,0.8548942449577693,73,0.21,0.83,0.029,0.034,0.23
24110658,2024-10-23,2062BK1,127.39,7.86,9045.0,1869.0,864.0,3848.0,1729.0,304.0,0.0,6728.0,1354.0,0.0,0.13822222222222222,0.04381481481481481,0.7332962962962962,2033.0,0.9418853974052357,52.81419263637009,4.8394863563377,0.8504672897192078,6,0.21,0.74,0.025,0.024,0.21
