Repository: SiddharthKumar268/FerroMind

# FerroMind
*Ferro-Alloy Optimisation using Machine Learning*
**SAIL Durgapur Steel Plant | Steel Melting Shop**
Intern: Siddharth Kumar | FY 2023-24 to FY 2025-26

---

## Quick Start

```bash

# 2. Place raw Excel files in data/raw/

## Dataset

| | |
|---|---|
| Total heats after cleaning | 47,421 |
| Training set | 37,936 heats (Apr 2023 – Jun 2025) |
| Test set | 9,485 heats (Jun 2025 – Dec 2025) |
| Input features | 21 (16 raw + 5 engineered) |
| Target variables | Mn, Si, C, S, P |
| BOF grades | 76 distinct grades |
| Split method | Chronological 80/20 — no shuffle, no leakage |

---

File: data/processed/sms_train.csv (part 179 of 253)
Heat_Number,Date,BOF Grade Code,Hot Metal Addn. Weight,Scrap Addn. Weight,Lime Into Converter,Dolomite Into Converter,Lime Into Ladle,Iron Ore Into Converter,SIMN Into Ladle,FESI Into Ladle,FEMN Into Ladle,Measered O2 Mainblow II,Duration of Mainblow I/II,Measered O2 2nd Blow,HM_P,HM_S,HM_Si,Total_FA_Ladle,HM_Ratio,O2_per_ton_HM,Lime_Dolo_Ratio,SiMn_FA_Fraction,Grade_Encoded,C,Mn,P,S,Si
24110670,2024-10-23,2062BK1,121.42,8.77,9864.0,2172.0,604.0,2522.0,1776.0,305.0,0.0,6575.0,1198.0,0.0,0.13822222222222222,0.04381481481481481,0.7332962962962962,2081.0,0.9326369152705075,54.15088123822969,4.541436464086307,0.8534358481495178,6,0.2,0.82,0.025,0.026,0.2
24110656,2024-10-23,C20HMNA,124.78,7.99,10275.0,2121.0,2411.0,3761.0,1734.0,298.0,0.0,6476.0,1155.0,318.0,0.13822222222222222,0.04381481481481481,0.7332962962962962,2032.0,0.9398207426305655,51.89934284298846,4.844413012727561,0.8533464566924934,34,0.193,1.049,0.03,0.036,0.243
24310639,2024-10-23,C20HMNA,122.1,8.2,9438.0,2163.0,773.0,1639.0,2517.0,125.0,200.0,6390.0,1129.0,0.0,0.13822222222222222,0.04381481481481481,0.7332962962962962,2842.0,0.937068303906853,52.334152333723715,4.36338418862489,0.8856439127371972,34,0.189,1.113,0.03,0.029,0.203
24310622,2024-10-23,2062BK1,132.1,8.98,9159.0,1959.0,602.0,2429.0,1682.0,275.0,0.0,6754.0,1147.0,270.0,0.13822222222222222,0.04381481481481481,0.7332962962962962,1957.0,0.9363481712437175,51.127933383413115,4.675344563550446,0.8594787940721209,6,0.19,0.76,0.028,0.04,0.22
24310663,2024-10-23,S.TOWER6VAN,123.85,8.12,10353.0,2025.0,848.0,3507.0,2552.0,129.0,407.0,6376.0,1156.0,0.0,0.13822222222222222,0.04381481481481481,0.7332962962962962,3088.0,0.9384708645833261,51.48163100483261,5.112592592590068,0.8264248704660536,67,0.18,1.31,0.026,0.026,0.2
24310660,2024-10-23,SEQRFE550D,123.24,8.12,9411.0,2016.0,817.0,2983.0,1741.0,284.0,0.0,6343.0,1298.0,307.0,0.13822222222222222,0.04381481481481481,0.7332962962962962,2025.0,0.9381851400659397,51.46867899990694,4.668154761902446,0.8597530864193286,73,0.22,0.82,0.026,0.033,0.22
24310648,2024-10-23,S.TOWER6VAN,124.5,8.26,9489.0,2031.0,731.0,2425.0,2559.0,126.0,397.0,6067.0,1149.0,76.0,0.13822222222222222,0.04381481481481481,0.7332962962962962,3082.0,0.9377824645907068,48.730923694387705,4.672082717870668,0.8303049967550843,67,0.175,1.354,0.038,0.038,0.199
24310645,2024-10-23,SEQRFE550D,130.33,0.0,9096.0,2391.0,731.0,4160.0,1727.0,281.0,0.0,6418.0,1279.0,0.0,0.13822222222222222,0.04381481481481481,0.7332962962962962,2008.0,0.9999999999923272,49.24422619466551,3.8042659974889985,0.860059760955747,73,0.22,0.88,0.028,0.032,0.23
24310643,2024-10-23,C20HMNA,119.14,0.0,9006.0,1185.0,604.0,3107.0,2473.0,129.0,203.0,326.0,1907.0,0.0,0.13822222222222222,0.04381481481481481,0.7332962962962962,2805.0,0.9999999999916065,2.7362766492971606,7.599999999993587,0.8816399286984379,34,0.2,1.15,0.027,0.039,0.22
24310641,2024-10-23,SEQRFE550D,131.3,8.0,9414.0,1254.0,690.0,3513.0,1766.0,288.0,0.0,6706.0,1205.0,218.0,0.13822222222222222,0.04381481481481481,0.7332962962962962,2054.0,0.9425699928144827,51.073876618042085,7.507177033486837,0.8597857838359981,73,0.22,0.95,0.035,0.035,0.19
24310618,2024-10-23,S.TOWER6VAN,124.35,8.65,8565.0,1995.0,602.0,2825.0,2467.0,85.0,497.0,6503.0,1433.0,0.0,0.13822222222222222,0.04381481481481481,0.7332962962962962,3049.0,0.9349624060080078,52.29593888176682,4.293233082704615,0.809117743522201,67,0.17,1.25,0.02,0.035,0.27
24110653,2024-10-23,C20HMNA,128.84,0.0,8952.0,1482.0,734.0,3511.0,2235.0,291.0,0.0,6841.0,1239.0,0.0,0.13822222222222222,0.04381481481481481,0.7332962962962962,2526.0,0.9999999999922385,53.096864327436386,6.040485829955438,0.88479809976212,34,0.194,1.067,0.042,0.034,0.214
24310635,2024-10-23,S.TOWER6VAN,127.41,0.0,8331.0,2823.0,707.0,2297.0,2563.0,105.0,455.0,6511.0,1177.0,375.0,0.13822222222222222,0.04381481481481481,0.7332962962962962,3123.0,0.9999999999921513,51.10273918804566,2.9511158342178705,0.8206852385524109,67,0.18,1.28,0.027,0.03,0.21
24310634,2024-10-23,S.TOWER6VAN,129.26,0.0,8451.0,1959.0,690.0,2626.0,2538.0,105.0,456.0,6675.0,1224.0,0.0,0.13822222222222222,0.04381481481481481,0.7332962962962962,3099.0,0.9999999999922637,51.64010521389727,4.313935681467936,0.8189738625360378,67,0.199,1.306,0.027,0.019,0.199
24310632,2024-10-23,2062BK1,128.99,8.1,9153.0,1980.0,707.0,3125.0,1736.0,281.0,0.0,6761.0,1306.0,0.0,0.13822222222222222,0.04381481481481481,0.7332962962962962,2017.0,0.9409147275443803,52.41491588454598,4.622727272724938,0.8606841844318985,6,0.19,0.75,0.028,0.036,0.19
24310629,2024-10-23,2062BK1,121.16,8.62,8988.0,2073.0,663.0,3069.0,1763.0,278.0,0.0,6701.0,2190.0,0.0,0.13822222222222222,0.04381481481481481,0.7332962962962962,2041.0,0.9335799044464973,55.307032023313745,4.3357452966693995,0.8637922586962941,6,0.19,0.77,0.024,0.037,0.19
24310626,2024-10-23,2062BK1,129.47,8.67,9072.0,1623.0,602.0,2765.0,1783.0,274.0,0.0,6430.0,1212.0,0.0,0.13822222222222222,0.04381481481481481,0.7332962962962962,2057.0,0.9372375850518516,49.66401482930669,5.589648798517813,0.8667963052985577,6,0.2,0.83,0.033,0.042,0.21
24310624,2024-10-23,2062BK1,125.63,8.77,8997.0,1995.0,596.0,2640.0,1745.0,267.0,0.0,6344.0,1190.0,269.0,0.13822222222222222,0.04381481481481481,0.7332962962962962,2012.0,0.9347470238025688,50.497492636707015,4.509774436087965,0.8672962226635849,6,0.198,0.746,0.024,0.039,0.218
24310637,2024-10-23,S.TOWER6VAN,122.99,7.69,9432.0,2838.0,680.0,1771.0,2528.0,108.0,403.0,6561.0,1153.0,0.0,0.13822222222222222,0.04381481481481481,0.7332962962962962,3039.0,0.9411539638740346,53.34580047114932,3.3234672304428035,0.8318525830862679,67,0.192,1.302,0.032,0.029,0.219
24110650,2024-10-23,C20HMNA,123.34,0.0,9951.0,1218.0,744.0,3267.0,2024.0,288.0,0.0,6535.0,1134.0,0.0,0.13822222222222222,0.04381481481481481,0.7332962962962962,2312.0,0.9999999999918923,52.98362250646194,8.169950738909549,0.8754325259511785,34,0.22,1.08,0.04,0.034,0.25
24110623,2024-10-23,C20MMNC,132.58,8.54,9933.0,1458.0,682.0,3682.0,1834.0,305.0,0.0,6899.0,1163.0,0.0,0.13822222222222222,0.04381481481481481,0.7332962962962962,2139.0,0.9394841269774697,52.0365062599786,6.812757201641418,0.857410004674681,42,0.2,0.77,0.024,0.039,0.2
24110631,2024-10-23,S.TOWER6VAN,126.78,0.0,9636.0,1428.0,794.0,1494.0,2433.0,85.0,442.0,6681.0,1408.0,0.0,0.13822222222222222,0.04381481481481481,0.7332962962962962,2960.0,0.9999999999921123,52.697586369674255,6.7478991596591404,0.8219594594591818,67,0.195,1.379,0.035,0.025,0.233
24110610,2024-10-23,C20MMNC,125.87,8.1,9108.0,1731.0,689.0,3477.0,1787.0,261.0,0.0,6603.0,1221.0,0.0,0.13822222222222222,0.04381481481481481,0.7332962962962962,2048.0,0.9395387026876202,52.458886151962666,5.261698440204933,0.8725585937495739,42,0.208,0.764,0.03,0.027,0.168
24210654,2024-10-23,S.TOWER6VAN,124.17,8.0,8889.0,1659.0,709.0,69.0,2393.0,61.0,479.0,6291.0,1024.0,0.0,0.13822222222222222,0.04381481481481481,0.7332962962962962,2933.0,0.9394718922528601,50.66441169323778,5.358047016271635,0.815888169109848,67,0.187,1.277,0.026,0.03,0.206
24110647,2024-10-23,1786500D,123.97,8.14,9528.0,1668.0,751.0,2498.0,1732.0,284.0,0.0,6416.0,1105.0,0.0,0.13822222222222222,0.04381481481481481,0.7332962962962962,2016.0,0.9383846794267021,51.75445672298335,5.712230215823913,0.859126984126558,2,0.22,0.87,0.035,0.03,0.214
24210651,2024-10-23,SEQRFE550D,120.89,0.0,8517.0,1692.0,701.0,1076.0,1569.0,233.0,0.0,4617.0,1428.0,0.0,0.13822222222222222,0.04381481481481481,0.7332962962962962,1802.0,0.999999999991728,38.19174456085539,5.033687943259436,0.8706992230849774,73,0.22,0.85,0.024,0.032,0.23
24210646,2024-10-23,C20HMNA,105.67,8.26,6942.0,2016.0,660.0,1082.0,1698.0,189.0,273.0,6666.0,1128.0,0.0,0.13822222222222222,0.04381481481481481,0.7332962962962962,2160.0,0.9274993416929035,63.08318349519179,3.443452380950673,0.7861111111107472,34,0.179,1.029,0.024,0.033,0.218
24210644,2024-10-23,C20HMNA,127.2,8.1,10761.0,1893.0,811.0,2544.0,2022.0,287.0,0.0,6483.0,1620.0,0.0,0.13822222222222222,0.04381481481481481,0.7332962962962962,2309.0,0.9401330376870648,50.966981131674785,5.684627575274335,0.8757037678644973,34,0.193,1.013,0.024,0.037,0.213
24210642,2024-10-23,S.TOWER6VAN,128.9,8.1,7980.0,2091.0,808.0,1144.0,2427.0,98.0,584.0,6295.0,1076.0,0.0,0.13822222222222222,0.04381481481481481,0.7332962962962962,3109.0,0.9408759124018915,48.8363072145164,3.8163558106151045,0.7806368607266707,67,0.2,1.312,0.027,0.03,0.2
24210640,2024-10-23,SEQRFE550D,123.3,8.11,7287.0,1914.0,512.0,2847.0,1725.0,341.0,324.0,6815.0,1603.0,0.0,0.13822222222222222,0.04381481481481481,0.7332962962962962,2390.0,0.9382847576216553,55.27169505226868,3.8072100313459734,0.7217573221754302,73,0.21,0.95,0.031,0.029,0.24
24210638,2024-10-23,C20HMNA,123.56,8.1,8010.0,2013.0,707.0,3076.0,2393.0,118.0,273.0,6858.0,1216.0,0.0,0.13822222222222222,0.04381481481481481,0.7332962962962962,2784.0,0.9384778976079412,55.50339915785445,3.979135618477904,0.8595545977008406,34,0.19,1.08,0.026,0.026,0.19
24210636,2024-10-23,SEQRFE550D,128.48,8.1,7062.0,1596.0,737.0,3133.0,1623.0,253.0,0.0,6577.0,1175.0,0.0,0.13822222222222222,0.04381481481481481,0.7332962962962962,1876.0,0.9406940986898471,51.190846824010045,4.424812030072416,0.8651385927500719,73,0.21,0.81,0.033,0.028,0.19
24210633,2024-10-23,S.TOWER6VAN,120.55,0.0,7659.0,2223.0,789.0,4785.0,2474.0,145.0,570.0,5652.0,1364.0,0.0,0.13822222222222222,0.04381481481481481,0.7332962962962962,3189.0,0.9999999999917046,46.88510991251029,3.445344129553106,0.775791784258145,67,0.196,1.26,0.022,0.032,0.267
24210630,2024-10-23,C20MMNC,124.88,0.0,8178.0,1803.0,806.0,3262.0,1762.0,250.0,0.0,6658.0,1564.0,0.0,0.13822222222222222,0.04381481481481481,0.7332962962962962,2012.0,0.9999999999919923,53.31518257484533,4.535773710480013,0.8757455268385309,42,0.23,0.719,0.015,0.028,0.215
24210627,2024-10-23,1786500D,118.98,8.74,8679.0,1998.0,822.0,2052.0,1765.0,257.0,0.0,6389.0,1171.0,0.0,0.13822222222222222,0.04381481481481481,0.7332962962962962,2022.0,0.931569057305578,53.69810052064466,4.34384384384167,0.8728981206721697,2,0.2,0.78,0.027,0.032,0.199
24210621,2024-10-23,C20MMNC,119.19,8.62,7977.0,2514.0,707.0,1033.0,1752.0,260.0,0.0,6513.0,1145.0,0.0,0.13822222222222222,0.04381481481481481,0.7332962962962962,2012.0,0.9325561380100731,54.6438459597731,3.173031026251721,0.8707753479120921,42,0.193,0.823,0.026,0.037,0.2
24210617,2024-10-23,2062BK1,98.12,8.42,8448.0,324.0,611.0,2247.0,1745.0,277.0,0.0,4321.0,2959.0,0.0,0.13822222222222222,0.04381481481481481,0.7332962962962962,2022.0,0.9209686502635539,44.037912759437035,26.0740740739936,0.8630069238373576,6,0.2,0.85,0.025,0.025,0.21
24210606,2024-10-23,C20MMNC,124.66,7.98,8820.0,2004.0,674.0,804.0,1610.0,233.0,0.0,5798.0,979.0,0.0,0.13822222222222222,0.04381481481481481,0.7332962962962962,1843.0,0.939837153189537,46.51050858297361,4.401197604788223,0.8735756918063627,42,0.202,0.736,0.017,0.025,0.221
24110613,2024-10-23,S.TOWER6VAN,125.37,8.65,10638.0,1971.0,704.0,3642.0,2545.0,91.0,541.0,4055.0,1446.0,0.0,0.13822222222222222,0.04381481481481481,0.7332962962962962,3177.0,0.9354573944117636,32.34426098721907,5.397260273969865,0.801070192004784,67,0.195,1.28,0.025,0.031,0.252
24110619,2024-10-23,C20MMNC,132.2,8.77,9897.0,1485.0,707.0,2928.0,1837.0,301.0,0.0,5835.0,1725.0,0.0,0.13822222222222222,0.04381481481481481,0.7332962962962962,2138.0,0.9377881818760176,44.137670196337844,6.664646464641977,0.8592142188957628,42,0.211,0.803,0.026,0.036,0.234
24110620,2024-10-23,1786500D,128.21,8.52,10122.0,1689.0,699.0,3632.0,1831.0,295.0,0.0,6884.0,1139.0,0.0,0.13822222222222222,0.04381481481481481,0.7332962962962962,2126.0,0.9376874131431457,53.69315965951413,5.992895204259329,0.861241768579087,2,0.2,0.75,0.022,0.04,0.223
24310668,2024-10-23,S.TOWER6VAN,118.17,7.89,7773.0,3300.0,715.0,2229.0,2400.0,81.0,342.0,456.0,92.0,0.0,0.13822222222222222,0.04381481481481481,0.7332962962962962,2823.0,0.9374107567750483,3.8588474231712038,2.355454545453832,0.8501594048881155,67,0.17,1.27,0.024,0.03,0.19
24110625,2024-10-23,C20MMNC,125.84,8.66,9300.0,0.0,927.0,3170.0,1829.0,300.0,0.0,2887.0,1096.0,0.0,0.13822222222222222,0.04381481481481481,0.7332962962962962,2129.0,0.9356133828926722,22.94183089619404,9300000000000.0,0.859088774071931,42,0.204,0.754,0.02,0.035,0.193
24110628,2024-10-23,C20MMNC,135.03,8.88,9876.0,1479.0,790.0,4537.0,1827.0,301.0,0.0,7235.0,1173.0,0.0,0.13822222222222222,0.04381481481481481,0.7332962962962962,2128.0,0.9382947675565403,53.58068577313501,6.677484787013741,0.8585526315785439,42,0.21,0.83,0.025,0.04,0.21
24210657,2024-10-23,SEQRFE550D,126.0,8.15,8523.0,1995.0,861.0,541.0,1644.0,267.0,0.0,6091.0,1006.0,0.0,0.13822222222222222,0.04381481481481481,0.7332962962962962,1911.0,0.9392471114354137,48.34126984088618,4.272180451125678,0.8602825745678386,73,0.23,0.83,0.028,0.031,0.21
24210659,2024-10-23,SEQRFE550D,122.36,8.13,6504.0,1992.0,847.0,0.0,1654.0,216.0,0.0,6445.0,1059.0,0.0,0.13822222222222222,0.04381481481481481,0.7332962962962962,1870.0,0.9376963751939789,52.672441974071,3.2650602409622165,0.8844919786091526,73,0.23,0.86,0.029,0.029,0.21
24310652,2024-10-24,S.TOWER6VAN,126.18,0.0,12378.0,1986.0,726.0,2926.0,2578.0,128.0,399.0,6366.0,1246.0,273.0,0.14676666666666668,0.03173333333333333,0.6683666666666667,3105.0,0.9999999999920748,50.45173561538713,6.232628398788402,0.830273752012615,67,0.181,1.306,0.036,0.035,0.19
24310655,2024-10-24,C20MMNC,124.01,7.94,8934.0,2022.0,856.0,3026.0,1733.0,274.0,0.0,6064.0,1124.0,0.0,0.14676666666666668,0.03173333333333333,0.6683666666666667,2007.0,0.9398256915427069,48.89928231554794,4.418397626110575,0.8634778276029579,42,0.218,0.886,0.024,0.022,0.222
24310666,2024-10-24,ASP1239,126.45,7.99,8493.0,3237.0,903.0,2413.0,1192.0,275.0,0.0,1657.0,4553.0,0.0,0.14676666666666668,0.03173333333333333,0.6683666666666667,1467.0,0.9405682832420369,13.10399367328506,2.6237256719176325,0.8125426039530931,24,0.43,0.73,0.025,0.021,0.26
24310710,2024-10-24,2062BK1,121.51,8.13,7278.0,2571.0,602.0,930.0,1715.0,319.0,0.0,3796.0,1901.0,0.0,0.14676666666666668,0.03173333333333333,0.6683666666666667,2034.0,0.9372878741056981,31.240227141541926,2.8308051341879303,0.8431661750241676,6,0.21,0.76,0.019,0.017,0.26
24310707,2024-10-24,SEQRFE550D,125.4,8.21,7842.0,3291.0,599.0,1752.0,1725.0,285.0,0.0,5309.0,1036.0,1426.0,0.14676666666666668,0.03173333333333333,0.6683666666666667,2010.0,0.9385525035480986,42.3365231256592,2.3828623518680088,0.8582089552234536,73,0.21,0.8,0.029,0.02,0.21
24110672,2024-10-24,2062BK1,129.07,8.11,10038.0,1755.0,589.0,2772.0,1727.0,282.0,0.0,638.0,1495.0,0.0,0.14676666666666668,0.03173333333333333,0.6683666666666667,2009.0,0.940880594832039,4.943054156620881,5.719658119654861,0.8596316575406373,6,0.18,0.78,0.026,0.029,0.19
24110674,2024-10-24,S.TOWER6VAN,120.94,7.89,10389.0,1953.0,605.0,2613.0,2538.0,92.0,488.0,6572.0,1280.0,0.0,0.14676666666666668,0.03173333333333333,0.6683666666666667,3118.0,0.938756500807741,54.3409955345267,5.319508448537983,0.8139833226424587,67,0.2,1.28,0.039,0.028,0.19
24110676,2024-10-24,S.TOWER6VAN,132.35,0.0,10572.0,1605.0,607.0,3454.0,2538.0,102.0,484.0,6680.0,1282.0,0.0,0.14676666666666668,0.03173333333333333,0.6683666666666667,3124.0,0.9999999999924444,50.472232715901235,6.586915887846363,0.8124199743915453,67,0.19,1.312,0.035,0.024,0.216
24110680,2024-10-24,2062BK1,124.0,8.74,10269.0,2124.0,1985.0,2816.0,1746.0,328.0,0.0,6209.0,4802.0,0.0,0.14676666666666668,0.03173333333333333,0.6683666666666667,2074.0,0.9341569986369281,50.07258064475748,4.834745762709588,0.8418514946958332,6,0.203,0.76,0.028,0.026,0.203
24110683,2024-10-24,2062BK1,123.94,8.0,8997.0,2007.0,2173.0,2783.0,1746.0,335.0,0.0,6643.0,1214.0,0.0,0.14676666666666668,0.03173333333333333,0.6683666666666667,2081.0,0.9393663786498457,53.59851541025013,4.482810164422281,0.8390197020659111,6,0.21,0.75,0.034,0.016,0.18
24110686,2024-10-24,2062BK1,111.32,0.0,8631.0,2532.0,722.0,2302.0,1752.0,328.0,0.0,6238.0,1186.0,0.0,0.14676666666666668,0.03173333333333333,0.6683666666666667,2080.0,0.9999999999910169,56.03665109543625,3.408767772510502,0.8423076923072873,6,0.19,0.77,0.037,0.017,0.17
24110689,2024-10-24,2062BK1,122.1,0.0,10080.0,1977.0,689.0,2405.0,1750.0,328.0,0.0,6633.0,1328.0,0.0,0.14676666666666668,0.03173333333333333,0.6683666666666667,2078.0,0.99999999999181,54.32432432387941,5.098634294382854,0.8421559191526264,6,0.17,0.79,0.028,0.019,0.21
24310703,2024-10-24,C15HMNA,119.11,8.23,8886.0,3330.0,603.0,930.0,2044.0,106.0,303.0,3776.0,761.0,2907.0,0.14676666666666668,0.03173333333333333,0.6683666666666667,2453.0,0.935369875915381,31.701788262684058,2.668468468467667,0.8332653893188613,29,0.16,1.05,0.031,0.018,0.21
24110692,2024-10-24,2062BK1,118.53,7.88,9210.0,3126.0,696.0,2849.0,1755.0,328.0,0.0,6447.0,1308.0,296.0,0.14676666666666668,0.03173333333333333,0.6683666666666667,2083.0,0.9376631595527437,54.391293342998466,2.9462571976957945,0.8425348055684866,6,0.2,0.76,0.027,0.022,0.2
24110709,2024-10-24,SEQRFE550D,121.01,7.91,8466.0,3864.0,562.0,1496.0,1839.0,305.0,0.0,7036.0,1082.0,0.0,0.14676666666666668,0.03173333333333333,0.6683666666666667,2144.0,0.9386441203774539,58.14395504455711,2.1909937888193087,0.8577425373130327,73,0.22,0.82,0.03,0.019,0.19
24110712,2024-10-24,2062BK1,116.07,8.36,7515.0,3699.0,547.0,1785.0,1822.0,299.0,0.0,6680.0,1026.0,0.0,0.14676666666666668,0.03173333333333333,0.6683666666666667,2121.0,0.9328136301460033,57.55147755615102,2.0316301703157524,0.8590287600184541,6,0.2,0.75,0.033,0.017,0.18
24110715,2024-10-24,2062BK1,126.21,8.16,7548.0,4086.0,597.0,3522.0,1833.0,301.0,0.0,6995.0,1124.0,0.0,0.14676666666666668,0.03173333333333333,0.6683666666666667,2134.0,0.9392721589570643,55.42350051457552,1.8472834067543202,0.8589503280220905,6,0.19,0.75,0.037,0.02,0.19
24310722,2024-10-24,C20MMNC,120.1,8.2,7938.0,3183.0,704.0,1995.0,1746.0,261.0,0.0,6225.0,983.0,0.0,0.14676666666666668,0.03173333333333333,0.6683666666666667,2007.0,0.9360872953941071,51.831806827212056,2.493873704051997,0.8699551569502392,42,0.18,0.67,0.025,0.018,0.16
24310719,2024-10-24,SEQRFE550D,126.89,8.0,6957.0,3222.0,599.0,2238.0,1712.0,264.0,0.0,6470.0,1068.0,0.0,0.14676666666666668,0.03173333333333333,0.6683666666666667,1976.0,0.9406924160357278,50.98904562967145,2.159217877094302,0.8663967611331648,73,0.22,0.85,0.025,0.014,0.24
24310716,2024-10-24,SEQRFE550D,131.8,8.1,7974.0,3567.0,599.0,2037.0,1718.0,284.0,0.0,2975.0,557.0,3896.0,0.14676666666666668,0.03173333333333333,0.6683666666666667,2002.0,0.9421015010654604,22.57207890726425,2.235492010091888,0.8581418581414295,73,0.23,0.82,0.027,0.016,0.24
24310713,2024-10-24,SEQRFE550D,126.6,7.61,7941.0,2490.0,600.0,1444.0,1705.0,279.0,0.0,4201.0,785.0,2446.0,0.14676666666666668,0.03173333333333333,0.6683666666666667,1984.0,0.9432978168471552,33.18325434412967,3.1891566265047433,0.8593749999995669,73,0.23,0.82,0.031,0.019,0.21
24110706,2024-10-24,2062BK1,119.42,8.35,8208.0,3912.0,554.0,952.0,1828.0,298.0,0.0,7080.0,1114.0,0.0,0.14676666666666668,0.03173333333333333,0.6683666666666667,2126.0,0.9346481959698314,59.28655166589108,2.098159509201918,0.8598306679205739,6,0.2,0.77,0.034,0.018,0.2
24310671,2024-10-24,S.TOWER6VAN,115.59,8.98,8991.0,3252.0,699.0,2031.0,2456.0,84.0,403.0,6291.0,1097.0,0.0,0.14676666666666668,0.03173333333333333,0.6683666666666667,2943.0,0.9279120173321994,54.42512328008975,2.764760147600626,0.8345225959902023,67,0.18,1.307,0.031,0.027,0.201
24310699,2024-10-24,C20HMNA,124.17,8.13,7953.0,3087.0,602.0,2394.0,2299.0,159.0,298.0,6333.0,1155.0,529.0,0.14676666666666668,0.03173333333333333,0.6683666666666667,2756.0,0.938548752827373,51.00265764636383,2.5762876579194764,0.8341799709721212,34,0.172,1.054,0.022,0.017,0.22
24310677,2024-10-24,S.TOWER6VAN,123.64,8.66,7170.0,3282.0,610.0,2826.0,2437.0,85.0,406.0,3138.0,1318.0,0.0,0.14676666666666668,0.03173333333333333,0.6683666666666667,2928.0,0.9345427059642136,25.380135878151243,2.184643510054179,0.8323087431691146,67,0.179,1.308,0.032,0.02,0.23
24210701,2024-10-24,2062BK1,119.36,8.15,9333.0,3195.0,710.0,1023.0,1657.0,260.0,0.0,5824.0,946.0,0.0,0.14676666666666668,0.03173333333333333,0.6683666666666667,1917.0,0.9360834444283892,48.79356568323732,2.921126760562466,0.8643714136667374,6,0.22,0.75,0.024,0.017,0.2
24210711,2024-10-24,C20MMNC,125.33,7.94,7443.0,2406.0,707.0,0.0,1640.0,219.0,0.0,6495.0,1060.0,0.0,0.14676666666666668,0.03173333333333333,0.6683666666666667,1859.0,0.9404217003005896,51.82318678646914,3.0935162094750237,0.8821947283481,42,0.187,0.743,0.026,0.016,0.209
24210717,2024-10-24,2062BK1,123.64,7.76,8307.0,2007.0,674.0,1756.0,1704.0,246.0,0.0,6892.0,1240.0,0.0,0.14676666666666668,0.03173333333333333,0.6683666666666667,1950.0,0.940943683402276,55.74247816195614,4.139013452912736,0.8738461538457057,6,0.18,0.77,0.024,0.013,0.21
24210696,2024-10-24,C20HMNA,120.94,0.0,9393.0,2997.0,710.0,2660.0,2005.0,287.0,230.0,6249.0,1225.0,393.0,0.14676666666666668,0.03173333333333333,0.6683666666666667,2522.0,0.9999999999917314,51.67024971017306,3.134134134133088,0.7950039651067426,34,0.207,1.057,0.025,0.016,0.202
24210694,2024-10-24,2062BK1,110.76,0.0,9075.0,3354.0,707.0,2056.0,1681.0,287.0,0.0,6575.0,1083.0,251.0,0.14676666666666668,0.03173333333333333,0.6683666666666667,1968.0,0.9999999999909714,59.362585770500516,2.7057245080492827,0.8541666666662326,6,0.2,0.75,0.027,0.02,0.22
24310673,2024-10-24,S.TOWER6VAN,116.12,0.0,9477.0,3291.0,699.0,3080.0,2442.0,88.0,390.0,6200.0,1239.0,0.0,0.14676666666666668,0.03173333333333333,0.6683666666666667,2920.0,0.9999999999913882,53.39304168055982,2.8796718322689516,0.8363013698627273,67,0.18,1.29,0.036,0.02,0.212
24210691,2024-10-24,S.TOWER6VAN,118.3,7.94,8472.0,2997.0,696.0,1576.0,2359.0,94.0,486.0,6194.0,1049.0,0.0,0.14676666666666668,0.03173333333333333,0.6683666666666667,2939.0,0.937103929016658,52.35841081950669,2.826826826825884,0.8026539639330376,67,0.19,1.27,0.029,0.017,0.22
24210687,2024-10-24,S.TOWER6VAN,125.76,8.0,9066.0,3006.0,712.0,1311.0,2413.0,101.0,476.0,6793.0,1095.0,0.0,0.14676666666666668,0.03173333333333333,0.6683666666666667,2990.0,0.9401913875527799,54.01558524130076,3.0159680638712523,0.8070234113709676,67,0.185,1.28,0.028,0.016,0.239
24210708,2024-10-24,C20MMNC,126.26,7.86,8691.0,3207.0,770.0,1101.0,1650.0,240.0,0.0,6493.0,1086.0,0.0,0.14676666666666668,0.03173333333333333,0.6683666666666667,1890.0,0.9413957649795602,51.42562965268948,2.7100093545361053,0.8730158730154111,42,0.193,0.738,0.019,0.017,0.185
24310695,2024-10-24,S.TOWER6VAN,127.31,0.0,9972.0,3090.0,668.0,0.0,2403.0,109.0,403.0,6954.0,2178.0,0.0,0.14676666666666668,0.03173333333333333,0.6683666666666667,2915.0,0.9999999999921452,54.62257481694586,3.227184466018373,0.8243567752998887,67,0.191,1.262,0.03,0.016,0.204
24210681,2024-10-24,S.TOWER6VAN,128.19,0.0,9411.0,2100.0,608.0,2016.0,2454.0,81.0,570.0,6785.0,4132.0,0.0,0.14676666666666668,0.03173333333333333,0.6683666666666667,3105.0,0.9999999999921991,52.929245650573925,4.481428571426437,0.7903381642509532,67,0.19,1.3,0.026,0.019,0.22
24210678,2024-10-24,2062BK1,122.48,8.88,8694.0,1989.0,720.0,1428.0,1701.0,257.0,0.0,6788.0,1415.0,0.0,0.14676666666666668,0.03173333333333333,0.6683666666666667,1958.0,0.9323995127821834,55.4212932719185,4.371040723979703,0.8687436159341835,6,0.19,0.72,0.024,0.02,0.2
24210684,2024-10-24,S.TOWER6VAN,127.95,0.0,8646.0,3000.0,704.0,1034.0,2470.0,105.0,520.0,6669.0,1230.0,0.0,0.14676666666666668,0.03173333333333333,0.6683666666666667,3095.0,0.9999999999921845,52.121922625618424,2.8819999999990396,0.7980613893373835,67,0.196,1.27,0.026,0.014,0.219
24210669,2024-10-24,2062BK1,121.42,8.67,9903.0,2052.0,707.0,2678.0,1698.0,230.0,0.0,6899.0,1211.0,0.0,0.14676666666666668,0.03173333333333333,0.6683666666666667,1928.0,0.9333538319553129,56.81930489164207,4.826023391810514,0.8807053941904146,6,0.2,0.81,0.03,0.023,0.22
24310679,2024-10-24,S.TOWER6VAN,121.42,7.89,8256.0,3816.0,696.0,1318.0,2570.0,79.0,398.0,6598.0,1054.0,0.0,0.14676666666666668,0.03173333333333333,0.6683666666666667,3047.0,0.9389838372829713,54.340306374120075,2.163522012578049,0.843452576304285,67,0.2,1.29,0.039,0.024,0.224
24310682,2024-10-24,S.TOWER6VAN,126.48,0.0,10083.0,2118.0,599.0,2274.0,2561.0,108.0,396.0,6671.0,1309.0,331.0,0.14676666666666668,0.03173333333333333,0.6683666666666667,3065.0,0.9999999999920935,52.743516761126315,4.760623229459509,0.8355628058724843,67,0.179,1.29,0.026,0.018,0.199
24310685,2024-10-24,S.TOWER6VAN,120.83,8.0,8478.0,3156.0,682.0,1551.0,2579.0,108.0,406.0,3818.0,1941.0,0.0,0.14676666666666668,0.03173333333333333,0.6683666666666667,3093.0,0.9379026624160686,31.598113051133012,2.6863117870713924,0.83381829938544,67,0.169,1.329,0.034,0.015,0.204
24310700,2024-10-24,C20HMNA,118.97,7.96,7920.0,3582.0,602.0,1746.0,2223.0,104.0,349.0,6557.0,1233.0,0.0,0.14676666666666668,0.03173333333333333,0.6683666666666667,2676.0,0.9372882691173301,55.114734806630956,2.211055276381292,0.8307174887889273,34,0.186,1.062,0.026,0.018,0.215
24310688,2024-10-24,S.TOWER6VAN,122.29,8.0,9597.0,3159.0,724.0,627.0,2532.0,108.0,397.0,7008.0,1361.0,0.0,0.14676666666666668,0.03173333333333333,0.6683666666666667,3037.0,0.9385985110066881,57.30640281251691,3.03798670465241,0.8337174843592908,67,0.172,1.336,0.031,0.012,0.202
24210675,2024-10-24,2062BK1,120.98,8.41,9021.0,2001.0,704.0,2187.0,1691.0,240.0,0.0,2184.0,1207.0,0.0,0.14676666666666668,0.03173333333333333,0.6683666666666667,1931.0,0.9350027049931602,18.052570672689264,4.508245877059216,0.8757120662864445,6,0.21,0.77,0.022,0.022,0.18
24210705,2024-10-24,2062BK1,116.11,8.25,8673.0,3042.0,751.0,0.0,1650.0,222.0,0.0,6515.0,1079.0,0.0,0.14676666666666668,0.03173333333333333,0.6683666666666667,1872.0,0.9336603409381339,56.11058478980182,2.851084812622337,0.8814102564097855,6,0.17,0.7,0.023,0.016,0.2
24310690,2024-10-24,S.TOWER6VAN,120.45,0.0,9900.0,2913.0,688.0,303.0,2423.0,106.0,407.0,6893.0,1263.0,0.0,0.14676666666666668,0.03173333333333333,0.6683666666666667,2936.0,0.9999999999916978,57.22706517179554,3.3985581874344666,0.8252724795637516,67,0.191,1.294,0.029,0.013,0.198
24310693,2024-10-24,S.TOWER6VAN,127.35,0.0,9264.0,2892.0,707.0,0.0,2411.0,112.0,393.0,4860.0,921.0,0.0,0.14676666666666668,0.03173333333333333,0.6683666666666667,2916.0,0.9999999999921476,38.162544169311644,3.203319502073581,0.8268175582987562,67,0.2,1.26,0.03,0.02,0.22
24310697,2024-10-24,2062BK1,130.07,8.0,10074.0,1908.0,626.0,0.0,1688.0,291.0,0.0,6999.0,2182.0,0.0,0.14676666666666668,0.03173333333333333,0.6683666666666667,1979.0,0.9420583761791697,53.80948719878674,5.279874213833711,0.852956038402803,6,0.19,0.71,0.029,0.019,0.2
24210662,2024-10-24,S.TOWER6VAN,126.49,7.98,9537.0,2007.0,861.0,537.0,2396.0,74.0,483.0,6590.0,1140.0,0.0,0.14676666666666668,0.03173333333333333,0.6683666666666667,2953.0,0.9406559083740563,52.09898015612223,4.751868460386272,0.8113782593969484,67,0.192,1.272,0.03,0.026,0.184
24210665,2024-10-24,S.TOWER6VAN,126.48,8.18,8430.0,1995.0,712.0,1032.0,2423.0,64.0,473.0,355.0,5695.0,0.0,0.14676666666666668,0.03173333333333333,0.6683666666666667,2960.0,0.9392544185285961,2.806767868415506,4.225563909772318,0.8185810810808045,67,0.196,1.304,0.031,0.03,0.215
24110778,2024-10-25,S.TOWER6VAN,120.43,0.0,12381.0,2883.0,787.0,3801.0,2475.0,64.0,491.0,6516.0,1299.0,0.0,0.1633,0.030999999999999996,0.7813666666666667,3030.0,0.9999999999916964,54.10611973715763,4.294484911548978,0.8168316831680472,67,0.18,1.31,0.041,0.016,0.2
24110718,2024-10-25,C20MMNC,120.26,7.41,8124.0,2220.0,782.0,2911.0,1831.0,296.0,0.0,6413.0,1360.0,0.0,0.1633,0.030999999999999996,0.7813666666666667,2127.0,0.9419597399471923,53.32612672498481,3.659459459457811,0.8608368594260175,42,0.203,0.809,0.034,0.013,0.195
24110770,2024-10-25,1786550D,127.62,8.1,8844.0,2901.0,882.0,1106.0,1733.0,267.0,0.0,6442.0,1127.0,0.0,0.1633,0.030999999999999996,0.7813666666666667,2000.0,0.9403183023803396,50.47798150720515,3.0486039296783702,0.8664999999995667,3,0.23,0.84,0.03,0.02,0.19
24110751,2024-10-25,2062BK1,123.64,8.15,9216.0,2346.0,787.0,1793.0,1678.0,295.0,0.0,5205.0,825.0,0.0,0.1633,0.030999999999999996,0.7813666666666667,1973.0,0.938159192647863,42.09802652829102,3.9283887468013945,0.8504815002529902,6,0.2,0.76,0.033,0.022,0.17
24310775,2024-10-25,1786550D,122.2,8.1,9948.0,4194.0,668.0,0.0,1650.0,257.0,0.0,6686.0,1056.0,0.0,0.1633,0.030999999999999996,0.7813666666666667,1907.0,0.9378357636152124,54.71358428760463,2.3719599427748275,0.8652333508123412,3,0.23,0.76,0.03,0.02,0.22
24310767,2024-10-25,2062BK1,129.9,7.81,8637.0,978.0,497.0,216.0,1637.0,261.0,0.0,3567.0,1151.0,0.0,0.1633,0.030999999999999996,0.7813666666666667,1898.0,0.9432866167965778,27.45958429540062,8.831288343549252,0.8624868282397985,6,0.18,0.79,0.024,0.017,0.25
24110773,2024-10-25,1786550D,124.71,8.21,11340.0,2667.0,807.0,3000.0,1729.0,258.0,0.0,6719.0,1207.0,0.0,0.1633,0.030999999999999996,0.7813666666666667,1987.0,0.9382335239171063,53.87699462710387,4.251968503935414,0.8701560140911575,3,0.21,0.75,0.03,0.02,0.21
24110720,2024-10-25,2062BK1,122.48,8.2,8001.0,4218.0,800.0,1996.0,1733.0,254.0,0.0,6669.0,1100.0,0.0,0.1633,0.030999999999999996,0.7813666666666667,1987.0,0.9372513008804925,54.449706074016575,1.8968705547648417,0.8721690991439999,6,0.18,0.76,0.036,0.016,0.21
24310739,2024-10-25,2062BK1,122.78,0.0,7965.0,1581.0,608.0,1077.0,1661.0,308.0,0.0,539.0,104.0,0.0,0.1633,0.030999999999999996,0.7813666666666667,1969.0,0.9999999999918553,4.3899657924385895,5.037950664133436,0.843575418993985,6,0.21,0.8,0.027,0.014,0.18
24310729,2024-10-25,C20MMNC,119.54,8.21,11049.0,2688.0,696.0,2596.0,1731.0,260.0,0.0,6590.0,1184.0,0.0,0.1633,0.030999999999999996,0.7813666666666667,1991.0,0.9357338551785853,55.12799063029004,4.110491071427043,0.8694123555997643,42,0.191,0.752,0.031,0.018,0.169
24310731,2024-10-25,1786500D,119.72,8.2,8178.0,3168.0,704.0,3020.0,1724.0,258.0,0.0,6331.0,1053.0,0.0,0.1633,0.030999999999999996,0.7813666666666667,1982.0,0.9358974358901195,52.881724022277965,2.581439393938579,0.8698284561045057,2,0.24,0.91,0.038,0.02,0.221
24310733,2024-10-25,2062BK1,124.1,0.0,9330.0,3582.0,698.0,4002.0,1746.0,260.0,0.0,6012.0,1054.0,820.0,0.1633,0.030999999999999996,0.7813666666666667,2006.0,0.999999999991942,48.444802578175306,2.604690117252204,0.8703888334990676,6,0.18,0.81,0.031,0.022,0.2
24310735,2024-10-25,2062BK1,121.87,0.0,7542.0,2646.0,798.0,2238.0,1735.0,264.0,0.0,6309.0,1069.0,0.0,0.1633,0.030999999999999996,0.7813666666666667,1999.0,0.9999999999917945,51.768277672505384,2.8503401360533447,0.8679339669830576,6,0.19,0.71,0.031,0.02,0.17
24310737,2024-10-25,C20MMNACUTLT,127.94,8.26,10701.0,2319.0,596.0,2499.0,1698.0,278.0,0.0,5275.0,998.0,0.0,0.1633,0.030999999999999996,0.7813666666666667,1976.0,0.9393538913293734,41.230264186015084,4.614489003878993,0.8593117408902534,40,0.186,0.803,0.029,0.016,0.189
24110750,2024-10-25,2062BK1,120.09,8.19,8994.0,3033.0,805.0,1996.0,1690.0,221.0,0.0,6675.0,1120.0,0.0,0.1633,0.030999999999999996,0.7813666666666667,1911.0,0.9361552853060794,55.58331251515044,2.965380811077163,0.8843537414961359,6,0.19,0.76,0.028,0.019,0.18
24310741,2024-10-25,C20MMNC-CU,125.16,8.0,8019.0,3939.0,646.0,1041.0,1668.0,270.0,0.0,6306.0,1062.0,0.0,0.1633,0.030999999999999996,0.7813666666666667,1938.0,0.9399218984609499,50.38350910793877,2.035795887280519,0.8606811145506394,44,0.19,0.78,0.028,0.021,0.18
24310746,2024-10-25,C20MMNC-CU,124.78,8.15,8220.0,3642.0,596.0,1913.0,1660.0,291.0,0.0,6337.0,1156.0,0.0,0.1633,0.030999999999999996,0.7813666666666667,1951.0,0.9386895358388725,50.78538227239313,2.257001647445838,0.85084572014308,44,0.19,0.8,0.03,0.018,0.17
24310748,2024-10-25,C20MMNC-CU,123.64,7.83,8427.0,2895.0,703.0,699.0,1710.0,308.0,0.0,6697.0,1431.0,0.0,0.1633,0.030999999999999996,0.7813666666666667,2018.0,0.9404426865373056,54.165318666659935,2.9108808290145385,0.8473736372641986,44,0.2,0.8,0.028,0.016,0.25
24310753,2024-10-25,C20MMNC-CU,123.59,8.75,9525.0,1983.0,701.0,1846.0,1639.0,261.0,0.0,4055.0,1601.0,0.0,0.1633,0.030999999999999996,0.7813666666666667,1900.0,0.9338824240521847,32.81009790409572,4.803328290466564,0.8626315789469144,44,0.192,0.733,0.022,0.015,0.195
24310755,2024-10-25,1786550D,126.18,8.52,5967.0,2847.0,550.0,396.0,1622.0,264.0,0.0,4585.0,1183.0,0.0,0.1633,0.030999999999999996,0.7813666666666667,1886.0,0.9367483296144266,36.33697891871662,2.0958904109581677,0.8600212089072853,3,0.2,0.79,0.02,0.02,0.22
24310725,2024-10-25,C20MMNACUTLT,126.36,8.2,9438.0,3204.0,696.0,2088.0,1718.0,257.0,0.0,6440.0,1006.0,0.0,0.1633,0.030999999999999996,0.7813666666666667,1975.0,0.939060642085768,50.965495409536516,2.945692883894212,0.8698734177210785,40,0.21,0.79,0.043,0.018,0.19
24110747,2024-10-25,C20MMNC-CU,125.61,0.0,8925.0,3042.0,785.0,992.0,1697.0,217.0,0.0,4213.0,841.0,0.0,0.1633,0.030999999999999996,0.7813666666666667,1914.0,0.9999999999920388,33.540323222406336,2.9339250493087,0.8866248693830269,44,0.19,0.76,0.032,0.016,0.17
24110740,2024-10-25,C20MMNACUTLT,122.95,0.0,9909.0,2928.0,637.0,2270.0,1783.0,287.0,0.0,5519.0,989.0,0.0,0.1633,0.030999999999999996,0.7813666666666667,2070.0,0.9999999999918666,44.888165920741045,3.384221311474254,0.8613526570044148,40,0.2,0.79,0.023,0.016,0.2
24110743,2024-10-25,1786550D,123.75,8.16,10113.0,3354.0,702.0,999.0,1733.0,213.0,0.0,4342.0,1273.0,0.0,0.1633,0.030999999999999996,0.7813666666666667,1946.0,0.9381396406569773,35.086868686585156,3.015205724507151,0.8905447070910121,3,0.21,0.84,0.03,0.02,0.18
24210721,2024-10-25,2062BK1,117.63,8.0,8451.0,1191.0,674.0,1529.0,1714.0,246.0,0.0,6192.0,1049.0,0.0,0.1633,0.030999999999999996,0.7813666666666667,1960.0,0.9363209424425987,52.63963274630078,7.095717884125024,0.8744897959179212,6,0.18,0.74,0.023,0.018,0.21
24210714,2024-10-25,C20MMNC,122.04,7.88,7542.0,3021.0,660.0,832.0,1684.0,250.0,0.0,6491.0,1100.0,489.0,0.1633,0.030999999999999996,0.7813666666666667,1934.0,0.9393472906331639,53.18747951447732,2.4965243296913284,0.870734229575558,42,0.22,0.753,0.022,0.014,0.221
24210702,2024-10-25,R34,110.16,8.19,9450.0,3105.0,850.0,69.0,1154.0,246.0,0.0,6260.0,998.0,0.0,0.1633,0.030999999999999996,0.7813666666666667,1400.0,0.9307984790795877,56.826434276898816,3.043478260868585,0.8242857142851255,66,0.63,0.76,0.02,0.018,0.27
24210774,2024-10-25,2062BK1,121.35,8.22,9657.0,3741.0,701.0,2031.0,1735.0,273.0,0.0,6537.0,1141.0,0.0,0.1633,0.030999999999999996,0.7813666666666667,2008.0,0.9365593887401671,53.86897404158328,2.5813953488365193,0.8640438247007649,6,0.18,0.73,0.025,0.017,0.23
24210771,2024-10-25,2062BK1,121.12,8.2,9873.0,3237.0,710.0,2096.0,1718.0,270.0,0.0,6087.0,1041.0,0.0,0.1633,0.030999999999999996,0.7813666666666667,1988.0,0.9365914011681367,50.25594451741863,3.0500463392020234,0.8641851106635492,6,0.18,0.78,0.036,0.024,0.23
24210768,2024-10-25,2062BK1,128.61,8.0,9474.0,3039.0,2214.0,2191.0,1688.0,283.0,0.0,6390.0,1129.0,0.0,0.1633,0.030999999999999996,0.7813666666666667,1971.0,0.9414391332922815,49.68509447127218,3.117472852911116,0.8564180618970795,6,0.2,0.77,0.027,0.024,0.23
24110745,2024-10-25,C20MMNACUTLT,122.35,7.86,9231.0,2838.0,1494.0,0.0,1685.0,223.0,0.0,4013.0,1188.0,0.0,0.1633,0.030999999999999996,0.7813666666666667,1908.0,0.9396359726523337,32.79934613786024,3.252642706129932,0.8831236897270005,40,0.19,0.78,0.043,0.022,0.2
24210763,2024-10-25,2062BK1,0.0,7.89,8322.0,3006.0,712.0,2024.0,1654.0,256.0,0.0,6656.0,1672.0,0.0,0.1633,0.030999999999999996,0.7813666666666667,1910.0,0.0,6656000000000.0,2.7684630738513745,0.8659685863869812,6,0.18,0.75,0.024,0.021,0.22
24210758,2024-10-25,1786550D,123.34,8.31,11418.0,2994.0,709.0,1938.0,1701.0,246.0,0.0,6897.0,1314.0,0.0,0.1633,0.030999999999999996,0.7813666666666667,1947.0,0.9368780858265334,55.91859899419556,3.813627254507744,0.873651771956408,3,0.22,0.8,0.04,0.02,0.22
24210756,2024-10-25,2062BK1,122.0,8.52,7983.0,2994.0,709.0,1152.0,1664.0,253.0,0.0,6665.0,1265.0,0.0,0.1633,0.030999999999999996,0.7813666666666667,1917.0,0.9347226478628967,54.63114754053581,2.666332665329771,0.868022952529542,6,0.22,0.78,0.025,0.019,0.2
24210754,2024-10-25,2062BK1,123.14,8.98,8625.0,3048.0,712.0,2253.0,1728.0,243.0,0.0,6660.0,1608.0,0.0,0.1633,0.030999999999999996,0.7813666666666667,1971.0,0.932031486520345,54.08478154901669,2.8297244094478904,0.8767123287666785,6,0.2,0.75,0.017,0.016,0.23
24210752,2024-10-25,1786550D,132.57,0.0,9015.0,2508.0,721.0,2190.0,1785.0,263.0,0.0,6794.0,1195.0,0.0,0.1633,0.030999999999999996,0.7813666666666667,2048.0,0.9999999999924569,51.248397072857756,3.5944976076540693,0.8715820312495745,3,0.23,0.85,0.03,0.02,0.22
24210749,2024-10-25,C20MMNACUTLT,121.87,7.91,7878.0,1170.0,591.0,992.0,1661.0,257.0,0.0,6299.0,1128.0,260.0,0.1633,0.030999999999999996,0.7813666666666667,1918.0,0.9390507011793879,51.68622302411023,6.733333333327578,0.8660062565167539,40,0.19,0.78,0.023,0.018,0.21
24110723,2024-10-25,SEQRFE550D,120.95,8.1,8556.0,2556.0,842.0,3124.0,1841.0,288.0,0.0,6910.0,1808.0,0.0,0.1633,0.030999999999999996,0.7813666666666667,2129.0,0.9372336303685608,57.131045886257695,3.3474178403742774,0.8647252231090349,73,0.23,0.88,0.03,0.018,0.23
24210760,2024-10-25,2062BK1,126.0,0.0,8508.0,3351.0,712.0,2148.0,1742.0,253.0,0.0,7001.0,1281.0,0.0,0.1633,0.030999999999999996,0.7813666666666667,1995.0,0.9999999999920635,55.56349206305108,2.538943598924936,0.8731829573930461,6,0.21,0.75,0.019,0.019,0.22
24110728,2024-10-25,1786500D,118.88,8.1,8886.0,4614.0,792.0,2532.0,1740.0,253.0,0.0,6840.0,1151.0,0.0,0.1633,0.030999999999999996,0.7813666666666667,1993.0,0.9362104268314994,57.53701211257119,1.925877763328581,0.8730556949318249,2,0.23,0.95,0.04,0.016,0.184
24310759,2024-10-25,1786550D,129.88,7.69,9678.0,2919.0,705.0,895.0,1689.0,261.0,0.0,5237.0,1667.0,0.0,0.1633,0.030999999999999996,0.7813666666666667,1950.0,0.9441011848444858,40.321835540188474,3.315519013359604,0.866153846153402,3,0.2,0.82,0.02,0.02,0.2
24110730,2024-10-25,2062BK1,122.38,8.11,8565.0,3600.0,818.0,3645.0,1729.0,244.0,0.0,6961.0,1336.0,0.0,0.1633,0.030999999999999996,0.7813666666666667,1973.0,0.9378496436436673,56.88020918404249,2.3791666666660056,0.8763304612261144,6,0.17,0.76,0.04,0.016,0.24
24110742,2024-10-25,2062BK1,122.69,8.0,7938.0,2196.0,695.0,0.0,1731.0,298.0,0.0,3097.0,593.0,0.0,0.1633,0.030999999999999996,0.7813666666666667,2029.0,0.9387864411895418,25.242481049594566,3.61475409835901,0.8531296205022902,6,0.18,0.76,0.034,0.016,0.18
24310762,2024-10-25,S.TOWER6VAN,128.25,8.21,9396.0,957.0,690.0,402.0,2444.0,108.0,451.0,6896.0,1656.0,0.0,0.1633,0.030999999999999996,0.7813666666666667,3003.0,0.9398358493262506,53.76998050640336,9.818181818171558,0.8138528138525428,67,0.18,1.28,0.022,0.015,0.19
24110738,2024-10-25,2062BK1,122.82,8.0,8994.0,3198.0,834.0,2029.0,1688.0,210.0,0.0,1738.0,373.0,0.0,0.1633,0.030999999999999996,0.7813666666666667,1898.0,0.9388472710522945,14.150789773537284,2.8123827392111282,0.8893572181238728,6,0.18,0.71,0.036,0.023,0.2
24110736,2024-10-25,C20MMNC,121.08,0.0,7461.0,2472.0,2319.0,2312.0,1688.0,250.0,0.0,6758.0,1090.0,0.0,0.1633,0.030999999999999996,0.7813666666666667,1938.0,0.9999999999917409,55.81433762755356,3.018203883493925,0.8710010319912946,42,0.171,0.744,0.029,0.016,0.217
24210724,2024-10-25,2062BK1,122.68,7.98,8685.0,1290.0,0.0,1527.0,0.0,0.0,0.0,1450.0,1423.0,0.0,0.1633,0.030999999999999996,0.7813666666666667,0.0,0.9389254553731907,11.819367459962345,6.732558139529664,0.0,6,0.18,0.76,0.019,0.016,0.21
24110734,2024-10-25,C20MMNACUTLT,122.1,8.2,9261.0,3183.0,798.0,3438.0,1741.0,247.0,0.0,6122.0,1110.0,0.0,0.1633,0.030999999999999996,0.7813666666666667,1988.0,0.937068303906853,50.1392301388195,2.9095193213939963,0.8757545271625373,40,0.21,0.76,0.041,0.019,0.18
24110764,2024-10-26,1786550D,120.72,7.62,9099.0,2979.0,396.0,0.0,1729.0,298.0,0.0,6495.0,1218.0,0.0,0.1541923076923077,0.033692307692307695,0.8300769230769232,2027.0,0.9406264609557378,53.80218687828196,3.054380664651543,0.852984706462332,3,0.23,0.81,0.023,0.016,0.195
24110776,2024-10-26,S.TOWER6VAN,122.2,8.2,8790.0,2703.0,1060.0,4272.0,2474.0,55.0,488.0,6389.0,1196.0,0.0,0.1541923076923077,0.033692307692307695,0.8300769230769232,3017.0,0.9371165644099915,52.28314238909751,3.2519422863472984,0.8200198873049983,67,0.173,1.293,0.033,0.018,0.213
24110781,2024-10-26,2062BK1,122.88,0.0,10863.0,4131.0,810.0,3927.0,1725.0,277.0,0.0,376.0,447.0,6281.0,0.1541923076923077,0.033692307692307695,0.8300769230769232,2002.0,0.999999999991862,3.059895833308432,2.629629629628993,0.8616383616379313,6,0.19,0.75,0.03,0.019,0.19
