Repository: SiddharthKumar268/FerroMind

# FerroMind
*Ferro-Alloy Optimisation using Machine Learning*
**SAIL Durgapur Steel Plant | Steel Melting Shop**
Intern: Siddharth Kumar | FY 2023-24 to FY 2025-26

---

## Quick Start

```bash

# 2. Place raw Excel files in data/raw/

## Dataset

| | |
|---|---|
| Total heats after cleaning | 47,421 |
| Training set | 37,936 heats (Apr 2023 – Jun 2025) |
| Test set | 9,485 heats (Jun 2025 – Dec 2025) |
| Input features | 21 (16 raw + 5 engineered) |
| Target variables | Mn, Si, C, S, P |
| BOF grades | 76 distinct grades |
| Split method | Chronological 80/20 — no shuffle, no leakage |

---

File: data/processed/sms_train.csv (part 180 of 253)
Heat_Number,Date,BOF Grade Code,Hot Metal Addn. Weight,Scrap Addn. Weight,Lime Into Converter,Dolomite Into Converter,Lime Into Ladle,Iron Ore Into Converter,SIMN Into Ladle,FESI Into Ladle,FEMN Into Ladle,Measered O2 Mainblow II,Duration of Mainblow I/II,Measered O2 2nd Blow,HM_P,HM_S,HM_Si,Total_FA_Ladle,HM_Ratio,O2_per_ton_HM,Lime_Dolo_Ratio,SiMn_FA_Fraction,Grade_Encoded,C,Mn,P,S,Si
24110783,2024-10-26,2062BK1,124.8,0.0,13629.0,2709.0,790.0,3746.0,1726.0,250.0,0.0,6587.0,1286.0,0.0,0.1541923076923077,0.033692307692307695,0.8300769230769232,1976.0,0.9999999999919872,52.7804487175258,5.031007751936127,0.8734817813760761,6,0.19,0.75,0.029,0.018,0.21
24310814,2024-10-26,C20MMNC,126.27,0.0,8919.0,1950.0,702.0,207.0,1691.0,261.0,0.0,6712.0,1914.0,0.0,0.1541923076923077,0.033692307692307695,0.8300769230769232,1952.0,0.9999999999920804,53.15593569293454,4.573846153843808,0.8662909836061136,42,0.227,0.799,0.027,0.021,0.192
24310816,2024-10-26,2062BK1,124.58,8.98,8601.0,1752.0,696.0,1739.0,1714.0,260.0,0.0,6500.0,1462.0,0.0,0.1541923076923077,0.033692307692307695,0.8300769230769232,1974.0,0.9327643006818451,52.17530903795011,4.9092465753396635,0.8682877406277263,6,0.2,0.77,0.018,0.017,0.21
24310822,2024-10-26,1786550D,130.32,8.54,9396.0,3165.0,695.0,2091.0,1647.0,255.0,0.0,5455.0,1254.0,0.0,0.1541923076923077,0.033692307692307695,0.8300769230769232,1902.0,0.9384992078284713,41.858502148236205,2.9687203791459815,0.8659305993686299,3,0.214,0.767,0.027,0.021,0.211
24310769,2024-10-26,S.TOWER6VAN,123.5,8.0,9690.0,4518.0,706.0,0.0,2449.0,105.0,407.0,6600.0,1038.0,326.0,0.1541923076923077,0.033692307692307695,0.8300769230769232,2961.0,0.9391634980917175,53.44129554612598,2.1447543160685822,0.8270854441064414,67,0.188,1.301,0.032,0.023,0.225
24310772,2024-10-26,C25HMN,124.34,8.2,10392.0,4896.0,696.0,0.0,2463.0,108.0,403.0,6705.0,1158.0,0.0,0.1541923076923077,0.033692307692307695,0.8300769230769232,2974.0,0.9381318847069706,53.92472253455103,2.1225490196074093,0.8281775386681816,48,0.254,1.33,0.031,0.018,0.26
24310820,2024-10-26,2062BK1,126.13,8.66,8925.0,3123.0,701.0,1196.0,1505.0,261.0,0.0,6745.0,1406.0,0.0,0.1541923076923077,0.033692307692307695,0.8300769230769232,1766.0,0.9357519103721661,53.4765717905853,2.8578290105658475,0.8522083805204688,6,0.19,0.75,0.034,0.028,0.22
24310779,2024-10-26,S.TOWER6VAN,124.66,0.0,11037.0,4170.0,696.0,0.0,2434.0,95.0,445.0,6857.0,1151.0,266.0,0.1541923076923077,0.033692307692307695,0.8300769230769232,2974.0,0.9999999999919782,55.0056152731028,2.6467625899274227,0.8184263618020113,67,0.176,1.354,0.038,0.015,0.212
24310787,2024-10-26,2062BK1,119.04,0.0,11415.0,2301.0,657.0,0.0,1684.0,271.0,0.0,6609.0,1160.0,0.0,0.1541923076923077,0.033692307692307695,0.8300769230769232,1955.0,0.9999999999915994,55.519153225340055,4.960886571053907,0.8613810741683574,6,0.2,0.75,0.03,0.017,0.2
24310793,2024-10-26,2062BK1,124.29,8.36,9438.0,2499.0,605.0,1927.0,1722.0,289.0,0.0,504.0,103.0,3258.0,0.1541923076923077,0.033692307692307695,0.8300769230769232,2011.0,0.9369770071546403,4.055032585050647,3.776710684272198,0.8562904027842584,6,0.2,0.75,0.023,0.018,0.2
24310818,2024-10-26,C20MMNC,128.69,8.08,9360.0,3348.0,707.0,1481.0,1596.0,264.0,0.0,6836.0,1134.0,0.0,0.1541923076923077,0.033692307692307695,0.8300769230769232,1860.0,0.9409227169632162,53.11990053575943,2.7956989247303476,0.8580645161285709,42,0.198,0.729,0.022,0.025,0.199
24310799,2024-10-26,1786550D,128.43,8.23,9453.0,3729.0,556.0,1776.0,1815.0,323.0,0.0,6958.0,1212.0,0.0,0.1541923076923077,0.033692307692307695,0.8300769230769232,2138.0,0.9397775501175197,54.177372887532684,2.534995977473174,0.8489242282503046,3,0.2,0.81,0.03,0.03,0.2
24310808,2024-10-26,R34,125.37,0.0,10707.0,4710.0,994.0,784.0,1117.0,264.0,0.0,6720.0,1050.0,0.0,0.1541923076923077,0.033692307692307695,0.8300769230769232,1381.0,0.9999999999920236,53.60134003307329,2.2732484076428294,0.8088341781312028,66,0.63,0.74,0.024,0.022,0.24
24310826,2024-10-26,C18MMNRC,120.79,0.0,10704.0,2100.0,646.0,2157.0,1682.0,275.0,0.0,165.0,2988.0,0.0,0.1541923076923077,0.033692307692307695,0.8300769230769232,1957.0,0.9999999999917212,1.3660071197833759,5.09714285714043,0.8594787940721209,33,0.19,0.81,0.029,0.023,0.23
24310796,2024-10-26,C20MMNC,128.83,8.11,8985.0,1758.0,594.0,2091.0,1704.0,285.0,0.0,6517.0,1126.0,0.0,0.1541923076923077,0.033692307692307695,0.8300769230769232,1989.0,0.9407769826132558,50.58604362298699,5.110921501703578,0.8567119155350142,42,0.2,0.756,0.029,0.022,0.181
24310811,2024-10-26,2062BK1,124.04,8.11,9843.0,2454.0,704.0,2059.0,1704.0,261.0,0.0,6895.0,3505.0,0.0,0.1541923076923077,0.033692307692307695,0.8300769230769232,1965.0,0.9386303442986105,55.58690744876179,4.011002444986141,0.8671755725186426,6,0.18,0.76,0.016,0.017,0.2
24110786,2024-10-26,2062BK1,124.75,0.0,11619.0,2832.0,779.0,3755.0,1735.0,249.0,0.0,6613.0,1170.0,0.0,0.1541923076923077,0.033692307692307695,0.8300769230769232,1984.0,0.999999999991984,53.01002003965523,4.102754237286687,0.8744959677414947,6,0.19,0.74,0.029,0.018,0.21
24210766,2024-10-26,S.TOWER6VAN,121.11,8.25,8238.0,3033.0,701.0,1884.0,2508.0,68.0,483.0,6128.0,1055.0,0.0,0.1541923076923077,0.033692307692307695,0.8300769230769232,3059.0,0.936224489788681,50.59862934480556,2.716122650839856,0.8198757763972475,67,0.2,1.366,0.027,0.024,0.266
24210777,2024-10-26,2062BK1,119.5,8.0,9984.0,3486.0,698.0,2223.0,1772.0,270.0,0.0,6315.0,1125.0,0.0,0.1541923076923077,0.033692307692307695,0.8300769230769232,2042.0,0.9372549019534333,52.845188284076606,2.8640275387255123,0.8677766895196534,6,0.19,0.75,0.026,0.018,0.23
24210780,2024-10-26,1786550D,119.13,8.1,9297.0,3264.0,707.0,2383.0,1741.0,267.0,273.0,6396.0,1098.0,222.0,0.1541923076923077,0.033692307692307695,0.8300769230769232,2281.0,0.9363357698582384,53.68924704059692,2.8483455882344213,0.7632617273122476,3,0.23,0.76,0.03,0.02,0.17
24210785,2024-10-26,S.TOWER6VAN,121.35,0.0,11025.0,3498.0,712.0,2624.0,2511.0,240.0,500.0,6265.0,1075.0,263.0,0.1541923076923077,0.033692307692307695,0.8300769230769232,3251.0,0.9999999999917594,51.62752369137513,3.151801029158619,0.772377729929015,67,0.179,1.342,0.043,0.02,0.201
24210788,2024-10-26,2062BK1,120.72,0.0,10920.0,3501.0,701.0,2925.0,1735.0,145.0,213.0,6293.0,1149.0,0.0,0.1541923076923077,0.033692307692307695,0.8300769230769232,2093.0,0.9999999999917163,52.12889330639389,3.119108826048809,0.8289536550402155,6,0.21,0.78,0.042,0.022,0.19
24210791,2024-10-26,2062BK1,120.64,0.0,10452.0,882.0,567.0,4260.0,1829.0,263.0,0.0,6427.0,1177.0,0.0,0.1541923076923077,0.033692307692307695,0.8300769230769232,2092.0,0.9999999999917109,53.27420424359023,11.850340136040986,0.8742829827911691,6,0.18,0.76,0.032,0.017,0.22
24210794,2024-10-26,C20MMNC,120.97,8.13,10101.0,927.0,558.0,3444.0,1823.0,253.0,0.0,6413.0,1237.0,363.0,0.1541923076923077,0.033692307692307695,0.8300769230769232,2076.0,0.9370255615729124,53.013143754211676,10.896440129438083,0.8781310211941821,42,0.19,0.79,0.03,0.02,0.22
24210797,2024-10-26,C20MMNC,119.68,7.78,9678.0,2001.0,558.0,2230.0,1765.0,267.0,0.0,6312.0,1085.0,0.0,0.1541923076923077,0.033692307692307695,0.8300769230769232,2032.0,0.9389612427354546,52.74064171078926,4.83658170914301,0.868602362204297,42,0.21,0.79,0.031,0.022,0.19
24210800,2024-10-26,1786550D,123.59,8.15,9948.0,1176.0,567.0,3054.0,1792.0,583.0,0.0,6707.0,1283.0,0.0,0.1541923076923077,0.033692307692307695,0.8300769230769232,2375.0,0.9381357218693022,54.26814467145992,8.459183673462194,0.754526315789156,3,0.23,0.85,0.03,0.02,0.22
24210802,2024-10-26,1786550D,125.15,7.98,10497.0,1263.0,556.0,3649.0,1796.0,317.0,0.0,6600.0,1146.0,0.0,0.1541923076923077,0.033692307692307695,0.8300769230769232,2113.0,0.9400585893416958,52.736715940449564,8.311163895480355,0.8499763369612636,3,0.21,0.83,0.03,0.02,0.21
24210804,2024-10-26,1786550D,122.82,7.89,9651.0,3441.0,561.0,2916.0,1823.0,317.0,0.0,6471.0,1135.0,0.0,0.1541923076923077,0.033692307692307695,0.8300769230769232,2140.0,0.9396373651523249,52.68685881735315,2.8047079337393765,0.8518691588781067,3,0.23,0.84,0.02,0.02,0.27
24110805,2024-10-26,1786550D,120.32,8.19,9246.0,3195.0,697.0,1954.0,1724.0,352.0,0.0,788.0,135.0,0.0,0.1541923076923077,0.033692307692307695,0.8300769230769232,2076.0,0.9362695510004182,6.5492021276051435,2.893896713614118,0.8304431599225287,3,0.22,0.83,0.02,0.02,0.23
24210806,2024-10-26,C20MMNC,120.67,7.85,10158.0,2037.0,572.0,3056.0,1796.0,317.0,0.0,1724.0,1696.0,0.0,0.1541923076923077,0.033692307692307695,0.8300769230769232,2113.0,0.9389200124421186,14.286898151866355,4.9867452135468895,0.8499763369612636,42,0.19,0.85,0.033,0.02,0.16
24210812,2024-10-26,C20MMNC-CU,122.93,8.98,8919.0,3057.0,608.0,0.0,1681.0,256.0,0.0,6660.0,1504.0,0.0,0.1541923076923077,0.033692307692307695,0.8300769230769232,1937.0,0.9319232810178766,54.17717400102353,2.917566241412196,0.8678368611250037,44,0.212,0.769,0.024,0.019,0.211
24210815,2024-10-26,1786550D,118.98,8.52,7977.0,3039.0,709.0,1044.0,1708.0,246.0,0.0,6187.0,1102.0,0.0,0.1541923076923077,0.033692307692307695,0.8300769230769232,1954.0,0.9331764705809162,52.000336190519405,2.624876604145237,0.8741044012278024,3,0.2,0.81,0.03,0.03,0.22
24210817,2024-10-26,1786550D,0.0,8.77,8544.0,3012.0,709.0,1776.0,1698.0,253.0,0.0,6493.0,1224.0,0.0,0.1541923076923077,0.033692307692307695,0.8300769230769232,1951.0,0.0,6493000000000.0,2.8366533864532415,0.8703229113270783,3,0.22,0.9,0.03,0.02,0.22
24210819,2024-10-26,1786550D,121.04,8.14,8055.0,3051.0,710.0,1170.0,1718.0,250.0,0.0,6493.0,1151.0,0.0,0.1541923076923077,0.033692307692307695,0.8300769230769232,1968.0,0.9369871497063247,53.64342366115628,2.6401179940994295,0.8729674796743532,3,0.23,0.76,0.03,0.02,0.2
24210821,2024-10-26,C20MMNC,122.31,7.99,8124.0,2994.0,707.0,1779.0,1718.0,250.0,0.0,6379.0,1113.0,0.0,0.1541923076923077,0.033692307692307695,0.8300769230769232,1968.0,0.9386799692944077,52.15436186695974,2.7134268537065087,0.8729674796743532,42,0.209,0.79,0.031,0.024,0.255
24210823,2024-10-26,2062BK1,120.36,8.72,8388.0,2982.0,710.0,867.0,1674.0,256.0,0.0,6450.0,1145.0,0.0,0.1541923076923077,0.033692307692307695,0.8300769230769232,1930.0,0.9324449953444961,53.589232302645485,2.8128772635805457,0.8673575129529185,6,0.2,0.8,0.026,0.019,0.18
24210825,2024-10-26,1786550D,119.69,8.45,8064.0,2988.0,712.0,1164.0,1681.0,246.0,0.0,6660.0,1182.0,0.0,0.1541923076923077,0.033692307692307695,0.8300769230769232,1927.0,0.9340565006950676,55.64374634425897,2.6987951807219885,0.8723404255314622,3,0.2,0.8,0.03,0.03,0.23
24110803,2024-10-26,C20MMNC-CU,120.66,8.24,7257.0,2970.0,720.0,1683.0,1722.0,346.0,0.0,3061.0,557.0,0.0,0.1541923076923077,0.033692307692307695,0.8300769230769232,2068.0,0.9360744763309847,25.368804906138166,2.4434343434335206,0.8326885880073343,44,0.197,0.784,0.033,0.022,0.21
24210829,2024-10-26,2062BK1,124.88,0.0,9462.0,3504.0,701.0,2583.0,1741.0,324.0,0.0,6600.0,1193.0,0.0,0.1541923076923077,0.033692307692307695,0.8300769230769232,2065.0,0.9999999999919923,52.85073670681574,2.7003424657526542,0.8430992736073399,6,0.2,0.79,0.034,0.031,0.21
24210831,2024-10-26,2062BK1,124.26,0.0,8982.0,3498.0,704.0,2640.0,1691.0,300.0,0.0,6680.0,1238.0,0.0,0.1541923076923077,0.033692307692307695,0.8300769230769232,1991.0,0.9999999999919523,53.75824883265928,2.567753001714532,0.849321948769036,6,0.19,0.75,0.031,0.024,0.22
24210834,2024-10-26,C18MMNRC,125.77,8.24,9636.0,3504.0,707.0,3591.0,1715.0,300.0,0.0,6525.0,1144.0,0.0,0.1541923076923077,0.033692307692307695,0.8300769230769232,2015.0,0.9385120513324491,51.88041663312491,2.7499999999992153,0.8511166253097513,33,0.17,0.72,0.029,0.028,0.24
24210809,2024-10-26,C20MMNC-CU,128.54,8.14,9795.0,1044.0,709.0,252.0,1795.0,243.0,0.0,6895.0,1970.0,0.0,0.1541923076923077,0.033692307692307695,0.8300769230769232,2038.0,0.9404448346433973,53.64088999491489,9.38218390803699,0.8807654563293029,44,0.19,0.79,0.025,0.018,0.18
24110807,2024-10-26,1786550D,122.32,8.13,9270.0,2982.0,709.0,3274.0,1723.0,308.0,0.0,760.0,132.0,0.0,0.1541923076923077,0.033692307692307695,0.8300769230769232,2031.0,0.9376772709778638,6.213211249131677,3.10865191146777,0.8483505662231176,3,0.2,0.87,0.04,0.03,0.17
24110810,2024-10-26,C20MMNACUTLT,123.28,0.0,10158.0,1932.0,692.0,3077.0,1778.0,302.0,0.0,6546.0,2125.0,0.0,0.1541923076923077,0.033692307692307695,0.8300769230769232,2080.0,0.9999999999918884,53.09863724810919,5.2577639751525584,0.8548076923072814,40,0.23,0.86,0.042,0.023,0.18
24310757,2024-10-26,2062BK1,127.18,8.15,9639.0,2580.0,0.0,896.0,0.0,506.0,1207.0,6817.0,1469.0,0.0,0.1541923076923077,0.033692307692307695,0.8300769230769232,1713.0,0.9397768417871886,53.60119515604968,3.736046511626459,0.0,6,0.18,0.75,0.02,0.016,0.18
24110789,2024-10-26,C20MMNACUTLT,123.26,0.0,10470.0,6594.0,865.0,2046.0,1726.0,331.0,0.0,5952.0,1704.0,0.0,0.1541923076923077,0.033692307692307695,0.8300769230769232,2057.0,0.999999999991887,48.28817134473237,1.5878070973609966,0.8390860476417895,40,0.206,0.738,0.025,0.021,0.177
24110792,2024-10-26,C20MMNC,120.19,8.19,11472.0,1848.0,2281.0,2223.0,1726.0,352.0,0.0,6519.0,1013.0,0.0,0.1541923076923077,0.033692307692307695,0.8300769230769232,2078.0,0.9362050163503958,54.23912139067943,6.207792207788849,0.8306063522613905,42,0.2,0.724,0.025,0.02,0.215
24110795,2024-10-26,C20MMNC,120.09,7.93,10215.0,996.0,803.0,2070.0,1736.0,349.0,0.0,6419.0,1032.0,0.0,0.1541923076923077,0.033692307692307695,0.8300769230769232,2085.0,0.9380565536561627,53.451577982734186,10.256024096375246,0.8326139088725023,42,0.219,0.773,0.025,0.02,0.199
24110798,2024-10-26,2062BK1,122.72,7.91,10962.0,729.0,795.0,0.0,1722.0,358.0,0.0,1838.0,1463.0,0.0,0.1541923076923077,0.033692307692307695,0.8300769230769232,2080.0,0.9394472938762961,14.977183832993992,15.037037037016411,0.8278846153842173,6,0.2,0.76,0.034,0.017,0.24
24110801,2024-10-26,C20MMNC,121.7,8.19,9963.0,3024.0,694.0,2571.0,1727.0,353.0,0.0,3328.0,798.0,0.0,0.1541923076923077,0.033692307692307695,0.8300769230769232,2080.0,0.9369466471557707,27.34593262097497,3.294642857141768,0.8302884615380624,42,0.23,0.763,0.028,0.016,0.18
24110828,2024-10-26,C18MMNRC,122.34,0.0,10131.0,3045.0,800.0,997.0,1731.0,254.0,0.0,6694.0,1260.0,0.0,0.1541923076923077,0.033692307692307695,0.8300769230769232,1985.0,0.999999999991826,54.716364230384855,3.327093596058021,0.8720403022665633,33,0.19,0.79,0.027,0.027,0.2
24210836,2024-10-27,C20HMNA,126.82,0.0,10629.0,3501.0,698.0,3414.0,2086.0,196.0,331.0,6772.0,1223.0,0.0,0.14457692307692308,0.04519230769230769,0.9310384615384616,2613.0,0.9999999999921148,53.398517583556234,3.035989717222783,0.798316111748642,34,0.21,1.03,0.031,0.022,0.21
24110889,2024-10-27,2062BK1,124.45,8.2,11970.0,2997.0,857.0,3295.0,1722.0,277.0,0.0,2712.0,1428.0,0.0,0.14457692307692308,0.04519230769230769,0.9310384615384616,1999.0,0.9381831888357469,21.791884290704765,3.993993993992661,0.8614307153572479,6,0.17,0.76,0.034,0.039,0.18
24110888,2024-10-27,1786550D,124.94,8.71,10929.0,3267.0,695.0,1991.0,1729.0,284.0,0.0,4639.0,1388.0,0.0,0.14457692307692308,0.04519230769230769,0.9310384615384616,2013.0,0.9348297792672291,37.12982231441388,3.345270890724412,0.8589170392444814,3,0.22,0.78,0.03,0.03,0.21
24110883,2024-10-27,14650CPS1786,125.04,0.0,12207.0,3606.0,699.0,4901.0,1723.0,261.0,0.0,1206.0,330.0,0.0,0.14457692307692308,0.04519230769230769,0.9310384615384616,1984.0,0.9999999999920025,9.64491362756202,3.385191347752805,0.8684475806447236,0,0.17,0.762,0.027,0.032,0.227
24110879,2024-10-27,2062BK1,116.29,8.21,12321.0,0.0,815.0,3931.0,1736.0,277.0,0.0,3280.0,1928.0,0.0,0.14457692307692308,0.04519230769230769,0.9310384615384616,2013.0,0.9340562248920959,28.205348696979915,12321000000000.0,0.8623944361644995,6,0.2,0.83,0.022,0.02,0.2
24110872,2024-10-27,S.TOWER6VAN,108.61,8.2,10071.0,4314.0,792.0,3499.0,2436.0,0.0,426.0,6121.0,1230.0,0.0,0.14457692307692308,0.04519230769230769,0.9310384615384616,2862.0,0.9298005307685147,56.35760979600076,2.334492350486246,0.8511530398319878,67,0.194,1.383,0.032,0.031,0.211
24110870,2024-10-27,S.TOWER6VAN,109.67,8.22,6270.0,2145.0,845.0,2604.0,2480.0,81.0,424.0,5550.0,1122.0,428.0,0.14457692307692308,0.04519230769230769,0.9310384615384616,2985.0,0.9302739842146893,50.60636454772858,2.9230769230755604,0.8308207705189846,67,0.182,1.352,0.036,0.034,0.194
24110868,2024-10-27,S.TOWER6VAN,118.12,8.1,12990.0,1875.0,780.0,3074.0,2538.0,101.0,521.0,6459.0,1259.0,0.0,0.14457692307692308,0.04519230769230769,0.9310384615384616,3160.0,0.9358263349632718,54.681679647352844,6.927999999996305,0.8031645569617711,67,0.191,1.365,0.028,0.031,0.205
24210838,2024-10-27,S.TOWER6VAN,125.48,0.0,10455.0,3501.0,704.0,3423.0,2541.0,118.0,550.0,6712.0,1224.0,0.0,0.14457692307692308,0.04519230769230769,0.9310384615384616,3209.0,0.9999999999920306,53.490596110507724,2.9862896315329945,0.791835462760738,67,0.19,1.29,0.033,0.024,0.25
24110858,2024-10-27,2062BK1,120.77,7.93,8013.0,2940.0,788.0,978.0,1727.0,250.0,0.0,4245.0,824.0,0.0,0.14457692307692308,0.04519230769230769,0.9310384615384616,1977.0,0.9383838383765473,35.14945764647554,2.7255102040807055,0.8735457764284908,6,0.18,0.75,0.027,0.03,0.21
24110856,2024-10-27,2062BK1,120.87,0.0,8895.0,2937.0,864.0,1482.0,1731.0,301.0,228.0,4299.0,845.0,0.0,0.14457692307692308,0.04519230769230769,0.9310384615384616,2260.0,0.9999999999917266,35.567138247409886,3.0286006128692446,0.7659292035394841,6,0.21,0.81,0.021,0.033,0.21
24110853,2024-10-27,S.TOWER6VAN,123.32,8.16,9564.0,3030.0,795.0,2016.0,2535.0,81.0,535.0,6500.0,1281.0,0.0,0.14457692307692308,0.04519230769230769,0.9310384615384616,3151.0,0.9379373288641777,52.70840090777888,3.1564356435633147,0.8045065058708967,67,0.186,1.294,0.032,0.037,0.212
24110851,2024-10-27,2062BK1,120.81,8.12,9486.0,3075.0,724.0,2004.0,1729.0,243.0,0.0,1698.0,1730.0,0.0,0.14457692307692308,0.04519230769230769,0.9310384615384616,1972.0,0.9370200884128053,14.055127886648,3.0848780487794847,0.8767748478697379,6,0.215,0.781,0.027,0.027,0.205
24110849,2024-10-27,2062BK1,119.92,8.88,9972.0,2949.0,780.0,2001.0,1734.0,257.0,0.0,6503.0,1296.0,0.0,0.14457692307692308,0.04519230769230769,0.9310384615384616,1991.0,0.9310559006138893,54.22781854524493,3.3814852492358827,0.8709191361120688,6,0.21,0.76,0.025,0.03,0.21
24110846,2024-10-27,2062BK1,122.74,0.0,11385.0,3138.0,1005.0,3107.0,1733.0,250.0,0.0,3845.0,702.0,0.0,0.14457692307692308,0.04519230769230769,0.9310384615384616,1983.0,0.9999999999918526,31.3263809676444,3.6281070745686335,0.8739283913258327,6,0.2,0.76,0.039,0.023,0.18
24110843,2024-10-27,2062BK1,124.59,0.0,10656.0,2991.0,865.0,1542.0,1729.0,251.0,0.0,4443.0,805.0,0.0,0.14457692307692308,0.04519230769230769,0.9310384615384616,1980.0,0.9999999999919736,35.660967974671635,3.5626880641913865,0.8732323232318822,6,0.21,0.76,0.032,0.024,0.21
24110840,2024-10-27,C20HMNA,125.72,0.0,11319.0,2976.0,681.0,1554.0,1837.0,223.0,223.0,5278.0,984.0,0.0,0.14457692307692308,0.04519230769230769,0.9310384615384616,2283.0,0.9999999999920458,41.98218262772843,3.803427419353561,0.8046430135782722,34,0.19,1.062,0.03,0.024,0.245
24110837,2024-10-27,C20MMNC,125.2,0.0,11451.0,2991.0,696.0,3001.0,1689.0,243.0,0.0,3281.0,568.0,0.0,0.14457692307692308,0.04519230769230769,0.9310384615384616,1932.0,0.9999999999920127,26.206070287330622,3.8284854563678272,0.8742236024840195,42,0.19,0.8,0.026,0.027,0.204
24110835,2024-10-27,2062BK1,124.76,8.61,10959.0,2994.0,757.0,3450.0,1665.0,233.0,0.0,5066.0,1210.0,0.0,0.14457692307692308,0.04519230769230769,0.9310384615384616,1898.0,0.9354427532358444,40.605963449498184,3.6603206412813427,0.8772391991565451,6,0.178,1.268,0.033,0.024,0.253
24110833,2024-10-27,C20MMNC,121.55,8.72,10242.0,2973.0,832.0,1980.0,1627.0,220.0,0.0,1480.0,242.0,0.0,0.14457692307692308,0.04519230769230769,0.9310384615384616,1847.0,0.9330621017814303,12.17605923478259,3.445005045407519,0.8808879263666048,42,0.171,0.75,0.039,0.027,0.182
24110832,2024-10-27,C20MMNC,121.28,0.0,9588.0,3000.0,629.0,1497.0,1731.0,264.0,0.0,4487.0,915.0,0.0,0.14457692307692308,0.04519230769230769,0.9310384615384616,1995.0,0.9999999999917546,36.99703166196407,3.195999999998935,0.8676691729318959,42,0.198,0.8,0.034,0.021,0.21
24110860,2024-10-27,2062BK1,123.65,8.16,9084.0,2940.0,809.0,1736.0,1726.0,253.0,0.0,4899.0,889.0,0.0,0.14457692307692308,0.04519230769230769,0.9310384615384616,1979.0,0.9380927091955232,39.619894864216576,3.089795918366296,0.8721576553810652,6,0.21,0.75,0.022,0.04,0.23
24110865,2024-10-27,2062BK1,127.6,0.0,9801.0,2532.0,0.0,4487.0,0.0,0.0,0.0,6236.0,1379.0,0.0,0.14457692307692308,0.04519230769230769,0.9310384615384616,0.0,0.9999999999921629,48.87147335384897,3.8708530805671915,0.0,6,0.21,0.82,0.034,0.04,0.22
24210844,2024-10-27,S.TOWER6VAN,124.5,0.0,11022.0,3507.0,710.0,3522.0,2501.0,115.0,607.0,6430.0,1192.0,0.0,0.14457692307692308,0.04519230769230769,0.9310384615384616,3223.0,0.9999999999919679,51.64658634496669,3.1428571428562466,0.7759851070428868,67,0.182,1.272,0.034,0.026,0.212
24210847,2024-10-27,S.TOWER6VAN,123.9,0.0,10962.0,0.0,699.0,4458.0,2545.0,108.0,574.0,6525.0,2013.0,0.0,0.14457692307692308,0.04519230769230769,0.9310384615384616,3227.0,0.9999999999919289,52.66343825623354,10962000000000.0,0.7886581964670627,67,0.173,1.311,0.031,0.024,0.222
24310874,2024-10-27,2062BK1,124.63,8.1,11463.0,2190.0,693.0,3126.0,1722.0,253.0,0.0,6487.0,1707.0,0.0,0.14457692307692308,0.04519230769230769,0.9310384615384616,1975.0,0.9389738566945004,52.05006820145992,5.234246575340076,0.8718987341767738,6,0.2,0.78,0.02,0.027,0.21
24310871,2024-10-27,1786550D,122.16,0.0,9570.0,3393.0,728.0,4605.0,1771.0,251.0,0.0,6554.0,1248.0,0.0,0.14457692307692308,0.04519230769230769,0.9310384615384616,2022.0,0.999999999991814,53.65094957388956,2.8205128205119894,0.8758654797226133,3,0.21,0.8,0.03,0.03,0.22
24310869,2024-10-27,2062BK1,119.8,8.21,9471.0,3243.0,641.0,2003.0,1752.0,247.0,0.0,5437.0,1058.0,0.0,0.14457692307692308,0.04519230769230769,0.9310384615384616,1999.0,0.9358643855875647,45.38397328843586,2.9204440333015973,0.8764382191091163,6,0.19,0.8,0.032,0.026,0.22
24310866,2024-10-27,1786550D,124.2,8.0,9456.0,3195.0,696.0,1806.0,1759.0,261.0,0.0,6744.0,1149.0,0.0,0.14457692307692308,0.04519230769230769,0.9310384615384616,2020.0,0.9394856278295048,54.29951690777536,2.9596244131446134,0.8707920792074897,3,0.24,0.74,0.02,0.03,0.19
24310863,2024-10-27,2062BK1,127.05,8.12,14043.0,3984.0,693.0,0.0,1877.0,284.0,0.0,6125.0,1222.0,0.0,0.14457692307692308,0.04519230769230769,0.9310384615384616,2161.0,0.9399274986983805,48.20936639080512,3.5248493975894766,0.8685793614063542,6,0.19,0.77,0.032,0.041,0.2
24310848,2024-10-27,C20HMNA,125.57,8.2,12495.0,2478.0,0.0,2548.0,2077.0,231.0,254.0,7039.0,1288.0,0.0,0.14457692307692308,0.04519230769230769,0.9310384615384616,2562.0,0.9387007550202685,56.05638289355693,5.042372881353898,0.8106947697108468,34,0.2,1.07,0.04,0.027,0.2
24310845,2024-10-27,C20HMNA,128.97,0.0,10617.0,3102.0,660.0,1947.0,2074.0,234.0,248.0,6706.0,1224.0,0.0,0.14457692307692308,0.04519230769230769,0.9310384615384616,2556.0,0.9999999999922463,51.996588353477584,3.4226305609273298,0.811424100156177,34,0.199,1.076,0.037,0.027,0.233
24310842,2024-10-27,C20HMNA,123.38,0.0,10887.0,2859.0,674.0,2046.0,1874.0,231.0,247.0,6712.0,1236.0,0.0,0.14457692307692308,0.04519230769230769,0.9310384615384616,2352.0,0.9999999999918949,54.40103744485005,3.807974816368028,0.7967687074826545,34,0.19,1.089,0.03,0.021,0.201
24310839,2024-10-27,2062BK1,127.67,0.0,10914.0,3756.0,660.0,0.0,1667.0,263.0,0.0,6667.0,1061.0,321.0,0.14457692307692308,0.04519230769230769,0.9310384615384616,1930.0,0.9999999999921673,52.22056865315093,2.905750798721271,0.863730569947739,6,0.2,0.76,0.027,0.023,0.21
24310830,2024-10-27,2062BK1,125.62,0.0,10554.0,4188.0,668.0,0.0,1675.0,264.0,0.0,6807.0,1177.0,0.0,0.14457692307692308,0.04519230769230769,0.9310384615384616,1939.0,0.9999999999920395,54.18723133215899,2.520057306589656,0.8638473439913028,6,0.19,0.77,0.018,0.022,0.18
24210841,2024-10-27,S.TOWER6VAN,125.16,0.0,10767.0,3510.0,712.0,4881.0,2555.0,121.0,574.0,6650.0,1263.0,0.0,0.14457692307692308,0.04519230769230769,0.9310384615384616,3250.0,0.9999999999920102,53.13199105102963,3.0675213675204938,0.7861538461536043,67,0.186,1.283,0.03,0.019,0.225
24210854,2024-10-27,2062BK1,124.72,8.55,9084.0,2511.0,800.0,1697.0,1819.0,280.0,0.0,6666.0,1176.0,0.0,0.14457692307692308,0.04519230769230769,0.9310384615384616,2099.0,0.935844526142899,53.44772289886588,3.617682198325919,0.8666031443540416,6,0.17,0.7,0.022,0.034,0.17
24210855,2024-10-27,S.TOWER6VAN,120.66,8.74,9354.0,1503.0,715.0,3483.0,2511.0,94.0,574.0,6636.0,1234.0,0.0,0.14457692307692308,0.04519230769230769,0.9310384615384616,3179.0,0.9324574961288064,54.99751367433286,6.223552894207436,0.7898710286251054,67,0.193,1.355,0.034,0.029,0.24
24210857,2024-10-27,S.TOWER6VAN,124.43,8.12,9336.0,2001.0,701.0,1980.0,2541.0,105.0,584.0,6422.0,1580.0,0.0,0.14457692307692308,0.04519230769230769,0.9310384615384616,3230.0,0.9387400980691155,51.6113477453057,4.66566716641446,0.7866873065013045,67,0.19,1.29,0.027,0.032,0.24
24210859,2024-10-27,S.TOWER6VAN,116.68,7.68,9693.0,2001.0,701.0,2764.0,2477.0,98.0,577.0,6444.0,1217.0,0.0,0.14457692307692308,0.04519230769230769,0.9310384615384616,3152.0,0.9382438082909436,55.22797394536143,4.84407796101707,0.7858502538068572,67,0.186,1.367,0.03,0.032,0.233
24210861,2024-10-27,S.TOWER6VAN,125.37,8.36,10170.0,1998.0,908.0,3671.0,2477.0,155.0,577.0,7122.0,1662.0,0.0,0.14457692307692308,0.04519230769230769,0.9310384615384616,3209.0,0.9374859792048345,56.807848767194635,5.090090090087543,0.7718915550013176,67,0.191,1.329,0.019,0.034,0.245
24210864,2024-10-27,S.TOWER6VAN,120.74,8.11,9426.0,1998.0,701.0,2124.0,2497.0,155.0,584.0,6588.0,1295.0,0.0,0.14457692307692308,0.04519230769230769,0.9310384615384616,3236.0,0.9370585952585405,54.56352492914888,4.717717717715357,0.771631644004706,67,0.17,1.269,0.03,0.026,0.224
24210867,2024-10-27,2062BK1,122.0,8.1,8898.0,3081.0,704.0,1458.0,1725.0,270.0,0.0,6497.0,1166.0,0.0,0.14457692307692308,0.04519230769230769,0.9310384615384616,1995.0,0.9377401998390644,53.254098360219224,2.88802336903509,0.8646616541349049,6,0.2,0.79,0.025,0.025,0.21
24210873,2024-10-27,1786550D,123.14,8.0,9861.0,3003.0,712.0,2277.0,1725.0,280.0,0.0,6394.0,1169.0,0.0,0.14457692307692308,0.04519230769230769,0.9310384615384616,2005.0,0.9389964922911471,51.92463862228419,3.28371628371519,0.8603491271816158,3,0.22,0.76,0.02,0.03,0.22
24210875,2024-10-27,S.TOWER6VAN,125.2,8.2,9957.0,2748.0,707.0,3325.0,2413.0,0.0,527.0,6652.0,1171.0,0.0,0.14457692307692308,0.04519230769230769,0.9310384615384616,2940.0,0.9385307346256483,53.13099041491109,3.6233624454135285,0.8207482993194487,67,0.197,1.308,0.02,0.029,0.19
24210877,2024-10-27,S.TOWER6VAN,121.7,8.2,10725.0,2004.0,701.0,3090.0,2420.0,0.0,523.0,7078.0,1405.0,0.0,0.14457692307692308,0.04519230769230769,0.9310384615384616,2943.0,0.9368745188534499,58.15940838078751,5.351796407182958,0.8222901800880659,67,0.195,1.336,0.026,0.03,0.234
24210884,2024-10-27,1786550D,135.45,8.6,11232.0,2712.0,674.0,3312.0,1701.0,267.0,0.0,6627.0,1225.0,437.0,0.14457692307692308,0.04519230769230769,0.9310384615384616,1968.0,0.9402985074561591,48.92580287893005,4.141592920352455,0.8643292682922438,3,0.22,0.87,0.02,0.03,0.21
24310824,2024-10-27,C20MMNC,128.46,7.88,10638.0,2937.0,704.0,2322.0,1640.0,250.0,0.0,4618.0,738.0,0.0,0.14457692307692308,0.04519230769230769,0.9310384615384616,1890.0,0.9422033152343979,35.948933519882075,3.6220633299272653,0.8677248677244086,42,0.19,0.753,0.029,0.024,0.193
24310878,2024-10-27,1786550D,122.6,8.2,10335.0,2658.0,671.0,2779.0,1715.0,244.0,0.0,5902.0,1443.0,0.0,0.14457692307692308,0.04519230769230769,0.9310384615384616,1959.0,0.9373088684943632,48.14029363745399,3.8882618510143385,0.8754466564569293,3,0.22,0.77,0.03,0.04,0.2
24310876,2024-10-27,1786550D,127.87,8.1,10278.0,3246.0,702.0,2025.0,1742.0,248.0,0.0,6401.0,1159.0,0.0,0.14457692307692308,0.04519230769230769,0.9310384615384616,1990.0,0.9404280355891711,50.058653319386416,3.1663585951931097,0.8753768844216707,3,0.21,0.75,0.02,0.04,0.24
24210827,2024-10-27,C20MMNC,122.91,0.0,8982.0,2997.0,709.0,2053.0,1725.0,294.0,0.0,6855.0,1207.0,0.0,0.14457692307692308,0.04519230769230769,0.9310384615384616,2019.0,0.999999999991864,55.77251647501609,2.996996996995997,0.8543833580976452,42,0.179,0.78,0.034,0.018,0.212
24310892,2024-10-27,1786550D,126.18,7.98,10686.0,2589.0,795.0,3181.0,1725.0,247.0,0.0,4236.0,1159.0,0.0,0.14457692307692308,0.04519230769230769,0.9310384615384616,1972.0,0.940518783535029,33.571088920323575,4.12746234067048,0.874746450303816,3,0.2,0.76,0.02,0.03,0.2
24210850,2024-10-27,S.TOWER6VAN,118.56,8.72,9792.0,15.0,704.0,3956.0,2504.0,98.0,577.0,6795.0,1629.0,0.0,0.14457692307692308,0.04519230769230769,0.9310384615384616,3179.0,0.9314896291567293,57.31275303595384,652.79999995648,0.78766907832627,67,0.178,1.269,0.025,0.021,0.224
24210852,2024-10-27,S.TOWER6VAN,122.82,7.89,8874.0,1494.0,555.0,1851.0,1735.0,203.0,1276.0,6590.0,1676.0,0.0,0.14457692307692308,0.04519230769230769,0.9310384615384616,3214.0,0.9396373651523249,53.65575639103032,5.939759036140603,0.5398257622898134,67,0.19,1.33,0.027,0.026,0.24
24310890,2024-10-27,1786550D,124.69,0.0,7749.0,1458.0,669.0,3213.0,1746.0,285.0,0.0,6612.0,1470.0,0.0,0.14457692307692308,0.04519230769230769,0.9310384615384616,2031.0,0.9999999999919801,53.027508219961284,5.31481481481117,0.8596750369271986,3,0.2,0.78,0.02,0.03,0.2
24110898,2024-10-28,2062BK1,120.29,8.19,10065.0,2991.0,622.0,1097.0,1727.0,268.0,0.0,2459.0,426.0,0.0,0.1498,0.045200000000000004,0.9286,1995.0,0.9362546699802595,20.442264527222193,3.3650952858564476,0.8656641604005686,6,0.2,0.78,0.028,0.026,0.19
24110896,2024-10-28,1786550D,123.44,8.13,10782.0,1977.0,697.0,2385.0,1733.0,271.0,0.0,4057.0,784.0,0.0,0.1498,0.045200000000000004,0.9286,2004.0,0.9382077981231421,32.86616979882643,5.45371775417023,0.8647704590814048,3,0.21,0.84,0.03,0.03,0.26
24110893,2024-10-28,2062BK1,122.63,8.12,11088.0,3159.0,780.0,1485.0,1732.0,267.0,0.0,3809.0,1219.0,0.0,0.1498,0.045200000000000004,0.9286,1999.0,0.9378967495148154,31.060914947149467,3.509971509970399,0.8664332166078708,6,0.22,0.8,0.026,0.029,0.22
24110885,2024-10-28,2062BK1,120.68,8.2,11376.0,3723.0,680.0,2013.0,1726.0,277.0,0.0,2724.0,1168.0,0.0,0.1498,0.045200000000000004,0.9286,2003.0,0.9363749224011766,22.5720914814172,3.055600322319888,0.8617074388413072,6,0.22,0.78,0.023,0.029,0.23
24110907,2024-10-28,2062BK1,127.75,0.0,10200.0,1986.0,714.0,3115.0,454.0,403.0,1225.0,5943.0,1206.0,0.0,0.1498,0.045200000000000004,0.9286,2082.0,0.9999999999921722,46.520547944841326,5.135951661628834,0.21805955811709027,6,0.19,0.81,0.027,0.024,0.23
24110909,2024-10-28,EXPORTDSP14,124.6,8.33,10092.0,1980.0,702.0,2991.0,0.0,498.0,1531.0,6358.0,1261.0,0.0,0.1498,0.045200000000000004,0.9286,2029.0,0.9373354396980565,51.02728731901262,5.096969696967123,0.0,55,0.199,0.739,0.022,0.024,0.211
24110911,2024-10-28,2062BK1,119.79,8.11,10056.0,2976.0,692.0,3474.0,0.0,498.0,1530.0,3065.0,556.0,0.0,0.1498,0.045200000000000004,0.9286,2028.0,0.9365910867792291,25.586442941601245,3.379032258063381,0.0,6,0.19,0.79,0.025,0.04,0.22
24110913,2024-10-28,2062BK1,116.41,8.15,9954.0,1977.0,714.0,3482.0,1735.0,250.0,0.0,4892.0,953.0,0.0,0.1498,0.045200000000000004,0.9286,1985.0,0.9345696852847256,42.02388110950929,5.0349013657030675,0.8740554156166881,6,0.21,0.8,0.03,0.031,0.2
24110914,2024-10-28,2062BK1,120.19,8.25,10116.0,2964.0,676.0,3992.0,1730.0,250.0,0.0,3105.0,638.0,0.0,0.1498,0.045200000000000004,0.9286,1980.0,0.9357676736146391,25.834096014428535,3.412955465585893,0.8737373737369325,6,0.2,0.84,0.022,0.032,0.24
24110916,2024-10-28,2062BK1,124.95,8.21,10005.0,2952.0,647.0,4757.0,1736.0,251.0,0.0,319.0,79.0,0.0,0.1498,0.045200000000000004,0.9286,1987.0,0.938344848295747,2.553021208462961,3.3892276422752747,0.8736789129336318,6,0.2,0.85,0.023,0.032,0.2
24110918,2024-10-28,EXPORTDSP14,118.2,8.25,10173.0,2988.0,604.0,4062.0,1729.0,247.0,0.0,6199.0,1166.0,0.0,0.1498,0.045200000000000004,0.9286,1976.0,0.934756820870425,52.445008459793186,3.404618473894443,0.8749999999995572,55,0.19,0.83,0.025,0.034,0.21
24310886,2024-10-28,S.TOWER6VAN,128.09,0.0,10482.0,1740.0,683.0,3846.0,2435.0,84.0,396.0,3162.0,594.0,0.0,0.1498,0.045200000000000004,0.9286,2915.0,0.999999999992193,24.68576781930919,6.024137931031021,0.8353344768436243,67,0.185,1.325,0.037,0.025,0.229
24110924,2024-10-28,SEQRFE550D,122.58,8.3,9936.0,2505.0,760.0,2926.0,1731.0,353.0,0.0,6904.0,1332.0,0.0,0.1498,0.045200000000000004,0.9286,2084.0,0.9365831295771961,56.32240169639156,3.96646706586668,0.8306142034544959,73,0.23,0.84,0.035,0.022,0.17
24110927,2024-10-28,2062BK1,123.29,8.1,11238.0,2439.0,782.0,3553.0,1731.0,246.0,0.0,6447.0,1407.0,0.0,0.1498,0.045200000000000004,0.9286,1977.0,0.9383514727076767,52.29134560749216,4.607626076258874,0.875569044005627,6,0.19,0.83,0.035,0.028,0.22
24110928,2024-10-28,SEQRFE550D,118.27,0.0,12159.0,2193.0,807.0,3971.0,1726.0,277.0,0.0,6465.0,1143.0,0.0,0.1498,0.045200000000000004,0.9286,2003.0,0.9999999999915448,54.66305910159243,5.544459644320317,0.8617074388413072,73,0.22,0.89,0.031,0.024,0.21
24110930,2024-10-28,2062BK1,122.35,0.0,11445.0,1812.0,804.0,4588.0,1736.0,250.0,0.0,6559.0,1361.0,0.0,0.1498,0.045200000000000004,0.9286,1986.0,0.9999999999918266,53.608500203893676,6.316225165559429,0.8741188318223192,6,0.21,0.78,0.028,0.033,0.22
24310942,2024-10-28,2062BK1,125.22,7.93,9510.0,1773.0,695.0,2204.0,1765.0,291.0,0.0,6804.0,1269.0,0.0,0.1498,0.045200000000000004,0.9286,2056.0,0.9404431092681904,54.336367991899564,5.363790186122186,0.8584630350190378,6,0.22,0.76,0.027,0.027,0.2
24310939,2024-10-28,2062BK1,120.2,7.96,9930.0,1464.0,701.0,1561.0,1718.0,289.0,0.0,6498.0,1267.0,0.0,0.1498,0.045200000000000004,0.9286,2007.0,0.9378901373210216,54.059900165939595,6.7827868852412685,0.8560039860484026,6,0.2,0.76,0.026,0.028,0.22
24310937,2024-10-28,SEQRFE550D,123.11,8.36,10428.0,2010.0,718.0,2069.0,1790.0,294.0,0.0,6798.0,1367.0,0.0,0.1498,0.045200000000000004,0.9286,2084.0,0.9364113485895155,55.21890991751101,5.188059701489956,0.8589251439535226,73,0.21,0.91,0.027,0.02,0.21
24310935,2024-10-28,SEQRFE550D,117.12,0.0,10512.0,2922.0,630.0,2739.0,1773.0,285.0,0.0,6799.0,2224.0,0.0,0.1498,0.045200000000000004,0.9286,2058.0,0.9999999999914617,58.0515710377557,3.59753593429035,0.8615160349850042,73,0.23,0.88,0.026,0.032,0.22
24310933,2024-10-28,2062BK1,118.45,0.0,11802.0,1188.0,746.0,1473.0,1684.0,281.0,0.0,6859.0,1138.0,0.0,0.1498,0.045200000000000004,0.9286,1965.0,0.9999999999915576,57.9062895731709,9.934343434335073,0.8569974554703018,6,0.21,0.77,0.019,0.027,0.2
24310900,2024-10-28,2062BK1,124.3,7.82,10743.0,2202.0,754.0,3195.0,1665.0,224.0,0.0,6369.0,1179.0,0.0,0.1498,0.045200000000000004,0.9286,1889.0,0.9408113835835543,51.23893805268513,4.878746594003234,0.8814187400736467,6,0.2,0.77,0.023,0.027,0.21
24310897,2024-10-28,EXPORTDSP14,121.11,7.85,11040.0,2178.0,751.0,3438.0,1735.0,247.0,0.0,4548.0,1100.0,0.0,0.1498,0.045200000000000004,0.9286,1982.0,0.9391284119033877,37.55263809728715,5.068870523413651,0.875378405650416,55,0.22,0.85,0.024,0.03,0.23
24310895,2024-10-28,2062BK1,119.84,7.88,10734.0,2208.0,804.0,3329.0,1745.0,241.0,0.0,4589.0,863.0,0.0,0.1498,0.045200000000000004,0.9286,1986.0,0.9383025367919018,38.29272363118914,4.861413043476059,0.8786505538766975,6,0.18,0.78,0.022,0.027,0.22
24110922,2024-10-28,2062BK1,121.37,8.12,11277.0,2679.0,790.0,3443.0,1730.0,251.0,0.0,6509.0,1405.0,0.0,0.1498,0.045200000000000004,0.9286,1981.0,0.937292455008593,53.62939770904153,4.209406494959235,0.8732963149919872,6,0.17,0.75,0.03,0.031,0.17
24110920,2024-10-28,2062BK1,125.15,8.75,10545.0,3087.0,857.0,3314.0,1728.0,253.0,0.0,3847.0,2107.0,0.0,0.1498,0.045200000000000004,0.9286,1981.0,0.9346527259078817,30.73911306407719,3.4159378036917993,0.8722867238763896,6,0.168,0.796,0.03,0.024,0.18
24110903,2024-10-28,EXPORTDSP14,128.95,8.25,10977.0,3009.0,697.0,4026.0,1234.0,332.0,429.0,6669.0,1239.0,0.0,0.1498,0.045200000000000004,0.9286,1995.0,0.9398688046578727,51.717720046128605,3.64805583250128,0.6185463659144769,55,0.218,0.805,0.029,0.026,0.2
24210940,2024-10-28,2062BK1,122.52,8.15,9027.0,1494.0,701.0,2722.0,1677.0,267.0,0.0,6440.0,1172.0,0.0,0.1498,0.045200000000000004,0.9286,1944.0,0.9376291421065461,52.56284688171268,6.042168674694751,0.8626543209872106,6,0.17,0.72,0.023,0.036,0.2
24210943,2024-10-28,S.TOWER6VAN,121.12,8.18,9723.0,1491.0,704.0,2781.0,2535.0,88.0,587.0,6486.0,1169.0,0.0,0.1498,0.045200000000000004,0.9286,3210.0,0.9367362722278675,53.550198150152326,6.521126760559007,0.7897196261679783,67,0.19,1.29,0.026,0.029,0.24
24210936,2024-10-28,2062BK1,124.06,0.0,11802.0,2013.0,710.0,3042.0,1657.0,307.0,0.0,7111.0,1559.0,0.0,0.1498,0.045200000000000004,0.9286,1964.0,0.9999999999919393,57.31903917413091,5.862891207150589,0.8436863543783891,6,0.2,0.75,0.02,0.02,0.23
24210934,2024-10-28,2062BK1,121.67,0.0,10914.0,2973.0,699.0,2901.0,1627.0,243.0,0.0,6166.0,1200.0,0.0,0.1498,0.045200000000000004,0.9286,1870.0,0.999999999991781,50.67806361427896,3.6710393541864543,0.8700534759353636,6,0.21,0.75,0.023,0.028,0.21
24210932,2024-10-28,2062BK1,120.88,0.0,10554.0,3057.0,704.0,2882.0,1701.0,246.0,0.0,6216.0,1124.0,0.0,0.1498,0.045200000000000004,0.9286,1947.0,0.9999999999917273,51.4228987421292,3.4524043179576536,0.873651771956408,6,0.19,0.74,0.025,0.029,0.22
24210931,2024-10-28,SEQRFE550D,122.39,0.0,11880.0,3534.0,704.0,2174.0,1728.0,267.0,0.0,6478.0,1645.0,0.0,0.1498,0.045200000000000004,0.9286,1995.0,0.9999999999918293,52.92916087872433,3.361629881153548,0.8661654135334004,73,0.21,0.86,0.023,0.028,0.21
24210929,2024-10-28,2062BK1,121.8,0.0,9885.0,2973.0,709.0,1501.0,1684.0,256.0,0.0,6524.0,1180.0,0.0,0.1498,0.045200000000000004,0.9286,1940.0,0.9999999999917898,53.56321839036483,3.3249243188687103,0.8680412371129547,6,0.18,0.77,0.035,0.033,0.2
24210938,2024-10-28,2062BK1,123.32,8.21,10005.0,1512.0,704.0,2013.0,1721.0,240.0,0.0,6502.0,1156.0,0.0,0.1498,0.045200000000000004,0.9286,1961.0,0.9375807800430505,52.72461887728897,6.617063492059116,0.8776134625186753,6,0.2,0.74,0.021,0.029,0.2
24210926,2024-10-28,2062BK1,122.7,8.2,11136.0,2979.0,709.0,2778.0,1661.0,253.0,0.0,6828.0,1214.0,209.0,0.1498,0.045200000000000004,0.9286,1914.0,0.9373567608790119,55.64792175993767,3.7381671701900845,0.8678160919535696,6,0.19,0.75,0.036,0.024,0.19
24210925,2024-10-28,2062BK1,121.97,8.2,10134.0,2994.0,600.0,2680.0,1704.0,317.0,0.0,6644.0,1669.0,0.0,0.1498,0.045200000000000004,0.9286,2021.0,0.9370054543985789,54.4724112482211,3.3847695390770256,0.8431469569515868,6,0.19,0.8,0.023,0.029,0.23
24210923,2024-10-28,2062BK1,123.18,8.2,9813.0,3093.0,605.0,2292.0,1728.0,233.0,0.0,6418.0,1184.0,0.0,0.1498,0.045200000000000004,0.9286,1961.0,0.937585629464625,52.10261406030116,3.172647914644949,0.8811830698618658,6,0.21,0.71,0.031,0.031,0.19
24210921,2024-10-28,2062BK1,124.37,8.0,10530.0,3000.0,611.0,1650.0,1718.0,246.0,0.0,6548.0,3513.0,0.0,0.1498,0.045200000000000004,0.9286,1964.0,0.939563345161747,52.649352737375175,3.50999999999883,0.8747454175148296,6,0.2,0.79,0.024,0.021,0.24
24210919,2024-10-28,2062BK1,121.88,8.96,10692.0,2496.0,605.0,2513.0,1691.0,236.0,0.0,6601.0,1164.0,0.0,0.1498,0.045200000000000004,0.9286,1927.0,0.9315194130164207,54.159829339890386,4.28365384615213,0.8775298391277231,6,0.19,0.78,0.022,0.025,0.2
24210917,2024-10-28,2062BK1,125.76,8.97,10686.0,2502.0,704.0,2025.0,1704.0,280.0,0.0,6746.0,1161.0,0.0,0.1498,0.045200000000000004,0.9286,1984.0,0.93342240034934,53.64185750593478,4.27098321342755,0.8588709677415026,6,0.182,0.784,0.032,0.025,0.163
24210941,2024-10-28,C20MMNC,124.55,7.85,9258.0,1503.0,704.0,2747.0,1694.0,256.0,0.0,6364.0,1164.0,0.0,0.1498,0.045200000000000004,0.9286,1950.0,0.9407099697814146,51.09594540304219,6.159680638718457,0.8687179487175032,42,0.23,0.94,0.037,0.033,0.25
24210912,2024-10-28,C25HMN,119.76,8.17,10317.0,2280.0,0.0,2366.0,0.0,0.0,0.0,6398.0,1190.0,260.0,0.1498,0.045200000000000004,0.9286,0.0,0.9361369498871559,53.42351369360868,4.524999999998015,0.0,48,0.272,0.747,0.021,0.028,0.209
24210899,2024-10-28,2062BK1,124.69,8.08,10743.0,3204.0,679.0,969.0,1698.0,270.0,0.0,6393.0,1192.0,0.0,0.1498,0.045200000000000004,0.9286,1968.0,0.9391428786552749,51.27115245768489,3.3529962546806016,0.862804878048342,6,0.2,0.75,0.023,0.023,0.2
24210915,2024-10-28,2062BK1,122.74,8.0,10848.0,2502.0,710.0,2434.0,1721.0,280.0,0.0,6493.0,1156.0,0.0,0.1498,0.045200000000000004,0.9286,2001.0,0.9388098516067094,52.90043995394411,4.335731414866372,0.8600699650170615,6,0.2,0.79,0.028,0.025,0.21
