Repository: SiddharthKumar268/FerroMind

# FerroMind
*Ferro-Alloy Optimisation using Machine Learning*
**SAIL Durgapur Steel Plant | Steel Melting Shop**
Intern: Siddharth Kumar | FY 2023-24 to FY 2025-26

---

## Quick Start

```bash

# 2. Place raw Excel files in data/raw/

## Dataset

| | |
|---|---|
| Total heats after cleaning | 47,421 |
| Training set | 37,936 heats (Apr 2023 – Jun 2025) |
| Test set | 9,485 heats (Jun 2025 – Dec 2025) |
| Input features | 21 (16 raw + 5 engineered) |
| Target variables | Mn, Si, C, S, P |
| BOF grades | 76 distinct grades |
| Split method | Chronological 80/20 — no shuffle, no leakage |

---

File: data/processed/sms_train.csv (part 181 of 253)
Heat_Number,Date,BOF Grade Code,Hot Metal Addn. Weight,Scrap Addn. Weight,Lime Into Converter,Dolomite Into Converter,Lime Into Ladle,Iron Ore Into Converter,SIMN Into Ladle,FESI Into Ladle,FEMN Into Ladle,Measered O2 Mainblow II,Duration of Mainblow I/II,Measered O2 2nd Blow,HM_P,HM_S,HM_Si,Total_FA_Ladle,HM_Ratio,O2_per_ton_HM,Lime_Dolo_Ratio,SiMn_FA_Fraction,Grade_Encoded,C,Mn,P,S,Si
24210894,2024-10-28,2062BK1,124.84,8.15,11016.0,3186.0,660.0,1422.0,1694.0,270.0,0.0,6946.0,1456.0,0.0,0.1498,0.045200000000000004,0.9286,1964.0,0.9387171967746544,55.63921819884941,3.4576271186429826,0.8625254582480334,6,0.2,0.77,0.02,0.028,0.21
24210891,2024-10-28,EXPORTDSP14,117.26,8.0,10749.0,3282.0,679.0,486.0,1715.0,270.0,0.0,6701.0,1143.0,166.0,0.1498,0.045200000000000004,0.9286,1985.0,0.9361328436776614,57.14651202407345,3.2751371115163694,0.8639798488660635,55,0.188,0.744,0.026,0.024,0.196
24210882,2024-10-28,S.TOWER6VAN,124.18,0.0,10980.0,3009.0,668.0,2986.0,2514.0,115.0,577.0,6699.0,1371.0,0.0,0.1498,0.045200000000000004,0.9286,3206.0,0.9999999999919471,53.945885005202555,3.6490528414743606,0.7841547099186574,67,0.168,1.314,0.023,0.021,0.211
24210880,2024-10-28,S.TOWER6VAN,126.8,8.0,12447.0,3006.0,707.0,2893.0,2491.0,98.0,570.0,6601.0,1195.0,318.0,0.1498,0.045200000000000004,0.9286,3159.0,0.9406528189841198,52.05835962104055,4.140718562872874,0.7885406774293167,67,0.19,1.359,0.023,0.028,0.204
24210887,2024-10-28,2062BK1,118.6,0.0,10683.0,2997.0,674.0,1017.0,1637.0,277.0,0.0,6402.0,1128.0,247.0,0.1498,0.045200000000000004,0.9286,1914.0,0.9999999999915683,53.979763911855144,3.564564564563375,0.8552769070005981,6,0.2,0.79,0.021,0.024,0.22
24210902,2024-10-28,2062BK1,122.26,0.0,10926.0,3156.0,704.0,1452.0,1711.0,277.0,0.0,6417.0,1601.0,262.0,0.1498,0.045200000000000004,0.9286,1988.0,0.9999999999918207,52.48650417100861,3.46197718631069,0.8606639839029876,6,0.21,0.74,0.021,0.021,0.2
24210904,2024-10-28,EXPORTDSP14,118.72,8.75,10749.0,3000.0,707.0,2514.0,1735.0,273.0,0.0,6387.0,1269.0,274.0,0.1498,0.045200000000000004,0.9286,2008.0,0.9313563975764387,53.7988544469862,3.5829999999988056,0.8640438247007649,55,0.212,0.776,0.031,0.026,0.224
24210906,2024-10-28,2062BK1,129.35,8.12,10896.0,2991.0,704.0,2304.0,1718.0,277.0,0.0,6292.0,1108.0,410.0,0.1498,0.045200000000000004,0.9286,1995.0,0.9409325670987057,48.64321608002596,3.642928786357859,0.8611528822050821,6,0.21,0.75,0.015,0.017,0.21
24210908,2024-10-28,EXPORTDSP14,118.34,7.89,10569.0,2997.0,709.0,2049.0,1674.0,280.0,0.0,6403.0,1027.0,0.0,0.1498,0.045200000000000004,0.9286,1954.0,0.9374950487131625,54.106810883436644,3.52652652652535,0.8567041965195207,55,0.22,0.78,0.023,0.029,0.22
24210910,2024-10-28,ASP1239,104.68,7.98,10095.0,2115.0,704.0,1994.0,1171.0,101.0,0.0,6300.0,1700.0,0.0,0.1498,0.045200000000000004,0.9286,1272.0,0.929167406347158,60.18341612475942,4.773049645387815,0.9205974842760059,24,0.44,0.75,0.019,0.013,0.25
24110905,2024-10-28,EXPORTDSP14,128.72,8.44,11043.0,2994.0,689.0,2998.0,1231.0,338.0,415.0,6662.0,1542.0,0.0,0.1498,0.045200000000000004,0.9286,1984.0,0.9384660250733563,51.75574891196585,3.688376753505782,0.6204637096771066,55,0.212,0.821,0.02,0.029,0.227
24210961,2024-10-29,2062BK1,118.88,8.2,8649.0,2982.0,910.0,2661.0,1617.0,327.0,294.0,6359.0,1211.0,0.0,0.13989285714285715,0.040999999999999995,0.8877857142857143,2238.0,0.9354737173360443,53.49091520816377,2.900402414485949,0.7225201072382831,6,0.18,0.79,0.025,0.027,0.22
24210967,2024-10-29,2062BK1,124.61,8.0,9093.0,2955.0,905.0,1732.0,1660.0,317.0,280.0,6566.0,1182.0,0.0,0.13989285714285715,0.040999999999999995,0.8877857142857143,2257.0,0.9396727245234924,52.69240028847851,3.07715736040505,0.7354895879482785,6,0.2,0.74,0.02,0.025,0.21
24210965,2024-10-29,S.TOWER6VAN,124.73,8.3,10356.0,2829.0,905.0,1035.0,2639.0,162.0,621.0,6532.0,1281.0,0.0,0.13989285714285715,0.040999999999999995,0.8877857142857143,3422.0,0.9376080583256589,52.36911729293378,3.660657476138685,0.7711864406777408,67,0.187,1.29,0.03,0.031,0.222
24210964,2024-10-29,S.TOWER6VAN,126.49,8.2,8499.0,3003.0,913.0,1611.0,2609.0,121.0,469.0,6234.0,1133.0,0.0,0.13989285714285715,0.040999999999999995,0.8877857142857143,3199.0,0.9391194594926192,49.28452842082944,2.8301698301688876,0.8155673648012455,67,0.177,1.292,0.032,0.029,0.24
24210959,2024-10-29,S.TOWER6VAN,121.97,8.03,9363.0,2970.0,905.0,2379.0,2518.0,162.0,618.0,6262.0,1092.0,0.0,0.13989285714285715,0.040999999999999995,0.8877857142857143,3298.0,0.9382307692235521,51.34049356357022,3.152525252524191,0.7634930260761784,67,0.175,1.3,0.029,0.026,0.249
24210947,2024-10-29,2062BK1,120.7,7.89,8184.0,0.0,704.0,2358.0,1745.0,243.0,0.0,6188.0,1108.0,0.0,0.13989285714285715,0.040999999999999995,0.8877857142857143,1988.0,0.9386421961199266,51.26760563337806,8183999999999.999,0.877766599597144,6,0.2,0.71,0.022,0.031,0.21
24210954,2024-10-29,2062BK1,120.75,8.19,9024.0,1473.0,704.0,1973.0,1671.0,246.0,213.0,6660.0,1210.0,0.0,0.13989285714285715,0.040999999999999995,0.8877857142857143,2130.0,0.9364820846832909,55.15527950264882,6.126272912419466,0.7845070422531528,6,0.21,0.77,0.028,0.033,0.23
24210951,2024-10-29,2062BK1,120.34,8.13,8697.0,1974.0,707.0,3254.0,1684.0,307.0,300.0,6460.0,1210.0,0.0,0.13989285714285715,0.040999999999999995,0.8877857142857143,2291.0,0.93671674320124,53.6812364961469,4.40577507598561,0.7350501964204561,6,0.18,0.8,0.032,0.031,0.19
24210949,2024-10-29,EXPORTDSP14,117.76,8.12,9114.0,1506.0,707.0,2830.0,1671.0,297.0,304.0,6302.0,1155.0,0.0,0.13989285714285715,0.040999999999999995,0.8877857142857143,2272.0,0.9354941213780148,53.51562499954555,6.051792828681241,0.7354753521123524,55,0.189,0.816,0.03,0.032,0.213
24210969,2024-10-29,2062BK1,128.7,0.0,5511.0,2481.0,894.0,1009.0,1610.0,277.0,213.0,6081.0,1147.0,0.0,0.13989285714285715,0.040999999999999995,0.8877857142857143,2100.0,0.9999999999922301,47.249417249050126,2.2212817412324783,0.7666666666663016,6,0.18,0.76,0.026,0.025,0.2
24210945,2024-10-29,EXPORTDSP14,124.89,8.12,9363.0,1515.0,696.0,3543.0,1765.0,314.0,0.0,6261.0,1563.0,0.0,0.13989285714285715,0.040999999999999995,0.8877857142857143,2079.0,0.9389519584923018,50.132116261909424,6.180198019797901,0.8489658489654406,55,0.181,0.722,0.021,0.034,0.232
24210957,2024-10-29,S.TOWER6VAN,122.56,8.22,8967.0,2553.0,721.0,2372.0,2535.0,121.0,594.0,6623.0,1587.0,0.0,0.13989285714285715,0.040999999999999995,0.8877857142857143,3250.0,0.9371463526461452,54.03883811966352,3.512338425380528,0.77999999999976,67,0.176,1.289,0.033,0.032,0.184
24210971,2024-10-29,2062BK1,117.46,0.0,9318.0,2022.0,666.0,1540.0,1654.0,287.0,246.0,6297.0,1352.0,0.0,0.13989285714285715,0.040999999999999995,0.8877857142857143,2187.0,0.9999999999914865,53.60973948532599,4.6083086053389675,0.756287151348534,6,0.18,0.79,0.027,0.024,0.18
24210982,2024-10-29,SEQRFE550D,124.81,0.0,10008.0,2952.0,756.0,1189.0,1714.0,290.0,0.0,6390.0,1160.0,369.0,0.13989285714285715,0.040999999999999995,0.8877857142857143,2004.0,0.9999999999919877,51.19782068703471,3.390243902437876,0.8552894211572578,73,0.214,0.886,0.02,0.028,0.25
24210976,2024-10-29,2062BK1,126.9,8.7,9768.0,3138.0,753.0,1575.0,1711.0,304.0,0.0,6612.0,1646.0,0.0,0.13989285714285715,0.040999999999999995,0.8877857142857143,2015.0,0.9358407079577005,52.10401891211895,3.112810707455987,0.8491315136472213,6,0.22,0.72,0.026,0.035,0.21
24310985,2024-10-29,SEQRFE550D,121.92,0.0,11145.0,3156.0,516.0,1732.0,1648.0,234.0,0.0,5113.0,834.0,0.0,0.13989285714285715,0.040999999999999995,0.8877857142857143,1882.0,0.9999999999917979,41.937335957661276,3.5313688212916565,0.8756641870346038,73,0.22,0.9,0.02,0.024,0.22
24310983,2024-10-29,S.TOWER6VAN,118.5,0.0,10899.0,3909.0,748.0,1761.0,2466.0,101.0,497.0,5676.0,923.0,0.0,0.13989285714285715,0.040999999999999995,0.8877857142857143,3064.0,0.9999999999915612,47.89873417681098,2.788181120490461,0.8048302872060037,67,0.178,1.299,0.03,0.028,0.193
24310980,2024-10-29,2062BK1,120.81,0.0,10191.0,2979.0,701.0,1185.0,1778.0,264.0,0.0,6500.0,1050.0,0.0,0.13989285714285715,0.040999999999999995,0.8877857142857143,2042.0,0.9999999999917225,53.80349308787515,3.4209466263835444,0.8707149853080947,6,0.18,0.82,0.025,0.021,0.19
24310972,2024-10-29,S.TOWER6VAN,122.94,8.4,8985.0,2964.0,693.0,729.0,2467.0,105.0,403.0,6584.0,1060.0,0.0,0.13989285714285715,0.040999999999999995,0.8877857142857143,2975.0,0.9360438556347187,53.55457946922438,3.0313765182176007,0.8292436974787128,67,0.18,1.324,0.034,0.033,0.249
24310970,2024-10-29,SEQRFE550D,123.4,8.2,4431.0,2583.0,707.0,1174.0,1769.0,275.0,0.0,774.0,333.0,0.0,0.13989285714285715,0.040999999999999995,0.8877857142857143,2044.0,0.9376899695977381,6.27228525116473,1.7154471544708807,0.8654598825827469,73,0.21,0.91,0.032,0.032,0.25
24310968,2024-10-29,S.TOWER6VAN,123.28,8.2,15075.0,3456.0,591.0,2001.0,2525.0,102.0,505.0,6371.0,1301.0,0.0,0.13989285714285715,0.040999999999999995,0.8877857142857143,3132.0,0.9376331000841375,51.67910447719274,4.361979166665405,0.806194125159385,67,0.18,1.353,0.026,0.034,0.209
24310966,2024-10-29,SEQRFE550D,123.7,8.2,9123.0,2865.0,903.0,1789.0,1746.0,268.0,0.0,6548.0,1944.0,0.0,0.13989285714285715,0.040999999999999995,0.8877857142857143,2014.0,0.9378316906676435,52.934518997146846,3.184293193716166,0.8669314796420721,73,0.21,0.95,0.031,0.033,0.23
24310963,2024-10-29,2062BK1,121.8,8.2,8466.0,2829.0,800.0,1767.0,1768.0,284.0,0.0,3246.0,3075.0,0.0,0.13989285714285715,0.040999999999999995,0.8877857142857143,2052.0,0.9369230769158698,26.650246305199914,2.9925768822895042,0.8615984405453891,6,0.19,0.8,0.03,0.028,0.21
24310956,2024-10-29,SEQRFE550D,122.03,8.2,9633.0,2673.0,677.0,2443.0,1720.0,283.0,0.0,6400.0,1490.0,274.0,0.13989285714285715,0.040999999999999995,0.8877857142857143,2003.0,0.9370344774557551,52.44611980617515,3.6038159371479224,0.8587119321014185,73,0.23,0.87,0.028,0.03,0.22
24310952,2024-10-29,S.TOWER6VAN,120.97,8.23,8487.0,2121.0,686.0,1074.0,2571.0,106.0,499.0,6600.0,1227.0,0.0,0.13989285714285715,0.040999999999999995,0.8877857142857143,3176.0,0.9363003095902764,54.558981565226425,4.001414427155115,0.809508816120652,67,0.185,1.361,0.041,0.024,0.18
24310948,2024-10-29,2062BK1,117.82,7.98,8952.0,2268.0,658.0,2457.0,1810.0,292.0,0.0,6217.0,1233.0,253.0,0.13989285714285715,0.040999999999999995,0.8877857142857143,2102.0,0.9365659777350034,52.76693260861681,3.9470899470882066,0.861084681255537,6,0.18,0.76,0.025,0.028,0.19
24310946,2024-10-29,S.TOWER6VAN,124.04,8.23,9459.0,2385.0,679.0,3048.0,2477.0,85.0,400.0,5904.0,1096.0,0.0,0.13989285714285715,0.040999999999999995,0.8877857142857143,2962.0,0.9377787858097999,47.597549177300884,3.9660377358473937,0.8362592842671046,67,0.183,1.367,0.038,0.035,0.209
24310944,2024-10-29,2062BK1,121.54,7.96,9945.0,2847.0,621.0,2014.0,1748.0,268.0,0.0,6802.0,1220.0,0.0,0.13989285714285715,0.040999999999999995,0.8877857142857143,2016.0,0.9385328185255714,55.96511436518047,3.49315068493028,0.867063492063062,6,0.199,0.762,0.028,0.028,0.198
24211000,2024-10-29,S.TOWER6VAN,127.49,8.14,10713.0,2001.0,704.0,2323.0,2528.0,152.0,570.0,6497.0,1617.0,0.0,0.13989285714285715,0.040999999999999995,0.8877857142857143,3250.0,0.9399837793929073,50.96085967486893,5.353823088453097,0.7778461538459145,67,0.2,1.31,0.026,0.024,0.23
24210989,2024-10-29,2062BK1,121.32,0.0,9840.0,2994.0,748.0,1386.0,1667.0,297.0,0.0,6393.0,1201.0,0.0,0.13989285714285715,0.040999999999999995,0.8877857142857143,1964.0,0.9999999999917573,52.69535113705329,3.2865731462914876,0.8487780040728876,6,0.22,0.77,0.022,0.028,0.25
24210986,2024-10-29,2062BK1,123.2,0.0,9858.0,3006.0,753.0,1462.0,1721.0,314.0,0.0,6395.0,1111.0,302.0,0.13989285714285715,0.040999999999999995,0.8877857142857143,2035.0,0.999999999991883,51.907467532046205,3.27944111776338,0.8457002456998302,6,0.2,0.73,0.018,0.025,0.19
24210979,2024-10-29,SEQRFE550D,125.14,0.0,10065.0,3123.0,751.0,1349.0,1688.0,313.0,0.0,6996.0,1789.0,0.0,0.13989285714285715,0.040999999999999995,0.8877857142857143,2001.0,0.999999999992009,55.90538596726941,3.222862632083502,0.8435782108941311,73,0.21,0.84,0.022,0.017,0.25
24210973,2024-10-29,SEQRFE550D,124.12,0.0,9897.0,2979.0,679.0,600.0,1627.0,277.0,243.0,6450.0,1192.0,0.0,0.13989285714285715,0.040999999999999995,0.8877857142857143,2147.0,0.9999999999919432,51.96583950973279,3.322255790532621,0.7578015836046773,73,0.21,0.82,0.025,0.024,0.21
24310950,2024-10-29,S.TOWER6VAN,118.49,7.93,8922.0,3264.0,649.0,1627.0,2486.0,85.0,401.0,6904.0,1264.0,0.0,0.13989285714285715,0.040999999999999995,0.8877857142857143,2972.0,0.9372725834445715,58.26652038097505,2.7334558823521036,0.8364737550468249,67,0.175,1.32,0.032,0.031,0.19
24210992,2024-10-29,2062BK1,121.9,8.0,9831.0,0.0,710.0,4146.0,1681.0,297.0,0.0,6660.0,1686.0,0.0,0.13989285714285715,0.040999999999999995,0.8877857142857143,1978.0,0.9384141647348853,54.63494667715639,9831000000000.0,0.8498483316476998,6,0.22,0.76,0.019,0.027,0.25
24110998,2024-10-29,C20MMNC,122.77,8.22,10842.0,2988.0,787.0,3338.0,1733.0,247.0,0.0,4862.0,925.0,0.0,0.13989285714285715,0.040999999999999995,0.8877857142857143,1980.0,0.9372471180934633,39.60250875588822,3.6285140562236853,0.8752525252520832,42,0.23,0.77,0.031,0.025,0.18
24110993,2024-10-29,EXPORTDSP14,119.85,8.12,10143.0,3012.0,544.0,3613.0,1830.0,308.0,0.0,3733.0,611.0,0.0,0.13989285714285715,0.040999999999999995,0.8877857142857143,2138.0,0.936547628343076,31.147267417345454,3.3675298804769698,0.8559401309631169,55,0.19,0.78,0.029,0.029,0.18
24110990,2024-10-29,2062BK1,124.34,0.0,10266.0,2793.0,657.0,2498.0,1624.0,284.0,190.0,6672.0,1174.0,0.0,0.13989285714285715,0.040999999999999995,0.8877857142857143,2098.0,0.9999999999919575,53.65932121558903,3.6756176154659235,0.7740705433742736,6,0.19,0.77,0.039,0.03,0.19
24110984,2024-10-29,S.TOWER6VAN,121.01,0.0,10092.0,3363.0,674.0,2263.0,2527.0,105.0,531.0,6592.0,1230.0,0.0,0.13989285714285715,0.040999999999999995,0.8877857142857143,3163.0,0.9999999999917362,54.474836789897736,3.0008920606592326,0.7989250711347459,67,0.185,1.316,0.03,0.028,0.229
24110981,2024-10-29,2062BK1,123.39,0.0,11301.0,2538.0,654.0,2681.0,1726.0,294.0,0.0,6556.0,1242.0,0.0,0.13989285714285715,0.040999999999999995,0.8877857142857143,2020.0,0.9999999999918956,53.13234459799714,4.452718676121177,0.8544554455441314,6,0.19,0.77,0.031,0.028,0.19
24110978,2024-10-29,S.TOWER6VAN,121.0,0.0,11322.0,2187.0,672.0,2700.0,2531.0,92.0,528.0,6498.0,1161.0,432.0,0.13989285714285715,0.040999999999999995,0.8877857142857143,3151.0,0.9999999999917355,53.70247933839915,5.176954732507921,0.8032370675973332,67,0.179,1.341,0.033,0.022,0.218
24110977,2024-10-29,SEQRFE550D,123.18,8.7,10113.0,3291.0,594.0,2047.0,1721.0,293.0,0.0,6663.0,1593.0,0.0,0.13989285714285715,0.040999999999999995,0.8877857142857143,2014.0,0.9340309372085683,54.09157330691596,3.0729261622597774,0.8545183713997744,73,0.22,0.85,0.024,0.03,0.22
24110974,2024-10-29,2062BK1,123.81,8.5,9372.0,3354.0,595.0,2170.0,1735.0,254.0,0.0,6108.0,1107.0,0.0,0.13989285714285715,0.040999999999999995,0.8877857142857143,1989.0,0.9357569344650007,49.33365640861535,2.7942754919490773,0.8722976370030808,6,0.2,0.77,0.02,0.027,0.18
24110960,2024-10-29,2062BK1,115.6,8.1,9618.0,2661.0,897.0,3365.0,1728.0,305.0,0.0,6404.0,1324.0,0.0,0.13989285714285715,0.040999999999999995,0.8877857142857143,2033.0,0.934518997567223,55.39792387495331,3.6144306651621143,0.8499754058038121,6,0.19,0.78,0.027,0.033,0.21
24110962,2024-10-29,SEQRFE550D,117.9,8.1,9162.0,2748.0,636.0,2049.0,1662.0,229.0,0.0,6332.0,1329.0,0.0,0.13989285714285715,0.040999999999999995,0.8877857142857143,1891.0,0.9357142857068594,53.70653095798382,3.3340611353699656,0.8789000528816082,73,0.21,0.87,0.029,0.028,0.23
24110955,2024-10-29,1786500D,123.39,0.0,8553.0,2388.0,732.0,1407.0,1736.0,298.0,0.0,6599.0,1219.0,0.0,0.13989285714285715,0.040999999999999995,0.8877857142857143,2034.0,0.9999999999918956,53.48083313029029,3.5816582914557866,0.8534906587999737,2,0.2,0.82,0.039,0.035,0.22
24110953,2024-10-29,EXPORTDSP14,125.49,7.88,11550.0,1236.0,780.0,2277.0,1695.0,267.0,0.0,6562.0,1455.0,0.0,0.13989285714285715,0.040999999999999995,0.8877857142857143,1962.0,0.9409162480247363,52.29101920430082,9.344660194167197,0.8639143730882447,55,0.191,0.805,0.03,0.03,0.19
24110958,2024-10-29,2062BK1,122.82,8.1,8580.0,2103.0,915.0,2602.0,1729.0,301.0,0.0,6546.0,1277.0,0.0,0.13989285714285715,0.040999999999999995,0.8877857142857143,2030.0,0.9381301558131827,53.29750854866229,4.079885877316177,0.851724137930615,6,0.2,0.79,0.029,0.03,0.2
24111027,2024-10-30,2062BK1,116.07,0.0,10008.0,0.0,717.0,7595.0,1729.0,277.0,0.0,671.0,1551.0,0.0,0.15,0.03362962962962963,0.9205925925925926,2006.0,0.9999999999913844,5.780994227571457,10008000000000.0,0.8619142572278854,6,0.2,0.75,0.04,0.029,0.2
24111019,2024-10-30,1786500D,120.89,8.2,10881.0,2883.0,674.0,2378.0,1716.0,271.0,0.0,6410.0,1186.0,0.0,0.15,0.03362962962962963,0.9205925925925926,1987.0,0.9364784258971534,53.02340971086919,3.774193548385788,0.8636134876694195,2,0.21,0.78,0.02,0.022,0.2
24111017,2024-10-30,C20MMNC,121.75,8.1,10998.0,2694.0,647.0,2806.0,1699.0,267.0,0.0,5651.0,1696.0,0.0,0.15,0.03362962962962963,0.9205925925925926,1966.0,0.9376203311441078,46.41478439386928,4.082405345210066,0.8641912512711779,42,0.2,0.89,0.02,0.019,0.18
24111015,2024-10-30,C20MMNC,123.21,0.0,11091.0,2856.0,719.0,3096.0,1726.0,274.0,0.0,6497.0,1209.0,0.0,0.15,0.03362962962962963,0.9205925925925926,2000.0,0.9999999999918837,52.73110948743827,3.883403361343178,0.8629999999995686,42,0.2,0.77,0.027,0.026,0.21
24111013,2024-10-30,S.TOWER6VAN,119.13,0.0,11373.0,3303.0,707.0,3116.0,2528.0,98.0,582.0,6396.0,1181.0,0.0,0.15,0.03362962962962963,0.9205925925925926,3208.0,0.9999999999916058,53.68924704059692,3.4432334241588123,0.7880299251867868,67,0.19,1.36,0.03,0.021,0.17
24111021,2024-10-30,2062BK1,120.6,8.21,10980.0,2463.0,657.0,2404.0,1682.0,271.0,0.0,6354.0,1209.0,0.0,0.15,0.03362962962962963,0.9205925925925926,1953.0,0.9362627125150511,52.68656716374223,4.457978075515851,0.8612391193031944,6,0.19,0.77,0.032,0.026,0.25
24111012,2024-10-30,1786500D,118.68,0.0,11082.0,2484.0,669.0,3404.0,1729.0,281.0,0.0,6393.0,1160.0,266.0,0.15,0.03362962962962963,0.9205925925925926,2010.0,0.999999999991574,53.8675429722458,4.461352657003035,0.8601990049746964,2,0.22,0.76,0.03,0.022,0.2
24111009,2024-10-30,C20MMNC,116.8,8.89,11004.0,2535.0,659.0,3345.0,1729.0,277.0,0.0,6458.0,1231.0,0.0,0.15,0.03362962962962963,0.9205925925925926,2006.0,0.9292704272342328,55.29109588993757,4.340828402365152,0.8619142572278854,42,0.18,0.81,0.029,0.03,0.19
24111023,2024-10-30,1786500D,120.02,8.0,10275.0,2169.0,695.0,2790.0,1709.0,281.0,0.0,3595.0,758.0,0.0,0.15,0.03362962962962963,0.9205925925925926,1990.0,0.9375097640920365,29.95334110956546,4.73720608575162,0.8587939698488147,2,0.21,0.83,0.027,0.022,0.222
24111030,2024-10-30,1786500D,123.09,0.0,10527.0,2241.0,233.0,3042.0,1787.0,301.0,0.0,2101.0,1390.0,0.0,0.15,0.03362962962962963,0.9205925925925926,2088.0,0.9999999999918758,17.06881143864596,4.697456492635119,0.8558429118769848,2,0.21,0.74,0.03,0.021,0.22
24211050,2024-10-30,2062BK1,126.71,8.8,7512.0,1941.0,495.0,2423.0,1701.0,277.0,0.0,5903.0,1037.0,0.0,0.15,0.03362962962962963,0.9205925925925926,1978.0,0.935060143155966,46.58669402536038,3.8701700154539567,0.8599595551057331,6,0.19,0.79,0.04,0.024,0.22
24310999,2024-10-30,2062BK1,122.38,8.88,10956.0,2541.0,558.0,3137.0,1850.0,274.0,0.0,6716.0,1087.0,0.0,0.15,0.03362962962962963,0.9205925925925926,2124.0,0.9323480115729671,54.87824807930317,4.3116883116866145,0.8709981167604186,6,0.22,0.74,0.021,0.028,0.17
24311001,2024-10-30,2062BK1,123.98,8.47,11040.0,2925.0,557.0,2130.0,1853.0,281.0,0.0,6732.0,1145.0,0.0,0.15,0.03362962962962963,0.9205925925925926,2134.0,0.9360513401212831,54.29908049641636,3.774358974357684,0.8683223992498275,6,0.19,0.74,0.023,0.022,0.24
24311004,2024-10-30,C20MMNC,123.49,8.47,10485.0,2964.0,552.0,2065.0,1847.0,281.0,0.0,6632.0,1200.0,0.0,0.15,0.03362962962962963,0.9205925925925926,2128.0,0.9358138829877553,53.70475342089477,3.5374493927113573,0.867951127819141,42,0.21,0.79,0.021,0.021,0.2
24111005,2024-10-30,S.TOWER6VAN,122.38,8.68,10044.0,2937.0,817.0,3988.0,2524.0,102.0,518.0,6390.0,1259.0,0.0,0.15,0.03362962962962963,0.9205925925925926,3144.0,0.9337707919965377,52.21441411952758,3.419816138916098,0.8027989821880398,67,0.195,1.352,0.027,0.026,0.255
24311047,2024-10-30,2062BK1,126.68,8.11,9024.0,3027.0,707.0,1218.0,1730.0,258.0,0.0,4451.0,824.0,0.0,0.15,0.03362962962962963,0.9205925925925926,1988.0,0.9398323317683817,35.135775181282476,2.981169474726468,0.8702213279673691,6,0.2,0.79,0.022,0.023,0.2
24311045,2024-10-30,2062BK1,113.81,8.25,9045.0,3036.0,698.0,2172.0,1707.0,260.0,0.0,6004.0,1196.0,0.0,0.15,0.03362962962962963,0.9205925925925926,1967.0,0.932410290013662,52.754590984511424,2.979249011856726,0.8678190137260459,6,0.2,0.75,0.029,0.024,0.16
24311042,2024-10-30,S.TOWER6VAN,123.87,0.0,10167.0,2850.0,726.0,3225.0,2454.0,85.0,403.0,4638.0,795.0,0.0,0.15,0.03362962962962963,0.9205925925925926,2942.0,0.999999999991927,37.442480019072875,3.56736842105138,0.8341264445952298,67,0.2,1.3,0.028,0.018,0.24
24311040,2024-10-30,2062BK1,131.74,7.93,9933.0,0.0,674.0,0.0,1584.0,234.0,0.0,6554.0,1074.0,0.0,0.15,0.03362962962962963,0.9205925925925926,1818.0,0.9432233120860369,49.749506603539174,9933000000000.0,0.871287128712392,6,0.18,0.74,0.039,0.017,0.21
24311036,2024-10-30,1786500D,132.66,8.13,12330.0,2511.0,696.0,1276.0,1706.0,247.0,0.0,6854.0,1397.0,0.0,0.15,0.03362962962962963,0.9205925925925926,1953.0,0.9422544214721057,51.66591285955325,4.9103942652310195,0.8735279057855231,2,0.16,0.69,0.025,0.019,0.218
24311034,2024-10-30,S.TOWER6VAN,120.5,8.0,10686.0,3207.0,699.0,2393.0,2526.0,108.0,444.0,6206.0,1045.0,561.0,0.15,0.03362962962962963,0.9205925925925926,3078.0,0.9377431906541811,51.50207468836928,3.332086061738905,0.8206627680309224,67,0.176,1.283,0.025,0.021,0.218
24310991,2024-10-30,SAILTOWER6VA,126.4,0.0,9996.0,1659.0,549.0,3352.0,1961.0,0.0,1004.0,6538.0,1213.0,0.0,0.15,0.03362962962962963,0.9205925925925926,2965.0,0.9999999999920886,51.72468354389458,6.025316455692571,0.6613827993252407,68,0.179,1.324,0.032,0.012,0.254
24311007,2024-10-30,S.TOWER6VAN,124.86,8.85,11934.0,2916.0,560.0,2220.0,2509.0,0.0,447.0,6538.0,1137.0,0.0,0.15,0.03362962962962963,0.9205925925925926,2956.0,0.9338119811462583,52.362646163283976,4.092592592591189,0.8487821380240701,67,0.18,1.334,0.033,0.022,0.216
24211020,2024-10-30,2062BK1,121.27,8.2,10995.0,3006.0,698.0,2619.0,1721.0,263.0,0.0,6450.0,1331.0,0.0,0.15,0.03362962962962963,0.9205925925925926,1984.0,0.9366648644401278,53.18710315780336,3.657684630737306,0.867439516128595,6,0.19,0.77,0.024,0.021,0.18
24110996,2024-10-30,2062BK1,124.44,8.25,10260.0,3018.0,554.0,1229.0,1829.0,308.0,0.0,4819.0,783.0,0.0,0.15,0.03362962962962963,0.9205925925925926,2137.0,0.9378250056452045,38.725490195767236,3.399602385684758,0.8558727187642228,6,0.19,0.78,0.03,0.032,0.22
24211037,2024-10-30,2062BK1,127.56,7.98,9180.0,2499.0,652.0,1035.0,1738.0,273.0,263.0,6410.0,1193.0,402.0,0.15,0.03362962962962963,0.9205925925925926,2274.0,0.9411243913166512,50.25086233889737,3.673469387753632,0.764291996481634,6,0.22,0.75,0.031,0.024,0.23
24211035,2024-10-30,2062BK1,120.75,7.98,10599.0,3003.0,646.0,879.0,1735.0,273.0,273.0,6592.0,1185.0,0.0,0.15,0.03362962962962963,0.9205925925925926,2281.0,0.9380097879209354,54.59213250472387,3.529470529469354,0.7606313020601663,6,0.19,0.79,0.027,0.022,0.21
24211033,2024-10-30,2062BK1,122.84,8.0,10977.0,1986.0,608.0,2435.0,1677.0,290.0,0.0,6553.0,1178.0,309.0,0.15,0.03362962962962963,0.9205925925925926,1967.0,0.9388566187638425,53.34581569477901,5.527190332323501,0.8525673614637251,6,0.2,0.73,0.019,0.022,0.21
24211031,2024-10-30,2062BK1,120.57,0.0,9447.0,3006.0,602.0,426.0,1725.0,283.0,0.0,6238.0,1106.0,306.0,0.15,0.03362962962962963,0.9205925925925926,2008.0,0.9999999999917061,51.73757982871579,3.142714570857238,0.8590637450194925,6,0.22,0.75,0.018,0.028,0.24
24211029,2024-10-30,1786500D,122.91,8.0,15873.0,3009.0,602.0,3858.0,1718.0,277.0,0.0,6788.0,1331.0,0.0,0.15,0.03362962962962963,0.9205925925925926,1995.0,0.938889313261486,55.227402163735846,5.275174476568536,0.8611528822050821,2,0.22,0.74,0.015,0.018,0.235
24211028,2024-10-30,2062BK1,125.65,0.0,11031.0,3177.0,712.0,3277.0,1718.0,284.0,0.0,6498.0,1198.0,264.0,0.15,0.03362962962962963,0.9205925925925926,2002.0,0.9999999999920414,51.71508157539422,3.4721435316325238,0.8581418581414295,6,0.21,0.79,0.022,0.022,0.21
24110987,2024-10-30,EXPORTDSP14,124.07,0.0,10530.0,3255.0,674.0,2583.0,1729.0,291.0,0.0,6596.0,1195.0,0.0,0.15,0.03362962962962963,0.9205925925925926,2020.0,0.99999999999194,53.16353671271731,3.2350230414736605,0.8559405940589823,55,0.212,0.796,0.028,0.029,0.188
24210995,2024-10-30,SAILTOWER6VA,123.45,8.81,10224.0,2043.0,704.0,2871.0,1897.0,0.0,979.0,6499.0,1504.0,0.0,0.15,0.03362962962962963,0.9205925925925926,2876.0,0.9333887796693379,52.64479546332406,5.0044052863411626,0.6595966620303687,68,0.198,1.346,0.037,0.017,0.237
24210997,2024-10-30,S.TOWER6VAN,121.85,8.47,10197.0,2004.0,701.0,2858.0,2525.0,152.0,574.0,6803.0,1671.0,0.0,0.15,0.03362962962962963,0.9205925925925926,3251.0,0.9350061387282459,55.83093967947615,5.088323353290874,0.7766840972006224,67,0.189,1.356,0.029,0.021,0.197
24110994,2024-10-30,EXPORTDSP14,121.48,8.54,10110.0,3231.0,401.0,2000.0,1831.0,311.0,0.0,6696.0,1271.0,0.0,0.15,0.03362962962962963,0.9205925925925926,2142.0,0.9343177972547738,55.12018439203885,3.1290622098411855,0.8548085901023087,55,0.214,0.787,0.023,0.026,0.205
24211003,2024-10-30,2062BK1,128.04,8.66,10911.0,2007.0,701.0,2845.0,1701.0,310.0,213.0,6658.0,1425.0,0.0,0.15,0.03362962962962963,0.9205925925925926,2224.0,0.9366495976522557,51.99937519484537,5.436472346783539,0.764838129496059,6,0.19,0.78,0.024,0.024,0.22
24211006,2024-10-30,2062BK1,126.31,8.45,10398.0,1995.0,897.0,2560.0,1647.0,297.0,273.0,6780.0,1600.0,0.0,0.15,0.03362962962962963,0.9205925925925926,2217.0,0.9372959335044726,53.67746021650164,5.212030075185357,0.7428958051417488,6,0.19,0.78,0.025,0.018,0.24
24211008,2024-10-30,C20MMNC,126.01,8.21,10296.0,1989.0,715.0,3633.0,1708.0,297.0,273.0,6697.0,1520.0,0.0,0.15,0.03362962962962963,0.9205925925925926,2278.0,0.9388317687308984,53.14657566817596,5.176470588232692,0.7497805092182837,42,0.208,0.821,0.023,0.023,0.212
24211011,2024-10-30,C20MMNC,105.92,0.0,9150.0,3021.0,723.0,1350.0,1711.0,294.0,0.0,5997.0,1221.0,0.0,0.15,0.03362962962962963,0.9205925925925926,2005.0,0.9999999999905589,56.61820241638389,3.0287984111211426,0.8533665835407215,42,0.211,0.806,0.028,0.021,0.211
24211014,2024-10-30,1786500D,119.84,0.0,10989.0,3078.0,712.0,2376.0,1721.0,300.0,0.0,6512.0,1592.0,0.0,0.15,0.03362962962962963,0.9205925925925926,2021.0,0.9999999999916556,54.3391188246467,3.5701754385953315,0.8515586343390146,2,0.21,0.8,0.026,0.023,0.201
24211016,2024-10-30,1786500D,122.48,0.0,10854.0,2490.0,707.0,2717.0,1684.0,300.0,0.0,6145.0,1071.0,0.0,0.15,0.03362962962962963,0.9205925925925926,1984.0,0.9999999999918354,50.1714565639274,4.359036144576563,0.8487903225802174,2,0.21,0.78,0.023,0.021,0.174
24211018,2024-10-30,2062BK1,123.15,8.2,10989.0,3000.0,715.0,2316.0,1664.0,257.0,0.0,6717.0,1190.0,0.0,0.15,0.03362962962962963,0.9205925925925926,1921.0,0.9375713741839548,54.543239950836025,3.662999999998779,0.8662155127533232,6,0.21,0.75,0.027,0.021,0.23
24311032,2024-10-30,2062BK1,124.86,0.0,10137.0,0.0,710.0,1180.0,1698.0,277.0,0.0,6431.0,1084.0,0.0,0.15,0.03362962962962963,0.9205925925925926,1975.0,0.999999999991991,51.505686368320475,10137000000000.0,0.8597468354426027,6,0.19,0.74,0.019,0.022,0.21
24211022,2024-10-30,2062BK1,121.55,8.22,10977.0,2535.0,709.0,1990.0,1738.0,260.0,0.0,6287.0,1137.0,0.0,0.15,0.03362962962962963,0.9205925925925926,1998.0,0.9366571626652026,51.723570546674424,4.330177514791191,0.8698698698694345,6,0.22,0.74,0.03,0.018,0.2
24211024,2024-10-30,1786500D,121.8,8.3,10470.0,3003.0,701.0,2546.0,1698.0,257.0,0.0,6352.0,1155.0,0.0,0.15,0.03362962962962963,0.9205925925925926,1955.0,0.9362029208229348,52.15106732305295,3.4865134865123255,0.8685421994880468,2,0.2,0.8,0.033,0.025,0.231
24211026,2024-10-30,1786500D,123.67,0.0,11028.0,2997.0,704.0,2540.0,1664.0,283.0,0.0,6796.0,1199.0,476.0,0.15,0.03362962962962963,0.9205925925925926,1947.0,0.9999999999919139,54.95269669236716,3.679679679678452,0.8546481766816361,2,0.19,0.76,0.022,0.015,0.233
24111002,2024-10-30,S.TOWER6VAN,118.5,8.25,11259.0,2967.0,787.0,3123.0,2467.0,105.0,484.0,2716.0,1658.0,0.0,0.15,0.03362962962962963,0.9205925925925926,3056.0,0.9349112425961742,22.919831223435274,3.794742163800541,0.807264397905495,67,0.18,1.3,0.03,0.026,0.219
24311010,2024-10-30,S.TOWER6VAN,123.44,8.87,10785.0,3324.0,691.0,2250.0,2525.0,85.0,406.0,6338.0,1118.0,0.0,0.15,0.03362962962962963,0.9205925925925926,3016.0,0.9329604716126297,51.344782890057154,3.24458483754415,0.8372015915116587,67,0.179,1.36,0.039,0.026,0.21
24311081,2024-10-31,1786500D,129.2,8.0,9537.0,3129.0,701.0,2288.0,1731.0,277.0,0.0,6562.0,1154.0,0.0,0.1485217391304348,0.03739130434782609,0.8104782608695651,2008.0,0.9416909620922618,50.78947368381743,3.0479386385416913,0.862051792828256,2,0.15,0.77,0.022,0.028,0.215
24311053,2024-10-31,C20MMNC,121.49,8.11,8994.0,2964.0,699.0,2562.0,1759.0,258.0,0.0,6334.0,1292.0,0.0,0.1485217391304348,0.03739130434782609,0.8104782608695651,2017.0,0.9374228394989397,52.13597826938731,3.034412955464563,0.8720872583039802,42,0.181,0.774,0.033,0.03,0.22
24311051,2024-10-31,S.TOWER6VAN,128.23,7.42,10077.0,2952.0,699.0,2127.0,2477.0,0.0,397.0,6807.0,1155.0,0.0,0.1485217391304348,0.03739130434782609,0.8104782608695651,2874.0,0.9453004054482471,53.08430164506681,3.4136178861777053,0.861864996520229,67,0.199,1.337,0.037,0.03,0.219
24211087,2024-10-31,2062BK1,120.92,7.98,9027.0,2982.0,726.0,1720.0,1728.0,344.0,0.0,6340.0,1164.0,0.0,0.1485217391304348,0.03739130434782609,0.8104782608695651,2072.0,0.9380915438251506,52.43135957614595,3.027162977866188,0.8339768339764315,6,0.22,0.75,0.029,0.033,0.22
24211083,2024-10-31,2062BK1,124.63,8.0,9387.0,2763.0,701.0,1870.0,1664.0,270.0,0.0,6608.0,1275.0,278.0,0.1485217391304348,0.03739130434782609,0.8104782608695651,1934.0,0.9396818216019025,53.0209419878599,3.397394136806588,0.8603929679416441,6,0.17,0.76,0.018,0.024,0.19
24211080,2024-10-31,SEQRFE550D,125.5,8.0,9690.0,2130.0,704.0,2324.0,1718.0,250.0,0.0,6520.0,1428.0,0.0,0.1485217391304348,0.03739130434782609,0.8104782608695651,1968.0,0.9400749063599995,51.952191234645795,4.549295774645752,0.8729674796743532,73,0.23,0.86,0.023,0.026,0.22
24211077,2024-10-31,2062BK1,121.53,8.0,9900.0,1650.0,558.0,2953.0,1833.0,304.0,0.0,6209.0,1789.0,0.0,0.1485217391304348,0.03739130434782609,0.8104782608695651,2137.0,0.9382382459589421,51.09026577757681,5.999999999996364,0.8577445016374087,6,0.22,0.8,0.019,0.028,0.18
24211070,2024-10-31,EXPORTDSP14,118.79,0.0,10473.0,1869.0,572.0,3470.0,1772.0,297.0,0.0,6498.0,1219.0,0.0,0.1485217391304348,0.03739130434782609,0.8104782608695651,2069.0,0.9999999999915817,54.70157420612255,5.603531300157515,0.8564523924597117,55,0.197,0.845,0.022,0.02,0.191
24211067,2024-10-31,SEQRFE550D,117.5,0.0,9942.0,2196.0,564.0,2777.0,1833.0,310.0,0.0,5787.0,1009.0,0.0,0.1485217391304348,0.03739130434782609,0.8104782608695651,2143.0,0.9999999999914894,49.25106382936807,4.5273224043695235,0.8553429771344585,73,0.23,0.8,0.025,0.023,0.22
24211064,2024-10-31,EXPORTDSP14,123.36,0.0,9339.0,2334.0,569.0,2549.0,1806.0,304.0,0.0,6117.0,1096.0,0.0,0.1485217391304348,0.03739130434782609,0.8104782608695651,2110.0,0.9999999999918936,49.586575875084414,4.001285347041987,0.8559241706157081,55,0.213,0.759,0.024,0.022,0.199
24211061,2024-10-31,EXPORTDSP14,118.11,7.54,9492.0,2505.0,756.0,2335.0,1671.0,263.0,0.0,6503.0,1126.0,0.0,0.1485217391304348,0.03739130434782609,0.8104782608695651,1934.0,0.939992041377318,55.058843450554065,3.7892215568847147,0.864012409513514,55,0.202,0.748,0.026,0.019,0.194
24211058,2024-10-31,S.TOWER6VAN,122.79,9.24,10062.0,2493.0,754.0,2234.0,2595.0,135.0,581.0,6395.0,1123.0,315.0,0.1485217391304348,0.03739130434782609,0.8104782608695651,3311.0,0.9300159054689843,52.08078833738838,4.036101083030872,0.7837511325881051,67,0.178,1.311,0.024,0.019,0.189
24211055,2024-10-31,S.TOWER6VAN,122.45,8.21,9597.0,2544.0,759.0,2234.0,2514.0,125.0,560.0,6398.0,1124.0,360.0,0.1485217391304348,0.03739130434782609,0.8104782608695651,3199.0,0.9371651614806585,52.24989791709065,3.7724056603758758,0.7858705845574286,67,0.19,1.33,0.035,0.025,0.188
24211052,2024-10-31,2062BK1,122.55,8.15,9084.0,1329.0,811.0,2207.0,1721.0,270.0,263.0,5933.0,1061.0,0.0,0.1485217391304348,0.03739130434782609,0.8104782608695651,2254.0,0.9376434582942799,48.41289269646338,6.835214446947453,0.7635314995560055,6,0.18,0.8,0.034,0.022,0.2
24211048,2024-10-31,S.TOWER6VAN,126.22,7.54,9894.0,2013.0,814.0,3016.0,2494.0,94.0,574.0,6794.0,1651.0,0.0,0.1485217391304348,0.03739130434782609,0.8104782608695651,3162.0,0.9436303827680651,53.82665187724745,4.915052160951359,0.7887413029725526,67,0.197,1.293,0.022,0.018,0.193
24211046,2024-10-31,C20MMNC,123.62,8.65,9432.0,2004.0,806.0,2855.0,1664.0,273.0,0.0,6266.0,1078.0,0.0,0.1485217391304348,0.03739130434782609,0.8104782608695651,1937.0,0.9346034626072836,50.687591004281764,4.706586826344957,0.8590604026841203,42,0.195,0.782,0.028,0.021,0.225
24211044,2024-10-31,S.TOWER6VAN,126.7,8.12,10215.0,2001.0,800.0,2487.0,2535.0,95.0,577.0,6701.0,1166.0,0.0,0.1485217391304348,0.03739130434782609,0.8104782608695651,3207.0,0.9397715472412124,52.88871349603087,5.10494752623433,0.7904583723103241,67,0.193,1.302,0.038,0.02,0.222
24211043,2024-10-31,C20MMNC,122.27,0.0,10407.0,2904.0,707.0,2105.0,1725.0,283.0,0.0,6328.0,1023.0,331.0,0.1485217391304348,0.03739130434782609,0.8104782608695651,2008.0,0.9999999999918213,51.754314222198786,3.583677685949179,0.8590637450194925,42,0.203,0.757,0.029,0.02,0.225
24211041,2024-10-31,S.TOWER6VAN,122.12,7.92,11358.0,3045.0,698.0,2801.0,2487.0,115.0,500.0,6744.0,1222.0,0.0,0.1485217391304348,0.03739130434782609,0.8104782608695651,3102.0,0.9390956628657408,55.22436947219764,3.730049261082519,0.8017408123788518,67,0.178,1.325,0.035,0.021,0.199
24111096,2024-10-31,2062BK1,122.72,7.92,9465.0,2865.0,704.0,2294.0,1716.0,350.0,0.0,3714.0,909.0,3099.0,0.1485217391304348,0.03739130434782609,0.8104782608695651,2066.0,0.9393753827239792,30.264015645124967,3.3036649214648155,0.8305905130683299,6,0.19,0.83,0.039,0.025,0.21
24111091,2024-10-31,1786500D,133.16,0.0,12441.0,2160.0,694.0,4148.0,1728.0,294.0,0.0,6588.0,1380.0,312.0,0.1485217391304348,0.03739130434782609,0.8104782608695651,2022.0,0.9999999999924903,49.474316611223536,5.759722222219556,0.8545994065277672,2,0.21,0.87,0.04,0.031,0.239
24111084,2024-10-31,2062BK1,124.04,7.98,8205.0,1959.0,740.0,1773.0,1713.0,298.0,0.0,2652.0,1298.0,0.0,0.1485217391304348,0.03739130434782609,0.8104782608695651,2011.0,0.9395546129303171,21.38019993533231,4.188361408879945,0.8518150174038529,6,0.17,0.79,0.035,0.019,0.22
24111082,2024-10-31,2062BK1,118.9,0.0,10050.0,1956.0,697.0,4664.0,1722.0,301.0,0.0,3507.0,1094.0,0.0,0.1485217391304348,0.03739130434782609,0.8104782608695651,2023.0,0.9999999999915895,29.4953742638394,5.1380368098133244,0.8512110726639391,6,0.2,0.78,0.032,0.026,0.23
24111078,2024-10-31,2062BK1,120.0,8.0,9696.0,1968.0,702.0,3911.0,1729.0,301.0,0.0,5615.0,1189.0,0.0,0.1485217391304348,0.03739130434782609,0.8104782608695651,2030.0,0.9374999999926759,46.79166666627673,4.926829268290179,0.851724137930615,6,0.2,0.83,0.027,0.024,0.27
24111076,2024-10-31,SEQRFE550D,118.8,8.0,9894.0,1989.0,697.0,3708.0,1735.0,298.0,0.0,3894.0,1087.0,0.0,0.1485217391304348,0.03739130434782609,0.8104782608695651,2033.0,0.9369085173427688,32.77777777750187,4.974358974356473,0.8534185932115822,73,0.23,0.83,0.022,0.024,0.18
24211093,2024-10-31,2062BK1,121.57,7.92,8115.0,0.0,613.0,3227.0,1671.0,330.0,0.0,6615.0,1731.0,0.0,0.1485217391304348,0.03739130434782609,0.8104782608695651,2001.0,0.9388369758209992,54.41309533557281,8114999999999.999,0.8350824587701974,6,0.2,0.78,0.024,0.022,0.2
24111074,2024-10-31,2062BK1,120.86,8.2,10044.0,2991.0,687.0,4302.0,1828.0,305.0,0.0,5339.0,1163.0,0.0,0.1485217391304348,0.03739130434782609,0.8104782608695651,2133.0,0.9364636603057768,44.1750786029772,3.358074222666881,0.8570089076414172,6,0.18,0.83,0.025,0.026,0.18
24111069,2024-10-31,2062BK1,118.56,8.0,9735.0,2472.0,681.0,3244.0,1833.0,311.0,0.0,3313.0,518.0,0.0,0.1485217391304348,0.03739130434782609,0.8104782608695651,2144.0,0.9367888748345702,27.943657219737315,3.9381067961149117,0.8549440298503476,6,0.22,0.75,0.03,0.027,0.18
24111066,2024-10-31,S.TOWER6VAN,128.51,0.0,10176.0,2133.0,3224.0,2960.0,2529.0,102.0,475.0,6899.0,1147.0,0.0,0.1485217391304348,0.03739130434782609,0.8104782608695651,3106.0,0.9999999999922186,53.6845381678182,4.770745428971041,0.8142305215708905,67,0.18,1.31,0.026,0.021,0.21
24111063,2024-10-31,2062BK1,116.53,0.0,10149.0,2298.0,679.0,2973.0,1780.0,244.0,0.0,6713.0,2926.0,0.0,0.1485217391304348,0.03739130434782609,0.8104782608695651,2024.0,0.9999999999914185,57.607483051080344,4.416449086159958,0.879446640315771,6,0.19,0.78,0.027,0.024,0.23
24111060,2024-10-31,2062BK1,122.67,7.89,10485.0,1974.0,790.0,3212.0,1729.0,267.0,0.0,6787.0,1131.0,0.0,0.1485217391304348,0.03739130434782609,0.8104782608695651,1996.0,0.939568014698686,55.327300888111786,5.311550151972993,0.8662324649294257,6,0.19,0.76,0.04,0.024,0.2
24111057,2024-10-31,2062BK1,119.51,8.16,10008.0,2298.0,797.0,2802.0,1770.0,288.0,0.0,6587.0,1329.0,0.0,0.1485217391304348,0.03739130434782609,0.8104782608695651,2058.0,0.9360852196997251,55.116726633293304,4.355091383810115,0.8600583090374829,6,0.21,0.77,0.033,0.022,0.22
24111054,2024-10-31,2062BK1,119.6,9.58,9099.0,2142.0,0.0,804.0,1780.0,253.0,0.0,6718.0,1100.0,0.0,0.1485217391304348,0.03739130434782609,0.8104782608695651,2033.0,0.9258399132921052,56.17056856140326,4.247899159661882,0.8755533694043898,6,0.19,0.78,0.028,0.02,0.19
24111072,2024-10-31,EXPORTDSP14,116.69,8.0,10302.0,1977.0,734.0,3664.0,1831.0,307.0,0.0,5355.0,1075.0,0.0,0.1485217391304348,0.03739130434782609,0.8104782608695651,2138.0,0.9358408853882761,45.8908218352396,5.210925644913904,0.8564078578106378,55,0.18,0.81,0.027,0.026,0.19
24211098,2024-10-31,2062BK1,122.66,8.13,9828.0,3030.0,677.0,1526.0,1698.0,300.0,0.0,6663.0,4473.0,0.0,0.1485217391304348,0.03739130434782609,0.8104782608695651,1998.0,0.9378392843417859,54.32088700428566,3.243564356434573,0.8498498498494245,6,0.22,0.9,0.033,0.023,0.24
24211089,2024-10-31,SEQRFE550D,124.5,8.41,12660.0,3081.0,979.0,1705.0,1698.0,240.0,216.0,6514.0,1384.0,0.0,0.1485217391304348,0.03739130434782609,0.8104782608695651,2154.0,0.9367240990073229,52.321285140141995,4.109055501459231,0.7883008356542301,73,0.21,0.87,0.029,0.032,0.21
24311097,2024-10-31,2062BK1,115.57,7.86,9087.0,3336.0,698.0,2001.0,1684.0,358.0,0.0,6414.0,1108.0,0.0,0.1485217391304348,0.03739130434782609,0.8104782608695651,2042.0,0.9363201814717952,55.498831876304415,2.723920863308536,0.8246816846225149,6,0.19,0.88,0.04,0.033,0.21
24311102,2024-10-31,EXPORTDSP14,106.67,0.0,10338.0,3138.0,698.0,1068.0,1731.0,308.0,0.0,6512.0,1073.0,366.0,0.1485217391304348,0.03739130434782609,0.8104782608695651,2039.0,0.9999999999906253,61.04809224654497,3.2944550669205563,0.848945561549363,55,0.21,0.85,0.018,0.035,0.25
24311090,2024-10-31,2062BK1,122.82,7.83,9108.0,3288.0,707.0,1501.0,1680.0,365.0,0.0,6585.0,1224.0,0.0,0.1485217391304348,0.03739130434782609,0.8104782608695651,2045.0,0.9400688863303477,53.615046408943044,2.7700729926998875,0.8215158924201362,6,0.19,0.78,0.027,0.031,0.2
24311088,2024-10-31,SEQRFE550D,122.45,8.17,9900.0,2808.0,701.0,1499.0,1684.0,356.0,0.0,6352.0,1075.0,0.0,0.1485217391304348,0.03739130434782609,0.8104782608695651,2040.0,0.937452151271341,51.874234380956516,3.52564102563977,0.8254901960780268,73,0.21,0.83,0.027,0.026,0.17
24311086,2024-10-31,2062BK1,121.99,8.13,9459.0,2796.0,699.0,1503.0,1681.0,349.0,0.0,6281.0,1076.0,0.0,0.1485217391304348,0.03739130434782609,0.8104782608695651,2030.0,0.9375192130269173,51.48782687063294,3.3830472102992193,0.8280788177335823,6,0.19,0.8,0.025,0.028,0.19
24311079,2024-10-31,2062BK1,115.86,8.0,9552.0,2826.0,693.0,2761.0,1708.0,275.0,0.0,6643.0,1172.0,362.0,0.1485217391304348,0.03739130434782609,0.8104782608695651,1983.0,0.9354109478367882,57.33644053118128,3.3800424628438144,0.8613212304584663,6,0.207,0.858,0.025,0.021,0.213
