Repository: SiddharthKumar268/FerroMind

# FerroMind
*Ferro-Alloy Optimisation using Machine Learning*
**SAIL Durgapur Steel Plant | Steel Melting Shop**
Intern: Siddharth Kumar | FY 2023-24 to FY 2025-26

---

## Quick Start

```bash

# 2. Place raw Excel files in data/raw/

## Dataset

| | |
|---|---|
| Total heats after cleaning | 47,421 |
| Training set | 37,936 heats (Apr 2023 – Jun 2025) |
| Test set | 9,485 heats (Jun 2025 – Dec 2025) |
| Input features | 21 (16 raw + 5 engineered) |
| Target variables | Mn, Si, C, S, P |
| BOF grades | 76 distinct grades |
| Split method | Chronological 80/20 — no shuffle, no leakage |

---

File: data/processed/sms_train.csv (part 182 of 253)
Heat_Number,Date,BOF Grade Code,Hot Metal Addn. Weight,Scrap Addn. Weight,Lime Into Converter,Dolomite Into Converter,Lime Into Ladle,Iron Ore Into Converter,SIMN Into Ladle,FESI Into Ladle,FEMN Into Ladle,Measered O2 Mainblow II,Duration of Mainblow I/II,Measered O2 2nd Blow,HM_P,HM_S,HM_Si,Total_FA_Ladle,HM_Ratio,O2_per_ton_HM,Lime_Dolo_Ratio,SiMn_FA_Fraction,Grade_Encoded,C,Mn,P,S,Si
24311075,2024-10-31,S.TOWER6VAN,124.4,8.0,9522.0,2961.0,704.0,1970.0,2473.0,106.0,401.0,5911.0,1035.0,378.0,0.1485217391304348,0.03739130434782609,0.8104782608695651,2980.0,0.9395770392678281,47.51607717003604,3.215805471123534,0.8298657718118021,67,0.19,1.31,0.025,0.023,0.22
24311073,2024-10-31,SEQRFE550D,122.95,0.0,10902.0,2823.0,699.0,2338.0,1718.0,268.0,0.0,6508.0,1136.0,357.0,0.1485217391304348,0.03739130434782609,0.8104782608695651,1986.0,0.9999999999918666,52.932086213477575,3.8618490967042645,0.8650553877135624,73,0.21,0.84,0.022,0.023,0.18
24311071,2024-10-31,S.TOWER6VAN,126.2,8.62,11256.0,3282.0,701.0,2487.0,2187.0,99.0,452.0,6612.0,1102.0,368.0,0.1485217391304348,0.03739130434782609,0.8104782608695651,2738.0,0.9360628986727781,52.393026940947756,3.4296160877503263,0.7987582176768449,67,0.17,1.372,0.024,0.024,0.188
24311068,2024-10-31,2062BK1,130.33,8.01,10686.0,2193.0,696.0,1564.0,1783.0,277.0,0.0,6397.0,1095.0,254.0,0.1485217391304348,0.03739130434782609,0.8104782608695651,2060.0,0.9420991759365182,49.08309675401609,4.872777017781636,0.8655339805821041,6,0.2,0.78,0.019,0.025,0.19
24311092,2024-10-31,2062BK1,124.76,8.13,9246.0,3288.0,698.0,1000.0,1673.0,359.0,0.0,6785.0,1192.0,0.0,0.1485217391304348,0.03739130434782609,0.8104782608695651,2032.0,0.9388215817522853,54.384418082282906,2.8120437956195827,0.8233267716531382,6,0.21,0.78,0.028,0.028,0.21
24311065,2024-10-31,S.TOWER6VAN,119.33,0.0,9132.0,2856.0,701.0,1991.0,2494.0,108.0,400.0,6125.0,1061.0,365.0,0.1485217391304348,0.03739130434782609,0.8104782608695651,3002.0,0.9999999999916198,51.32824939201099,3.1974789915955193,0.830779480346159,67,0.19,1.361,0.028,0.019,0.201
24311059,2024-10-31,C20MMNC,119.32,8.18,9330.0,2979.0,704.0,3327.0,1683.0,261.0,0.0,6314.0,1092.0,0.0,0.1485217391304348,0.03739130434782609,0.8104782608695651,1944.0,0.935843137247562,52.91652698581196,3.131923464248697,0.8657407407402954,42,0.2,0.788,0.035,0.027,0.207
24311056,2024-10-31,C20MMNC,123.7,8.09,8940.0,2991.0,699.0,3147.0,1729.0,264.0,0.0,6396.0,1089.0,0.0,0.1485217391304348,0.03739130434782609,0.8104782608695651,1993.0,0.9386144623951848,51.705739692387176,2.988966900701107,0.8675363773201868,42,0.21,0.79,0.027,0.023,0.21
24311062,2024-10-31,S.TOWER6VAN,127.63,8.54,8958.0,2982.0,702.0,2552.0,2512.0,106.0,458.0,6169.0,1271.0,612.0,0.1485217391304348,0.03739130434782609,0.8104782608695651,3076.0,0.9372842769997998,48.33503094845777,3.004024144868208,0.816644993497784,67,0.191,1.34,0.022,0.016,0.204
24311095,2024-10-31,SEQRFE550D,124.93,8.25,8946.0,3369.0,696.0,2186.0,1658.0,359.0,0.0,6963.0,1265.0,0.0,0.1485217391304348,0.03739130434782609,0.8104782608695651,2017.0,0.9380537618190566,55.73521171811626,2.65538735529752,0.8220128904309262,73,0.21,0.85,0.027,0.03,0.24
24111099,2024-11-01,2062BK1,117.31,8.18,9864.0,1614.0,689.0,2706.0,1729.0,294.0,0.0,3719.0,3726.0,0.0,0.1564,0.0354,0.7702,2023.0,0.9348155231418055,31.70232716706417,6.111524163564987,0.8546712802763942,6,0.192,0.811,0.027,0.023,0.198
24111113,2024-11-01,EXPORTDSP14,124.87,0.0,9042.0,1581.0,589.0,435.0,1776.0,305.0,0.0,6520.0,2691.0,0.0,0.1564,0.0354,0.7702,2081.0,0.9999999999919916,52.214302874571835,5.719165085385377,0.8534358481495178,55,0.21,0.807,0.022,0.026,0.2
24111116,2024-11-01,EXPORTDSP14,128.19,0.0,10920.0,3030.0,734.0,4644.0,1749.0,294.0,0.0,6039.0,1211.0,292.0,0.1564,0.0354,0.7702,2043.0,0.9999999999921991,47.10975895118879,3.6039603960384143,0.8560939794415781,55,0.2,0.81,0.022,0.023,0.2
24111121,2024-11-01,EXPORTDSP14,127.24,7.99,10575.0,3234.0,940.0,2592.0,1760.0,282.0,0.0,6162.0,1194.0,394.0,0.1564,0.0354,0.7702,2042.0,0.9409154773279531,48.42816724262474,3.2699443413719016,0.8619000979427709,55,0.21,0.78,0.023,0.022,0.2
24211111,2024-11-01,2062BK1,127.44,0.0,9192.0,2802.0,674.0,698.0,1627.0,283.0,0.0,6470.0,1144.0,0.0,0.1564,0.0354,0.7702,1910.0,0.9999999999921532,50.76898932791298,3.2805139186283796,0.8518324607325383,6,0.22,0.79,0.034,0.022,0.16
24111124,2024-11-01,2062BK1,124.86,0.0,10164.0,3000.0,877.0,2177.0,1756.0,281.0,0.0,6032.0,1204.0,371.0,0.1564,0.0354,0.7702,2037.0,0.999999999991991,48.310107319811706,3.3879999999988706,0.8620520373093461,6,0.192,0.776,0.02,0.019,0.204
24211107,2024-11-01,EXPORTDSP14,123.84,0.0,10392.0,3135.0,712.0,1281.0,1714.0,297.0,0.0,6605.0,1166.0,0.0,0.1564,0.0354,0.7702,2011.0,0.999999999991925,53.33494831998276,3.31483253588411,0.8523122824461202,55,0.21,0.79,0.026,0.024,0.18
24111128,2024-11-01,C20MMNC,128.91,8.0,10752.0,2958.0,0.0,2054.0,0.0,0.0,0.0,6112.0,1384.0,0.0,0.1564,0.0354,0.7702,0.0,0.9415674530644835,47.41292374488083,3.6348884381326454,0.0,42,0.21,0.78,0.019,0.02,0.22
24211109,2024-11-01,2062BK1,121.31,0.0,9444.0,3009.0,668.0,1483.0,1640.0,273.0,0.0,6298.0,1443.0,0.0,0.1564,0.0354,0.7702,1913.0,0.9999999999917566,51.91657736335078,3.138584247257182,0.8572922111861697,6,0.19,0.77,0.021,0.023,0.21
24311147,2024-11-01,SEQRFE550D,129.67,7.76,9930.0,2667.0,699.0,1338.0,1763.0,312.0,0.0,6831.0,2167.0,0.0,0.1564,0.0354,0.7702,2075.0,0.9435348904828385,52.679879694203144,3.723284589424926,0.8496385542164581,73,0.23,0.9,0.034,0.02,0.19
24311100,2024-11-01,2062BK1,135.82,0.0,9633.0,3315.0,704.0,4074.0,1763.0,306.0,0.0,7003.0,1817.0,0.0,0.1564,0.0354,0.7702,2069.0,0.9999999999926374,51.56088941207805,2.9058823529402997,0.8521024649585055,6,0.19,0.81,0.039,0.032,0.21
24311155,2024-11-01,IS2062E350BR,131.73,0.0,9999.0,2988.0,688.0,0.0,2544.0,64.0,505.0,6428.0,1143.0,0.0,0.1564,0.0354,0.7702,3113.0,0.9999999999924089,48.79678129470283,3.3463855421675546,0.817218117571212,59,0.2,1.37,0.028,0.024,0.22
24211105,2024-11-01,2062BK1,124.32,0.0,10131.0,3027.0,665.0,548.0,1698.0,307.0,0.0,6655.0,1197.0,0.0,0.1564,0.0354,0.7702,2005.0,0.9999999999919562,53.53120978077919,3.3468780971247614,0.846882793017034,6,0.2,0.77,0.024,0.022,0.17
24211103,2024-11-01,2062BK1,126.59,0.0,10713.0,3102.0,707.0,1163.0,1671.0,294.0,0.0,6709.0,1364.0,281.0,0.1564,0.0354,0.7702,1965.0,0.9999999999921004,52.997867129686405,3.4535783365559465,0.8503816793888802,6,0.18,0.82,0.035,0.023,0.18
24211101,2024-11-01,2062BK1,111.12,0.0,10452.0,1248.0,674.0,0.0,1728.0,307.0,0.0,6038.0,1105.0,0.0,0.1564,0.0354,0.7702,2035.0,0.9999999999910006,54.33765298727197,8.374999999993289,0.8491400491396319,6,0.185,0.813,0.04,0.032,0.227
24311142,2024-11-01,IS2062E350BR,134.18,8.54,8400.0,2505.0,694.0,1812.0,2645.0,79.0,604.0,6509.0,1099.0,0.0,0.1564,0.0354,0.7702,3328.0,0.9401625560472243,48.50946489753682,3.353293413172314,0.7947716346151458,59,0.16,1.38,0.029,0.022,0.21
24111132,2024-11-01,C20MMNC,133.6,0.0,10485.0,2991.0,920.0,1573.0,1761.0,305.0,0.0,6379.0,1163.0,414.0,0.1564,0.0354,0.7702,2066.0,0.9999999999925151,47.74700598766657,3.505516549647775,0.8523717328166251,42,0.22,0.75,0.02,0.021,0.22
24311134,2024-11-01,C20MMNC,123.89,8.0,10194.0,2271.0,801.0,2520.0,1657.0,258.0,0.0,6793.0,1178.0,0.0,0.1564,0.0354,0.7702,1915.0,0.939343392213668,54.83089837715045,4.488771466312422,0.8652741514355795,42,0.205,0.766,0.025,0.022,0.225
24111138,2024-11-01,IS2062E350BR,129.22,8.0,9249.0,2304.0,710.0,3181.0,2430.0,99.0,417.0,3884.0,1164.0,0.0,0.1564,0.0354,0.7702,2946.0,0.941699460713149,30.057266676752384,4.014322916664924,0.824847250508885,59,0.17,1.39,0.032,0.022,0.24
24311131,2024-11-01,C20MMNC,126.18,8.0,9132.0,2151.0,848.0,1749.0,1620.0,262.0,0.0,6668.0,1123.0,0.0,0.1564,0.0354,0.7702,1882.0,0.9403785959089256,52.84514186041492,4.245467224544749,0.8607863974490644,42,0.199,0.77,0.024,0.021,0.215
24211085,2024-11-01,1786500D,123.09,7.95,6945.0,2997.0,712.0,1566.0,1691.0,354.0,0.0,6561.0,1181.0,0.0,0.1564,0.0354,0.7702,2045.0,0.9393315018243337,53.30246161302053,2.3173173173165442,0.826894865525268,2,0.19,0.74,0.017,0.02,0.224
24311129,2024-11-01,2062BK1,120.8,0.0,9624.0,2211.0,701.0,1358.0,1678.0,254.0,0.0,6803.0,1173.0,0.0,0.1564,0.0354,0.7702,1932.0,0.9999999999917218,56.31622516509672,4.352781546809429,0.8685300207034842,6,0.19,0.8,0.025,0.02,0.21
24311126,2024-11-01,R34,122.03,0.0,10566.0,2391.0,798.0,2377.0,1100.0,257.0,0.0,6205.0,1244.0,0.0,0.1564,0.0354,0.7702,1357.0,0.9999999999918052,50.848152093330754,4.419071518191377,0.8106116433302796,66,0.62,0.74,0.03,0.027,0.26
24311123,2024-11-01,2062BK1,123.06,7.94,9807.0,2649.0,798.0,2060.0,1712.0,258.0,0.0,6276.0,1080.0,0.0,0.1564,0.0354,0.7702,1970.0,0.9393893129699284,50.9995124325451,3.702151755377991,0.8690355329944828,6,0.19,0.77,0.026,0.031,0.21
24311120,2024-11-01,2062BK1,126.72,8.16,9426.0,1977.0,798.0,1160.0,1735.0,281.0,0.0,6685.0,1129.0,0.0,0.1564,0.0354,0.7702,2016.0,0.9395017793524653,52.75410353493723,4.767830045521109,0.8606150793646524,6,0.2,0.86,0.036,0.022,0.21
24311117,2024-11-01,2062BK1,125.1,8.13,9141.0,2742.0,961.0,2354.0,1569.0,264.0,0.0,6644.0,1122.0,0.0,0.1564,0.0354,0.7702,1833.0,0.938977707716438,53.109512389663394,3.3336980306333577,0.855973813420155,6,0.19,0.76,0.039,0.03,0.16
24311115,2024-11-01,2062BK1,123.95,8.0,8478.0,2169.0,699.0,2076.0,1672.0,264.0,0.0,6614.0,1245.0,0.0,0.1564,0.0354,0.7702,1936.0,0.9393709738466135,53.360225897108826,3.908713692944256,0.8636363636359176,6,0.18,0.77,0.039,0.034,0.18
24311112,2024-11-01,2062BK1,120.45,0.0,9363.0,3018.0,795.0,2460.0,1680.0,267.0,0.0,6246.0,1031.0,358.0,0.1564,0.0354,0.7702,1947.0,0.9999999999916978,51.8555417181249,3.102385685883664,0.8628659476112671,6,0.18,0.81,0.027,0.026,0.18
24311110,2024-11-01,EXPORTDSP14,124.45,0.0,10242.0,3024.0,813.0,2286.0,1615.0,269.0,0.0,6128.0,992.0,0.0,0.1564,0.0354,0.7702,1884.0,0.9999999999919646,49.24065889876062,3.386904761903642,0.8572186836513497,55,0.201,0.847,0.028,0.027,0.197
24311108,2024-11-01,2062BK1,131.54,0.0,9921.0,3573.0,740.0,609.0,1634.0,251.0,0.0,5171.0,839.0,0.0,0.1564,0.0354,0.7702,1885.0,0.9999999999923979,39.31123612559442,2.7766582703602642,0.8668435013258001,6,0.2,0.78,0.041,0.029,0.18
24311106,2024-11-01,2062BK1,129.53,0.0,9117.0,3045.0,748.0,555.0,1681.0,247.0,0.0,7000.0,1154.0,0.0,0.1564,0.0354,0.7702,1928.0,0.9999999999922798,54.04153477917053,2.9940886699497558,0.8718879668045271,6,0.18,0.79,0.04,0.026,0.22
24311104,2024-11-01,EXPORTDSP14,122.3,0.0,9192.0,3159.0,599.0,4131.0,1652.0,244.0,0.0,5544.0,1100.0,0.0,0.1564,0.0354,0.7702,1896.0,0.9999999999918233,45.33115290232763,2.909781576447322,0.8713080168771776,55,0.206,0.77,0.023,0.026,0.203
24311145,2024-11-01,SEQRFE550D,124.36,8.32,8583.0,2244.0,707.0,1005.0,2555.0,105.0,491.0,7134.0,1833.0,0.0,0.1564,0.0354,0.7702,3151.0,0.9372927343914886,57.3657124472711,3.8248663101587232,0.8108536972387145,73,0.21,0.88,0.022,0.015,0.21
24211114,2024-11-01,2062BK1,126.98,0.0,9573.0,3441.0,1516.0,1851.0,3396.0,560.0,0.0,6404.0,2074.0,0.0,0.1564,0.0354,0.7702,3956.0,0.9999999999921247,50.43313907662283,2.7820401046199414,0.8584428715872451,6,0.2,0.81,0.022,0.021,0.2
24111140,2024-11-01,SEQRFE550D,125.26,0.0,9021.0,2946.0,697.0,4865.0,1629.0,254.0,0.0,6195.0,1402.0,0.0,0.1564,0.0354,0.7702,1883.0,0.9999999999920166,49.45712917092881,3.062118126271873,0.8651088688258816,73,0.21,0.83,0.025,0.019,0.22
24211125,2024-11-01,EXPORTDSP14,122.21,0.0,7029.0,2403.0,709.0,858.0,1688.0,283.0,0.0,6790.0,1317.0,0.0,0.1564,0.0354,0.7702,1971.0,0.9999999999918173,55.5601014642373,2.925093632957584,0.8564180618970795,55,0.215,0.79,0.025,0.026,0.199
24111143,2024-11-01,SEQRFE550D,123.78,7.89,9708.0,1995.0,679.0,2697.0,1783.0,300.0,0.0,4743.0,1258.0,0.0,0.1564,0.0354,0.7702,2083.0,0.9400774663861164,38.31798351883731,4.866165413531395,0.8559769563125992,73,0.22,0.84,0.026,0.02,0.22
24211119,2024-11-01,EXPORTDSP14,122.53,0.0,12831.0,1893.0,0.0,2062.0,0.0,0.0,0.0,691.0,0.0,0.0,0.1564,0.0354,0.7702,0.0,0.9999999999918388,5.6394352403032775,6.778129952452838,0.0,55,0.191,0.788,0.021,0.02,0.211
24211156,2024-11-01,SEQRFE550D,131.88,0.0,10680.0,1428.0,666.0,1116.0,1701.0,277.0,0.0,6487.0,1178.0,587.0,0.1564,0.0354,0.7702,1978.0,0.9999999999924174,49.188656353888476,7.478991596633418,0.8599595551057331,73,0.23,0.89,0.023,0.019,0.24
24211152,2024-11-01,IS2062E350BR,125.09,0.0,9621.0,3168.0,668.0,1023.0,2511.0,108.0,540.0,6664.0,1172.0,416.0,0.1564,0.0354,0.7702,3159.0,0.9999999999920057,53.27364297663063,3.0369318181808596,0.7948717948715432,59,0.16,1.42,0.025,0.018,0.25
24211151,2024-11-01,IS2062E350BR,120.0,8.62,8901.0,1503.0,817.0,2125.0,2447.0,61.0,523.0,5792.0,1023.0,0.0,0.1564,0.0354,0.7702,3031.0,0.9329808738848315,48.26666666626444,5.9221556886188145,0.80732431540719,59,0.18,1.43,0.027,0.021,0.23
24211144,2024-11-01,C20MMNC,127.59,8.41,11241.0,1002.0,808.0,2020.0,1671.0,250.0,0.0,6807.0,1160.0,0.0,0.1564,0.0354,0.7702,1921.0,0.9381617646989842,53.350576063536714,11.2185628742403,0.8698594482036076,42,0.201,0.75,0.02,0.016,0.22
24211136,2024-11-01,C20MMNACUTLT,124.07,8.0,9528.0,1314.0,707.0,2078.0,1677.0,280.0,0.0,5903.0,1266.0,964.0,0.1564,0.0354,0.7702,1957.0,0.9394260619297387,47.5779801720998,7.2511415525058975,0.8569238630552596,40,0.23,0.79,0.023,0.016,0.18
24111135,2024-11-01,C20MMNC,127.49,8.0,10500.0,2979.0,692.0,2291.0,1732.0,294.0,0.0,6764.0,4295.0,0.0,0.1564,0.0354,0.7702,2026.0,0.9409550520264155,53.055141579315595,3.524672708961556,0.8548864758139907,42,0.202,0.81,0.024,0.02,0.241
24211133,2024-11-01,IS2062E350BR,127.26,0.0,10017.0,2301.0,0.0,2577.0,0.0,0.0,0.0,6793.0,2216.0,0.0,0.1564,0.0354,0.7702,0.0,0.9999999999921421,53.37890931908393,4.353324641458343,0.0,59,0.19,1.43,0.027,0.021,0.21
24211127,2024-11-01,2062BK1,129.42,0.0,8760.0,1500.0,704.0,1392.0,1718.0,260.0,0.0,4960.0,906.0,0.0,0.1564,0.0354,0.7702,1978.0,0.9999999999922733,38.324833873911885,5.839999999996107,0.8685540950450614,6,0.19,0.78,0.02,0.019,0.2
24211130,2024-11-01,C20MMNC,126.26,0.0,7851.0,2292.0,855.0,768.0,1674.0,257.0,0.0,6601.0,1989.0,0.0,0.1564,0.0354,0.7702,1931.0,0.9999999999920798,52.281007444540776,3.4253926701555737,0.8669083376484377,42,0.19,0.74,0.027,0.02,0.2
24311150,2024-11-02,C20MMNC,121.3,7.61,9924.0,1953.0,696.0,1194.0,1661.0,285.0,0.0,7003.0,3046.0,0.0,0.15969565217391304,0.035826086956521744,0.8491304347826087,1946.0,0.9409665658138162,57.73289365162628,5.081413210442867,0.8535457348402603,42,0.174,0.79,0.026,0.024,0.204
24111188,2024-11-02,IS2062E350BR,124.19,8.14,11259.0,3147.0,995.0,2480.0,2534.0,102.0,575.0,6571.0,1546.0,0.0,0.15969565217391304,0.035826086956521744,0.8491304347826087,3211.0,0.9384871155373803,52.91086238784998,3.5776930409902836,0.7891622547490535,59,0.2,1.41,0.035,0.022,0.24
24111191,2024-11-02,1786550D,129.16,0.0,10470.0,2484.0,714.0,2907.0,1731.0,601.0,0.0,6701.0,1302.0,0.0,0.15969565217391304,0.035826086956521744,0.8491304347826087,2332.0,0.9999999999922577,51.88138742604614,4.214975845408931,0.74228130360174,3,0.23,0.81,0.03,0.03,0.19
24111194,2024-11-02,1786550D,119.86,8.62,10836.0,1986.0,704.0,2330.0,1722.0,295.0,0.0,6194.0,1311.0,0.0,0.15969565217391304,0.035826086956521744,0.8491304347826087,2017.0,0.9329078455718175,51.676956448759576,5.456193353471573,0.8537431829445445,3,0.24,0.88,0.02,0.02,0.24
24111197,2024-11-02,C20MMNC,125.11,8.47,9951.0,3105.0,697.0,1901.0,1737.0,254.0,0.0,6669.0,1374.0,0.0,0.15969565217391304,0.035826086956521744,0.8491304347826087,1991.0,0.9365923042301497,53.30509151903681,3.204830917873364,0.8724259166243735,42,0.2,0.771,0.024,0.024,0.2
24111199,2024-11-02,C20MMNC,118.07,8.16,10923.0,2448.0,0.0,2187.0,0.0,0.0,0.0,6401.0,1173.0,0.0,0.15969565217391304,0.035826086956521744,0.8491304347826087,0.0,0.9353560960078003,54.21360209998972,4.462009803919746,0.0,42,0.23,0.8,0.024,0.023,0.24
24311157,2024-11-02,2062BK1,121.21,0.0,9627.0,2868.0,712.0,0.0,1602.0,244.0,0.0,6503.0,1051.0,0.0,0.15969565217391304,0.035826086956521744,0.8491304347826087,1846.0,0.9999999999917498,53.6506888866129,3.3566945606682856,0.8678223185260737,6,0.22,0.85,0.041,0.02,0.16
24311160,2024-11-02,SEQRFE550D,129.21,0.0,11268.0,3024.0,693.0,1593.0,1600.0,237.0,0.0,6507.0,1181.0,618.0,0.15969565217391304,0.035826086956521744,0.8491304347826087,1837.0,0.9999999999922607,50.3598792659209,3.726190476189244,0.8709853021225525,73,0.23,0.84,0.03,0.023,0.21
24311163,2024-11-02,IS2062E350BR,128.79,0.0,10641.0,3012.0,701.0,1350.0,2559.0,61.0,495.0,6671.0,1064.0,217.0,0.15969565217391304,0.035826086956521744,0.8491304347826087,3115.0,0.9999999999922355,51.79749980548337,3.5328685258952413,0.8215088282501376,59,0.19,1.38,0.04,0.028,0.22
24311153,2024-11-02,C20MMNC,120.49,7.73,9966.0,3402.0,707.0,1080.0,1661.0,271.0,0.0,6174.0,1124.0,0.0,0.15969565217391304,0.035826086956521744,0.8491304347826087,1932.0,0.9397129932854492,51.240766868194534,2.929453262785735,0.8597308488608386,42,0.205,0.759,0.026,0.022,0.215
24311166,2024-11-02,C20MMNC,126.63,0.0,10782.0,2853.0,676.0,4263.0,1589.0,268.0,0.0,6776.0,1136.0,0.0,0.15969565217391304,0.035826086956521744,0.8491304347826087,1857.0,0.999999999992103,53.51022664413243,3.7791798107242274,0.8556812062461736,42,0.23,0.82,0.035,0.033,0.23
24311169,2024-11-02,IS2062E350BR,125.46,0.0,9984.0,3813.0,588.0,2094.0,2569.0,102.0,508.0,6497.0,1026.0,0.0,0.15969565217391304,0.035826086956521744,0.8491304347826087,3179.0,0.9999999999920293,51.78542961858931,2.618410700235348,0.8081157596725989,59,0.18,1.38,0.035,0.024,0.22
24311174,2024-11-02,C20MMNC,123.54,8.19,9738.0,3303.0,549.0,2257.0,1871.0,284.0,0.0,6791.0,1063.0,0.0,0.15969565217391304,0.035826086956521744,0.8491304347826087,2155.0,0.9378273741673284,54.970050185729555,2.948228882832895,0.8682134570761633,42,0.23,0.841,0.034,0.03,0.244
24111179,2024-11-02,IS2062E350BR,128.05,8.05,11481.0,2151.0,695.0,471.0,2430.0,99.0,424.0,6586.0,1556.0,0.0,0.15969565217391304,0.035826086956521744,0.8491304347826087,2953.0,0.9408523144677381,51.43303397070337,5.337517433749262,0.8228919742631823,59,0.17,1.4,0.031,0.021,0.24
24311176,2024-11-02,1786500D,128.87,7.91,9945.0,3204.0,566.0,2671.0,1847.0,285.0,0.0,6544.0,1031.0,0.0,0.15969565217391304,0.035826086956521744,0.8491304347826087,2132.0,0.942169907874381,50.77985566810911,3.1039325842686942,0.866322701688149,2,0.19,0.8,0.032,0.026,0.215
24311178,2024-11-02,1786500D,126.11,7.95,10182.0,3003.0,643.0,2512.0,1840.0,285.0,0.0,6648.0,1041.0,0.0,0.15969565217391304,0.035826086956521744,0.8491304347826087,2125.0,0.9406981948311153,52.71588295890321,3.3906093906082617,0.865882352940769,2,0.21,0.8,0.035,0.027,0.205
24311181,2024-11-02,1786500D,124.16,7.43,9897.0,3042.0,784.0,2413.0,1722.0,257.0,0.0,6780.0,1199.0,0.0,0.15969565217391304,0.035826086956521744,0.8491304347826087,1979.0,0.943536742906425,54.60695876244679,3.25345167652753,0.8701364325412481,2,0.18,0.78,0.032,0.021,0.212
24311184,2024-11-02,1786550D,130.83,7.16,9822.0,3324.0,778.0,2608.0,1748.0,260.0,0.0,7228.0,1134.0,0.0,0.15969565217391304,0.035826086956521744,0.8491304347826087,2008.0,0.9481121820353062,55.24726744588208,2.9548736462084975,0.870517928286419,3,0.21,0.84,0.03,0.02,0.22
24311187,2024-11-02,2062BK1,132.29,7.62,9903.0,3681.0,779.0,4186.0,1759.0,258.0,0.0,6790.0,1066.0,0.0,0.15969565217391304,0.035826086956521744,0.8491304347826087,2017.0,0.9455364162608425,51.32663088630036,2.6903015484915267,0.8720872583039802,6,0.17,0.76,0.037,0.03,0.21
24311189,2024-11-02,IS2062E350BR,126.61,0.0,10944.0,2835.0,593.0,2478.0,2538.0,85.0,512.0,6556.0,1092.0,462.0,0.15969565217391304,0.035826086956521744,0.8491304347826087,3135.0,0.9999999999921017,51.78105994746243,3.860317460316099,0.8095693779901724,59,0.18,1.42,0.03,0.023,0.24
24311193,2024-11-02,IS2062E350BR,125.32,8.52,10932.0,3066.0,605.0,2022.0,2552.0,105.0,494.0,6890.0,1149.0,482.0,0.15969565217391304,0.035826086956521744,0.8491304347826087,3151.0,0.9363419007700512,54.97925311159449,3.565557729940129,0.8099016185335418,59,0.18,1.39,0.029,0.019,0.16
24311196,2024-11-02,IS2062E350BR,120.81,8.6,11067.0,3105.0,602.0,431.0,2557.0,102.0,494.0,6656.0,1410.0,363.0,0.15969565217391304,0.035826086956521744,0.8491304347826087,3153.0,0.9335445483275363,55.09477692198415,3.564251207728321,0.810973675863999,59,0.18,1.4,0.03,0.024,0.2
24311198,2024-11-02,IS2062E350BR,128.95,7.98,10959.0,2949.0,601.0,693.0,2554.0,107.0,498.0,6563.0,1171.0,325.0,0.15969565217391304,0.035826086956521744,0.8491304347826087,3159.0,0.9417220477547528,50.89569600580927,3.71617497456639,0.8084836973723303,59,0.17,1.4,0.028,0.018,0.2
24311204,2024-11-02,IS2062E350BR,119.38,8.99,10848.0,2181.0,801.0,801.0,2467.0,106.0,403.0,6671.0,1275.0,0.0,0.15969565217391304,0.035826086956521744,0.8491304347826087,2976.0,0.9299680610662151,55.880381973061816,4.973865199447514,0.8289650537631623,59,0.19,1.38,0.026,0.017,0.22
24311172,2024-11-02,S.TOWER6VAN,120.2,7.87,9441.0,3696.0,558.0,2248.0,2505.0,105.0,499.0,6549.0,1025.0,0.0,0.15969565217391304,0.035826086956521744,0.8491304347826087,3109.0,0.9385492308820291,54.48419301119397,2.5543831168824256,0.8057253136054018,67,0.191,1.29,0.038,0.023,0.233
24111170,2024-11-02,C20MMNC,125.39,8.2,9996.0,1983.0,707.0,2957.0,1737.0,305.0,0.0,3751.0,1692.0,0.0,0.15969565217391304,0.035826086956521744,0.8491304347826087,2042.0,0.9386181600348933,29.914666241088486,5.040847201207746,0.8506366307537461,42,0.203,0.82,0.026,0.027,0.223
24111164,2024-11-02,2062BK1,129.16,0.0,11055.0,1995.0,764.0,3829.0,1694.0,284.0,0.0,6597.0,1238.0,0.0,0.15969565217391304,0.035826086956521744,0.8491304347826087,1978.0,0.9999999999922577,51.07618457687306,5.541353383455869,0.8564206268954214,6,0.22,0.79,0.037,0.024,0.21
24311206,2024-11-02,IS2062E350BR,128.45,8.16,11391.0,2634.0,600.0,1506.0,2450.0,109.0,400.0,6678.0,1125.0,255.0,0.15969565217391304,0.035826086956521744,0.8491304347826087,2959.0,0.9402679159582735,51.98910081703396,4.324601366740955,0.8279824264951579,59,0.18,1.41,0.03,0.021,0.21
24211139,2024-11-02,C20MMNC,129.09,8.0,8493.0,2052.0,704.0,2139.0,1654.0,280.0,0.0,6591.0,1130.0,0.0,0.15969565217391304,0.035826086956521744,0.8491304347826087,1934.0,0.9416441753523843,51.05740181229331,4.138888888886872,0.8552223371246871,42,0.205,0.741,0.027,0.018,0.26
24211148,2024-11-02,IS2062E350BR,124.85,8.62,9675.0,756.0,811.0,1987.0,2379.0,142.0,523.0,6468.0,1173.0,0.0,0.15969565217391304,0.035826086956521744,0.8491304347826087,3044.0,0.9354161983896351,51.80616740046611,12.79761904760212,0.7815374507224765,59,0.18,1.415,0.032,0.022,0.23
24111149,2024-11-02,C20MMNC,125.7,0.0,10725.0,2487.0,720.0,1539.0,1707.0,268.0,0.0,6695.0,1230.0,0.0,0.15969565217391304,0.035826086956521744,0.8491304347826087,1975.0,0.9999999999920445,53.26173428756355,4.312424607959665,0.8643037974679169,42,0.19,0.82,0.04,0.027,0.232
24111118,2024-11-02,2062BK1,125.47,7.88,11001.0,3231.0,882.0,2424.0,1750.0,274.0,0.0,6133.0,1202.0,397.0,0.15969565217391304,0.035826086956521744,0.8491304347826087,2024.0,0.9409073865696221,48.8802104084731,3.4048282265541925,0.8646245059284265,6,0.18,0.81,0.027,0.02,0.19
24211158,2024-11-02,IS2062E350BR,123.73,0.0,10434.0,2985.0,709.0,209.0,2596.0,111.0,567.0,3951.0,1937.0,0.0,0.15969565217391304,0.035826086956521744,0.8491304347826087,3274.0,0.9999999999919179,31.932433524351953,3.4954773869335023,0.7929138668293241,59,0.19,1.43,0.026,0.024,0.21
24211161,2024-11-02,1786500D,128.91,0.0,9450.0,2499.0,696.0,764.0,1775.0,277.0,0.0,6402.0,1121.0,259.0,0.15969565217391304,0.035826086956521744,0.8491304347826087,2052.0,0.9999999999922428,49.66255527073414,3.7815126050405037,0.8650097465882725,2,0.2,0.68,0.025,0.026,0.189
24211165,2024-11-02,IS2062E350BR,128.49,0.0,9603.0,2991.0,707.0,1781.0,2471.0,94.0,621.0,6226.0,1231.0,0.0,0.15969565217391304,0.035826086956521744,0.8491304347826087,3186.0,0.9999999999922173,48.455132694774264,3.210631895685988,0.7755806654109304,59,0.18,1.38,0.04,0.025,0.21
24211168,2024-11-02,2062BK1,130.07,0.0,10476.0,3003.0,709.0,3122.0,1745.0,314.0,0.0,6218.0,1248.0,0.0,0.15969565217391304,0.035826086956521744,0.8491304347826087,2059.0,0.9999999999923119,47.80502806144534,3.4885114885103268,0.8474987858179468,6,0.21,0.79,0.021,0.022,0.19
24211171,2024-11-02,S.TOWER6VAN,122.8,7.98,10746.0,879.0,806.0,2634.0,2420.0,61.0,516.0,6937.0,1583.0,0.0,0.15969565217391304,0.035826086956521744,0.8491304347826087,2997.0,0.9389814956343556,56.4902280125693,12.225255972682337,0.8074741408072047,67,0.17,1.33,0.032,0.02,0.2
24211177,2024-11-02,S.TOWER6VAN,130.14,8.18,10467.0,1392.0,800.0,2795.0,2390.0,88.0,516.0,6271.0,1011.0,0.0,0.15969565217391304,0.035826086956521744,0.8491304347826087,2994.0,0.9408617698023362,48.186568310679384,7.519396551718736,0.7982631930525056,67,0.163,1.318,0.023,0.022,0.217
24211180,2024-11-02,S.TOWER6VAN,139.52,7.86,10653.0,1767.0,809.0,3735.0,2420.0,81.0,516.0,6472.0,1071.0,0.0,0.15969565217391304,0.035826086956521744,0.8491304347826087,3017.0,0.9466684760418872,46.3876146785666,6.028862478774177,0.802121312561882,67,0.17,1.25,0.026,0.024,0.22
24111167,2024-11-02,SEQRFE550D,125.57,0.0,10500.0,1956.0,682.0,3730.0,1705.0,274.0,0.0,6256.0,1706.0,0.0,0.15969565217391304,0.035826086956521744,0.8491304347826087,1979.0,0.9999999999920363,49.820817073745154,5.368098159506458,0.8615462354720255,73,0.23,0.8,0.023,0.023,0.17
24211183,2024-11-02,2062BK1,128.87,8.12,11085.0,1320.0,781.0,2033.0,1725.0,314.0,0.0,6359.0,1107.0,0.0,0.15969565217391304,0.035826086956521744,0.8491304347826087,2039.0,0.9407256004019219,49.34430045744282,8.39772727272091,0.8460029426185159,6,0.18,0.73,0.034,0.026,0.2
24211192,2024-11-02,C20MMNC,119.98,8.0,10821.0,2883.0,517.0,1261.0,1721.0,300.0,0.0,6500.0,1265.0,0.0,0.15969565217391304,0.035826086956521744,0.8491304347826087,2021.0,0.9374902328415573,54.17569594887335,3.75338189385926,0.8515586343390146,42,0.215,0.809,0.022,0.017,0.194
24211195,2024-11-02,1786550D,126.22,8.0,10674.0,2496.0,745.0,2337.0,1698.0,304.0,0.0,6386.0,1111.0,475.0,0.15969565217391304,0.035826086956521744,0.8491304347826087,2002.0,0.9403963641712085,50.594200601722434,4.276442307690594,0.8481518481514245,3,0.23,0.87,0.02,0.02,0.22
24211200,2024-11-02,1786550D,123.52,8.14,10059.0,3012.0,707.0,1044.0,1654.0,240.0,0.0,6164.0,1044.0,0.0,0.15969565217391304,0.035826086956521744,0.8491304347826087,1894.0,0.9381740847566599,49.90284974052864,3.3396414342618392,0.8732840549097818,3,0.22,0.87,0.03,0.02,0.21
24211202,2024-11-02,1786550D,127.06,7.65,10290.0,3000.0,715.0,1892.0,1671.0,263.0,0.0,6660.0,1215.0,0.0,0.15969565217391304,0.035826086956521744,0.8491304347826087,1934.0,0.9432113428777136,52.4161813312418,3.4299999999988566,0.864012409513514,3,0.21,0.9,0.02,0.02,0.24
24111159,2024-11-02,C20MMNC,126.33,0.0,11367.0,1977.0,685.0,2046.0,1710.0,278.0,0.0,6403.0,1245.0,0.0,0.15969565217391304,0.035826086956521744,0.8491304347826087,1988.0,0.9999999999920842,50.68471463586888,5.7496206373263785,0.860160965794336,42,0.2,0.785,0.024,0.025,0.19
24211207,2024-11-02,1786550D,123.28,8.14,10047.0,2982.0,817.0,1491.0,1704.0,317.0,0.0,6273.0,1216.0,0.0,0.15969565217391304,0.035826086956521744,0.8491304347826087,2021.0,0.9380611778957688,50.884166125479524,3.369215291749373,0.8431469569515868,3,0.2,0.81,0.02,0.02,0.21
24211209,2024-11-02,1786550D,126.49,8.11,10587.0,3006.0,704.0,1939.0,1718.0,270.0,0.0,6754.0,1153.0,0.0,0.15969565217391304,0.035826086956521744,0.8491304347826087,1988.0,0.9397473996958414,53.39552533754925,3.5219560878231797,0.8641851106635492,3,0.21,0.77,0.02,0.02,0.2
24111162,2024-11-02,C20MMNC,128.45,0.0,11211.0,1653.0,682.0,2618.0,1708.0,288.0,0.0,6405.0,1257.0,0.0,0.15969565217391304,0.035826086956521744,0.8491304347826087,1996.0,0.999999999992215,49.86376021759546,6.782214156075752,0.8557114228452627,42,0.2,0.87,0.032,0.026,0.25
24211213,2024-11-02,1786500D,123.52,8.23,10611.0,2988.0,712.0,2183.0,1694.0,270.0,0.0,6158.0,1066.0,334.0,0.15969565217391304,0.035826086956521744,0.8491304347826087,1964.0,0.9375332068240035,49.854274610995354,3.55120481927592,0.8625254582480334,2,0.17,0.76,0.024,0.026,0.205
24211214,2024-11-02,C20MMNC,127.64,8.11,10446.0,3024.0,723.0,2057.0,1718.0,267.0,0.0,6564.0,1175.0,194.0,0.15969565217391304,0.035826086956521744,0.8491304347826087,1985.0,0.9402578268807348,51.42588530201014,3.454365079363937,0.8654911838786572,42,0.17,0.74,0.022,0.024,0.21
24211216,2024-11-02,C20MMNC,130.53,8.14,10449.0,2970.0,611.0,2037.0,1819.0,300.0,280.0,6746.0,1215.0,0.0,0.15969565217391304,0.035826086956521744,0.8491304347826087,2399.0,0.941299487986289,51.68160576073178,3.5181818181806337,0.7582325969150654,42,0.22,0.81,0.025,0.018,0.22
24211190,2024-11-02,C20MMNC,130.86,7.21,10512.0,1320.0,820.0,3414.0,1691.0,273.0,0.0,5920.0,1060.0,0.0,0.15969565217391304,0.035826086956521744,0.8491304347826087,1964.0,0.9477801115307614,45.23918691697051,7.9636363636303305,0.8609979633396838,42,0.203,0.79,0.026,0.02,0.188
24311201,2024-11-03,C20MMNC,122.87,8.24,10395.0,1062.0,597.0,297.0,1615.0,244.0,0.0,6459.0,1477.0,0.0,0.15470833333333334,0.03783333333333334,0.8015,1859.0,0.9371520097556468,52.567754536888025,9.788135593211122,0.8687466379769399,42,0.2,0.76,0.023,0.022,0.22
24311208,2024-11-03,C20MMNC,129.52,8.23,11328.0,2187.0,809.0,2208.0,1745.0,288.0,0.0,340.0,1344.0,0.0,0.15470833333333334,0.03783333333333334,0.8015,2033.0,0.9402540834777479,2.6250772081329132,5.179698216732885,0.8583374323655394,42,0.193,0.785,0.021,0.026,0.202
24311242,2024-11-03,C20MMNC,121.7,8.95,10329.0,2997.0,703.0,2184.0,1762.0,264.0,0.0,6365.0,1151.0,0.0,0.15470833333333334,0.03783333333333334,0.8015,2026.0,0.9314963643250556,52.300739522988486,3.4464464464452966,0.8696939782819004,42,0.2,0.783,0.02,0.023,0.226
24311217,2024-11-03,IS2062E350BR,124.04,7.98,9720.0,2061.0,798.0,2536.0,2528.0,108.0,546.0,6652.0,1490.0,0.0,0.15470833333333334,0.03783333333333334,0.8015,3182.0,0.9395546129303171,53.6278619795741,4.716157205237886,0.7944688874918936,59,0.16,1.4,0.033,0.026,0.21
24111203,2024-11-03,C20MMNC,130.87,8.88,9960.0,1497.0,524.0,1705.0,1809.0,300.0,0.0,447.0,92.0,0.0,0.15470833333333334,0.03783333333333334,0.8015,2109.0,0.9364579606373064,3.4156032703949295,6.653306613222009,0.85775248933103,42,0.203,0.908,0.022,0.025,0.251
24111237,2024-11-03,C20MMNC,119.39,8.25,10089.0,1509.0,567.0,2193.0,1817.0,322.0,0.0,255.0,62.0,0.0,0.15470833333333334,0.03783333333333334,0.8015,2139.0,0.9353650893063666,2.13585727446071,6.685884691844476,0.8494623655910007,42,0.22,0.81,0.037,0.024,0.2
24111240,2024-11-03,IS2062E350BR,126.68,8.16,9054.0,3114.0,690.0,2041.0,2535.0,99.0,518.0,3225.0,1060.0,0.0,0.15470833333333334,0.03783333333333334,0.8015,3152.0,0.939483832683629,25.45784654226825,2.907514450866118,0.8042512690352779,59,0.18,1.4,0.028,0.02,0.22
24111246,2024-11-03,IS2062E350BR,123.35,8.55,11100.0,2682.0,732.0,2001.0,1892.0,149.0,910.0,6172.0,1774.0,0.0,0.15470833333333334,0.03783333333333334,0.8015,2951.0,0.9351781652696347,50.036481556140764,4.1387024608485685,0.6411385970855163,59,0.18,1.36,0.04,0.025,0.2
24111249,2024-11-03,C20MMNC,127.9,8.28,12000.0,2016.0,709.0,2958.0,1685.0,281.0,0.0,6177.0,1160.0,0.0,0.15470833333333334,0.03783333333333334,0.8015,1966.0,0.9391981201282186,48.29554339289839,5.952380952378,0.8570701932854237,42,0.209,0.726,0.025,0.02,0.174
24111252,2024-11-03,C20MMNC,127.89,8.32,11286.0,2391.0,692.0,3468.0,1749.0,291.0,0.0,5396.0,1099.0,0.0,0.15470833333333334,0.03783333333333334,0.8015,2040.0,0.9389178474345575,42.192509187253165,4.720200752821112,0.8573529411760503,42,0.213,0.751,0.019,0.022,0.19
24111254,2024-11-03,C20MMNC,122.57,8.11,11331.0,1998.0,689.0,2976.0,1783.0,298.0,0.0,6117.0,1074.0,0.0,0.15470833333333334,0.03783333333333334,0.8015,2081.0,0.9379400061146469,49.90617606225091,5.671171171168333,0.8567996155690261,42,0.22,0.76,0.024,0.023,0.22
24111257,2024-11-03,C20MMNC,125.42,8.24,11109.0,1998.0,729.0,2997.0,1779.0,298.0,0.0,5630.0,1032.0,0.0,0.15470833333333334,0.03783333333333334,0.8015,2077.0,0.9383510399450969,44.889172380442595,5.560060060057277,0.8565238324502376,42,0.2,0.76,0.024,0.03,0.19
24111260,2024-11-03,C20MMNC,124.29,8.78,10755.0,3078.0,682.0,2995.0,1734.0,301.0,0.0,6018.0,1166.0,362.0,0.15470833333333334,0.03783333333333334,0.8015,2035.0,0.9340196888785302,48.41902003340237,3.4941520467824905,0.8520884520880334,42,0.2,0.81,0.029,0.034,0.16
24311261,2024-11-03,IS2062E350BR,124.87,0.0,9978.0,996.0,707.0,1632.0,2540.0,105.0,507.0,1311.0,3471.0,0.0,0.15470833333333334,0.03783333333333334,0.8015,3152.0,0.9999999999919916,10.498918875546577,10.018072289146568,0.805837563451521,59,0.17,1.37,0.027,0.021,0.22
24311258,2024-11-03,IS2062E350BR,127.87,8.52,9864.0,2979.0,693.0,1119.0,2507.0,98.0,403.0,6214.0,1326.0,0.0,0.15470833333333334,0.03783333333333334,0.8015,3008.0,0.9375320771248806,48.59623054626889,3.3111782477330274,0.8334441489358931,59,0.17,1.42,0.025,0.022,0.22
24311255,2024-11-03,IS2062E350BR,127.39,8.55,9798.0,2970.0,701.0,1769.0,2610.0,105.0,400.0,5274.0,941.0,0.0,0.15470833333333334,0.03783333333333334,0.8015,3115.0,0.9371046049658887,41.40042389480021,3.298989898988788,0.8378812199034228,59,0.18,1.42,0.028,0.028,0.23
24311245,2024-11-03,C20MMNC,122.36,8.67,10965.0,3492.0,693.0,1512.0,1786.0,261.0,0.0,6518.0,1244.0,0.0,0.15470833333333334,0.03783333333333334,0.8015,2047.0,0.9338319468752666,53.26904217020865,3.140034364260269,0.8724963361011859,42,0.208,0.791,0.023,0.022,0.181
24311239,2024-11-03,IS2062E350BR,121.91,8.0,10119.0,2973.0,696.0,1645.0,2504.0,132.0,445.0,2943.0,1104.0,0.0,0.15470833333333334,0.03783333333333334,0.8015,3081.0,0.9384189053888199,24.140759576538915,3.403632694247089,0.812723141836802,59,0.19,1.35,0.032,0.02,0.24
24311233,2024-11-03,1786550D,123.22,8.65,9909.0,2937.0,696.0,2834.0,1719.0,308.0,0.0,5839.0,1430.0,0.0,0.15470833333333334,0.03783333333333334,0.8015,2027.0,0.934405095920722,47.38678785872921,3.373850868231742,0.8480513073503463,3,0.21,0.85,0.02,0.02,0.2
24311231,2024-11-03,IS2062E350BR,120.9,8.18,10167.0,2961.0,796.0,2771.0,2525.0,102.0,458.0,4141.0,1465.0,0.0,0.15470833333333334,0.03783333333333334,0.8015,3085.0,0.9366284474671783,34.251447476970625,3.4336372846999548,0.8184764991893619,59,0.19,1.42,0.029,0.026,0.21
24311230,2024-11-03,IS2062E350BR,128.87,8.25,10191.0,2958.0,809.0,2332.0,2562.0,102.0,508.0,6908.0,1452.0,0.0,0.15470833333333334,0.03783333333333334,0.8015,3172.0,0.9398337222801938,53.60440754206872,3.4452332657189166,0.807692307692053,59,0.19,1.43,0.029,0.026,0.22
24311226,2024-11-03,C25HMN,125.54,8.12,9429.0,2985.0,555.0,1959.0,1749.0,261.0,0.0,6693.0,1118.0,0.0,0.15470833333333334,0.03783333333333334,0.8015,2010.0,0.9392488403341371,53.31368488088805,3.158793969848188,0.8701492537309103,48,0.25,0.81,0.027,0.019,0.2
24311219,2024-11-03,C20MMNC,123.46,7.89,6210.0,2007.0,702.0,947.0,1769.0,292.0,0.0,4530.0,1216.0,0.0,0.15470833333333334,0.03783333333333334,0.8015,2061.0,0.9399314807693954,36.69204600650663,3.094170403585902,0.8583212032989528,42,0.222,0.871,0.039,0.024,0.179
24311212,2024-11-03,IS2062E350BR,122.64,7.95,10449.0,2256.0,599.0,2018.0,2620.0,0.0,600.0,6906.0,1679.0,0.0,0.15470833333333334,0.03783333333333334,0.8015,3220.0,0.9391224442841021,56.31115459836667,4.63164893616816,0.8136645962730392,59,0.16,1.39,0.03,0.023,0.21
24111243,2024-11-03,IS2062E350BR,122.27,8.52,10902.0,2802.0,687.0,2584.0,2531.0,102.0,514.0,2847.0,1026.0,0.0,0.15470833333333334,0.03783333333333334,0.8015,3147.0,0.9348574049932347,23.284534227338803,3.890792291219168,0.8042580235142026,59,0.19,1.39,0.04,0.027,0.2
24311228,2024-11-03,IS2062E350BR,125.76,8.25,9507.0,3129.0,546.0,2502.0,2574.0,107.0,497.0,6764.0,1178.0,0.0,0.15470833333333334,0.03783333333333334,0.8015,3178.0,0.9384374300355316,53.784987276926,3.0383509108331612,0.8099433606038987,59,0.17,1.4,0.032,0.022,0.19
24211250,2024-11-03,IS2062E350BR,127.05,8.12,9486.0,2982.0,712.0,1628.0,2470.0,98.0,516.0,6660.0,1221.0,0.0,0.15470833333333334,0.03783333333333334,0.8015,3084.0,0.9399274986983805,52.420306965348914,3.1810865191136215,0.8009079118025938,59,0.2,1.4,0.028,0.022,0.22
24211232,2024-11-03,2062BK1,125.19,8.55,9372.0,2775.0,602.0,1615.0,1674.0,250.0,0.0,6599.0,1154.0,0.0,0.15470833333333334,0.03783333333333334,0.8015,1924.0,0.9360699865340506,52.71187794510175,3.37729729729608,0.8700623700619179,6,0.194,0.837,0.018,0.022,0.242
24211229,2024-11-03,1786550D,123.81,8.41,9051.0,2793.0,619.0,642.0,1725.0,263.0,0.0,6679.0,1182.0,337.0,0.15470833333333334,0.03783333333333334,0.8015,1988.0,0.936393888965842,53.945561747403715,3.240601503758238,0.8677062374241108,3,0.21,0.77,0.02,0.02,0.17
24211227,2024-11-03,IS2062E350BR,126.5,7.89,9519.0,2766.0,594.0,314.0,1701.0,273.0,0.0,6710.0,1128.0,453.0,0.15470833333333334,0.03783333333333334,0.8015,1974.0,0.941290274566997,53.04347826045025,3.4414316702807515,0.8617021276591379,59,0.18,1.36,0.019,0.02,0.24
24211223,2024-11-03,IS2062E350BR,126.61,8.12,9348.0,0.0,597.0,0.0,2511.0,94.0,567.0,5558.0,1442.0,0.0,0.15470833333333334,0.03783333333333334,0.8015,3172.0,0.9397313144738387,43.89858620927337,9348000000000.0,0.7916141235810872,59,0.19,1.43,0.035,0.018,0.2
24211221,2024-11-03,IS2062E350BR,120.52,7.95,10494.0,3708.0,721.0,1858.0,2605.0,91.0,662.0,6573.0,1214.0,0.0,0.15470833333333334,0.03783333333333334,0.8015,3358.0,0.9381178485176452,54.53866578116048,2.8300970873778777,0.7757593805834497,59,0.19,1.42,0.033,0.02,0.17
24211220,2024-11-03,IS2062E350BR,124.5,8.14,10473.0,2982.0,707.0,2032.0,2470.0,94.0,672.0,6470.0,1147.0,0.0,0.15470833333333334,0.03783333333333334,0.8015,3236.0,0.9386308805719344,51.96787148552636,3.512072434606468,0.7632880098885156,59,0.17,1.4,0.03,0.023,0.21
24211218,2024-11-03,C20MMNC,126.38,8.15,9564.0,2010.0,707.0,2760.0,1715.0,300.0,0.0,6154.0,980.0,447.0,0.15470833333333334,0.03783333333333334,0.8015,2015.0,0.9394187170078093,48.69441367266423,4.758208955221513,0.8511166253097513,42,0.21,0.76,0.03,0.022,0.22
24211222,2024-11-03,IS2062E350BR,125.89,8.24,11988.0,3015.0,704.0,2046.0,2653.0,115.0,675.0,6602.0,1207.0,304.0,0.15470833333333334,0.03783333333333334,0.8015,3443.0,0.9385670617987135,52.44260862616218,3.976119402983756,0.7705489398777896,59,0.17,1.4,0.03,0.018,0.23
24211205,2024-11-03,C20MMNC,123.87,8.02,9906.0,3000.0,611.0,2117.0,1637.0,243.0,0.0,6658.0,1142.0,0.0,0.15470833333333334,0.03783333333333334,0.8015,1880.0,0.939191750694221,53.74989908731936,3.301999999998899,0.8707446808506006,42,0.223,0.825,0.028,0.025,0.185
24211211,2024-11-03,C20MMNC,123.0,7.99,10599.0,3000.0,709.0,1936.0,1691.0,277.0,0.0,6328.0,1044.0,389.0,0.15470833333333334,0.03783333333333334,0.8015,1968.0,0.939002977319345,51.447154471126446,3.532999999998822,0.8592479674792382,42,0.184,0.76,0.02,0.024,0.19
24211271,2024-11-03,1786550D,126.02,8.2,10845.0,1659.0,897.0,2054.0,1644.0,270.0,0.0,6444.0,1084.0,0.0,0.15470833333333334,0.03783333333333334,0.8015,1914.0,0.938906273275675,51.13474051697243,6.537070524408357,0.8589341692785482,3,0.23,0.77,0.03,0.02,0.2
24311287,2024-11-04,TMT-FE500D,120.29,0.0,11361.0,2460.0,704.0,1008.0,1710.0,230.0,0.0,6675.0,1136.0,0.0,0.1413,0.040633333333333334,0.974,1940.0,0.9999999999916868,55.49089699845796,4.6182926829249515,0.8814432989686178,78,0.22,0.818,0.029,0.03,0.213
24311292,2024-11-04,IS2062E350BR,118.49,8.52,8919.0,3033.0,696.0,1009.0,2503.0,115.0,354.0,6534.0,1191.0,0.0,0.1413,0.040633333333333334,0.974,2972.0,0.9329186678140862,55.14389399902824,2.940652818990128,0.8421938088826237,59,0.18,1.41,0.04,0.027,0.26
24211315,2024-11-04,2062BK1,121.23,7.89,10416.0,2853.0,602.0,1970.0,1691.0,270.0,0.0,6663.0,1139.0,420.0,0.1413,0.040633333333333334,0.974,1961.0,0.9388940520373382,54.96164315718088,3.6508937960029266,0.8623151453335736,6,0.19,0.8,0.019,0.022,0.22
24211295,2024-11-04,IS2062E350BR,117.34,8.32,9966.0,1515.0,561.0,3217.0,2508.0,91.0,560.0,6446.0,1152.0,0.0,0.1413,0.040633333333333334,0.974,3159.0,0.9337895909523015,54.93437872801317,6.578217821777836,0.7939221272552093,59,0.19,1.43,0.033,0.028,0.23
24311285,2024-11-04,1786550D,121.42,8.21,9978.0,3033.0,696.0,3145.0,1759.0,255.0,0.0,4728.0,850.0,0.0,0.1413,0.040633333333333334,0.974,2014.0,0.9366658952330738,38.93921923868441,3.289812067259054,0.8733862959280668,3,0.24,0.8,0.04,0.02,0.17
24311282,2024-11-04,2062BK1,126.89,8.52,10146.0,2976.0,721.0,1009.0,0.0,610.0,1505.0,6547.0,1306.0,0.0,0.1413,0.040633333333333334,0.974,2115.0,0.9370799793151388,51.59587043855626,3.4092741935472417,0.0,6,0.2,0.72,0.028,0.028,0.27
