Repository: SiddharthKumar268/FerroMind

# FerroMind
*Ferro-Alloy Optimisation using Machine Learning*
**SAIL Durgapur Steel Plant | Steel Melting Shop**
Intern: Siddharth Kumar | FY 2023-24 to FY 2025-26

---

## Quick Start

```bash

# 2. Place raw Excel files in data/raw/

## Dataset

| | |
|---|---|
| Total heats after cleaning | 47,421 |
| Training set | 37,936 heats (Apr 2023 – Jun 2025) |
| Test set | 9,485 heats (Jun 2025 – Dec 2025) |
| Input features | 21 (16 raw + 5 engineered) |
| Target variables | Mn, Si, C, S, P |
| BOF grades | 76 distinct grades |
| Split method | Chronological 80/20 — no shuffle, no leakage |

---

File: data/processed/sms_train.csv (part 183 of 253)
Heat_Number,Date,BOF Grade Code,Hot Metal Addn. Weight,Scrap Addn. Weight,Lime Into Converter,Dolomite Into Converter,Lime Into Ladle,Iron Ore Into Converter,SIMN Into Ladle,FESI Into Ladle,FEMN Into Ladle,Measered O2 Mainblow II,Duration of Mainblow I/II,Measered O2 2nd Blow,HM_P,HM_S,HM_Si,Total_FA_Ladle,HM_Ratio,O2_per_ton_HM,Lime_Dolo_Ratio,SiMn_FA_Fraction,Grade_Encoded,C,Mn,P,S,Si
24211309,2024-11-04,2062BK1,123.8,8.2,12903.0,2721.0,806.0,3721.0,1671.0,263.0,0.0,6606.0,1347.0,0.0,0.1413,0.040633333333333334,0.974,1934.0,0.9378787878716828,53.36025848099063,4.742006615213252,0.864012409513514,6,0.21,0.85,0.025,0.026,0.22
24211317,2024-11-04,2062BK1,124.68,7.98,10728.0,2646.0,608.0,1950.0,1654.0,260.0,0.0,6704.0,1156.0,0.0,0.1413,0.040633333333333334,0.974,1914.0,0.9398462234212285,53.76965030434897,4.054421768705951,0.8641588296756195,6,0.19,0.72,0.016,0.035,0.18
24211319,2024-11-04,TMT-FE500D,120.71,8.17,11085.0,2877.0,814.0,1983.0,1752.0,294.0,0.0,7002.0,1249.0,464.0,0.1413,0.040633333333333334,0.974,2046.0,0.9366076970752902,58.00679314010433,3.8529718456712363,0.8563049853368249,78,0.24,0.82,0.019,0.025,0.23
24311288,2024-11-04,1786550D,114.92,8.12,11427.0,3003.0,671.0,2132.0,1650.0,234.0,0.0,5343.0,1284.0,0.0,0.1413,0.040633333333333334,0.974,1884.0,0.934005201552877,46.493212669278684,3.8051948051935383,0.8757961783434842,3,0.22,0.79,0.03,0.03,0.23
24311290,2024-11-04,2062BK1,123.3,8.65,10911.0,2994.0,732.0,1598.0,2507.0,109.0,410.0,6922.0,1235.0,0.0,0.1413,0.040633333333333334,0.974,3026.0,0.9344448654722666,56.13949716093966,3.6442885771530915,0.8284864507598055,6,0.17,1.29,0.028,0.028,0.24
24311273,2024-11-04,TMT-FE500D,125.62,8.0,10002.0,1935.0,702.0,2452.0,0.0,503.0,1410.0,3976.0,735.0,0.0,0.1413,0.040633333333333334,0.974,1913.0,0.9401287232379875,31.6510109852599,5.168992248059344,0.0,78,0.202,0.753,0.026,0.031,0.211
24311296,2024-11-04,1786550D,120.94,8.74,13434.0,3003.0,626.0,1617.0,1643.0,233.0,0.0,6510.0,1052.0,0.0,0.1413,0.040633333333333334,0.974,1876.0,0.932603331269798,53.82834463325758,4.473526473524984,0.8757995735603008,3,0.2,0.857,0.033,0.039,0.242
24311298,2024-11-04,2062BK1,127.33,0.0,7485.0,3105.0,822.0,2214.0,1660.0,260.0,0.0,6118.0,2830.0,0.0,0.1413,0.040633333333333334,0.974,1920.0,0.9999999999921464,48.048378229419235,2.4106280193228953,0.8645833333328831,6,0.18,0.74,0.029,0.027,0.21
24311299,2024-11-04,SEQRFE550D,122.73,8.0,10254.0,3096.0,597.0,2055.0,2044.0,230.0,0.0,6955.0,1576.0,0.0,0.1413,0.040633333333333334,0.974,2274.0,0.9388051709558723,56.66911105632959,3.3120155038748993,0.8988566402810472,73,0.21,0.87,0.027,0.027,0.22
24111286,2024-11-04,2062BK1,113.77,8.24,8652.0,3438.0,599.0,2248.0,1925.0,301.0,0.0,450.0,92.0,0.0,0.1413,0.040633333333333334,0.974,2226.0,0.9324645520782521,3.955348510117295,2.5165794066310307,0.864779874213448,6,0.19,0.81,0.03,0.023,0.21
24311322,2024-11-04,2062BK1,121.31,8.26,9891.0,3009.0,953.0,1535.0,1734.0,263.0,0.0,6660.0,1116.0,0.0,0.1413,0.040633333333333334,0.974,1997.0,0.9362506753034172,54.90066771037094,3.287138584246166,0.868302453680086,6,0.2,0.76,0.025,0.032,0.18
24311318,2024-11-04,IS2062E350BR,119.82,8.13,12459.0,2475.0,704.0,1006.0,2535.0,108.0,497.0,6767.0,1113.0,0.0,0.1413,0.040633333333333334,0.974,3140.0,0.9364595545061629,56.47638123805311,5.03393939393736,0.8073248407640741,59,0.18,1.35,0.022,0.027,0.26
24311316,2024-11-04,IS2062E350BR,123.09,8.18,11049.0,3048.0,694.0,1975.0,2520.0,106.0,502.0,6657.0,1242.0,0.0,0.1413,0.040633333333333334,0.974,3128.0,0.937685685983563,54.082378746818726,3.6249999999988107,0.8056265984652156,59,0.17,1.41,0.027,0.03,0.2
24311312,2024-11-04,2062BK1,121.7,8.2,11607.0,2799.0,676.0,2397.0,1647.0,233.0,0.0,6540.0,981.0,0.0,0.1413,0.040633333333333334,0.974,1880.0,0.9368745188534499,53.738701725113074,4.1468381564829775,0.8760638297867681,6,0.19,0.81,0.027,0.025,0.2
24311308,2024-11-04,IS2062E350BR,121.32,8.12,11451.0,2979.0,698.0,2639.0,2616.0,60.0,498.0,6725.0,1199.0,0.0,0.1413,0.040633333333333334,0.974,3174.0,0.9372682323784204,55.43191559466344,3.843907351458931,0.8241965973532375,59,0.17,1.38,0.036,0.03,0.19
24311306,2024-11-04,IS2062E350BR,123.08,8.1,11862.0,2982.0,715.0,2616.0,2382.0,60.0,508.0,6785.0,1065.0,0.0,0.1413,0.040633333333333334,0.974,2950.0,0.9382527824291946,55.12674683088132,3.977867203217982,0.8074576271183703,59,0.18,1.35,0.033,0.026,0.24
24311294,2024-11-04,2062BK1,120.04,8.24,10227.0,3003.0,699.0,1621.0,1645.0,234.0,0.0,6498.0,1171.0,0.0,0.1413,0.040633333333333334,0.974,1879.0,0.9357655129331481,54.13195601421083,3.4055944055932716,0.8754656732299758,6,0.202,0.75,0.034,0.03,0.192
24111283,2024-11-04,TMT-FE500D,123.63,8.54,9825.0,1551.0,544.0,3002.0,0.0,602.0,1208.0,5279.0,868.0,0.0,0.1413,0.040633333333333334,0.974,1810.0,0.9353862449804391,42.699991911002996,6.334622823980442,0.0,78,0.236,0.82,0.033,0.024,0.16
24111266,2024-11-04,C20MMNC,129.32,8.26,10662.0,3012.0,714.0,2549.0,1738.0,305.0,0.0,6129.0,1114.0,422.0,0.1413,0.040633333333333334,0.974,2043.0,0.9399622038018611,47.394061243060676,3.539840637449024,0.8507097405771656,42,0.198,0.736,0.025,0.03,0.187
24111278,2024-11-04,1786550D,126.27,8.0,10950.0,3000.0,687.0,3083.0,0.0,595.0,1428.0,3312.0,1385.0,0.0,0.1413,0.040633333333333334,0.974,2023.0,0.940418559611675,26.229508196513585,3.6499999999987836,0.0,3,0.208,0.781,0.034,0.03,0.23
24210123,2024-11-04,2062BK1,122.45,8.47,8265.0,1965.0,701.0,2510.0,1792.0,246.0,0.0,6334.0,1092.0,0.0,0.1413,0.040633333333333334,0.974,2038.0,0.9353040024370967,51.727235605947506,4.206106870226868,0.879293424925967,6,0.2,0.87,0.023,0.02,0.22
24211297,2024-11-04,IS2062E350BR,123.29,7.59,10020.0,1641.0,561.0,2021.0,2525.0,105.0,560.0,6449.0,1152.0,0.0,0.1413,0.040633333333333334,0.974,3190.0,0.9420079462030716,52.307567523300285,6.106032906760447,0.7915360501564916,59,0.19,1.43,0.025,0.027,0.25
24211300,2024-11-04,2062BK1,119.83,7.82,8826.0,1725.0,817.0,2062.0,1681.0,270.0,0.0,6314.0,1072.0,0.0,0.1413,0.040633333333333334,0.974,1951.0,0.9387387387313847,52.691312692542006,5.116521739127469,0.8616094310605528,6,0.18,0.74,0.022,0.031,0.21
24211302,2024-11-04,SEQRFE550D,125.57,0.0,9501.0,1989.0,811.0,2033.0,1623.0,253.0,0.0,6749.0,1217.0,0.0,0.1413,0.040633333333333334,0.974,1876.0,0.9999999999920363,53.74691407140442,4.776772247358081,0.8651385927500719,73,0.23,0.94,0.027,0.032,0.25
24311279,2024-11-04,2062BK1,127.85,8.0,9570.0,1008.0,673.0,2123.0,0.0,610.0,1501.0,6305.0,1081.0,0.0,0.1413,0.040633333333333334,0.974,2111.0,0.941111520051961,49.31560422331392,9.4940476190382,0.0,6,0.21,0.74,0.031,0.028,0.21
24211304,2024-11-04,2062BK1,124.52,8.14,11283.0,2610.0,811.0,3369.0,1623.0,260.0,0.0,6533.0,1116.0,0.0,0.1413,0.040633333333333334,0.974,1883.0,0.9386401326629079,52.46546739437468,4.32298850574547,0.8619224641524897,6,0.21,0.8,0.024,0.031,0.26
24211259,2024-11-04,C20MMNC,129.31,8.47,9357.0,2997.0,712.0,1561.0,1610.0,243.0,0.0,6769.0,1138.0,0.0,0.1413,0.040633333333333334,0.974,1853.0,0.9385251850708484,52.34707292512299,3.1221221221210804,0.8688613059898171,42,0.219,0.79,0.021,0.031,0.239
24211307,2024-11-04,2062BK1,126.4,8.22,10539.0,2520.0,803.0,2840.0,1667.0,256.0,0.0,6571.0,1203.0,0.0,0.1413,0.040633333333333334,0.974,1923.0,0.9389392363620641,51.9857594932596,4.182142857141198,0.8668746749865487,6,0.2,0.76,0.024,0.028,0.23
24211264,2024-11-04,C20MMNC,128.16,8.62,10155.0,885.0,704.0,2642.0,1650.0,270.0,0.0,6392.0,1020.0,0.0,0.1413,0.040633333333333334,0.974,1920.0,0.9369790905034583,49.87515605454218,11.474576271173476,0.8593749999995525,42,0.182,0.81,0.026,0.025,0.195
24211268,2024-11-04,C20MMNC,128.91,8.2,11175.0,2103.0,721.0,2768.0,1623.0,267.0,0.0,6563.0,1098.0,0.0,0.1413,0.040633333333333334,0.974,1890.0,0.9401940048067962,50.91148863508719,5.31383737517579,0.8587301587297044,42,0.195,0.741,0.018,0.025,0.207
24211277,2024-11-04,TMT-FE500D,130.85,8.0,9960.0,2907.0,776.0,2555.0,1718.0,300.0,0.0,6305.0,1112.0,356.0,0.1413,0.040633333333333334,0.974,2018.0,0.9423838674761083,48.18494459267723,3.426212590298099,0.8513379583742064,78,0.22,0.754,0.019,0.027,0.238
24211280,2024-11-04,TMT-FE500D,124.21,8.0,9702.0,1506.0,561.0,3428.0,1866.0,297.0,0.0,6110.0,1030.0,621.0,0.1413,0.040633333333333334,0.974,2163.0,0.9394902049698247,49.190886401665,6.442231075692933,0.8626907073505027,78,0.21,0.81,0.027,0.025,0.19
24211284,2024-11-04,2062BK1,118.68,0.0,9804.0,2310.0,567.0,3111.0,1826.0,307.0,0.0,6295.0,1003.0,0.0,0.1413,0.040633333333333334,0.974,2133.0,0.999999999991574,53.04179305651296,4.244155844154007,0.8560712611341509,6,0.22,0.78,0.02,0.021,0.21
24211289,2024-11-04,SEQRFE550D,127.44,8.45,9957.0,1230.0,558.0,3054.0,1795.0,250.0,0.0,6414.0,1132.0,0.0,0.1413,0.040633333333333334,0.974,2045.0,0.9378173522633174,50.329566854595654,8.095121951212931,0.8777506112465145,73,0.23,0.8,0.016,0.022,0.23
24211291,2024-11-04,2062BK1,125.66,8.88,9342.0,1473.0,561.0,3032.0,1816.0,263.0,0.0,6671.0,1178.0,0.0,0.1413,0.040633333333333334,0.974,2079.0,0.9339973242089046,53.08769695962846,6.342158859466163,0.8734968734964533,6,0.22,0.82,0.03,0.024,0.24
24211293,2024-11-04,SEQRFE550D,125.5,8.66,10185.0,1032.0,567.0,3011.0,1792.0,257.0,0.0,6357.0,1118.0,0.0,0.1413,0.040633333333333334,0.974,2049.0,0.9354502086990502,50.65338645377965,9.869186046502065,0.8745729624202662,73,0.23,0.8,0.023,0.024,0.24
24111263,2024-11-04,C20MMNC,121.61,0.0,11049.0,2868.0,706.0,5013.0,1733.0,298.0,0.0,5626.0,2132.0,0.0,0.1413,0.040633333333333334,0.974,2031.0,0.9999999999917769,46.26264287438317,3.852510460249703,0.8532742491379354,42,0.187,0.755,0.021,0.026,0.197
24311303,2024-11-04,IS2062E350BR,122.06,7.95,11001.0,2964.0,685.0,2049.0,2379.0,68.0,494.0,5141.0,796.0,0.0,0.1413,0.040633333333333334,0.974,2941.0,0.9388508576191152,42.1186301815327,3.7115384615372093,0.8089085345117957,59,0.18,1.39,0.034,0.026,0.2
24111269,2024-11-04,C20MMNC,123.31,8.7,10578.0,3129.0,690.0,2309.0,1739.0,302.0,0.0,6033.0,1113.0,413.0,0.1413,0.040633333333333334,0.974,2041.0,0.9340959018185435,48.925472386270975,3.3806327900276827,0.8520333170010524,42,0.19,0.79,0.025,0.025,0.25
24111272,2024-11-04,1786550D,124.5,8.3,10590.0,3216.0,696.0,2346.0,1739.0,297.0,0.0,6446.0,1376.0,0.0,0.1413,0.040633333333333334,0.974,2036.0,0.9374999999929405,51.77510040119056,3.2929104477601703,0.8541257367382838,3,0.21,0.75,0.03,0.03,0.2
24111275,2024-11-04,2062BK1,127.39,8.52,10875.0,3084.0,696.0,2162.0,1728.0,304.0,0.0,6204.0,1256.0,270.0,0.1413,0.040633333333333334,0.974,2032.0,0.937311456103765,48.700839939958385,3.5262645914385455,0.8503937007869831,6,0.19,0.78,0.027,0.031,0.21
24111281,2024-11-04,C20MMNACUTLT,128.71,8.12,10080.0,2484.0,772.0,2717.0,0.0,599.0,1414.0,6450.0,1327.0,0.0,0.1413,0.040633333333333334,0.974,2013.0,0.9406562888186754,50.1126563588679,4.05797101449112,0.0,40,0.214,0.799,0.042,0.031,0.237
24311301,2024-11-04,IS2062E350BR,121.61,8.1,10569.0,1995.0,704.0,2070.0,2471.0,58.0,522.0,4097.0,657.0,0.0,0.1413,0.040633333333333334,0.974,3051.0,0.9375530028452891,33.68966367869674,5.2977443608996,0.8098983939689249,59,0.17,1.36,0.025,0.022,0.2
24210761,2024-11-05,C20MMNA,120.35,8.36,8472.0,2997.0,701.0,1970.0,1691.0,246.0,0.0,6799.0,1206.0,0.0,0.1444074074074074,0.04814814814814815,0.7772962962962963,1937.0,0.9350477818278686,56.493560448221906,2.826826826825884,0.8729994837372881,37,0.18,0.64,0.017,0.014,0.22
24311327,2024-11-05,IS2062E350BR,122.57,7.98,11112.0,3072.0,806.0,2056.0,2531.0,88.0,505.0,6500.0,1089.0,0.0,0.1444074074074074,0.04814814814814815,0.7772962962962963,3124.0,0.9388739946308782,53.030921105873944,3.6171874999988227,0.8101792573620966,59,0.19,1.4,0.031,0.032,0.21
24109844,2024-11-05,2062BK1,126.7,10.2,8958.0,2781.0,920.0,2002.0,1676.0,257.0,0.0,6771.0,1728.0,0.0,0.1444074074074074,0.04814814814814815,0.7772962962962963,1933.0,0.9254930606214354,53.44119968387181,3.2211434735694997,0.8670460424206585,6,0.2,0.76,0.019,0.022,0.21
24109586,2024-11-05,2062BK1,125.14,9.79,10992.0,0.0,692.0,2615.0,1733.0,298.0,0.0,2160.0,1688.0,0.0,0.1444074074074074,0.04814814814814815,0.7772962962962963,2031.0,0.9274438597722713,17.26066805164407,10992000000000.0,0.8532742491379354,6,0.22,0.81,0.026,0.021,0.22
24111364,2024-11-05,2062BK1,130.41,7.95,11004.0,4230.0,890.0,1477.0,1749.0,305.0,0.0,6500.0,1723.0,0.0,0.1444074074074074,0.04814814814814815,0.7772962962962963,2054.0,0.9425411968708982,49.84280346560968,2.601418439715697,0.8515092502430129,6,0.17,0.76,0.022,0.042,0.19
24111361,2024-11-05,C20MMNACUTLT,123.63,8.0,10770.0,4218.0,902.0,883.0,1746.0,297.0,0.0,6198.0,1128.0,387.0,0.1444074074074074,0.04814814814814815,0.7772962962962963,2043.0,0.9392235812433396,50.13346275135377,2.5533428165001055,0.8546255506603746,40,0.22,0.78,0.043,0.039,0.2
24111357,2024-11-05,1786550D,120.85,8.0,10137.0,4140.0,907.0,1061.0,1728.0,261.0,0.0,6503.0,1746.0,0.0,0.1444074074074074,0.04814814814814815,0.7772962962962963,1989.0,0.9379123011180606,53.81050889487952,2.4485507246370894,0.8687782805425497,3,0.2,0.83,0.04,0.04,0.19
24111355,2024-11-05,2062BK1,130.08,8.1,9753.0,3981.0,884.0,1146.0,1733.0,257.0,0.0,2530.0,443.0,0.0,0.1444074074074074,0.04814814814814815,0.7772962962962963,1990.0,0.9413808076353932,19.449569495545436,2.449886963073989,0.8708542713563463,6,0.17,0.77,0.034,0.038,0.22
24311377,2024-11-05,1786550D,123.04,8.52,9549.0,2484.0,800.0,1768.0,1318.0,311.0,396.0,6595.0,1052.0,0.0,0.1444074074074074,0.04814814814814815,0.7772962962962963,2025.0,0.9352386743620004,53.600455136105325,3.844202898549177,0.6508641975305428,3,0.2,0.85,0.03,0.04,0.22
24111353,2024-11-05,1786550D,121.14,0.0,9411.0,4095.0,890.0,909.0,1726.0,261.0,0.0,3223.0,615.0,0.0,0.1444074074074074,0.04814814814814815,0.7772962962962963,1987.0,0.999999999991745,26.605580320070946,2.298168498167937,0.8686462003015256,3,0.21,0.75,0.02,0.04,0.23
24311324,2024-11-05,TMT-FE500D,124.52,8.19,10590.0,2940.0,795.0,1006.0,1717.0,262.0,0.0,6577.0,1087.0,0.0,0.1444074074074074,0.04814814814814815,0.7772962962962963,1979.0,0.9382864893305833,52.8188242848312,3.6020408163253053,0.8676099039914767,78,0.19,0.812,0.032,0.034,0.207
24311373,2024-11-05,1786550D,122.6,8.0,9432.0,2172.0,801.0,2464.0,1361.0,292.0,299.0,4243.0,692.0,0.0,0.1444074074074074,0.04814814814814815,0.7772962962962963,1952.0,0.9387442572669316,34.608482870843325,4.342541436462089,0.6972336065570198,3,0.21,0.77,0.03,0.03,0.16
24311365,2024-11-05,C20MMNC,126.11,7.82,10032.0,2997.0,853.0,1413.0,1745.0,323.0,0.0,6296.0,1111.0,579.0,0.1444074074074074,0.04814814814814815,0.7772962962962963,2068.0,0.9416112894725482,49.92466893941857,3.3473473473462305,0.8438104448738666,42,0.202,0.995,0.031,0.031,0.221
24311363,2024-11-05,2062BK1,124.65,8.1,9942.0,2283.0,839.0,1428.0,1739.0,291.0,0.0,6493.0,1168.0,0.0,0.1444074074074074,0.04814814814814815,0.7772962962962963,2030.0,0.9389830508403845,52.08985158401853,4.354796320628841,0.8566502463049968,6,0.17,0.83,0.032,0.033,0.18
24311360,2024-11-05,1786550D,118.93,8.0,10455.0,2952.0,859.0,501.0,1741.0,291.0,0.0,6504.0,1142.0,0.0,0.1444074074074074,0.04814814814814815,0.7772962962962963,2032.0,0.9369731347913262,54.68763137934341,3.541666666665467,0.8567913385822555,3,0.21,0.81,0.03,0.03,0.18
24311346,2024-11-05,IS2062E350BR,130.11,0.0,10929.0,3186.0,897.0,2871.0,2578.0,122.0,437.0,6602.0,1053.0,0.0,0.1444074074074074,0.04814814814814815,0.7772962962962963,3137.0,0.9999999999923143,50.74168011643423,3.430320150658057,0.8218042715968052,59,0.18,1.41,0.029,0.039,0.23
24311344,2024-11-05,TMT-FE500D,128.23,0.0,9948.0,3735.0,895.0,1671.0,1667.0,238.0,0.0,7037.0,1113.0,0.0,0.1444074074074074,0.04814814814814815,0.7772962962962963,1905.0,0.9999999999922016,54.87795367655871,2.663453815260331,0.8750656167974409,78,0.179,0.858,0.025,0.037,0.228
24311341,2024-11-05,1786550D,127.1,8.0,10890.0,3594.0,903.0,698.0,1677.0,239.0,0.0,6735.0,1031.0,0.0,0.1444074074074074,0.04814814814814815,0.7772962962962963,1916.0,0.9407846039900757,52.98977183278529,3.030050083471611,0.8752609603335724,3,0.2,0.8,0.03,0.04,0.21
24311339,2024-11-05,TMT-FE500D,126.8,8.13,10419.0,3099.0,900.0,1007.0,1725.0,240.0,0.0,6785.0,1103.0,0.0,0.1444074074074074,0.04814814814814815,0.7772962962962963,1965.0,0.9397465352335304,53.50946372197548,3.362052274926311,0.8778625954194006,78,0.212,0.852,0.032,0.038,0.23
24311336,2024-11-05,TMT-FE500D,126.04,8.2,9993.0,2694.0,901.0,1345.0,1705.0,244.0,0.0,6555.0,1032.0,0.0,0.1444074074074074,0.04814814814814815,0.7772962962962963,1949.0,0.9389153754399664,52.007299269660365,3.7093541202658837,0.8748075936373141,78,0.19,0.778,0.028,0.04,0.225
24311368,2024-11-05,2062BK1,124.55,8.12,10482.0,2937.0,853.0,1920.0,1734.0,291.0,0.0,4080.0,713.0,2928.0,0.1444074074074074,0.04814814814814815,0.7772962962962963,2025.0,0.9387955076434855,32.7579285424909,3.5689479060253424,0.8562962962958734,6,0.18,0.8,0.025,0.042,0.21
24111351,2024-11-05,1786550D,122.91,8.3,11679.0,3729.0,920.0,1195.0,1729.0,261.0,0.0,4506.0,1453.0,0.0,0.1444074074074074,0.04814814814814815,0.7772962962962963,1990.0,0.9367426263170738,36.66097144222064,3.1319388576017344,0.8688442211050911,3,0.21,0.77,0.02,0.04,0.2
24211323,2024-11-05,IS2062E350BR,124.42,7.84,10728.0,2331.0,611.0,568.0,2632.0,105.0,557.0,6793.0,1141.0,477.0,0.1444074074074074,0.04814814814814815,0.7772962962962963,3294.0,0.9407228186833456,54.597331618272,4.602316602314628,0.7990285367332122,59,0.18,1.4,0.022,0.018,0.22
24111349,2024-11-05,C20MMNC,125.37,8.2,10530.0,3996.0,890.0,0.0,1732.0,261.0,0.0,6478.0,1166.0,0.0,0.1444074074074074,0.04814814814814815,0.7772962962962963,1993.0,0.9386089690728563,51.67105368069178,2.6351351351344756,0.8690416457597245,42,0.203,0.775,0.04,0.038,0.22
24111347,2024-11-05,1786550D,119.06,8.3,11010.0,4059.0,900.0,0.0,1736.0,254.0,0.0,6621.0,1156.0,0.0,0.1444074074074074,0.04814814814814815,0.7772962962962963,1990.0,0.9348304020027102,55.61061649541735,2.7124907612705806,0.8723618090447878,3,0.21,0.83,0.02,0.03,0.23
24111343,2024-11-05,C20MMNC,130.52,0.0,11958.0,3672.0,890.0,0.0,1736.0,265.0,0.0,6317.0,1241.0,0.0,0.1444074074074074,0.04814814814814815,0.7772962962962963,2001.0,0.9999999999923385,48.398712840573104,3.2565359477115314,0.8675662168911207,42,0.171,0.751,0.026,0.04,0.195
24210501,2024-11-05,C20MMNC,116.31,0.0,9042.0,1995.0,729.0,1036.0,1660.0,219.0,0.0,6596.0,1340.0,0.0,0.1444074074074074,0.04814814814814815,0.7772962962962963,1879.0,0.9999999999914022,56.71051500252162,4.5323308270653975,0.8834486428946868,42,0.21,0.72,0.02,0.026,0.21
24111340,2024-11-05,C20MMNC,128.71,8.2,10926.0,4065.0,927.0,593.0,1727.0,261.0,0.0,6484.0,1107.0,0.0,0.1444074074074074,0.04814814814814815,0.7772962962962963,1988.0,0.9401066393912784,50.37681609781387,2.687822878228121,0.8687122736414141,42,0.176,0.768,0.027,0.035,0.202
24310261,2024-11-05,2062BK1,136.5,8.75,9333.0,2988.0,707.0,1234.0,1651.0,252.0,0.0,6741.0,1313.0,0.0,0.1444074074074074,0.04814814814814815,0.7772962962962963,1903.0,0.9397590361381084,49.3846153842536,3.1234939759025693,0.8675775091955504,6,0.18,0.72,0.034,0.017,0.18
24111337,2024-11-05,C20MMNC,117.2,8.21,10947.0,4056.0,897.0,848.0,1732.0,263.0,0.0,3124.0,1518.0,0.0,0.1444074074074074,0.04814814814814815,0.7772962962962963,1995.0,0.9345347260909455,26.655290102161644,2.698964497040755,0.8681704260647277,42,0.19,0.75,0.026,0.036,0.19
24309682,2024-11-05,2062BK1,127.69,9.89,9522.0,2922.0,698.0,2070.0,1636.0,275.0,0.0,6546.0,1148.0,307.0,0.1444074074074074,0.04814814814814815,0.7772962962962963,1911.0,0.9281145515269074,51.2647818932472,3.2587268993828684,0.8560962846672653,6,0.21,0.75,0.022,0.03,0.23
24111334,2024-11-05,TMT-FE500D,122.5,8.14,11577.0,4029.0,734.0,550.0,1729.0,257.0,0.0,349.0,1153.0,0.0,0.1444074074074074,0.04814814814814815,0.7772962962962963,1986.0,0.9376913655776358,2.8489795918134777,2.8734177215182743,0.8705941591133582,78,0.21,0.76,0.027,0.032,0.22
24111331,2024-11-05,2062BK1,121.21,8.14,12237.0,4185.0,627.0,1863.0,1730.0,301.0,0.0,3964.0,1474.0,0.0,0.1444074074074074,0.04814814814814815,0.7772962962962963,2031.0,0.9370699652034243,32.70357231224566,2.924014336916864,0.85179714426349,6,0.19,0.81,0.028,0.026,0.19
24111328,2024-11-05,2062BK1,121.56,8.12,12135.0,4224.0,579.0,1316.0,1733.0,301.0,0.0,6591.0,1180.0,385.0,0.1444074074074074,0.04814814814814815,0.7772962962962963,2034.0,0.937384330652858,54.22013820291033,2.8728693181811376,0.8520157325462872,6,0.21,0.75,0.033,0.035,0.21
24111325,2024-11-05,2062BK1,118.19,7.95,11760.0,2973.0,612.0,0.0,1790.0,294.0,0.0,1338.0,1331.0,0.0,0.1444074074074074,0.04814814814814815,0.7772962962962963,2084.0,0.9369747899085383,11.320754716885348,3.955600403631364,0.8589251439535226,6,0.19,0.79,0.039,0.036,0.2
24110365,2024-11-05,2062BK1,112.49,8.0,9687.0,2145.0,710.0,2489.0,1734.0,316.0,0.0,6063.0,1126.0,0.0,0.1444074074074074,0.04814814814814815,0.7772962962962963,2050.0,0.933604448494202,53.89812427723444,4.5160839160818105,0.8458536585361728,6,0.2,0.81,0.025,0.034,0.2
24309577,2024-11-05,2062BK1,126.95,9.02,10383.0,2526.0,709.0,3284.0,1691.0,278.0,0.0,1918.0,464.0,0.0,0.1444074074074074,0.04814814814814815,0.7772962962962963,1969.0,0.9336618371630974,15.108310358289812,4.110451306411674,0.8588115794815344,6,0.19,0.8,0.021,0.023,0.23
24209683,2024-11-05,C20MMNC,124.8,12.89,9561.0,2508.0,723.0,1827.0,1721.0,280.0,0.0,6585.0,1495.0,0.0,0.1444074074074074,0.04814814814814815,0.7772962962962963,2001.0,0.9063839058689347,52.764423076500286,3.812200956936279,0.8600699650170615,42,0.21,0.75,0.02,0.019,0.2
24311038,2024-11-05,S.TOWER6VAN,113.55,8.23,8805.0,1752.0,701.0,1916.0,2511.0,105.0,495.0,6403.0,1812.0,373.0,0.1444074074074074,0.04814814814814815,0.7772962962962963,3111.0,0.9324191164318244,56.38925583393757,5.025684931503981,0.8071359691414957,67,0.18,1.32,0.034,0.02,0.21
24110732,2024-11-05,C20MMNACUTLT,121.9,8.0,7719.0,3873.0,787.0,3290.0,1739.0,251.0,0.0,6509.0,1166.0,0.0,0.1444074074074074,0.04814814814814815,0.7772962962962963,1990.0,0.9384141647348853,53.396226414656304,1.9930286599530098,0.8738693467332292,40,0.2,0.85,0.043,0.02,0.21
24209843,2024-11-05,C20MMNC,130.57,9.59,9117.0,1992.0,0.0,2708.0,0.0,0.0,0.0,6670.0,1215.0,393.0,0.1444074074074074,0.04814814814814815,0.7772962962962963,0.0,0.9315781963403855,51.083709887025485,4.576807228913365,0.0,42,0.21,0.75,0.02,0.018,0.22
24211374,2024-11-05,2062BK1,124.37,0.0,9924.0,2661.0,800.0,1566.0,1704.0,267.0,0.0,6565.0,1113.0,321.0,0.1444074074074074,0.04814814814814815,0.7772962962962963,1971.0,0.9999999999919594,52.786041649491146,3.7294250281834915,0.8645357686449191,6,0.19,0.79,0.025,0.033,0.2
24211372,2024-11-05,1786550D,124.67,8.3,10125.0,1908.0,902.0,1057.0,1644.0,260.0,0.0,6665.0,1132.0,272.0,0.1444074074074074,0.04814814814814815,0.7772962962962963,1904.0,0.9375799052347329,53.46113740231442,5.3066037735821245,0.863445378150807,3,0.22,0.86,0.03,0.04,0.24
24211378,2024-11-05,EXPORTDSP14,121.7,8.42,10176.0,2541.0,704.0,1772.0,1698.0,273.0,0.0,6606.0,1139.0,0.0,0.1444074074074074,0.04814814814814815,0.7772962962962963,1971.0,0.9352905010687421,54.281018898485776,4.0047225501755195,0.8614916286144793,55,0.22,0.77,0.024,0.026,0.22
24211366,2024-11-05,1786550D,124.62,8.1,10137.0,1956.0,0.0,1054.0,0.0,0.0,0.0,6603.0,1099.0,0.0,0.1444074074074074,0.04814814814814815,0.7772962962962963,0.0,0.9389692585824371,52.98507462644049,5.182515337420663,0.0,3,0.22,0.8,0.03,0.03,0.21
24209614,2024-11-05,2062BK1,125.01,10.1,10560.0,2001.0,707.0,2844.0,1684.0,250.0,0.0,6468.0,1105.0,0.0,0.1444074074074074,0.04814814814814815,0.7772962962962963,1934.0,0.9252460957669658,51.73986081072122,5.277361319337692,0.870734229575558,6,0.19,0.75,0.031,0.032,0.21
24211313,2024-11-05,TMT-FE500D,123.1,8.11,9285.0,2010.0,616.0,2316.0,1714.0,270.0,0.0,6041.0,1452.0,265.0,0.1444074074074074,0.04814814814814815,0.7772962962962963,1984.0,0.938190686678316,49.07392363891898,4.619402985072329,0.8639112903221452,78,0.202,0.757,0.025,0.015,0.163
24211321,2024-11-05,TMT-FE500D,116.23,8.13,10608.0,2319.0,597.0,792.0,1721.0,253.0,0.0,6532.0,1108.0,465.0,0.1444074074074074,0.04814814814814815,0.7772962962962963,1974.0,0.9346252814334624,56.19891594204423,4.574385510994146,0.8718338399185046,78,0.2,0.761,0.019,0.022,0.215
24110576,2024-11-05,2062BK1,127.6,8.1,8985.0,762.0,739.0,3987.0,1796.0,341.0,0.0,6560.0,1571.0,0.0,0.1444074074074074,0.04814814814814815,0.7772962962962963,2137.0,0.940309506256888,51.41065830680713,11.791338582661691,0.8404305100604397,6,0.2,0.79,0.031,0.033,0.22
24211369,2024-11-05,EXPORTDSP14,124.15,7.93,10338.0,2022.0,814.0,873.0,1701.0,243.0,0.0,6598.0,1162.0,273.0,0.1444074074074074,0.04814814814814815,0.7772962962962963,1944.0,0.9399606299141433,53.145388642342766,5.112759643914385,0.8749999999995499,55,0.21,0.79,0.023,0.036,0.21
24211329,2024-11-05,TMT-FE500D,120.31,8.17,10974.0,1833.0,902.0,1366.0,1603.0,267.0,0.0,6270.0,1013.0,246.0,0.1444074074074074,0.04814814814814815,0.7772962962962963,1870.0,0.9364103362318151,52.115368630603314,5.986906710307699,0.85721925133644,78,0.22,0.752,0.019,0.027,0.19
24211332,2024-11-05,C20MMNC,121.21,7.84,11025.0,2106.0,698.0,2256.0,1607.0,260.0,0.0,6339.0,1102.0,0.0,0.1444074074074074,0.04814814814814815,0.7772962962962963,1867.0,0.9392483533441361,52.297665208709695,5.235042735040249,0.8607391537220885,42,0.2,0.74,0.022,0.029,0.22
24211335,2024-11-05,IS2062E350BR,123.51,7.96,10167.0,1995.0,910.0,904.0,2008.0,94.0,850.0,3745.0,2172.0,0.0,0.1444074074074074,0.04814814814814815,0.7772962962962963,2952.0,0.9394538677953949,30.32143146279393,5.096240601501205,0.6802168021677912,59,0.17,1.42,0.033,0.039,0.22
24211326,2024-11-05,TMT-FE500D,113.14,8.26,10014.0,1539.0,784.0,1288.0,1444.0,257.0,0.0,6052.0,957.0,0.0,0.1444074074074074,0.04814814814814815,0.7772962962962963,1701.0,0.9319604612773313,53.491249778562036,6.5068226120815424,0.848912404467461,78,0.183,0.785,0.017,0.026,0.216
24211342,2024-11-05,IS2062E350BR,124.62,0.0,10608.0,2007.0,820.0,852.0,2521.0,105.0,563.0,6359.0,1140.0,424.0,0.1444074074074074,0.04814814814814815,0.7772962962962963,3189.0,0.9999999999919755,51.027122451845386,5.285500747381522,0.790529946691505,59,0.18,1.37,0.021,0.027,0.21
24211345,2024-11-05,1786550D,129.43,0.0,9234.0,2526.0,814.0,1791.0,1704.0,287.0,0.0,6120.0,1397.0,0.0,0.1444074074074074,0.04814814814814815,0.7772962962962963,1991.0,0.9999999999922738,47.284246310381796,3.6555819477420206,0.8558513309890227,3,0.2,0.79,0.02,0.03,0.22
24211348,2024-11-05,C20MMNC,121.57,0.0,9066.0,2706.0,814.0,0.0,1677.0,277.0,0.0,6414.0,1129.0,313.0,0.1444074074074074,0.04814814814814815,0.7772962962962963,1954.0,0.9999999999917742,52.75972690587514,3.3503325942337954,0.8582395086996631,42,0.199,0.777,0.026,0.03,0.213
24211352,2024-11-05,IS2062E350BR,122.82,0.0,8088.0,2502.0,913.0,0.0,2413.0,108.0,560.0,6804.0,1161.0,0.0,0.1444074074074074,0.04814814814814815,0.7772962962962963,3081.0,0.999999999991858,55.39814362436576,3.2326139088716097,0.7831872768579088,59,0.17,1.38,0.04,0.027,0.21
24211354,2024-11-05,C20MMNC,118.84,0.0,10197.0,3117.0,921.0,509.0,1701.0,267.0,0.0,6761.0,1199.0,0.0,0.1444074074074074,0.04814814814814815,0.7772962962962963,1968.0,0.9999999999915853,56.89161898302851,3.2714148219431274,0.8643292682922438,42,0.19,0.8,0.029,0.034,0.2
24211356,2024-11-05,C20MMNC,123.17,0.0,10185.0,2898.0,908.0,1513.0,1718.0,267.0,0.0,6614.0,1054.0,0.0,0.1444074074074074,0.04814814814814815,0.7772962962962963,1985.0,0.9999999999918812,53.69814078059837,3.5144927536219757,0.8654911838786572,42,0.21,0.781,0.021,0.026,0.2
24211362,2024-11-05,1786550D,121.55,0.0,10260.0,2652.0,913.0,1011.0,1691.0,267.0,0.0,6725.0,1193.0,0.0,0.1444074074074074,0.04814814814814815,0.7772962962962963,1958.0,0.9999999999917729,55.32702591480603,3.8687782805415276,0.8636363636359226,3,0.23,0.82,0.02,0.03,0.2
24211359,2024-11-05,C20MMNC,121.69,8.2,10029.0,2238.0,910.0,1014.0,1671.0,267.0,0.0,6601.0,1075.0,319.0,0.1444074074074074,0.04814814814814815,0.7772962962962963,1938.0,0.9368696589349692,54.24439148611846,4.481233243965826,0.8622291021667378,42,0.2,0.82,0.023,0.027,0.21
24211338,2024-11-05,IS2062E350BR,121.67,8.22,10671.0,2484.0,907.0,3116.0,2491.0,94.0,574.0,6399.0,1185.0,590.0,0.1444074074074074,0.04814814814814815,0.7772962962962963,3159.0,0.9367156824933658,52.593079641221394,4.295893719805034,0.7885406774293167,59,0.17,1.42,0.025,0.029,0.17
24111427,2024-11-06,1786550D,130.94,0.0,10419.0,2940.0,815.0,3503.0,1711.0,277.0,0.0,6508.0,1139.0,0.0,0.139,0.0437037037037037,0.91,1988.0,0.999999999992363,49.70215365778447,3.543877551019203,0.8606639839029876,3,0.23,0.86,0.04,0.03,0.2
24111418,2024-11-06,C20MMNC,123.15,0.0,11424.0,3639.0,792.0,0.0,1677.0,260.0,0.0,6698.0,1217.0,267.0,0.139,0.0437037037037037,0.91,1937.0,0.9999999999918798,54.3889565566026,3.1393239901063095,0.8657718120800899,42,0.199,0.785,0.03,0.032,0.195
24111406,2024-11-06,SEQRFE550D,136.26,0.0,11544.0,4077.0,694.0,2124.0,1790.0,328.0,0.0,2147.0,1674.0,0.0,0.139,0.0437037037037037,0.91,2118.0,0.9999999999926612,15.756641714253954,2.8314937454003357,0.8451369216237747,73,0.22,0.89,0.028,0.031,0.24
24111412,2024-11-06,SEQRFE550D,121.46,7.54,10848.0,3402.0,862.0,0.0,1752.0,257.0,0.0,6492.0,1098.0,0.0,0.139,0.0437037037037037,0.91,2009.0,0.9415503875896004,53.449695372522235,3.188712522044918,0.8720756595316714,73,0.23,0.88,0.024,0.026,0.24
24111409,2024-11-06,R34,121.3,7.83,11829.0,4302.0,892.0,0.0,1110.0,250.0,0.0,6366.0,1033.0,0.0,0.139,0.0437037037037037,0.91,1360.0,0.9393634321928339,52.481450947629995,2.749651324964493,0.8161764705876352,66,0.62,0.77,0.02,0.025,0.26
24111403,2024-11-06,1786500D,133.06,8.2,13182.0,3996.0,546.0,2965.0,1841.0,376.0,0.0,7066.0,1229.0,624.0,0.139,0.0437037037037037,0.91,2217.0,0.941951012311044,53.103862918584824,3.298798798797973,0.8304014433915966,2,0.18,0.8,0.025,0.026,0.215
24111370,2024-11-06,EXPORTDSP14,122.81,8.2,10104.0,4002.0,888.0,1200.0,1756.0,321.0,0.0,6676.0,1286.0,0.0,0.139,0.0437037037037037,0.91,2077.0,0.9374093580571148,54.36039410427196,2.524737631183777,0.8454501685118703,55,0.214,0.781,0.025,0.036,0.189
24111414,2024-11-06,C20MMNC,119.3,0.0,11337.0,4077.0,781.0,0.0,1729.0,253.0,0.0,6439.0,1150.0,0.0,0.139,0.0437037037037037,0.91,1982.0,0.9999999999916177,53.97317686459369,2.780721118468781,0.8723511604435559,42,0.208,0.793,0.026,0.019,0.175
24311422,2024-11-06,2062BK1,122.07,8.19,10869.0,3834.0,798.0,2429.0,2260.0,155.0,301.0,6411.0,1117.0,0.0,0.139,0.0437037037037037,0.91,2716.0,0.9371257484957999,52.51904644832867,2.834898278559511,0.8321060382912989,6,0.18,1.18,0.026,0.024,0.2
24211384,2024-11-06,EXPORTDSP14,123.68,8.0,13536.0,2226.0,803.0,2003.0,1725.0,263.0,0.0,6503.0,1131.0,259.0,0.139,0.0437037037037037,0.91,1988.0,0.9392466585590884,52.579236739548996,6.080862533689991,0.8677062374241108,55,0.184,0.76,0.019,0.024,0.204
24311413,2024-11-06,SEQRFE550D,132.49,8.26,9918.0,3012.0,798.0,2185.0,1769.0,292.0,0.0,6235.0,1354.0,0.0,0.139,0.0437037037037037,0.91,2061.0,0.94131438720468,47.060155483077516,3.292828685257871,0.8583212032989528,73,0.22,0.88,0.029,0.028,0.2
24311401,2024-11-06,SEQRFE550D,121.89,8.15,14172.0,3030.0,0.0,1887.0,1515.0,248.0,0.0,6748.0,1435.0,0.0,0.139,0.0437037037037037,0.91,1763.0,0.9373269763077722,55.36139141803789,4.677227722770733,0.8593306863296317,73,0.222,0.857,0.029,0.032,0.201
24311398,2024-11-06,SEQRFE550D,125.8,8.2,10365.0,2580.0,757.0,3138.0,1647.0,251.0,0.0,6449.0,1191.0,0.0,0.139,0.0437037037037037,0.91,1898.0,0.9388059701422478,51.26391096938582,4.017441860463559,0.8677555321386365,73,0.21,0.83,0.02,0.023,0.21
24311396,2024-11-06,EXPORTDSP14,123.5,8.22,10044.0,2874.0,754.0,3081.0,1623.0,251.0,0.0,4656.0,740.0,0.0,0.139,0.0437037037037037,0.91,1874.0,0.9375948982619375,37.70040485799433,3.4947807933181996,0.8660618996793671,55,0.19,0.78,0.024,0.028,0.22
24311394,2024-11-06,2062BK1,111.93,0.0,10077.0,1998.0,740.0,2601.0,1663.0,254.0,0.0,4671.0,749.0,0.0,0.139,0.0437037037037037,0.91,1917.0,0.9999999999910658,41.73143929204206,5.043543543541019,0.8675013041205699,6,0.18,0.76,0.031,0.033,0.19
24311392,2024-11-06,SEQRFE550D,129.35,7.95,10071.0,1977.0,757.0,2043.0,1725.0,251.0,0.0,6663.0,1405.0,0.0,0.139,0.0437037037037037,0.91,1976.0,0.9420975964971444,51.5114031692964,5.094081942334298,0.8729757085015825,73,0.21,0.86,0.03,0.031,0.25
24311391,2024-11-06,EXPORTDSP14,126.67,8.1,10263.0,2232.0,751.0,2217.0,898.0,355.0,549.0,6731.0,1300.0,0.0,0.139,0.0437037037037037,0.91,1802.0,0.9398976033172078,53.13807531338803,4.598118279567832,0.4983351831295792,55,0.211,0.77,0.03,0.034,0.23
24311389,2024-11-06,SEQRFE550D,123.17,8.11,9408.0,2508.0,773.0,2111.0,1040.0,359.0,549.0,540.0,483.0,0.0,0.139,0.0437037037037037,0.91,1948.0,0.9382236441122928,4.384184460466151,3.751196172247308,0.5338809034904857,73,0.22,0.84,0.02,0.028,0.17
24311419,2024-11-06,2062BK1,124.26,7.54,10974.0,2316.0,804.0,1648.0,2283.0,108.0,301.0,6529.0,1177.0,386.0,0.139,0.0437037037037037,0.91,2692.0,0.942792109249296,52.54305488449587,4.738341968909872,0.8480683506683329,6,0.18,1.19,0.031,0.027,0.21
24311385,2024-11-06,2062BK1,127.56,8.52,10068.0,1989.0,820.0,2667.0,1061.0,359.0,559.0,6653.0,1055.0,0.0,0.139,0.0437037037037037,0.91,1979.0,0.9373897707162155,52.15584822787585,5.061840120661105,0.5361293582614775,6,0.2,0.76,0.031,0.03,0.2
24311383,2024-11-06,2062BK1,124.39,8.12,10098.0,2586.0,732.0,2377.0,1257.0,308.0,397.0,6834.0,1080.0,0.0,0.139,0.0437037037037037,0.91,1962.0,0.9387216059094506,54.94010772525974,3.904872389789673,0.6406727828742912,6,0.2,0.77,0.022,0.025,0.21
24211382,2024-11-06,2062BK1,118.29,8.56,10815.0,2232.0,806.0,1777.0,1721.0,267.0,0.0,6500.0,1122.0,308.0,0.139,0.0437037037037037,0.91,1988.0,0.9325187228937128,54.949699889636065,4.845430107524711,0.8656941649895041,6,0.2,0.78,0.022,0.024,0.17
24311379,2024-11-06,2062BK1,123.2,8.54,9621.0,2709.0,778.0,2233.0,1300.0,314.0,402.0,5657.0,923.0,0.0,0.139,0.0437037037037037,0.91,2016.0,0.9351753453701597,45.91720779183508,3.5514950166099846,0.64484126984095,6,0.2,0.78,0.031,0.028,0.18
24311375,2024-11-06,2062BK1,123.11,8.67,9723.0,2487.0,801.0,1929.0,1325.0,305.0,400.0,5507.0,940.0,1375.0,0.139,0.0437037037037037,0.91,2030.0,0.934208529360038,44.732353179719496,3.9095295536775594,0.6527093596055898,6,0.196,0.806,0.03,0.031,0.2
24311371,2024-11-06,2062BK1,125.0,7.85,9984.0,3264.0,696.0,1936.0,1732.0,295.0,0.0,7010.0,1724.0,0.0,0.139,0.0437037037037037,0.91,2027.0,0.9409108016489206,56.07999999955136,3.0588235294108275,0.8544647261959277,6,0.2,0.77,0.024,0.038,0.22
24211376,2024-11-06,EXPORTDSP14,124.1,8.56,9768.0,2895.0,803.0,1573.0,1593.0,257.0,0.0,6397.0,1094.0,360.0,0.139,0.0437037037037037,0.91,1850.0,0.9354741444223167,51.54713940329132,3.374093264247539,0.8610810810806157,55,0.207,0.776,0.03,0.027,0.218
24211380,2024-11-06,EXPORTDSP14,124.66,0.0,9879.0,2532.0,707.0,2707.0,1623.0,243.0,0.0,6584.0,1197.0,313.0,0.139,0.0437037037037037,0.91,1866.0,0.9999999999919782,52.81565859094484,3.901658767770971,0.8697749196136818,55,0.212,0.788,0.021,0.02,0.24
24211429,2024-11-06,2062BK1,127.92,8.25,9912.0,2706.0,808.0,2432.0,1704.0,253.0,0.0,6432.0,1105.0,0.0,0.139,0.0437037037037037,0.91,1957.0,0.9394139678274259,50.28142589078892,3.6629711751649436,0.8707204905463103,6,0.18,0.78,0.042,0.033,0.25
24211386,2024-11-06,1786500D,122.3,8.88,7740.0,2208.0,602.0,1999.0,1714.0,270.0,0.0,6397.0,1101.0,462.0,0.139,0.0437037037037037,0.91,1984.0,0.9323067540712585,52.30580539613814,3.505434782607108,0.8639112903221452,2,0.21,0.76,0.016,0.018,0.227
24211388,2024-11-06,EXPORTDSP14,120.66,8.0,9945.0,2223.0,820.0,2188.0,1593.0,260.0,0.0,6530.0,1106.0,321.0,0.139,0.0437037037037037,0.91,1853.0,0.9378206124596782,54.1190120996675,4.473684210524303,0.8596869940632166,55,0.198,0.732,0.017,0.025,0.202
24211390,2024-11-06,2062BK1,125.53,0.0,10902.0,2745.0,710.0,2038.0,0.0,604.0,1472.0,233.0,2603.0,0.0,0.139,0.0437037037037037,0.91,2076.0,0.9999999999920337,1.8561300087480592,3.971584699452105,0.0,6,0.21,0.75,0.015,0.026,0.19
24211393,2024-11-06,2062BK1,121.6,0.0,10440.0,2016.0,698.0,2479.0,1708.0,277.0,0.0,6084.0,1081.0,296.0,0.139,0.0437037037037037,0.91,1985.0,0.9999999999917762,50.03289473643065,5.17857142856886,0.8604534005033448,6,0.2,0.8,0.019,0.03,0.23
24211395,2024-11-06,SEQRFE550D,126.68,7.82,10026.0,2499.0,707.0,2229.0,1694.0,270.0,0.0,6051.0,1052.0,400.0,0.139,0.0437037037037037,0.91,1964.0,0.941858736052477,47.76602462860936,4.012004801919163,0.8625254582480334,73,0.21,0.9,0.021,0.028,0.25
24211397,2024-11-06,IS2062E350BR,126.3,8.12,10632.0,2493.0,723.0,2112.0,2535.0,101.0,466.0,4230.0,974.0,534.0,0.139,0.0437037037037037,0.91,3102.0,0.9395923225640561,33.491686460542425,4.2647412755698895,0.8172147001931601,59,0.18,1.35,0.03,0.031,0.2
24311404,2024-11-06,EXPORTDSP14,125.56,8.66,11316.0,3012.0,793.0,1617.0,1683.0,254.0,0.0,6605.0,1179.0,0.0,0.139,0.0437037037037037,0.91,1937.0,0.935479064215948,52.60433258957785,3.7569721115525376,0.8688693856474605,55,0.2,0.79,0.029,0.029,0.21
24211399,2024-11-06,IS2062E350BR,125.26,8.1,11094.0,2514.0,709.0,2497.0,2511.0,94.0,459.0,6185.0,1060.0,361.0,0.139,0.0437037037037037,0.91,3064.0,0.9392621475634428,49.37729522553586,4.412887828160536,0.8195169712791059,59,0.18,1.4,0.031,0.027,0.24
24211411,2024-11-06,2062E300BR,127.51,8.3,11121.0,1395.0,798.0,998.0,2022.0,199.0,267.0,6309.0,1010.0,0.0,0.139,0.0437037037037037,0.91,2488.0,0.9388852072679562,49.478472276296145,7.972043010746973,0.8127009646298984,7,0.18,1.03,0.026,0.027,0.24
24211415,2024-11-06,SEQRFE550D,124.28,0.0,12738.0,2325.0,806.0,2737.0,2187.0,152.0,365.0,6154.0,1740.0,0.0,0.139,0.0437037037037037,0.91,2704.0,0.9999999999919537,49.51721918209272,5.478709677416998,0.8088017751476299,73,0.21,0.95,0.022,0.019,0.22
24211417,2024-11-06,2062E300BR,122.25,8.24,8787.0,1488.0,924.0,326.0,2032.0,142.0,371.0,6502.0,1125.0,370.0,0.139,0.0437037037037037,0.91,2545.0,0.9368533987206924,53.186094069094594,5.905241935479903,0.7984282907658945,7,0.17,1.03,0.02,0.023,0.2
24211420,2024-11-06,2062BK1,125.26,8.18,10371.0,1173.0,806.0,777.0,1677.0,263.0,0.0,6323.0,1012.0,0.0,0.139,0.0437037037037037,0.91,1940.0,0.9386990407603516,50.47900367195849,8.841432225056401,0.864432989690276,6,0.18,0.81,0.032,0.035,0.19
24211423,2024-11-06,EXPORTDSP14,123.44,8.17,10059.0,2658.0,806.0,2257.0,1704.0,246.0,0.0,6616.0,1117.0,0.0,0.139,0.0437037037037037,0.91,1950.0,0.9379226502474136,53.59688917649387,3.7844243792310817,0.8738461538457057,55,0.21,0.79,0.029,0.029,0.23
24211426,2024-11-06,2062BK1,122.1,8.24,10650.0,3210.0,811.0,1293.0,1694.0,263.0,0.0,6772.0,4164.0,0.0,0.139,0.0437037037037037,0.91,1957.0,0.9367807273213382,55.46273546228122,3.317757009344761,0.8656106285125879,6,0.18,0.79,0.025,0.029,0.22
24211402,2024-11-06,IS2062E350BR,125.17,8.22,11154.0,2505.0,704.0,2210.0,2467.0,125.0,564.0,6403.0,1098.0,315.0,0.139,0.0437037037037037,0.91,3156.0,0.9383761901121644,51.154429974825,4.452694610776666,0.7816856780732631,59,0.18,1.42,0.022,0.029,0.24
24311407,2024-11-06,SEQRFE550D,121.05,8.1,9420.0,2988.0,804.0,2539.0,1752.0,291.0,0.0,4621.0,933.0,2466.0,0.139,0.0437037037037037,0.91,2043.0,0.9372822299578994,38.174308136818055,3.1526104417660132,0.8575624082227814,73,0.21,0.87,0.025,0.026,0.25
24311387,2024-11-06,2062BK1,126.02,8.52,10014.0,2511.0,779.0,2008.0,1057.0,359.0,549.0,6632.0,1100.0,0.0,0.139,0.0437037037037037,0.91,1965.0,0.9366731083622962,52.62656721113612,3.988052568696142,0.5379134860048154,6,0.2,0.76,0.024,0.033,0.19
24311381,2024-11-06,EXPORTDSP14,130.26,0.0,10545.0,3228.0,776.0,3848.0,1247.0,305.0,400.0,487.0,96.0,0.0,0.139,0.0437037037037037,0.91,1952.0,0.9999999999923231,3.73867649313881,3.266728624534304,0.6388319672127875,55,0.21,0.78,0.033,0.037,0.18
24311410,2024-11-06,2062E300BR,124.87,8.0,9873.0,3237.0,801.0,2247.0,2268.0,102.0,298.0,6116.0,1548.0,0.0,0.139,0.0437037037037037,0.91,2668.0,0.9397907729288795,48.9789380952272,3.0500463392020234,0.850074962518422,7,0.18,1.13,0.027,0.031,0.19
24211472,2024-11-07,SEQRFE550D,130.45,7.69,10812.0,1668.0,605.0,2247.0,1704.0,280.0,0.0,6421.0,1314.0,0.0,0.1377142857142857,0.04433333333333333,0.7898571428571428,1984.0,0.9443318372597053,49.22192410847665,6.4820143884853225,0.8588709677415026,73,0.22,0.8,0.02,0.027,0.2
24211470,2024-11-07,S.TOWER6VAN,117.82,0.0,8763.0,1302.0,803.0,817.0,2406.0,91.0,466.0,4495.0,769.0,0.0,0.1377142857142857,0.04433333333333333,0.7898571428571428,2963.0,0.9999999999915125,38.15141741607408,6.730414746538609,0.8120148498141033,67,0.16,1.29,0.029,0.022,0.17
