Repository: SiddharthKumar268/FerroMind

# FerroMind
*Ferro-Alloy Optimisation using Machine Learning*
**SAIL Durgapur Steel Plant | Steel Melting Shop**
Intern: Siddharth Kumar | FY 2023-24 to FY 2025-26

---

## Quick Start

```bash

# 2. Place raw Excel files in data/raw/

## Dataset

| | |
|---|---|
| Total heats after cleaning | 47,421 |
| Training set | 37,936 heats (Apr 2023 – Jun 2025) |
| Test set | 9,485 heats (Jun 2025 – Dec 2025) |
| Input features | 21 (16 raw + 5 engineered) |
| Target variables | Mn, Si, C, S, P |
| BOF grades | 76 distinct grades |
| Split method | Chronological 80/20 — no shuffle, no leakage |

---

File: data/processed/sms_train.csv (part 184 of 253)
Heat_Number,Date,BOF Grade Code,Hot Metal Addn. Weight,Scrap Addn. Weight,Lime Into Converter,Dolomite Into Converter,Lime Into Ladle,Iron Ore Into Converter,SIMN Into Ladle,FESI Into Ladle,FEMN Into Ladle,Measered O2 Mainblow II,Duration of Mainblow I/II,Measered O2 2nd Blow,HM_P,HM_S,HM_Si,Total_FA_Ladle,HM_Ratio,O2_per_ton_HM,Lime_Dolo_Ratio,SiMn_FA_Fraction,Grade_Encoded,C,Mn,P,S,Si
24211468,2024-11-07,R34,121.23,8.24,10431.0,2007.0,803.0,2007.0,1104.0,253.0,0.0,6064.0,2063.0,0.0,0.1377142857142857,0.04433333333333333,0.7898571428571428,1357.0,0.9363559125593857,50.02062195784855,5.197309417037769,0.8135593220332988,66,0.61,0.73,0.019,0.016,0.21
24211466,2024-11-07,C20MMNC,122.6,8.19,11004.0,1164.0,707.0,1740.0,1694.0,273.0,0.0,6194.0,1122.0,0.0,0.1377142857142857,0.04433333333333333,0.7898571428571428,1967.0,0.937380533672778,50.522022838087096,9.453608247414559,0.8612099644123735,42,0.2,0.76,0.023,0.023,0.21
24211463,2024-11-07,C20MMNC,118.39,7.89,9939.0,2217.0,709.0,578.0,1539.0,270.0,0.0,6497.0,1245.0,547.0,0.1377142857142857,0.04433333333333333,0.7898571428571428,1809.0,0.9375197972684707,54.87794577198346,4.483085250336273,0.8507462686562461,42,0.2,0.8,0.019,0.025,0.21
24211454,2024-11-07,SEQRFE550D,122.0,8.0,10635.0,2484.0,704.0,2253.0,1721.0,310.0,0.0,6696.0,3292.0,0.0,0.1377142857142857,0.04433333333333333,0.7898571428571428,2031.0,0.9384615384543196,54.885245901189464,4.2814009661818515,0.847365829640154,73,0.22,0.84,0.022,0.027,0.2
24211451,2024-11-07,SEQRFE550D,126.98,0.0,10485.0,2613.0,707.0,2454.0,1681.0,257.0,0.0,6494.0,1695.0,0.0,0.1377142857142857,0.04433333333333333,0.7898571428571428,1938.0,0.9999999999921247,51.141912111740886,4.012629161881358,0.8673890608870654,73,0.23,0.91,0.032,0.035,0.25
24211448,2024-11-07,C20MMNC,127.32,8.0,10527.0,2496.0,707.0,1542.0,1677.0,257.0,0.0,6497.0,1130.0,0.0,0.1377142857142857,0.04433333333333333,0.7898571428571428,1934.0,0.9408808749560976,51.02890354970917,4.217548076921387,0.8671147880036881,42,0.184,0.72,0.025,0.035,0.234
24211445,2024-11-07,C20MMNC,125.07,0.0,10434.0,2487.0,927.0,2261.0,1711.0,260.0,0.0,6441.0,1315.0,298.0,0.1377142857142857,0.04433333333333333,0.7898571428571428,1971.0,0.9999999999920044,51.49916046972496,4.195416164051389,0.8680872653470989,42,0.213,0.707,0.022,0.033,0.23
24211442,2024-11-07,C20MMNC,126.54,8.0,10467.0,2757.0,800.0,2779.0,1738.0,307.0,0.0,6530.0,1114.0,0.0,0.1377142857142857,0.04433333333333333,0.7898571428571428,2045.0,0.9405381299171953,51.60423581435432,3.7965179542967733,0.8498777506108314,42,0.19,0.753,0.023,0.033,0.224
24211439,2024-11-07,2062E300BR,118.76,8.12,10089.0,3063.0,905.0,2663.0,1968.0,101.0,574.0,5837.0,1006.0,0.0,0.1377142857142857,0.04433333333333333,0.7898571428571428,2643.0,0.9360025220607188,49.149545301034436,3.293829578843195,0.7446083995456888,7,0.17,1.05,0.023,0.03,0.2
24211436,2024-11-07,2062E300BR,128.6,7.99,8814.0,2874.0,908.0,3685.0,2015.0,88.0,473.0,6491.0,1528.0,0.0,0.1377142857142857,0.04433333333333333,0.7898571428571428,2576.0,0.9415037704008968,50.47433903537735,3.066805845510415,0.7822204968941063,7,0.16,1.04,0.027,0.034,0.23
24211433,2024-11-07,2062BK1,130.55,8.11,11961.0,2907.0,803.0,3358.0,1677.0,280.0,0.0,6668.0,1158.0,0.0,0.1377142857142857,0.04433333333333333,0.7898571428571428,1957.0,0.9415116111283607,51.07621600880064,4.114551083589916,0.8569238630552596,6,0.18,0.72,0.036,0.028,0.23
24211486,2024-11-07,SEQRFE550D,122.63,8.11,8667.0,2679.0,817.0,1626.0,1701.0,260.0,0.0,6043.0,1001.0,0.0,0.1377142857142857,0.04433333333333333,0.7898571428571428,1961.0,0.9379684870664068,49.27831688779843,3.235162374018949,0.8674145843952742,73,0.21,0.86,0.023,0.035,0.25
24211431,2024-11-07,2062E300BR,124.55,8.56,9648.0,2538.0,814.0,3569.0,2457.0,101.0,523.0,6168.0,1025.0,258.0,0.1377142857142857,0.04433333333333333,0.7898571428571428,3081.0,0.9356922845696366,49.5222802083539,3.8014184397148143,0.7974683544301209,7,0.19,1.2,0.031,0.028,0.19
24311461,2024-11-07,S.TOWER6VAN,125.16,8.26,10350.0,2982.0,792.0,1344.0,2425.0,113.0,396.0,6899.0,2780.0,0.0,0.1377142857142857,0.04433333333333333,0.7898571428571428,2934.0,0.938090241336096,55.12144455053434,3.4708249496970254,0.8265167007495479,67,0.18,1.25,0.027,0.035,0.2
24311459,2024-11-07,S.TOWER6VAN,125.21,8.25,10455.0,3327.0,801.0,1059.0,2456.0,104.0,399.0,2401.0,452.0,0.0,0.1377142857142857,0.04433333333333333,0.7898571428571428,2959.0,0.9381837254537827,19.175784681581536,3.142470694318262,0.8300101385600439,67,0.178,1.321,0.036,0.028,0.216
24311457,2024-11-07,S.TOWER6VAN,123.54,8.26,9621.0,2922.0,804.0,0.0,2366.0,108.0,406.0,4752.0,883.0,0.0,0.1377142857142857,0.04433333333333333,0.7898571428571428,2880.0,0.9373292867910673,38.46527440473963,3.2926078028736163,0.8215277777774925,67,0.173,1.331,0.032,0.032,0.219
24311455,2024-11-07,S.TOWER6VAN,120.86,8.97,10590.0,3111.0,704.0,0.0,2335.0,102.0,396.0,6604.0,1322.0,268.0,0.1377142857142857,0.04433333333333333,0.7898571428571428,2833.0,0.9309096510750141,54.64173423750917,3.404050144646929,0.8242146134836483,67,0.19,1.29,0.023,0.03,0.25
24311452,2024-11-07,R34,130.48,7.43,11058.0,2571.0,0.0,0.0,0.0,0.0,0.0,4739.0,1119.0,0.0,0.1377142857142857,0.04433333333333333,0.7898571428571428,0.0,0.9461242839464424,36.319742488992034,4.301050175027498,0.0,66,0.62,0.73,0.018,0.023,0.24
24311449,2024-11-07,S.TOWER6VAN,121.61,0.0,10833.0,2898.0,707.0,4198.0,2460.0,102.0,403.0,3946.0,1182.0,0.0,0.1377142857142857,0.04433333333333333,0.7898571428571428,2965.0,0.9999999999917769,32.44798947428297,3.738095238093948,0.8296795952779664,67,0.176,1.293,0.02,0.025,0.225
24311446,2024-11-07,S.TOWER6VAN,123.68,8.26,10932.0,2793.0,688.0,1596.0,2464.0,88.0,397.0,6400.0,1470.0,0.0,0.1377142857142857,0.04433333333333333,0.7898571428571428,2949.0,0.9373957859562121,51.7464424316644,3.914070891513099,0.8355374703286418,67,0.18,1.299,0.026,0.023,0.212
24311443,2024-11-07,SEQRFE550D,127.74,8.26,10593.0,2430.0,599.0,2121.0,1691.0,264.0,0.0,6536.0,1124.0,0.0,0.1377142857142857,0.04433333333333333,0.7898571428571428,1955.0,0.9392647058754466,51.1664318142229,4.359259259257465,0.864961636828202,73,0.21,0.87,0.028,0.033,0.22
24311440,2024-11-07,SEQRFE550D,128.91,8.26,10503.0,2478.0,710.0,2163.0,1750.0,312.0,252.0,6701.0,1132.0,0.0,0.1377142857142857,0.04433333333333333,0.7898571428571428,2314.0,0.9397827513236148,51.982002947389795,4.238498789344536,0.7562662057040811,73,0.22,0.82,0.031,0.032,0.18
24311437,2024-11-07,2062BK1,122.43,8.98,10530.0,2475.0,707.0,2023.0,1721.0,312.0,0.0,6534.0,1101.0,0.0,0.1377142857142857,0.04433333333333333,0.7898571428571428,2033.0,0.9316642568987775,53.36927223676084,4.254545454543735,0.8465322183960421,6,0.21,0.76,0.035,0.04,0.21
24311434,2024-11-07,EXPORTDSP14,127.34,0.0,10656.0,3000.0,707.0,3510.0,1732.0,308.0,0.0,6413.0,1092.0,0.0,0.1377142857142857,0.04433333333333333,0.7898571428571428,2040.0,0.999999999992147,50.361237631142124,3.551999999998816,0.8490196078427211,55,0.21,0.81,0.034,0.034,0.21
24311432,2024-11-07,2062E300BR,121.47,8.23,9627.0,2322.0,671.0,2211.0,1251.0,374.0,601.0,6905.0,1252.0,0.0,0.1377142857142857,0.04433333333333333,0.7898571428571428,2226.0,0.9365458750891555,56.84531159910393,4.145994832039558,0.561994609164168,7,0.193,1.05,0.042,0.034,0.238
24311428,2024-11-07,EXPORTDSP14,123.28,0.0,3201.0,1008.0,666.0,0.0,1254.0,285.0,193.0,2794.0,448.0,173.0,0.1377142857142857,0.04433333333333333,0.7898571428571428,1732.0,0.9999999999918884,22.663854639660414,3.1755952380920878,0.7240184757501593,55,0.187,0.768,0.023,0.024,0.216
24311425,2024-11-07,EXPORTDSP14,130.21,0.0,10296.0,1965.0,555.0,3698.0,1352.0,295.0,302.0,6325.0,1007.0,0.0,0.1377142857142857,0.04433333333333333,0.7898571428571428,1949.0,0.9999999999923201,48.57537823478554,5.2396946564858835,0.6936890713182691,55,0.195,0.845,0.022,0.028,0.217
24311464,2024-11-07,R34,128.55,8.25,11256.0,1974.0,803.0,1979.0,1152.0,260.0,0.0,6030.0,1070.0,0.0,0.1377142857142857,0.04433333333333333,0.7898571428571428,1412.0,0.9396929824492714,46.90781796929671,5.7021276595715795,0.8158640226623117,66,0.63,0.75,0.017,0.021,0.2
24111456,2024-11-07,C20MMNC,125.19,8.1,11412.0,3648.0,785.0,848.0,1736.0,302.0,0.0,6599.0,1107.0,0.0,0.1377142857142857,0.04433333333333333,0.7898571428571428,2038.0,0.9392302498241487,52.71187794510175,3.128289473683353,0.8518155053970305,42,0.185,0.801,0.031,0.034,0.17
24111450,2024-11-07,C20MMNC,127.14,8.98,11934.0,3228.0,714.0,1017.0,1729.0,304.0,0.0,6738.0,1106.0,0.0,0.1377142857142857,0.04433333333333333,0.7898571428571428,2033.0,0.9340287981124448,52.99669655456192,3.6970260223036875,0.8504672897192078,42,0.204,0.779,0.04,0.036,0.2
24111477,2024-11-07,SEQRFE550D,117.61,0.0,7257.0,3000.0,624.0,2200.0,1730.0,274.0,0.0,3290.0,3644.0,0.0,0.1377142857142857,0.04433333333333333,0.7898571428571428,2004.0,0.9999999999914972,27.973811750463618,2.4189999999991936,0.8632734530933817,73,0.23,0.88,0.027,0.035,0.22
24111469,2024-11-07,1786550D,122.74,8.26,11730.0,1965.0,702.0,2005.0,1737.0,298.0,0.0,6151.0,1007.0,0.0,0.1377142857142857,0.04433333333333333,0.7898571428571428,2035.0,0.9369465648783439,50.11406224498848,5.969465648851924,0.8535626535622342,3,0.2,0.81,0.03,0.04,0.21
24111471,2024-11-07,C20MMNC,124.05,7.86,11532.0,3009.0,637.0,1490.0,1733.0,275.0,0.0,6338.0,1089.0,362.0,0.1377142857142857,0.04433333333333333,0.7898571428571428,2008.0,0.9404139185737215,51.09230149092227,3.832502492521159,0.8630478087645105,42,0.19,0.745,0.027,0.037,0.187
24111474,2024-11-07,C20MMNC,122.57,8.31,11436.0,2952.0,599.0,1555.0,1736.0,277.0,0.0,6169.0,1079.0,376.0,0.1377142857142857,0.04433333333333333,0.7898571428571428,2013.0,0.936506723709226,50.3304234310979,3.873983739836086,0.8623944361644995,42,0.19,0.8,0.02,0.033,0.185
24111462,2024-11-07,SEQRFE550D,128.69,8.16,10926.0,3639.0,629.0,2844.0,1702.0,301.0,0.0,6381.0,1179.0,400.0,0.1377142857142857,0.04433333333333333,0.7898571428571428,2003.0,0.940372670800582,49.58427228184332,3.0024732069241544,0.8497254118817525,73,0.23,0.88,0.033,0.035,0.22
24111480,2024-11-07,1786550D,120.3,7.34,13953.0,2478.0,589.0,1391.0,1707.0,274.0,0.0,6500.0,1216.0,0.0,0.1377142857142857,0.04433333333333333,0.7898571428571428,1981.0,0.9424945158183758,54.031587696973965,5.630750605324605,0.861686017162614,3,0.2,0.82,0.02,0.03,0.24
24111484,2024-11-07,C20MMNC,124.9,8.22,5376.0,2391.0,599.0,1407.0,1702.0,260.0,0.0,6182.0,1006.0,0.0,0.1377142857142857,0.04433333333333333,0.7898571428571428,1962.0,0.9382512019160288,49.49559647678546,2.248431618568696,0.8674821610597006,42,0.18,0.78,0.028,0.034,0.24
24111421,2024-11-07,EXPORTDSP14,122.21,8.26,12582.0,2985.0,822.0,1974.0,1690.0,274.0,0.0,6874.0,1918.0,0.0,0.1377142857142857,0.04433333333333333,0.7898571428571428,1964.0,0.9366904269108861,56.24744292565054,4.21507537688301,0.860488798370234,55,0.216,0.791,0.034,0.031,0.216
24111424,2024-11-07,C20MMNC,122.93,8.26,12171.0,3627.0,789.0,889.0,1692.0,271.0,0.0,6664.0,1131.0,0.0,0.1377142857142857,0.04433333333333333,0.7898571428571428,1963.0,0.9370378839779174,54.209712844267386,3.3556658395358823,0.8619460010184096,42,0.213,0.81,0.031,0.033,0.242
24311479,2024-11-07,C20MMNC,132.3,0.0,10797.0,3966.0,597.0,0.0,1689.0,278.0,0.0,6607.0,1110.0,0.0,0.1377142857142857,0.04433333333333333,0.7898571428571428,1967.0,0.9999999999924415,49.93953136772532,2.7223903176997672,0.8586680223686535,42,0.18,0.82,0.036,0.025,0.19
24211311,2024-11-07,2062E300BR,122.68,8.13,9792.0,2748.0,803.0,2486.0,2518.0,122.0,543.0,6714.0,1150.0,0.0,0.1377142857142857,0.04433333333333333,0.7898571428571428,3183.0,0.9378487883117664,54.72774698357737,3.5633187772912795,0.7910775997484163,7,0.16,1.2,0.035,0.027,0.18
24311476,2024-11-07,SEQRFE550D,120.5,8.26,9186.0,873.0,613.0,0.0,1695.0,268.0,0.0,5998.0,1112.0,0.0,0.1377142857142857,0.04433333333333333,0.7898571428571428,1963.0,0.9358496427389265,49.775933609545426,10.522336769747398,0.8634742740698607,73,0.21,0.85,0.022,0.027,0.24
24111460,2024-11-07,C20MMNC,133.73,8.0,11028.0,3237.0,902.0,2746.0,1739.0,298.0,0.0,7070.0,1566.0,0.0,0.1377142857142857,0.04433333333333333,0.7898571428571428,2037.0,0.9435546461515307,52.867718536956055,3.4068582020378724,0.8537064310255995,42,0.19,0.78,0.036,0.03,0.19
24311473,2024-11-07,S.TOWER6VAN,119.9,9.8,9438.0,1743.0,596.0,738.0,2431.0,102.0,401.0,4787.0,826.0,0.0,0.1377142857142857,0.04433333333333333,0.7898571428571428,2934.0,0.924441017726103,39.92493744754024,5.414802065401369,0.8285616905245983,67,0.17,1.28,0.02,0.017,0.17
24111435,2024-11-07,SEQRFE550D,123.89,0.0,11133.0,2934.0,787.0,2971.0,1696.0,277.0,0.0,6408.0,1004.0,0.0,0.1377142857142857,0.04433333333333333,0.7898571428571428,1973.0,0.9999999999919283,51.72330292960107,3.794478527606069,0.859604662949387,73,0.21,0.85,0.032,0.033,0.21
24111438,2024-11-07,EXPORTDSP14,121.41,8.65,10968.0,2913.0,744.0,2337.0,1712.0,275.0,0.0,6399.0,1072.0,427.0,0.1377142857142857,0.04433333333333333,0.7898571428571428,1987.0,0.933492234346198,52.70570793136722,3.765190525230427,0.861600402616577,55,0.204,0.813,0.033,0.034,0.21
24111441,2024-11-07,2062BK1,123.06,8.32,11529.0,2994.0,746.0,1992.0,1719.0,277.0,0.0,6503.0,1088.0,0.0,0.1377142857142857,0.04433333333333333,0.7898571428571428,1996.0,0.9366722484325114,52.84414106896762,3.850701402804325,0.8612224448893481,6,0.21,0.79,0.033,0.036,0.2
24111444,2024-11-07,2062BK1,130.61,8.66,11460.0,3324.0,1457.0,2090.0,1706.0,274.0,0.0,6608.0,1225.0,0.0,0.1377142857142857,0.04433333333333333,0.7898571428571428,1980.0,0.9378186256843699,50.59336957315218,3.447653429601851,0.8616161616157264,6,0.19,0.77,0.03,0.038,0.23
24111458,2024-11-07,C20MMNC,125.87,7.98,11268.0,3033.0,807.0,1202.0,1730.0,298.0,0.0,6689.0,1200.0,0.0,0.1377142857142857,0.04433333333333333,0.7898571428571428,2028.0,0.940381023526781,53.1421307694197,3.715133531156045,0.8530571992106247,42,0.18,0.78,0.028,0.037,0.19
24111447,2024-11-07,SEQRFE550D,122.11,8.2,11421.0,2976.0,569.0,1138.0,1736.0,301.0,0.0,6357.0,1147.0,0.0,0.1377142857142857,0.04433333333333333,0.7898571428571428,2037.0,0.9370731332903303,52.05961837644698,3.8377016129019363,0.8522336769755267,73,0.21,0.84,0.035,0.033,0.22
24111467,2024-11-07,SEQRFE550D,122.54,8.17,10557.0,3288.0,685.0,488.0,1739.0,282.0,0.0,6532.0,1058.0,0.0,0.1377142857142857,0.04433333333333333,0.7898571428571428,2021.0,0.9374952184152897,53.305043250748284,3.210766423356688,0.860465116278644,73,0.23,0.86,0.026,0.031,0.22
24111465,2024-11-07,C20HMNA,128.74,8.26,10482.0,3480.0,729.0,1735.0,2531.0,98.0,432.0,6335.0,1059.0,313.0,0.1377142857142857,0.04433333333333333,0.7898571428571428,3061.0,0.9397080291902212,49.20770545246848,3.012068965516376,0.8268539692908112,34,0.19,1.15,0.024,0.034,0.19
24211491,2024-11-08,SEQRFE550D,126.2,8.21,8400.0,1896.0,762.0,1224.0,1708.0,253.0,0.0,6555.0,1151.0,0.0,0.14436363636363636,0.035954545454545454,0.636909090909091,1961.0,0.938918235243368,51.94136291559476,4.430379746833107,0.8709841917384645,73,0.22,0.83,0.035,0.021,0.25
24211525,2024-11-08,R34,116.38,8.0,8577.0,1743.0,817.0,723.0,1104.0,223.0,0.0,6068.0,1191.0,372.0,0.14436363636363636,0.035954545454545454,0.636909090909091,1327.0,0.935680977641617,52.13954287633494,4.920826161787194,0.8319517709112043,66,0.61,0.76,0.019,0.012,0.24
24211522,2024-11-08,2062BK1,120.66,8.25,8292.0,2094.0,594.0,1831.0,1607.0,273.0,0.0,6213.0,1030.0,0.0,0.14436363636363636,0.035954545454545454,0.636909090909091,1880.0,0.9360018617567606,51.491795126375834,3.9598853868175934,0.8547872340420986,6,0.19,0.79,0.018,0.021,0.2
24211518,2024-11-08,R34,120.53,7.69,8787.0,897.0,803.0,1039.0,1104.0,233.0,0.0,6001.0,1040.0,565.0,0.14436363636363636,0.035954545454545454,0.636909090909091,1337.0,0.9400249570976446,49.78843441425547,9.795986622062658,0.8257292445767945,66,0.6,0.75,0.016,0.019,0.22
24211506,2024-11-08,C20MMNC,117.56,8.19,9120.0,2991.0,710.0,310.0,0.0,479.0,1390.0,6596.0,2357.0,0.0,0.14436363636363636,0.035954545454545454,0.636909090909091,1869.0,0.9348707753404781,56.10751956400044,3.0491474423259617,0.0,42,0.214,0.831,0.017,0.023,0.239
24211504,2024-11-08,SEQRFE550D,118.76,8.23,9579.0,1005.0,852.0,1326.0,0.0,513.0,975.0,6992.0,1617.0,0.0,0.14436363636363636,0.035954545454545454,0.636909090909091,1488.0,0.9351917473743192,58.875042101222,9.531343283572605,0.0,73,0.21,0.85,0.02,0.022,0.2
24211502,2024-11-08,2062BK1,135.8,0.0,9471.0,1506.0,1108.0,580.0,1704.0,398.0,584.0,5000.0,1210.0,0.0,0.14436363636363636,0.035954545454545454,0.636909090909091,2686.0,0.9999999999926363,36.81885125156982,6.288844621509768,0.6344005956810743,6,0.18,0.7,0.019,0.023,0.19
24211500,2024-11-08,1786500D,117.08,0.0,10563.0,1002.0,811.0,1344.0,1718.0,300.0,0.0,6497.0,1102.0,666.0,0.14436363636363636,0.035954545454545454,0.636909090909091,2018.0,0.9999999999914588,55.4919713012001,10.54191616765415,0.8513379583742064,2,0.15,0.76,0.018,0.022,0.221
24211498,2024-11-08,C20MMNC,122.47,0.0,7125.0,987.0,847.0,2395.0,1721.0,287.0,0.0,6896.0,1630.0,0.0,0.14436363636363636,0.035954545454545454,0.636909090909091,2008.0,0.9999999999918348,56.30766718334035,7.218844984795118,0.8570717131469835,42,0.23,0.74,0.017,0.026,0.21
24211488,2024-11-08,SEQRFE550D,128.19,8.1,9261.0,2523.0,745.0,2570.0,1708.0,263.0,0.0,6513.0,1145.0,0.0,0.14436363636363636,0.035954545454545454,0.636909090909091,1971.0,0.9405679066627005,50.807395272245834,3.670630202138854,0.8665651953318789,73,0.22,0.87,0.027,0.03,0.25
24211496,2024-11-08,SEQRFE550D,76.52,0.0,7998.0,0.0,707.0,0.0,1698.0,277.0,0.0,3710.0,1401.0,0.0,0.14436363636363636,0.035954545454545454,0.636909090909091,1975.0,0.9999999999869315,48.48405645519493,7997999999999.999,0.8597468354426027,73,0.23,0.87,0.019,0.012,0.16
24211494,2024-11-08,R34,122.3,8.1,9420.0,2013.0,762.0,2935.0,1073.0,263.0,0.0,6181.0,1052.0,507.0,0.14436363636363636,0.035954545454545454,0.636909090909091,1336.0,0.9378834355756297,50.53965658176173,4.679582712367273,0.8031437125742491,66,0.63,0.77,0.018,0.021,0.26
24311516,2024-11-08,2062BK1,126.1,7.38,9153.0,2019.0,692.0,2007.0,1649.0,254.0,0.0,6999.0,1144.0,0.0,0.14436363636363636,0.035954545454545454,0.636909090909091,1903.0,0.9447108180930125,55.50356859591195,4.533432392271157,0.8665265370463129,6,0.2,0.77,0.022,0.022,0.17
24111512,2024-11-08,2062BK1,125.79,6.71,9777.0,2967.0,913.0,1707.0,1706.0,305.0,0.0,6500.0,1081.0,406.0,0.14436363636363636,0.035954545454545454,0.636909090909091,2011.0,0.9493584905588729,51.67342396015841,3.295247724973611,0.848334162107982,6,0.22,0.76,0.037,0.025,0.17
24111501,2024-11-08,SEQRFE550D,124.57,9.7,11082.0,1911.0,707.0,1101.0,1780.0,335.0,0.0,2940.0,1893.0,0.0,0.14436363636363636,0.035954545454545454,0.636909090909091,2115.0,0.9277575035307385,23.601188086829886,5.799058084769336,0.8416075650114224,73,0.21,0.85,0.025,0.032,0.21
24111499,2024-11-08,C20MMNC,124.92,10.53,10296.0,2139.0,699.0,1933.0,1793.0,325.0,0.0,6251.0,2146.0,0.0,0.14436363636363636,0.035954545454545454,0.636909090909091,2118.0,0.9222591362058159,50.04002561599391,4.813464235621873,0.8465533522186749,42,0.2,0.808,0.024,0.033,0.202
24111495,2024-11-08,C20MMNC,127.05,8.21,10344.0,2454.0,692.0,2045.0,1729.0,288.0,0.0,6695.0,1024.0,0.0,0.14436363636363636,0.035954545454545454,0.636909090909091,2017.0,0.9393020848666325,52.69578905901066,4.215158924203661,0.8572136836882215,42,0.21,0.81,0.032,0.026,0.19
24111514,2024-11-08,C20MMNC,128.82,0.0,10386.0,3498.0,739.0,4362.0,1721.0,324.0,0.0,6507.0,1193.0,0.0,0.14436363636363636,0.035954545454545454,0.636909090909091,2045.0,0.9999999999922373,50.512342803520326,2.9691252144073843,0.8415647921756276,42,0.196,0.753,0.022,0.028,0.227
24111517,2024-11-08,C20MMNC,125.06,8.31,10062.0,4098.0,805.0,1475.0,1719.0,305.0,0.0,6530.0,1153.0,315.0,0.14436363636363636,0.035954545454545454,0.636909090909091,2024.0,0.937692134655937,52.21493682990393,2.4553440702775853,0.8493083003948373,42,0.186,0.723,0.03,0.024,0.214
24111529,2024-11-08,SEQRFE550D,128.85,0.0,9990.0,3438.0,1914.0,2781.0,1678.0,308.0,0.0,6670.0,1387.0,0.0,0.14436363636363636,0.035954545454545454,0.636909090909091,1986.0,0.9999999999922391,51.765618936346414,2.90575916230282,0.8449144008052141,73,0.23,0.85,0.026,0.025,0.21
24111523,2024-11-08,2062BK1,125.52,7.21,9912.0,4482.0,942.0,1357.0,1707.0,318.0,0.0,6653.0,1111.0,0.0,0.14436363636363636,0.035954545454545454,0.636909090909091,2025.0,0.9456791983655115,53.00350541704108,2.21151271753632,0.8429629629625467,6,0.2,0.79,0.033,0.028,0.17
24111526,2024-11-08,1786550D,122.63,7.76,9816.0,3453.0,797.0,1113.0,1709.0,311.0,0.0,6365.0,1517.0,0.0,0.14436363636363636,0.035954545454545454,0.636909090909091,2020.0,0.940486233599659,51.90410176912742,2.8427454387480906,0.8460396039599772,3,0.21,0.85,0.03,0.02,0.23
24111509,2024-11-08,C20MMNC,119.87,7.43,10002.0,3519.0,888.0,2096.0,1713.0,312.0,0.0,4666.0,812.0,1827.0,0.14436363636363636,0.035954545454545454,0.636909090909091,2025.0,0.9416339355778347,38.9255026275221,2.842284739982142,0.8459259259255082,42,0.2,0.77,0.02,0.03,0.21
24311524,2024-11-08,SEQRFE550D,130.0,7.56,10017.0,2913.0,701.0,1818.0,1765.0,271.0,0.0,3923.0,1182.0,0.0,0.14436363636363636,0.035954545454545454,0.636909090909091,2036.0,0.9450421634127287,30.17692307669095,3.4387229660132377,0.8668958742628355,73,0.21,0.88,0.022,0.024,0.2
24311527,2024-11-08,2062BK1,123.71,0.0,9297.0,3177.0,699.0,3408.0,1668.0,268.0,0.0,6703.0,1938.0,0.0,0.14436363636363636,0.035954545454545454,0.636909090909091,1936.0,0.9999999999919166,54.18317031724046,2.9263456090642346,0.8615702479334393,6,0.2,0.82,0.023,0.022,0.17
24311519,2024-11-08,2062BK1,122.55,7.13,9003.0,2619.0,704.0,2002.0,1663.0,254.0,0.0,6455.0,1073.0,170.0,0.14436363636363636,0.035954545454545454,0.636909090909091,1917.0,0.9450185070870989,52.67237862054123,3.437571592209455,0.8675013041205699,6,0.19,0.76,0.027,0.029,0.2
24311513,2024-11-08,C20MMNC,129.4,7.82,8928.0,1956.0,958.0,2504.0,1655.0,247.0,0.0,6485.0,1319.0,0.0,0.14436363636363636,0.035954545454545454,0.636909090909091,1902.0,0.9430112228469393,50.11591962866989,4.564417177911777,0.8701366982119505,42,0.197,0.766,0.032,0.035,0.205
24311510,2024-11-08,2062BK1,124.3,7.81,8796.0,1287.0,662.0,0.0,1703.0,264.0,0.0,6312.0,1070.0,319.0,0.14436363636363636,0.035954545454545454,0.636909090909091,1967.0,0.9408825978280155,50.78037007199694,6.834498834493524,0.8657854600910697,6,0.19,0.78,0.035,0.031,0.2
24311492,2024-11-08,R34,118.2,8.5,9186.0,2685.0,801.0,633.0,1112.0,270.0,0.0,5761.0,1108.0,0.0,0.14436363636363636,0.035954545454545454,0.636909090909091,1382.0,0.9329123914685642,48.73942470347936,3.4212290502780554,0.8046309696086797,66,0.61,0.76,0.018,0.026,0.22
24311489,2024-11-08,R34,130.2,0.0,9084.0,3315.0,795.0,2091.0,1145.0,251.0,0.0,3254.0,515.0,0.0,0.14436363636363636,0.035954545454545454,0.636909090909091,1396.0,0.9999999999923196,24.992319508256593,2.7402714932118433,0.820200573065315,66,0.61,0.77,0.022,0.018,0.19
24311485,2024-11-08,R34,128.1,0.0,9063.0,3198.0,799.0,1770.0,1139.0,262.0,0.0,6295.0,1037.0,0.0,0.14436363636363636,0.035954545454545454,0.636909090909091,1401.0,0.9999999999921937,49.14129586222373,2.8339587242017403,0.8129907209130528,66,0.62,0.71,0.017,0.027,0.23
24311481,2024-11-08,C20MMNC,124.63,8.2,10935.0,2301.0,698.0,836.0,1696.0,257.0,0.0,6639.0,1090.0,0.0,0.14436363636363636,0.035954545454545454,0.636909090909091,1953.0,0.9382669577585014,53.26967824718551,4.752281616686331,0.8684075780845528,42,0.192,0.803,0.032,0.035,0.204
24111503,2024-11-08,C20MMNC,119.49,9.8,10314.0,2265.0,777.0,1399.0,1754.0,298.0,0.0,6540.0,1247.0,0.0,0.14436363636363636,0.035954545454545454,0.636909090909091,2052.0,0.9242014076809948,54.73261360737524,4.5536423841039495,0.8547758284596224,42,0.2,0.8,0.023,0.03,0.2
24111505,2024-11-08,2062BK1,115.64,8.25,10536.0,2871.0,894.0,0.0,1728.0,291.0,0.0,6494.0,1320.0,0.0,0.14436363636363636,0.035954545454545454,0.636909090909091,2019.0,0.9334086689730131,56.157039086335544,3.669801462903633,0.8558692421986845,6,0.18,0.76,0.032,0.029,0.18
24111507,2024-11-08,2062BK1,122.87,8.26,10062.0,3582.0,699.0,2466.0,1723.0,312.0,0.0,6451.0,1073.0,325.0,0.14436363636363636,0.035954545454545454,0.636909090909091,2035.0,0.9370090749566309,52.50264507160004,2.809045226129869,0.8466830466826306,6,0.21,0.82,0.028,0.03,0.23
24311521,2024-11-08,R34,122.5,8.18,9144.0,1509.0,795.0,2438.0,1145.0,241.0,0.0,6397.0,1065.0,0.0,0.14436363636363636,0.035954545454545454,0.636909090909091,1386.0,0.9374043464880824,52.220408162839014,6.059642147113281,0.8261183261177301,66,0.62,0.75,0.021,0.012,0.23
24111493,2024-11-08,C15MMNA,129.12,8.2,8547.0,2442.0,742.0,2230.0,1689.0,254.0,0.0,6603.0,1246.0,0.0,0.14436363636363636,0.035954545454545454,0.636909090909091,1943.0,0.9402854646013672,51.13847583603518,3.499999999998567,0.8692743180644008,30,0.16,0.64,0.04,0.035,0.19
24111559,2024-11-09,1786550D,122.51,8.52,8463.0,2760.0,729.0,1972.0,1710.0,302.0,0.0,6603.0,1146.0,0.0,0.14444827586206896,0.032275862068965516,0.6898275862068965,2012.0,0.9349767228807527,53.897641008457285,3.066304347824976,0.8499005964210488,3,0.2,0.79,0.03,0.02,0.2
24111541,2024-11-09,2062BK1,126.63,7.43,10152.0,3630.0,792.0,1744.0,1715.0,277.0,0.0,4880.0,911.0,1780.0,0.14444827586206896,0.032275862068965516,0.6898275862068965,1992.0,0.9445770550429318,38.53747137298794,2.7966942148752625,0.8609437750999694,6,0.17,0.75,0.041,0.026,0.2
24111542,2024-11-09,2062BK1,126.51,8.26,9768.0,2496.0,775.0,1888.0,1713.0,275.0,0.0,6585.0,1407.0,0.0,0.14444827586206896,0.032275862068965516,0.6898275862068965,1988.0,0.938710395481645,52.05122124692078,3.9134615384599707,0.8616700201202909,6,0.2,0.77,0.03,0.021,0.21
24211547,2024-11-09,C20MMNC,119.9,8.13,9219.0,2991.0,649.0,1592.0,1694.0,283.0,0.0,6085.0,984.0,296.0,0.14444827586206896,0.032275862068965516,0.6898275862068965,1977.0,0.9364992579790948,50.750625520844444,3.0822467402196314,0.8568538189171184,42,0.18,0.7,0.017,0.025,0.22
24111569,2024-11-09,C20MMNC,126.49,8.54,10716.0,2514.0,746.0,2165.0,1709.0,294.0,0.0,6439.0,1136.0,0.0,0.14444827586206896,0.032275862068965516,0.6898275862068965,2003.0,0.9367547952237522,50.90520989761321,4.262529832933866,0.853220169744956,42,0.215,0.778,0.024,0.019,0.226
24211536,2024-11-09,1786550D,123.09,8.1,7734.0,1911.0,806.0,0.0,1694.0,267.0,0.0,6576.0,1133.0,0.0,0.14444827586206896,0.032275862068965516,0.6898275862068965,1961.0,0.9382574891307398,53.4243236651765,4.047095761379358,0.8638449770520837,3,0.23,0.85,0.03,0.02,0.22
24211539,2024-11-09,1786550D,126.95,8.1,9018.0,0.0,569.0,2007.0,1701.0,280.0,0.0,6778.0,1237.0,0.0,0.14444827586206896,0.032275862068965516,0.6898275862068965,1981.0,0.9400222139878562,53.391098857397466,9018000000000.0,0.858657243815821,3,0.2,0.76,0.03,0.02,0.2
24211543,2024-11-09,1786500D,124.88,7.81,10839.0,2991.0,803.0,2933.0,1701.0,324.0,0.0,6388.0,1035.0,312.0,0.14444827586206896,0.032275862068965516,0.6898275862068965,2025.0,0.941141005343725,51.15310698229378,3.623871614843322,0.8399999999995852,2,0.19,0.74,0.016,0.022,0.215
24211549,2024-11-09,1786550D,126.34,8.19,9558.0,2988.0,632.0,1900.0,1701.0,260.0,0.0,6550.0,1071.0,362.0,0.14444827586206896,0.032275862068965516,0.6898275862068965,1961.0,0.9391213855575774,51.84422985553392,3.198795180721821,0.8674145843952742,3,0.2,0.75,0.02,0.02,0.2
24211552,2024-11-09,C20MMNC,122.56,8.18,10806.0,3768.0,773.0,800.0,1667.0,290.0,0.0,6490.0,1174.0,0.0,0.14444827586206896,0.032275862068965516,0.6898275862068965,1957.0,0.9374330732680325,52.95365535204835,2.8678343949036975,0.8518140010215371,42,0.2,0.73,0.02,0.019,0.2
24211554,2024-11-09,2062BK1,120.75,8.18,10113.0,2991.0,718.0,2224.0,1688.0,324.0,0.0,6318.0,1059.0,0.0,0.14444827586206896,0.032275862068965516,0.6898275862068965,2012.0,0.936554719608031,52.32298136602631,3.3811434302897423,0.8389662027828833,6,0.19,0.72,0.018,0.017,0.22
24111567,2024-11-09,C20MMNC,122.56,7.53,4968.0,3435.0,752.0,1444.0,1622.0,302.0,207.0,6628.0,1013.0,0.0,0.14444827586206896,0.032275862068965516,0.6898275862068965,2131.0,0.9421169959186555,54.07963446431071,1.446288209606566,0.7611450023459592,42,0.187,0.766,0.024,0.02,0.192
24111538,2024-11-09,2062BK1,122.87,8.5,9732.0,2706.0,807.0,1476.0,1709.0,275.0,0.0,6778.0,1080.0,0.0,0.14444827586206896,0.032275862068965516,0.6898275862068965,1984.0,0.9352972520291141,55.16399446524648,3.5964523281583163,0.8613911290318239,6,0.18,0.8,0.032,0.027,0.22
24311574,2024-11-09,1786550D,123.78,0.0,7155.0,1998.0,704.0,0.0,1413.0,264.0,0.0,3519.0,1827.0,0.0,0.14444827586206896,0.032275862068965516,0.6898275862068965,1677.0,0.9999999999919211,28.429471643008323,3.581081081079289,0.8425760286220378,3,0.2,0.79,0.02,0.02,0.21
24111532,2024-11-09,2062BK1,127.05,0.0,9837.0,3459.0,797.0,2283.0,1707.0,282.0,0.0,6132.0,1479.0,0.0,0.14444827586206896,0.032275862068965516,0.6898275862068965,1989.0,0.9999999999921291,48.26446280953747,2.8438855160442778,0.8582202111609561,6,0.19,0.78,0.03,0.025,0.2
24311531,2024-11-09,SEQRFE550D,130.06,0.0,9147.0,2262.0,801.0,2052.0,1550.0,272.0,0.0,6314.0,1092.0,0.0,0.14444827586206896,0.032275862068965516,0.6898275862068965,1822.0,0.9999999999923114,48.54682454214558,4.043766578247549,0.8507135016460754,73,0.22,0.84,0.028,0.021,0.2
24311534,2024-11-09,SEQRFE550D,121.46,0.0,9048.0,3126.0,803.0,2820.0,1539.0,264.0,0.0,5597.0,1057.0,0.0,0.14444827586206896,0.032275862068965516,0.6898275862068965,1803.0,0.9999999999917668,46.081014325324546,2.8944337811890932,0.8535773710477795,73,0.21,0.81,0.024,0.027,0.24
24311537,2024-11-09,1786550D,128.2,8.98,9330.0,3081.0,803.0,0.0,1593.0,264.0,0.0,6998.0,1225.0,0.0,0.14444827586206896,0.032275862068965516,0.6898275862068965,1857.0,0.9345385624658513,54.58658346291275,3.0282375851986276,0.8578352180932376,3,0.2,0.73,0.03,0.02,0.17
24311544,2024-11-09,1786550D,127.44,8.26,8376.0,2004.0,707.0,2902.0,1648.0,265.0,0.0,6229.0,1170.0,0.0,0.14444827586206896,0.032275862068965516,0.6898275862068965,1913.0,0.9391304347756881,48.87790332667233,4.179640718560789,0.8614741244114681,3,0.2,0.84,0.02,0.02,0.21
24311546,2024-11-09,C20MMNC,123.6,8.14,9030.0,2019.0,555.0,2200.0,1655.0,269.0,0.0,6829.0,1187.0,0.0,0.14444827586206896,0.032275862068965516,0.6898275862068965,1924.0,0.9382116289590238,55.250809061041664,4.472511144128543,0.8601871101866632,42,0.192,0.742,0.027,0.025,0.184
24311548,2024-11-09,2062BK1,128.95,8.17,8583.0,2229.0,552.0,2077.0,1647.0,268.0,0.0,5627.0,1102.0,0.0,0.14444827586206896,0.032275862068965516,0.6898275862068965,1915.0,0.9404171528519516,43.63706863091403,3.8506056527573573,0.8600522193206998,6,0.2,0.79,0.026,0.024,0.22
24311550,2024-11-09,2062BK1,118.66,9.07,9582.0,2499.0,558.0,1672.0,1639.0,265.0,0.0,6845.0,1219.0,0.0,0.14444827586206896,0.032275862068965516,0.6898275862068965,1904.0,0.9289908400459642,57.685825045864775,3.8343337334918632,0.8608193277306403,6,0.21,0.82,0.027,0.023,0.19
24311553,2024-11-09,R34,122.21,9.81,9351.0,1500.0,798.0,2204.0,1142.0,234.0,0.0,6541.0,1133.0,0.0,0.14444827586206896,0.032275862068965516,0.6898275862068965,1376.0,0.9256930767995328,53.52262498933375,6.233999999995844,0.8299418604645131,66,0.62,0.7,0.027,0.015,0.21
24311555,2024-11-09,R34,126.16,12.07,8943.0,3270.0,801.0,2220.0,1183.0,231.0,0.0,1048.0,245.0,0.0,0.14444827586206896,0.032275862068965516,0.6898275862068965,1414.0,0.912681762273655,8.306911857892304,2.7348623853202647,0.836633663365745,66,0.61,0.75,0.017,0.012,0.21
24311557,2024-11-09,C20MMNC,126.46,7.53,9804.0,3252.0,677.0,1345.0,1685.0,262.0,0.0,6583.0,1027.0,0.0,0.14444827586206896,0.032275862068965516,0.6898275862068965,1947.0,0.9438017762449155,52.05598608214411,3.014760147600549,0.8654340010267769,42,0.18,0.74,0.025,0.018,0.2
24311561,2024-11-09,C20MMNC,117.19,8.54,9516.0,3321.0,694.0,1225.0,1674.0,226.0,0.0,6329.0,1253.0,0.0,0.14444827586206896,0.032275862068965516,0.6898275862068965,1900.0,0.9320766722267393,54.0063145314958,2.865401987352344,0.8810526315784837,42,0.206,0.828,0.028,0.016,0.218
24311563,2024-11-09,C20MMNC,120.64,9.08,9930.0,3315.0,702.0,1226.0,1671.0,224.0,0.0,6506.0,1175.0,0.0,0.14444827586206896,0.032275862068965516,0.6898275862068965,1895.0,0.9300030835574314,53.92904509239117,2.9954751131212682,0.8817941952501943,42,0.19,0.79,0.028,0.016,0.22
24311565,2024-11-09,1786550D,127.03,8.32,9072.0,3318.0,516.0,564.0,1681.0,226.0,0.0,4292.0,1138.0,0.0,0.14444827586206896,0.032275862068965516,0.6898275862068965,1907.0,0.938529737710096,33.78729433965373,2.7341772151890495,0.8814892501306337,3,0.21,0.8,0.03,0.02,0.18
24311571,2024-11-09,2062BK1,123.56,10.61,10587.0,3000.0,701.0,1329.0,1721.0,251.0,0.0,4553.0,729.0,0.0,0.14444827586206896,0.032275862068965516,0.6898275862068965,1972.0,0.9209212193417238,36.8484946581673,3.5289999999988235,0.8727180527378942,6,0.21,0.83,0.017,0.017,0.23
24211558,2024-11-09,R34,121.63,8.12,9606.0,1329.0,806.0,1826.0,1060.0,236.0,0.0,6495.0,1653.0,0.0,0.14444827586206896,0.032275862068965516,0.6898275862068965,1296.0,0.9374181117461471,53.39965469001562,7.227990970649189,0.8179012345672702,66,0.61,0.75,0.018,0.013,0.21
24311578,2024-11-09,EXPORTDSP14,126.51,8.26,9435.0,2952.0,563.0,0.0,1656.0,285.0,0.0,4868.0,809.0,0.0,0.14444827586206896,0.032275862068965516,0.6898275862068965,1941.0,0.938710395481645,38.47917160668343,3.1961382113810313,0.8531684698604569,55,0.19,0.76,0.015,0.016,0.22
24111520,2024-11-09,C20MMNC,123.99,7.56,10131.0,4464.0,769.0,1387.0,1702.0,311.0,0.0,6491.0,1063.0,407.0,0.14444827586206896,0.032275862068965516,0.6898275862068965,2013.0,0.942531356891353,52.35099604764618,2.2694892473113195,0.8455042225529829,42,0.19,0.74,0.022,0.023,0.2
24111535,2024-11-09,2062BK1,125.06,0.0,10047.0,3435.0,792.0,2477.0,1714.0,280.0,0.0,2804.0,1639.0,0.0,0.14444827586206896,0.032275862068965516,0.6898275862068965,1994.0,0.9999999999920038,22.421237805673904,2.9248908296934717,0.8595787362081948,6,0.21,0.79,0.038,0.022,0.18
24211566,2024-11-09,1786550D,118.36,8.89,8358.0,1449.0,811.0,1378.0,1627.0,260.0,0.0,6304.0,1180.0,0.0,0.14444827586206896,0.032275862068965516,0.6898275862068965,1887.0,0.9301375245506472,53.261236903909584,5.7681159420250045,0.8622151563323465,3,0.2,0.72,0.02,0.02,0.16
24211556,2024-11-09,C20MMNC,115.9,8.33,8715.0,1761.0,698.0,1937.0,1671.0,253.0,0.0,6316.0,1210.0,274.0,0.14444827586206896,0.032275862068965516,0.6898275862068965,1924.0,0.9329469532243987,54.495254529296844,4.948892674613885,0.8685031185026671,42,0.17,0.72,0.018,0.015,0.2
24211573,2024-11-09,2062BK1,126.36,8.98,9234.0,1683.0,701.0,2321.0,1698.0,304.0,0.0,6507.0,1175.0,0.0,0.14444827586206896,0.032275862068965516,0.6898275862068965,2002.0,0.9336485887325725,51.49572649531896,5.486631016039521,0.8481518481514245,6,0.2,0.78,0.016,0.016,0.22
24211570,2024-11-09,1786550D,105.8,8.42,10311.0,1101.0,701.0,3043.0,1617.0,257.0,0.0,6405.0,1499.0,0.0,0.14444827586206896,0.032275862068965516,0.6898275862068965,1874.0,0.9262826124940791,60.53875236237676,9.36512261579531,0.8628601921019942,3,0.21,0.84,0.02,0.02,0.24
24111572,2024-11-09,1786550D,132.74,8.0,11334.0,3075.0,599.0,2767.0,1713.0,305.0,0.0,6640.0,1181.0,309.0,0.14444827586206896,0.032275862068965516,0.6898275862068965,2018.0,0.9431575955595911,50.022600572170994,3.685853658535387,0.8488602576804515,3,0.2,0.78,0.02,0.02,0.21
24311613,2024-11-10,2062BK1,125.87,9.07,9063.0,3066.0,698.0,1871.0,1683.0,211.0,0.0,6811.0,1147.0,0.0,0.14366666666666666,0.03325925925925926,0.7896296296296297,1894.0,0.9327849414485492,54.111384761626184,2.955968688844437,0.8885955649414528,6,0.2,0.77,0.03,0.02,0.19
24311611,2024-11-10,SEQRFE550D,123.2,7.53,9897.0,3087.0,701.0,2069.0,1674.0,214.0,0.0,6671.0,1281.0,0.0,0.14366666666666666,0.03325925925925926,0.7896296296296297,1888.0,0.9424003671617657,54.14772727228776,3.2060252672487186,0.8866525423724118,73,0.22,0.86,0.024,0.021,0.22
24311610,2024-11-10,2062BK1,124.63,8.22,9009.0,3021.0,701.0,2018.0,1674.0,210.0,0.0,6665.0,1144.0,0.0,0.14366666666666666,0.03325925925925926,0.7896296296296297,1884.0,0.9381257056760398,53.478295755007,2.9821251241300955,0.8885350318466622,6,0.21,0.77,0.031,0.02,0.19
24311607,2024-11-10,EXPORTDSP14,123.3,8.22,8949.0,3039.0,615.0,0.0,1737.0,264.0,0.0,6802.0,1131.0,0.0,0.14366666666666666,0.03325925925925926,0.7896296296296297,2001.0,0.9374999999928718,55.166261151215195,2.9447186574521407,0.868065967016058,55,0.199,0.781,0.024,0.02,0.215
24311604,2024-11-10,EXPORTDSP14,122.4,8.0,8559.0,1092.0,682.0,1011.0,1628.0,268.0,0.0,5402.0,903.0,0.0,0.14366666666666666,0.03325925925925926,0.7896296296296297,1896.0,0.9386503067412681,44.133986927744,7.83791208790491,0.858649789029083,55,0.22,0.85,0.03,0.021,0.22
24111597,2024-11-10,2062BK1,121.66,8.26,10107.0,2664.0,689.0,1494.0,1691.0,300.0,102.0,2543.0,402.0,0.0,0.14366666666666666,0.03325925925925926,0.7896296296296297,2093.0,0.9364224137858959,20.902515206140865,3.7939189189174947,0.8079311992351611,6,0.211,0.743,0.029,0.016,0.212
24111599,2024-11-10,2062BK1,122.27,8.98,9276.0,2700.0,689.0,993.0,1685.0,298.0,95.0,4694.0,734.0,0.0,0.14366666666666666,0.03325925925925926,0.7896296296296297,2078.0,0.9315809523738546,38.39044737025934,3.435555555554283,0.810875842155529,6,0.2,0.77,0.037,0.023,0.2
24111601,2024-11-10,EXPORTDSP14,127.88,8.19,9984.0,2685.0,749.0,1477.0,1685.0,301.0,98.0,4355.0,712.0,0.0,0.14366666666666666,0.03325925925925926,0.7896296296296297,2084.0,0.9398103917032424,34.05536440386256,3.718435754188559,0.8085412667942378,55,0.19,0.78,0.038,0.024,0.19
24111603,2024-11-10,EXPORTDSP14,117.76,9.8,10977.0,2676.0,692.0,2004.0,1685.0,298.0,101.0,2134.0,338.0,0.0,0.14366666666666666,0.03325925925925926,0.7896296296296297,2084.0,0.9231734085847979,18.121603260715677,4.102017937218198,0.8085412667942378,55,0.21,0.84,0.037,0.02,0.2
24111606,2024-11-10,2062BK1,119.3,8.26,9963.0,2160.0,695.0,2740.0,1710.0,302.0,0.0,6496.0,1752.0,0.0,0.14366666666666666,0.03325925925925926,0.7896296296296297,2012.0,0.9352461586630977,54.450963955955984,4.612499999997865,0.8499005964210488,6,0.2,0.78,0.03,0.02,0.18
24111616,2024-11-10,2062BK1,129.06,7.54,10722.0,1695.0,690.0,1438.0,1712.0,294.0,0.0,6915.0,1707.0,0.0,0.14366666666666666,0.03325925925925926,0.7896296296296297,2006.0,0.9448023425992329,53.579730357557885,6.3256637168104275,0.8534396809567032,6,0.2,0.77,0.027,0.031,0.19
24111618,2024-11-10,SEQRFE550D,128.6,8.13,10113.0,1950.0,614.0,2826.0,1714.0,304.0,0.0,6573.0,1143.0,0.0,0.14366666666666666,0.03325925925925926,0.7896296296296297,2018.0,0.9405397498651318,51.1119751162433,5.1861538461511865,0.8493557978192025,73,0.22,0.88,0.032,0.021,0.21
24111620,2024-11-10,SEQRFE550D,128.52,8.25,10635.0,2124.0,751.0,2784.0,1710.0,300.0,0.0,6589.0,1182.0,0.0,0.14366666666666666,0.03325925925925926,0.7896296296296297,2010.0,0.9396797543252199,51.26828509141559,5.007062146890298,0.8507462686562932,73,0.21,0.87,0.028,0.024,0.23
24111624,2024-11-10,SEQRFE550D,121.74,5.98,13002.0,2994.0,687.0,1000.0,1516.0,213.0,0.0,6405.0,1013.0,0.0,0.14366666666666666,0.03325925925925926,0.7896296296296297,1729.0,0.9531788286802914,52.6121241986807,4.342685370740033,0.8768074031226855,73,0.21,0.87,0.025,0.019,0.21
24111626,2024-11-10,EXPORTDSP14,126.03,0.0,12186.0,2985.0,664.0,995.0,1688.0,274.0,0.0,6518.0,1041.0,335.0,0.14366666666666666,0.03325925925925926,0.7896296296296297,1962.0,0.9999999999920653,51.71784495713943,4.08241206030014,0.8603465851167889,55,0.18,0.72,0.035,0.024,0.21
24211629,2024-11-10,R19,120.78,8.0,10479.0,1998.0,971.0,2661.0,1218.0,219.0,0.0,819.0,1656.0,0.0,0.14366666666666666,0.03325925925925926,0.7896296296296297,1437.0,0.9378785525629921,6.780923993982605,5.244744744742119,0.8475991649263412,64,0.51,0.74,0.019,0.02,0.22
24211625,2024-11-10,SEQRFE550D,119.0,8.0,8940.0,1494.0,710.0,819.0,1694.0,290.0,0.0,6090.0,1130.0,0.0,0.14366666666666666,0.03325925925925926,0.7896296296296297,1984.0,0.93700787400837,51.17647058780524,5.9839357429678826,0.8538306451608599,73,0.21,0.85,0.019,0.016,0.22
24211623,2024-11-10,R19,121.82,8.65,10362.0,1986.0,896.0,1872.0,1205.0,223.0,0.0,6593.0,1840.0,0.0,0.14366666666666666,0.03325925925925926,0.7896296296296297,1428.0,0.9337012339929969,54.120834016958455,5.217522658607645,0.8438375350134147,64,0.5,0.72,0.016,0.015,0.22
24211621,2024-11-10,R19,123.95,0.0,10842.0,1998.0,899.0,2331.0,1198.0,250.0,0.0,6030.0,2205.0,0.0,0.14366666666666666,0.03325925925925926,0.7896296296296297,1448.0,0.9999999999919322,48.64864864825616,5.426426426423711,0.8273480662977711,64,0.49,0.75,0.016,0.014,0.2
24111595,2024-11-10,2062BK1,128.83,8.12,9969.0,2694.0,594.0,1760.0,1682.0,301.0,108.0,2846.0,1008.0,0.0,0.14366666666666666,0.03325925925925926,0.7896296296296297,2091.0,0.9407082876893705,22.091127842722262,3.7004454342970674,0.8043998087035847,6,0.19,0.79,0.024,0.023,0.26
