Repository: SiddharthKumar268/FerroMind

# FerroMind
*Ferro-Alloy Optimisation using Machine Learning*
**SAIL Durgapur Steel Plant | Steel Melting Shop**
Intern: Siddharth Kumar | FY 2023-24 to FY 2025-26

---

## Quick Start

```bash

# 2. Place raw Excel files in data/raw/

## Dataset

| | |
|---|---|
| Total heats after cleaning | 47,421 |
| Training set | 37,936 heats (Apr 2023 – Jun 2025) |
| Test set | 9,485 heats (Jun 2025 – Dec 2025) |
| Input features | 21 (16 raw + 5 engineered) |
| Target variables | Mn, Si, C, S, P |
| BOF grades | 76 distinct grades |
| Split method | Chronological 80/20 — no shuffle, no leakage |

---

File: data/processed/sms_train.csv (part 185 of 253)
Heat_Number,Date,BOF Grade Code,Hot Metal Addn. Weight,Scrap Addn. Weight,Lime Into Converter,Dolomite Into Converter,Lime Into Ladle,Iron Ore Into Converter,SIMN Into Ladle,FESI Into Ladle,FEMN Into Ladle,Measered O2 Mainblow II,Duration of Mainblow I/II,Measered O2 2nd Blow,HM_P,HM_S,HM_Si,Total_FA_Ladle,HM_Ratio,O2_per_ton_HM,Lime_Dolo_Ratio,SiMn_FA_Fraction,Grade_Encoded,C,Mn,P,S,Si
24111593,2024-11-10,EXPORTDSP14,121.55,7.43,9993.0,2655.0,717.0,1666.0,1680.0,307.0,90.0,6848.0,1400.0,0.0,0.14366666666666666,0.03325925925925926,0.7896296296296297,2077.0,0.9423941696313973,56.33895516202107,3.763841807908187,0.8088589311503087,55,0.19,0.72,0.03,0.021,0.18
24311585,2024-11-10,EXPORTDSP14,128.0,10.3,8208.0,3366.0,699.0,0.0,1661.0,235.0,0.0,6767.0,1154.0,0.0,0.14366666666666666,0.03325925925925926,0.7896296296296297,1896.0,0.925524222697574,52.86718749958698,2.438502673796067,0.8760548523202131,55,0.18,0.75,0.027,0.019,0.18
24111589,2024-11-10,R19,131.02,7.52,10290.0,1515.0,794.0,2093.0,1154.0,281.0,0.0,6037.0,1159.0,0.0,0.14366666666666666,0.03325925925925926,0.7896296296296297,1435.0,0.9457196477483346,46.07693481875991,6.792079207916309,0.8041811846684291,64,0.51,0.74,0.019,0.016,0.22
24211576,2024-11-10,2062BK1,120.49,8.0,9573.0,993.0,715.0,1063.0,1596.0,287.0,0.0,6596.0,1280.0,0.0,0.14366666666666666,0.03325925925925926,0.7896296296296297,1883.0,0.9377383453892307,54.74313220968758,9.640483383676091,0.8475836431222264,6,0.19,0.79,0.021,0.017,0.19
24211579,2024-11-10,1786550D,126.22,0.0,8178.0,1992.0,707.0,3084.0,1714.0,311.0,0.0,6162.0,1757.0,0.0,0.14366666666666666,0.03325925925925926,0.7896296296296297,2025.0,0.9999999999920773,48.819521470061645,4.105421686744927,0.8464197530860018,3,0.22,0.8,0.02,0.02,0.22
24211581,2024-11-10,1786550D,126.41,8.0,9321.0,2013.0,696.0,1514.0,1688.0,273.0,0.0,6531.0,1208.0,398.0,0.14366666666666666,0.03325925925925926,0.7896296296296297,1961.0,0.9404806189945654,51.66521635905652,4.630402384498445,0.8607853136150634,3,0.22,0.76,0.03,0.02,0.2
24211584,2024-11-10,2062BK1,125.96,7.94,9240.0,1998.0,605.0,1984.0,1704.0,273.0,0.0,6233.0,1149.0,942.0,0.14366666666666666,0.03325925925925926,0.7896296296296297,1977.0,0.9407020164231463,49.483963162516005,4.62462462462231,0.8619119878599586,6,0.209,0.805,0.025,0.014,0.211
24111591,2024-11-10,2062BK1,125.23,8.66,10407.0,2976.0,551.0,992.0,1729.0,297.0,0.0,453.0,89.0,0.0,0.14366666666666666,0.03325925925925926,0.7896296296296297,2026.0,0.9353200388308662,3.6173440868512547,3.496975806450438,0.8534057255671997,6,0.2,0.78,0.024,0.021,0.24
24211592,2024-11-10,R34,121.89,8.42,10008.0,657.0,806.0,2429.0,1208.0,236.0,0.0,6211.0,1109.0,0.0,0.14366666666666666,0.03325925925925926,0.7896296296296297,1444.0,0.9353848515007646,50.95577980104228,15.232876712305583,0.8365650969523293,66,0.62,0.76,0.018,0.015,0.21
24211596,2024-11-10,EXPORTDSP14,114.31,7.86,6096.0,1110.0,803.0,1514.0,1593.0,280.0,0.0,6157.0,1040.0,379.0,0.14366666666666666,0.03325925925925926,0.7896296296296297,1873.0,0.9356634198171755,53.862304259873476,5.491891891886945,0.8505072076877467,55,0.19,0.72,0.019,0.016,0.22
24211598,2024-11-10,C20MMNC,123.09,8.31,8043.0,1668.0,693.0,1340.0,1664.0,256.0,0.0,6043.0,1052.0,0.0,0.14366666666666666,0.03325925925925926,0.7896296296296297,1920.0,0.9367579908604509,49.094158745234424,4.821942446040275,0.8666666666662153,42,0.18,0.69,0.021,0.014,0.19
24211600,2024-11-10,R19,123.22,7.86,9006.0,0.0,822.0,1554.0,1148.0,233.0,0.0,6097.0,1087.0,264.0,0.14366666666666666,0.03325925925925926,0.7896296296296297,1381.0,0.9400366188515408,49.48060379768316,9006000000000.0,0.8312816799414691,64,0.49,0.73,0.017,0.025,0.23
24211602,2024-11-10,2062BK1,128.21,8.31,8946.0,1656.0,718.0,2564.0,1650.0,250.0,0.0,6568.0,1117.0,0.0,0.14366666666666666,0.03325925925925926,0.7896296296296297,1900.0,0.9391297978249405,51.22845331837432,5.402173913040216,0.8684210526311219,6,0.19,0.75,0.021,0.018,0.2
24311582,2024-11-10,2062BK1,127.26,10.52,8478.0,3207.0,754.0,0.0,1662.0,228.0,0.0,6607.0,1220.0,0.0,0.14366666666666666,0.03325925925925926,0.7896296296296297,1890.0,0.9236463927934124,51.91733459019395,2.643592142188137,0.879365079364614,6,0.18,0.75,0.016,0.013,0.23
24211612,2024-11-10,R19,117.9,8.1,9219.0,2499.0,605.0,2043.0,1242.0,219.0,0.0,6285.0,1121.0,0.0,0.14366666666666666,0.03325925925925926,0.7896296296296297,1461.0,0.9357142857068594,53.307888040260316,3.6890756302506245,0.8501026694039356,64,0.48,0.74,0.018,0.021,0.22
24211614,2024-11-10,R19,117.02,8.2,9309.0,2244.0,602.0,2042.0,1259.0,219.0,0.0,6088.0,1064.0,0.0,0.14366666666666666,0.03325925925925926,0.7896296296296297,1478.0,0.9345152531469851,52.02529482095347,4.148395721923285,0.8518267929628878,64,0.48,0.75,0.02,0.013,0.19
24211615,2024-11-10,SEQRFE550D,126.1,8.1,9729.0,2757.0,608.0,2046.0,1711.0,300.0,213.0,6675.0,1137.0,0.0,0.14366666666666666,0.03325925925925926,0.7896296296296297,2224.0,0.9396423248812248,52.93417922241924,3.528835690967164,0.7693345323737548,73,0.21,0.87,0.026,0.018,0.23
24111588,2024-11-10,EXPORTDSP14,122.72,8.26,10281.0,2406.0,794.0,1621.0,1692.0,281.0,0.0,6605.0,1145.0,0.0,0.14366666666666666,0.03325925925925926,0.7896296296296297,1973.0,0.9369369369297837,53.82170795262531,4.273067331669047,0.8575772934612987,55,0.193,0.746,0.022,0.022,0.211
24211617,2024-11-10,R19,134.18,0.0,9897.0,2733.0,613.0,3322.0,1235.0,226.0,0.0,6560.0,1118.0,328.0,0.14366666666666666,0.03325925925925926,0.7896296296296297,1461.0,0.9999999999925474,48.88955134856991,3.6212952799108593,0.8453114305264577,64,0.49,0.73,0.015,0.012,0.17
24111575,2024-11-10,EXPORTDSP14,123.93,9.81,11385.0,2166.0,654.0,2092.0,1716.0,298.0,0.0,6521.0,1122.0,0.0,0.14366666666666666,0.03325925925925926,0.7896296296296297,2014.0,0.9266487213928022,52.618413620167686,5.256232686978183,0.8520357497513148,55,0.188,0.738,0.02,0.017,0.202
24111586,2024-11-10,2062BK1,126.33,7.52,10110.0,2619.0,797.0,1454.0,1685.0,277.0,0.0,6314.0,2590.0,0.0,0.14366666666666666,0.03325925925925926,0.7896296296296297,1962.0,0.9438177063806963,49.98021055924974,3.8602520045804276,0.858817533129022,6,0.19,0.77,0.022,0.022,0.21
24111577,2024-11-10,2062BK1,119.03,0.0,6456.0,0.0,694.0,0.0,1715.0,281.0,0.0,2399.0,812.0,0.0,0.14366666666666666,0.03325925925925926,0.7896296296296297,1996.0,0.9999999999915987,20.154582878096658,6456000000000.0,0.859218436873317,6,0.21,0.79,0.017,0.016,0.19
24111583,2024-11-10,1786550D,125.41,8.1,10656.0,1968.0,795.0,991.0,1689.0,271.0,0.0,6750.0,1663.0,0.0,0.14366666666666666,0.03325925925925926,0.7896296296296297,1960.0,0.9393303872298755,53.82345905387271,5.414634146338712,0.8617346938771113,3,0.21,0.81,0.02,0.02,0.21
24111580,2024-11-10,EXPORTDSP14,127.49,8.97,10701.0,3252.0,850.0,0.0,1717.0,310.0,0.0,6952.0,1646.0,0.0,0.14366666666666666,0.03325925925925926,0.7896296296296297,2027.0,0.9342664517006136,54.52976704012448,3.290590405903047,0.8470646275279492,55,0.21,0.795,0.024,0.022,0.216
24211605,2024-11-10,R19,124.4,4.0,9921.0,2262.0,608.0,2707.0,1100.0,226.0,0.0,6123.0,1087.0,0.0,0.14366666666666666,0.03325925925925926,0.7896296296296297,1326.0,0.9688473520173767,49.22025723433102,4.385941644560395,0.8295625942678511,64,0.51,0.73,0.02,0.015,0.18
24111678,2024-11-11,S.TOWER6VAN,126.42,7.79,10521.0,2349.0,709.0,3332.0,2484.0,125.0,413.0,1121.0,1364.0,0.0,0.14414814814814814,0.03688888888888889,0.8591481481481481,3022.0,0.9419566351170409,8.867267837297364,4.478927203063227,0.8219722038382455,67,0.17,1.32,0.033,0.033,0.21
24111674,2024-11-11,S.TOWER6VAN,130.13,8.26,11514.0,3444.0,684.0,1872.0,2514.0,121.0,467.0,6463.0,1354.0,0.0,0.14414814814814814,0.03688888888888889,0.8591481481481481,3102.0,0.9403136064676617,49.66571889610647,3.3432055749119214,0.8104448742744003,67,0.17,1.29,0.032,0.032,0.22
24111672,2024-11-11,S.TOWER6VAN,123.66,9.08,11874.0,3258.0,712.0,2075.0,2517.0,122.0,487.0,6202.0,1143.0,312.0,0.14414814814814814,0.03688888888888889,0.8591481481481481,3126.0,0.9315956004148591,50.15364709647296,3.6445672191517358,0.8051823416504142,67,0.19,1.32,0.039,0.025,0.22
24111670,2024-11-11,1786500D,121.8,8.26,9936.0,3549.0,699.0,1770.0,1671.0,230.0,0.0,4338.0,823.0,0.0,0.14414814814814814,0.03688888888888889,0.8591481481481481,1901.0,0.9364908503695488,35.61576354650562,2.7996618765841648,0.8790110468170022,2,0.22,0.93,0.037,0.038,0.233
24111666,2024-11-11,1786500D,124.98,8.36,9594.0,3576.0,837.0,1434.0,1716.0,277.0,0.0,6181.0,1538.0,0.0,0.14414814814814814,0.03688888888888889,0.8591481481481481,1993.0,0.9373031348362285,49.45591294567566,2.6828859060395183,0.8610135474155238,2,0.21,0.77,0.03,0.027,0.215
24111648,2024-11-11,2062BK1,125.88,8.26,10962.0,2982.0,789.0,0.0,1719.0,298.0,0.0,7195.0,1214.0,0.0,0.14414814814814814,0.03688888888888889,0.8591481481481481,2017.0,0.9384225436041568,57.157610422170656,3.676056338026936,0.8522558254829686,6,0.19,0.75,0.028,0.019,0.2
24111662,2024-11-11,EXPORTDSP14,128.87,8.26,10611.0,4005.0,797.0,997.0,1715.0,301.0,0.0,6795.0,1231.0,0.0,0.14414814814814814,0.03688888888888889,0.8591481481481481,2016.0,0.9397651863126978,52.72755489987796,2.6494382022465297,0.8506944444440224,55,0.19,0.75,0.025,0.026,0.2
24111646,2024-11-11,2062BK1,131.6,0.0,7974.0,2898.0,0.0,1501.0,0.0,0.0,0.0,1813.0,419.0,0.0,0.14414814814814814,0.03688888888888889,0.8591481481481481,0.0,0.9999999999924013,13.776595744576168,2.7515527950301064,0.0,6,0.17,0.75,0.021,0.017,0.17
24111643,2024-11-11,EXPORTDSP14,97.07,0.0,4965.0,597.0,684.0,494.0,1706.0,332.0,0.0,3502.0,882.0,0.0,0.14414814814814814,0.03688888888888889,0.8591481481481481,2038.0,0.9999999999896981,36.07705779297335,8.316582914558934,0.8370951913636717,55,0.21,0.79,0.02,0.02,0.21
24111640,2024-11-11,2062BK1,129.34,8.19,10008.0,3030.0,744.0,1548.0,1727.0,291.0,0.0,6698.0,1164.0,0.0,0.14414814814814814,0.03688888888888889,0.8591481481481481,2018.0,0.9404493564971974,51.78599041246493,3.302970297028613,0.8557978196229654,6,0.2,0.72,0.02,0.021,0.19
24111637,2024-11-11,EXPORTDSP14,123.69,7.54,10395.0,2931.0,710.0,1545.0,1712.0,305.0,0.0,6163.0,1106.0,376.0,0.14414814814814814,0.03688888888888889,0.8591481481481481,2017.0,0.9425436256881619,49.82617834869572,3.546571136129803,0.8487853247392916,55,0.22,0.76,0.022,0.018,0.21
24111634,2024-11-11,C20MMNC,124.0,8.12,10590.0,3012.0,704.0,1544.0,1716.0,277.0,0.0,6065.0,1041.0,0.0,0.14414814814814814,0.03688888888888889,0.8591481481481481,1993.0,0.9385407205499656,48.9112903221862,3.5159362549789126,0.8610135474155238,42,0.22,0.75,0.017,0.02,0.26
24111628,2024-11-11,SEQRFE550D,126.62,8.26,10065.0,3009.0,707.0,1704.0,1679.0,271.0,0.0,6282.0,1037.0,420.0,0.14414814814814814,0.03688888888888889,0.8591481481481481,1950.0,0.9387603795897187,49.61301532104238,3.3449651046848303,0.8610256410251995,73,0.21,0.85,0.029,0.019,0.22
24111622,2024-11-11,EXPORTDSP14,122.17,8.25,12966.0,2997.0,702.0,1166.0,1705.0,295.0,0.0,6344.0,1001.0,345.0,0.14414814814814814,0.03688888888888889,0.8591481481481481,2000.0,0.936742830846981,51.927641810166755,4.326326326324883,0.8524999999995737,55,0.203,0.755,0.02,0.025,0.218
24111665,2024-11-11,SEQRFE550D,121.02,6.81,9789.0,3432.0,784.0,993.0,1707.0,298.0,0.0,7201.0,1210.0,0.0,0.14414814814814814,0.03688888888888889,0.8591481481481481,2005.0,0.9467261206215541,59.50256155958104,2.852272727271896,0.8513715710718945,73,0.22,0.92,0.026,0.022,0.24
24111631,2024-11-11,C20MMNC,121.57,7.44,10674.0,2988.0,696.0,1553.0,1691.0,277.0,0.0,6142.0,1075.0,376.0,0.14414814814814814,0.03688888888888889,0.8591481481481481,1968.0,0.9423300519266544,50.52233281195589,3.5722891566253105,0.8592479674792382,42,0.18,0.74,0.031,0.016,0.19
24211619,2024-11-11,2062BK1,120.8,8.1,8481.0,2517.0,712.0,1538.0,1698.0,284.0,0.0,6398.0,2251.0,0.0,0.14414814814814814,0.03688888888888889,0.8591481481481481,1982.0,0.937160589597074,52.96357615850196,3.3694874850999725,0.8567103935414446,6,0.207,0.739,0.033,0.017,0.221
24311627,2024-11-11,EXPORTDSP14,127.69,0.0,9984.0,2412.0,696.0,1531.0,1742.0,262.0,0.0,6564.0,1253.0,0.0,0.14414814814814814,0.03688888888888889,0.8591481481481481,2004.0,0.9999999999921685,51.40574829625338,4.1393034825853485,0.8692614770454744,55,0.18,0.758,0.035,0.025,0.185
24211642,2024-11-11,R19,112.64,8.54,8976.0,1476.0,613.0,1530.0,1215.0,226.0,0.0,6033.0,1036.0,279.0,0.14414814814814814,0.03688888888888889,0.8591481481481481,1441.0,0.9295263244683154,53.56001420406996,6.08130081300401,0.8431644691180825,64,0.51,0.74,0.019,0.015,0.24
24211645,2024-11-11,R19,115.4,8.14,9216.0,2220.0,600.0,2014.0,1218.0,229.0,0.0,6316.0,1106.0,0.0,0.14414814814814814,0.03688888888888889,0.8591481481481481,1447.0,0.9341104095763793,54.73136915030562,4.151351351349481,0.8417415342081259,64,0.5,0.72,0.021,0.018,0.19
24211647,2024-11-11,EXPORTDSP14,135.49,8.52,9621.0,3228.0,517.0,1378.0,1630.0,256.0,0.0,6537.0,1065.0,0.0,0.14414814814814814,0.03688888888888889,0.8591481481481481,1886.0,0.9408374418377833,48.247103106884296,2.9804832713745415,0.8642629904555332,55,0.18,0.74,0.019,0.021,0.21
24211650,2024-11-11,SEQRFE550D,121.5,8.11,8781.0,3282.0,718.0,587.0,1671.0,256.0,0.0,218.0,56.0,0.0,0.14414814814814814,0.03688888888888889,0.8591481481481481,1927.0,0.9374276676110066,1.7942386831128045,2.6755027422295323,0.8671510119352013,73,0.21,0.84,0.022,0.022,0.21
24211652,2024-11-11,C20MMNC,118.57,0.0,8424.0,2943.0,709.0,157.0,1688.0,230.0,0.0,6390.0,1006.0,0.0,0.14414814814814814,0.03688888888888889,0.8591481481481481,1918.0,0.9999999999915661,53.89221556840776,2.862385321099945,0.8800834202289468,42,0.225,0.83,0.036,0.024,0.233
24211654,2024-11-11,EXPORTDSP14,122.65,0.0,8640.0,3444.0,701.0,2414.0,1637.0,236.0,0.0,6794.0,1068.0,0.0,0.14414814814814814,0.03688888888888889,0.8591481481481481,1873.0,0.9999999999918467,55.39339584137469,2.5087108013929997,0.873998932193874,55,0.191,0.778,0.025,0.025,0.236
24211656,2024-11-11,1786500D,120.56,8.16,8409.0,3009.0,709.0,1861.0,1667.0,243.0,0.0,6683.0,1043.0,0.0,0.14414814814814814,0.03688888888888889,0.8591481481481481,1910.0,0.9366065879355454,55.43297942887,2.794616151544435,0.8727748691094906,2,0.17,0.77,0.03,0.036,0.247
24211658,2024-11-11,EXPORTDSP14,121.19,8.1,8382.0,2745.0,707.0,1866.0,1738.0,267.0,0.0,6713.0,1153.0,0.0,0.14414814814814814,0.03688888888888889,0.8591481481481481,2005.0,0.9373501430819295,55.39235910507969,3.0535519125671935,0.8668329177053034,55,0.2,0.77,0.025,0.025,0.22
24211660,2024-11-11,SEQRFE550D,121.43,8.14,8925.0,2862.0,698.0,2050.0,1711.0,263.0,0.0,6503.0,1248.0,360.0,0.14414814814814814,0.03688888888888889,0.8591481481481481,1974.0,0.9371768156136671,53.55348760558714,3.1184486373154723,0.8667679837888213,73,0.21,0.84,0.021,0.017,0.22
24211677,2024-11-11,EXPORTDSP14,123.96,7.91,10212.0,1995.0,704.0,1570.0,1728.0,314.0,0.0,6811.0,2949.0,0.0,0.14414814814814814,0.03688888888888889,0.8591481481481481,2042.0,0.9400166830898611,54.94514359426472,5.118796992478638,0.8462291870710841,55,0.2,0.72,0.016,0.02,0.25
24211673,2024-11-11,2062BK1,129.11,8.56,10179.0,0.0,720.0,2913.0,1677.0,294.0,0.0,6435.0,1607.0,0.0,0.14414814814814814,0.03688888888888889,0.8591481481481481,1971.0,0.9378223287503609,49.84122066416357,10179000000000.0,0.8508371385079397,6,0.2,0.71,0.02,0.028,0.19
24211671,2024-11-11,SEQRFE550D,121.1,8.2,10035.0,0.0,707.0,1280.0,1718.0,314.0,0.0,6662.0,2136.0,0.0,0.14414814814814814,0.03688888888888889,0.8591481481481481,2032.0,0.9365815931868788,55.01238645701889,10035000000000.0,0.8454724409444658,73,0.23,0.81,0.028,0.021,0.19
24211669,2024-11-11,1786500D,125.69,8.1,8997.0,2166.0,619.0,0.0,2467.0,98.0,469.0,6829.0,1153.0,0.0,0.14414814814814814,0.03688888888888889,0.8591481481481481,3034.0,0.9394573585399548,54.33208687998781,4.153739612186448,0.8131179960445574,2,0.18,1.08,0.032,0.025,0.201
24211667,2024-11-11,S.TOWER6VAN,122.61,8.15,8835.0,1329.0,611.0,0.0,2538.0,98.0,567.0,6585.0,1455.0,0.0,0.14414814814814814,0.03688888888888889,0.8591481481481481,3203.0,0.9376720709625447,53.706875458333684,6.647855530469038,0.7923821417418694,67,0.17,1.39,0.024,0.019,0.19
24211664,2024-11-11,S.TOWER6VAN,121.6,8.2,9132.0,2289.0,611.0,578.0,2467.0,101.0,580.0,6994.0,2045.0,472.0,0.14414814814814814,0.03688888888888889,0.8591481481481481,3148.0,0.9368258859712111,57.516447367948054,3.9895150720821366,0.7836721728078833,67,0.19,1.36,0.027,0.018,0.17
24211639,2024-11-11,R19,120.53,7.84,10035.0,1992.0,610.0,1443.0,1205.0,236.0,0.0,6594.0,1566.0,0.0,0.14414814814814814,0.03688888888888889,0.8591481481481481,1441.0,0.9389265404616427,54.70837135937353,5.037650602407109,0.8362248438578513,64,0.51,0.73,0.014,0.013,0.21
24211663,2024-11-11,S.TOWER6VAN,126.37,8.21,8784.0,1056.0,607.0,0.0,2457.0,91.0,523.0,6701.0,1240.0,0.0,0.14414814814814814,0.03688888888888889,0.8591481481481481,3071.0,0.9389953930677739,53.02682598676088,8.318181818173942,0.8000651253660697,67,0.19,1.42,0.03,0.02,0.27
24211635,2024-11-11,R19,122.56,8.13,9930.0,2001.0,822.0,1911.0,1171.0,226.0,0.0,6812.0,1729.0,0.0,0.14414814814814814,0.03688888888888889,0.8591481481481481,1397.0,0.9377917208589963,55.580939947327174,4.962518740627205,0.8382247673580256,64,0.49,0.73,0.014,0.013,0.19
24311653,2024-11-11,SEQRFE550D,120.73,16.5,8559.0,2004.0,801.0,2004.0,1793.0,274.0,0.0,6644.0,1204.0,0.0,0.14414814814814814,0.03688888888888889,0.8591481481481481,2067.0,0.8797639000154502,55.03188933939342,4.270958083830204,0.867440735364844,73,0.21,0.84,0.026,0.026,0.2
24311630,2024-11-11,EXPORTDSP14,120.96,8.26,9975.0,2043.0,695.0,2682.0,1684.0,267.0,0.0,6609.0,1766.0,0.0,0.14414814814814814,0.03688888888888889,0.8591481481481481,1951.0,0.9360780064932976,54.63789682494512,4.882525697501281,0.8631471040487632,55,0.19,0.75,0.035,0.019,0.19
24311633,2024-11-11,C20MMNC,120.96,7.43,10998.0,1956.0,699.0,3031.0,1729.0,284.0,0.0,6191.0,1977.0,0.0,0.14414814814814814,0.03688888888888889,0.8591481481481481,2013.0,0.9421294493267224,51.182208994285865,5.622699386500193,0.8589170392444814,42,0.22,0.89,0.026,0.016,0.22
24311636,2024-11-11,2062BK1,130.25,8.26,10635.0,2853.0,674.0,2006.0,1692.0,285.0,0.0,6487.0,1415.0,0.0,0.14414814814814814,0.03688888888888889,0.8591481481481481,1977.0,0.9403653165768512,49.80422264837003,3.727655099893541,0.8558421851285504,6,0.21,0.75,0.026,0.019,0.16
24311638,2024-11-11,EXPORTDSP14,128.33,8.19,10443.0,2775.0,730.0,1558.0,1670.0,271.0,0.0,6600.0,1543.0,0.0,0.14414814814814814,0.03688888888888889,0.8591481481481481,1941.0,0.9400087899140053,51.42990726991795,3.763243243241887,0.8603812467795671,55,0.197,0.74,0.02,0.012,0.214
24311641,2024-11-11,2062BK1,120.36,6.81,9927.0,3342.0,690.0,1446.0,1671.0,250.0,0.0,458.0,94.0,0.0,0.14414814814814814,0.03688888888888889,0.8591481481481481,1921.0,0.9464496343402811,3.805250913893276,2.970377019747765,0.8698594482036076,6,0.2,0.77,0.03,0.018,0.18
24311644,2024-11-11,2062BK1,126.57,7.53,9711.0,1968.0,704.0,2763.0,1769.0,264.0,0.0,6465.0,1335.0,0.0,0.14414814814814814,0.03688888888888889,0.8591481481481481,2033.0,0.9438478747133197,51.07845460969362,4.934451219509688,0.8701426463350368,6,0.18,0.85,0.023,0.017,0.21
24311649,2024-11-11,2062BK1,133.91,6.0,9465.0,2247.0,701.0,3304.0,1762.0,288.0,0.0,6756.0,1231.0,0.0,0.14414814814814814,0.03688888888888889,0.8591481481481481,2050.0,0.9571152883928447,50.45179598199947,4.21228304405687,0.859512195121532,6,0.2,0.8,0.02,0.021,0.23
24311651,2024-11-11,EXPORTDSP14,124.24,4.44,10047.0,2550.0,804.0,3501.0,1786.0,289.0,0.0,6503.0,1208.0,0.0,0.14414814814814814,0.03688888888888889,0.8591481481481481,2075.0,0.9654958035361711,52.34224082378991,3.939999999998455,0.8607228915658502,55,0.22,0.85,0.019,0.019,0.2
24211661,2024-11-11,SEQRFE550D,120.94,8.22,8733.0,2544.0,715.0,2015.0,1711.0,263.0,0.0,6606.0,1137.0,362.0,0.14414814814814814,0.03688888888888889,0.8591481481481481,1974.0,0.9363580055672317,54.62212667393234,3.432783018866575,0.8667679837888213,73,0.23,0.89,0.017,0.015,0.24
24311655,2024-11-11,2062BK1,128.65,0.0,9282.0,2490.0,798.0,3065.0,1633.0,268.0,0.0,5460.0,1130.0,0.0,0.14414814814814814,0.03688888888888889,0.8591481481481481,1901.0,0.9999999999922271,42.44073066426397,3.7277108433719968,0.8590215675955503,6,0.18,0.77,0.02,0.022,0.2
24311657,2024-11-11,2062BK1,125.64,8.98,10851.0,2250.0,718.0,2247.0,1623.0,264.0,0.0,6399.0,2075.0,0.0,0.14414814814814814,0.03688888888888889,0.8591481481481481,1887.0,0.9332937156371023,50.93123209128517,4.8226666666645235,0.8600953895066984,6,0.19,0.77,0.021,0.029,0.21
24311659,2024-11-11,EXPORTDSP14,120.15,8.26,9093.0,3051.0,806.0,2630.0,1681.0,257.0,0.0,6411.0,1247.0,0.0,0.14414814814814814,0.03688888888888889,0.8591481481481481,1938.0,0.9356747916756043,53.358302121902966,2.9803343166165255,0.8673890608870654,55,0.2,0.83,0.016,0.026,0.21
24111690,2024-11-12,2062BK1,126.15,8.36,9657.0,2613.0,692.0,2513.0,1712.0,277.0,0.0,6186.0,1113.0,0.0,0.141,0.04045454545454546,0.8355,1989.0,0.9378484870943586,49.036860879516155,3.6957520091834306,0.8607340372041927,6,0.18,0.78,0.023,0.027,0.21
24111668,2024-11-12,2062BK1,129.57,8.26,9981.0,3423.0,684.0,2799.0,1720.0,258.0,0.0,4118.0,1162.0,0.0,0.141,0.04045454545454546,0.8355,1978.0,0.9400711020754549,31.782048313407568,2.915863277825616,0.8695652173908648,6,0.18,0.77,0.042,0.031,0.19
24111688,2024-11-12,1786500D,126.03,7.53,10152.0,1710.0,704.0,2960.0,1512.0,251.0,0.0,5787.0,1384.0,0.0,0.141,0.04045454545454546,0.8355,1763.0,0.9436208445571758,45.917638657098166,5.936842105259686,0.8576290414062067,2,0.23,0.88,0.027,0.038,0.235
24111686,2024-11-12,S.TOWER6VAN,121.74,7.53,11088.0,2994.0,699.0,3261.0,2517.0,118.0,538.0,6045.0,1106.0,0.0,0.141,0.04045454545454546,0.8355,3173.0,0.9417498259384101,49.655002463860235,3.7034068136260174,0.7932555940747579,67,0.174,1.269,0.029,0.038,0.211
24111684,2024-11-12,SEQRFE550D,121.15,7.54,10791.0,3120.0,682.0,2807.0,1702.0,294.0,0.0,6414.0,1152.0,0.0,0.141,0.04045454545454546,0.8355,1996.0,0.941409588927334,52.94263309902647,3.4586538461527376,0.8527054108212161,73,0.23,0.88,0.025,0.028,0.25
24111680,2024-11-12,2062BK1,125.6,8.13,10734.0,3132.0,694.0,2403.0,1685.0,268.0,0.0,3754.0,676.0,0.0,0.141,0.04045454545454546,0.8355,1953.0,0.9392058625518642,29.88853503160917,3.427203065133005,0.8627752176134855,6,0.185,0.78,0.025,0.032,0.214
24111682,2024-11-12,S.TOWER6VAN,126.75,7.53,10932.0,3009.0,709.0,3172.0,2558.0,95.0,522.0,3653.0,673.0,0.0,0.141,0.04045454545454546,0.8355,3175.0,0.9439231456587436,28.82051282028544,3.633100697905074,0.8056692913383289,67,0.168,1.346,0.031,0.03,0.181
24211681,2024-11-12,SEQRFE550D,125.4,7.89,11211.0,1989.0,718.0,2726.0,1758.0,297.0,0.0,6796.0,1616.0,0.0,0.141,0.04045454545454546,0.8355,2055.0,0.9408057618655504,54.194577352039914,5.636500754144979,0.8554744525543282,73,0.21,0.83,0.019,0.02,0.21
24111692,2024-11-12,1786500D,126.3,9.08,11076.0,2652.0,737.0,2242.0,1757.0,282.0,0.0,3013.0,935.0,0.0,0.141,0.04045454545454546,0.8355,2039.0,0.9329295316816892,23.855898653809533,4.17647058823372,0.8616969102497,2,0.21,0.87,0.036,0.034,0.244
24211710,2024-11-12,C20MMNC,127.86,8.2,10038.0,2991.0,704.0,0.0,1704.0,240.0,0.0,6065.0,1220.0,0.0,0.141,0.04045454545454546,0.8355,1944.0,0.9397324709617836,47.43469419640674,3.3560682046127193,0.8765432098760924,42,0.21,0.79,0.032,0.03,0.22
24211708,2024-11-12,2062BK1,125.86,8.0,7953.0,2688.0,0.0,1050.0,0.0,0.0,0.0,6553.0,171.0,0.0,0.141,0.04045454545454546,0.8355,0.0,0.9402360675262197,52.065787382392614,2.9587053571417563,0.0,6,0.19,0.78,0.016,0.029,0.2
24211707,2024-11-12,EXPORTDSP14,122.53,0.0,9984.0,2013.0,608.0,1806.0,1681.0,250.0,0.0,6500.0,1470.0,0.0,0.141,0.04045454545454546,0.8355,1931.0,0.9999999999918388,53.04823308534197,4.95976154992302,0.8705334023817346,55,0.19,0.772,0.022,0.024,0.201
24211706,2024-11-12,2062BK1,123.73,0.0,9978.0,3135.0,698.0,1539.0,1718.0,270.0,0.0,6322.0,1093.0,0.0,0.141,0.04045454545454546,0.8355,1988.0,0.9999999999919179,51.09512648467554,3.1827751196162097,0.8641851106635492,6,0.2,0.76,0.019,0.026,0.2
24211705,2024-11-12,2062BK1,131.19,0.0,10995.0,2997.0,806.0,2261.0,1725.0,270.0,0.0,6501.0,1141.0,0.0,0.141,0.04045454545454546,0.8355,1995.0,0.9999999999923775,49.55408186561816,3.668668668667445,0.8646616541349049,6,0.2,0.83,0.02,0.025,0.27
24211704,2024-11-12,EXPORTDSP14,128.6,0.0,10194.0,3054.0,0.0,1619.0,1725.0,267.0,0.0,4671.0,1566.0,0.0,0.141,0.04045454545454546,0.8355,1992.0,0.999999999992224,36.32192846005971,3.337917485264133,0.865963855421252,55,0.182,0.758,0.019,0.026,0.23
24211702,2024-11-12,SEQRFE550D,124.78,0.0,9429.0,3114.0,709.0,1885.0,1691.0,250.0,0.0,6659.0,1257.0,0.0,0.141,0.04045454545454546,0.8355,1941.0,0.9999999999919859,53.36592402585858,3.0279383429662725,0.8712004121582323,73,0.21,0.82,0.025,0.029,0.21
24211679,2024-11-12,1786500D,134.42,0.0,10626.0,1968.0,729.0,5140.0,1711.0,300.0,0.0,6900.0,1226.0,0.0,0.141,0.04045454545454546,0.8355,2011.0,0.9999999999925607,51.33164707594606,5.3993902438996955,0.8508204873193184,2,0.21,0.74,0.027,0.025,0.191
24211700,2024-11-12,EXPORTDSP14,132.86,8.1,9975.0,3120.0,698.0,1919.0,1569.0,250.0,0.0,6898.0,1325.0,0.0,0.141,0.04045454545454546,0.8355,1819.0,0.9425368898911569,51.9193135627584,3.19711538461436,0.8625618471682999,55,0.215,0.753,0.02,0.027,0.25
24211696,2024-11-12,EXPORTDSP14,124.2,8.2,10245.0,3000.0,619.0,1557.0,1731.0,246.0,0.0,6731.0,1058.0,0.0,0.141,0.04045454545454546,0.8355,1977.0,0.9380664652497126,54.194847020497626,3.414999999998862,0.875569044005627,55,0.19,0.76,0.022,0.026,0.22
24211693,2024-11-12,2062BK1,132.85,0.0,9951.0,3054.0,0.0,4668.0,0.0,0.0,0.0,6801.0,0.0,0.0,0.141,0.04045454545454546,0.8355,0.0,0.9999999999924728,51.193074896114474,3.2583497053034516,0.0,6,0.2,0.79,0.022,0.031,0.21
24211691,2024-11-12,EXPORTDSP14,122.53,8.2,9354.0,3204.0,1410.0,2228.0,3358.0,490.0,0.0,6664.0,1204.0,0.0,0.141,0.04045454545454546,0.8355,3848.0,0.9372753002299605,54.38668081241829,2.9194756554298005,0.8726611226608959,55,0.207,0.76,0.021,0.025,0.181
24211689,2024-11-12,SEQRFE550D,121.39,0.0,10473.0,2571.0,621.0,2482.0,1691.0,253.0,0.0,6788.0,1188.0,0.0,0.141,0.04045454545454546,0.8355,1944.0,0.999999999991762,55.918938956619826,4.073512252040422,0.8698559670777418,73,0.23,0.83,0.022,0.031,0.23
24211687,2024-11-12,2062BK1,128.18,0.0,9885.0,1491.0,715.0,2184.0,0.0,594.0,1087.0,4339.0,750.0,0.0,0.141,0.04045454545454546,0.8355,1681.0,0.9999999999921986,33.85083476334958,6.629778672027746,0.0,6,0.19,0.76,0.014,0.017,0.25
24211685,2024-11-12,2062BK1,127.26,8.18,10743.0,1488.0,709.0,3417.0,0.0,608.0,1276.0,6735.0,1212.0,0.0,0.141,0.04045454545454546,0.8355,1884.0,0.9396042527987332,52.923149457387055,7.219758064511277,0.0,6,0.19,0.75,0.019,0.023,0.2
24211683,2024-11-12,2062BK1,126.65,8.15,11007.0,990.0,709.0,2832.0,1704.0,300.0,0.0,6530.0,1127.0,0.0,0.141,0.04045454545454546,0.8355,2004.0,0.9395400593402111,51.559415712186656,11.118181818170587,0.8502994011971805,6,0.2,0.73,0.022,0.025,0.23
24211698,2024-11-12,2062BK1,126.76,8.1,12108.0,2979.0,704.0,1029.0,1762.0,304.0,0.0,6520.0,1350.0,0.0,0.141,0.04045454545454546,0.8355,2066.0,0.939937713177073,51.43578415863493,4.064451158105383,0.8528557599221429,6,0.2,0.76,0.028,0.023,0.22
24111694,2024-11-12,2062BK1,124.8,8.1,11931.0,3021.0,682.0,2760.0,1671.0,281.0,0.0,6795.0,1323.0,0.0,0.141,0.04045454545454546,0.8355,1952.0,0.9390519187288258,54.44711538417911,3.949354518370093,0.8560450819667745,6,0.2,0.77,0.033,0.028,0.21
24111676,2024-11-12,2062BK1,126.87,7.53,11289.0,3561.0,706.0,3863.0,1702.0,273.0,0.0,3323.0,894.0,0.0,0.141,0.04045454545454546,0.8355,1975.0,0.9439732142786907,26.192165208274673,3.1701769165955715,0.8617721518982978,6,0.19,0.77,0.042,0.034,0.2
24111699,2024-11-12,2062BK1,127.2,8.26,10083.0,2796.0,709.0,3738.0,1704.0,280.0,0.0,6621.0,1742.0,372.0,0.141,0.04045454545454546,0.8355,1984.0,0.9390225896874427,52.05188679204362,3.6062231759643755,0.8588709677415026,6,0.22,0.76,0.029,0.027,0.2
24111701,2024-11-12,EXPORTDSP14,135.29,0.0,9825.0,2247.0,689.0,4812.0,1709.0,270.0,0.0,5064.0,1350.0,0.0,0.141,0.04045454545454546,0.8355,1979.0,0.9999999999926086,37.43070441246633,4.372496662214343,0.8635674583118426,55,0.188,0.776,0.038,0.024,0.215
24111703,2024-11-12,2062BK1,130.91,8.26,9843.0,990.0,799.0,1269.0,1709.0,274.0,0.0,6799.0,1202.0,0.0,0.141,0.04045454545454546,0.8355,1983.0,0.9406481281817876,51.93644488540268,9.9424242424142,0.861825516893161,6,0.2,0.8,0.032,0.027,0.2
24111711,2024-11-12,C20MMNC,124.02,7.44,10146.0,2949.0,709.0,2574.0,1712.0,284.0,0.0,4268.0,771.0,2704.0,0.141,0.04045454545454546,0.8355,1996.0,0.9434048379663517,34.413804224847496,3.4404883011178566,0.8577154308612938,42,0.2,0.76,0.03,0.03,0.17
24111697,2024-11-12,SEQRFE550D,120.2,8.26,9441.0,2502.0,699.0,4034.0,1665.0,260.0,0.0,6178.0,1164.0,0.0,0.141,0.04045454545454546,0.8355,1925.0,0.93569982873318,51.39767054865725,3.7733812949625207,0.8649350649346156,73,0.21,0.91,0.033,0.034,0.25
24311760,2024-11-13,2062BK1,124.54,9.06,10980.0,2259.0,706.0,2578.0,1782.0,267.0,0.0,5732.0,1123.0,0.0,0.14268,0.04152,0.9743200000000001,2049.0,0.9321856287355377,46.025373373646815,4.860557768922151,0.8696925329424745,6,0.19,0.81,0.022,0.032,0.22
24311746,2024-11-13,S.TOWER6VAN,120.2,8.98,10038.0,2553.0,695.0,372.0,2467.0,68.0,443.0,6501.0,2006.0,0.0,0.14268,0.04152,0.9743200000000001,2978.0,0.9304845951313634,54.08485856860162,3.9318448883650876,0.8284083277364579,67,0.172,1.408,0.023,0.026,0.267
24311744,2024-11-13,S.TOWER6VAN,127.17,8.26,11070.0,2958.0,701.0,2067.0,2441.0,105.0,491.0,6153.0,1383.0,0.0,0.14268,0.04152,0.9743200000000001,3037.0,0.9390090821757439,48.384052842271096,3.742393509126524,0.8037537043132026,67,0.168,1.295,0.029,0.03,0.194
24311737,2024-11-13,R34,120.92,8.66,11616.0,2115.0,900.0,3509.0,1142.0,270.0,0.0,6505.0,2263.0,0.0,0.14268,0.04152,0.9743200000000001,1412.0,0.9331686988660814,53.795898114010946,5.492198581557687,0.8087818696878125,66,0.62,0.78,0.018,0.017,0.25
24211709,2024-11-13,EXPORTDSP14,125.36,8.1,10047.0,2691.0,701.0,0.0,1728.0,240.0,0.0,6699.0,1233.0,0.0,0.14268,0.04152,0.9743200000000001,1968.0,0.939307657718123,53.43809827653607,3.7335562987723026,0.8780487804873587,55,0.18,0.76,0.026,0.03,0.22
24311719,2024-11-13,1786550D,116.14,10.52,10746.0,1665.0,696.0,2520.0,1732.0,281.0,0.0,6534.0,1205.0,0.0,0.14268,0.04152,0.9743200000000001,2013.0,0.9169429969926027,56.259686584671435,6.454054054050178,0.8604073522102035,3,0.2,0.86,0.02,0.03,0.21
24211712,2024-11-13,2062BK1,123.26,8.1,10245.0,3003.0,710.0,1876.0,1671.0,243.0,0.0,6516.0,1056.0,0.0,0.14268,0.04152,0.9743200000000001,1914.0,0.938337393415512,52.86386500038241,3.4115884115872754,0.873040752350641,6,0.189,0.765,0.021,0.022,0.17
24211749,2024-11-13,2062BK1,121.23,0.0,8835.0,3090.0,806.0,1363.0,1596.0,267.0,0.0,6544.0,1035.0,0.0,0.14268,0.04152,0.9743200000000001,1863.0,0.9999999999917512,53.980037943957925,2.8592233009699486,0.8566827697257882,6,0.18,0.82,0.031,0.028,0.22
24211751,2024-11-13,1786500D,119.01,0.0,11160.0,2985.0,803.0,1652.0,1600.0,287.0,0.0,6342.0,1224.0,0.0,0.14268,0.04152,0.9743200000000001,1887.0,0.9999999999915973,53.289639525642464,3.738693467335431,0.8479067302592221,2,0.19,0.73,0.017,0.024,0.174
24211754,2024-11-13,2062BK1,121.35,8.0,11901.0,3351.0,616.0,0.0,1600.0,290.0,0.0,6445.0,1317.0,0.0,0.14268,0.04152,0.9743200000000001,1890.0,0.9381522999540924,53.11083642313053,3.5514771709926736,0.8465608465603986,6,0.18,0.78,0.018,0.027,0.25
24211756,2024-11-13,SEQRFE550D,123.01,8.14,11625.0,2595.0,1457.0,1746.0,3247.0,574.0,0.0,6217.0,981.0,322.0,0.14268,0.04152,0.9743200000000001,3821.0,0.9379336637366533,50.540606454348904,4.479768786125441,0.8497775451450276,73,0.22,0.87,0.016,0.026,0.24
24311716,2024-11-13,2062BK1,129.99,0.0,9396.0,1392.0,1513.0,3032.0,3400.0,560.0,0.0,4959.0,0.0,0.0,0.14268,0.04152,0.9743200000000001,3960.0,0.9999999999923072,38.149088391121246,6.7499999999951505,0.8585858585856417,6,0.17,0.76,0.023,0.033,0.24
24311752,2024-11-13,S.TOWER6VAN,121.55,9.08,11139.0,2673.0,699.0,2013.0,2332.0,105.0,549.0,6180.0,1174.0,0.0,0.14268,0.04152,0.9743200000000001,2986.0,0.9304906989134925,50.84327437226785,4.167227833892942,0.7809778968517144,67,0.17,1.34,0.03,0.028,0.183
24111745,2024-11-13,2062BK1,118.2,8.2,11487.0,2505.0,729.0,4345.0,1704.0,284.0,0.0,6526.0,1289.0,0.0,0.14268,0.04152,0.9743200000000001,1988.0,0.9351265822710828,55.211505921698716,4.58562874251314,0.857142857142426,6,0.19,0.77,0.021,0.03,0.19
24111747,2024-11-13,S.TOWER6VAN,123.21,8.4,10368.0,2997.0,745.0,1351.0,2514.0,98.0,417.0,5220.0,1045.0,0.0,0.14268,0.04152,0.9743200000000001,3029.0,0.9361750626780931,42.36669101499581,3.459459459458305,0.829976890062453,67,0.17,1.32,0.032,0.019,0.2
24111764,2024-11-13,SEQRFE550D,123.03,8.15,11934.0,2253.0,710.0,3059.0,1759.0,305.0,0.0,6093.0,1092.0,361.0,0.14268,0.04152,0.9743200000000001,2064.0,0.9378716267652244,49.52450621759307,5.296937416775279,0.8522286821701297,73,0.21,0.81,0.028,0.035,0.25
24111750,2024-11-13,S.TOWER6VAN,131.11,7.53,9993.0,3474.0,737.0,1804.0,2506.0,101.0,464.0,2354.0,1573.0,0.0,0.14268,0.04152,0.9743200000000001,3071.0,0.9456866705067392,17.954389443841396,2.876511226251331,0.81602084011696,67,0.171,1.403,0.027,0.025,0.234
24111758,2024-11-13,2062BK1,126.18,7.15,8808.0,2259.0,772.0,2200.0,1709.0,281.0,0.0,1992.0,3055.0,0.0,0.14268,0.04152,0.9743200000000001,1990.0,0.9463736593343856,15.786970993693238,3.899070385124436,0.8587939698488147,6,0.17,0.77,0.03,0.03,0.17
24111755,2024-11-13,S.TOWER6VAN,122.97,7.53,10998.0,3264.0,732.0,1665.0,2517.0,98.0,473.0,6597.0,2288.0,0.0,0.14268,0.04152,0.9743200000000001,3088.0,0.9422988505674921,53.64723103152275,3.3694852941166147,0.8150906735748655,67,0.179,1.38,0.028,0.026,0.205
24311748,2024-11-13,S.TOWER6VAN,125.07,5.27,11031.0,2001.0,707.0,2446.0,2443.0,74.0,410.0,6276.0,2333.0,0.0,0.14268,0.04152,0.9743200000000001,2927.0,0.9595672855534788,50.17989925601519,5.512743628183152,0.8346429791592639,67,0.186,1.313,0.028,0.025,0.24
24111753,2024-11-13,S.TOWER6VAN,126.2,8.0,10710.0,3288.0,757.0,2595.0,2518.0,99.0,471.0,3474.0,1598.0,0.0,0.14268,0.04152,0.9743200000000001,3088.0,0.9403874813640808,27.527733755724817,3.2572992700720023,0.8154145077717566,67,0.171,1.326,0.028,0.028,0.21
24311739,2024-11-14,S.TOWER6VAN,122.48,8.1,10563.0,2652.0,696.0,2514.0,2441.0,109.0,496.0,6548.0,1429.0,0.0,0.14295454545454545,0.051727272727272726,0.7234545454545455,3046.0,0.937969061104779,53.46178967951125,3.983031674206643,0.8013788575177934,67,0.187,1.332,0.021,0.032,0.196
24211805,2024-11-14,SEQRFE550D,125.6,8.14,7533.0,3729.0,709.0,239.0,1721.0,260.0,0.0,6578.0,1162.0,0.0,0.14295454545454545,0.051727272727272726,0.7234545454545455,1981.0,0.9391356363022346,52.37261146455118,2.0201126307315582,0.8687531549717977,73,0.21,0.87,0.022,0.023,0.19
24311726,2024-11-14,SEQRFE550D,120.0,7.54,10134.0,2007.0,707.0,2772.0,1688.0,264.0,0.0,6575.0,1599.0,0.0,0.14295454545454545,0.051727272727272726,0.7234545454545455,1952.0,0.940881292136264,54.79166666621007,5.049327354257574,0.8647540983602128,73,0.23,0.85,0.019,0.03,0.21
24211798,2024-11-14,EXPORTDSP14,125.57,8.2,9363.0,1611.0,808.0,2863.0,1711.0,283.0,0.0,6718.0,1119.0,451.0,0.14295454545454545,0.051727272727272726,0.7234545454545455,1994.0,0.9387007550202685,53.50003981800191,5.811918063311103,0.8580742226675737,55,0.218,0.779,0.018,0.026,0.244
24211800,2024-11-14,EXPORTDSP14,126.39,8.15,9219.0,3714.0,715.0,984.0,1725.0,290.0,0.0,6869.0,1097.0,0.0,0.14295454545454545,0.051727272727272726,0.7234545454545455,2015.0,0.9394232198532823,54.34765408612748,2.4822294022610443,0.8560794044660764,55,0.209,0.752,0.017,0.024,0.225
24211802,2024-11-14,2062BK1,125.41,8.17,8424.0,2007.0,718.0,1934.0,1667.0,256.0,0.0,6157.0,1048.0,0.0,0.14295454545454545,0.051727272727272726,0.7234545454545455,1923.0,0.9388381494165383,49.09496850291767,4.197309417038268,0.8668746749865487,6,0.17,0.75,0.02,0.025,0.2
24311731,2024-11-14,S.TOWER6VAN,123.79,8.26,10092.0,2682.0,690.0,2080.0,2466.0,108.0,494.0,6629.0,1623.0,0.0,0.14295454545454545,0.051727272727272726,0.7234545454545455,3068.0,0.9374479363806327,53.55036755752847,3.7628635346742123,0.8037809647976519,67,0.18,1.37,0.032,0.029,0.21
24311728,2024-11-14,S.TOWER6VAN,120.0,7.54,10089.0,2757.0,703.0,1989.0,2456.0,104.0,504.0,6699.0,3027.0,0.0,0.14295454545454545,0.051727272727272726,0.7234545454545455,3064.0,0.940881292136264,55.82499999953479,3.6594124047864853,0.8015665796342032,67,0.18,1.3,0.023,0.029,0.23
24311769,2024-11-14,2062BK1,122.43,7.54,9951.0,3069.0,707.0,2034.0,1716.0,265.0,0.0,6189.0,1016.0,0.0,0.14295454545454545,0.051727272727272726,0.7234545454545455,1981.0,0.9419866122878975,50.55133545658293,3.2424242424231857,0.8662291771828036,6,0.19,0.78,0.031,0.031,0.22
24311763,2024-11-14,SEQRFE550D,126.35,7.54,11133.0,2937.0,685.0,2552.0,1769.0,277.0,0.0,5437.0,1096.0,0.0,0.14295454545454545,0.051727272727272726,0.7234545454545455,2046.0,0.9436851146393034,43.03126236610185,3.7906026557699044,0.8646138807424905,73,0.21,0.84,0.024,0.026,0.23
24311796,2024-11-14,1786550D,123.41,8.26,10593.0,2391.0,651.0,2012.0,1665.0,267.0,0.0,6453.0,1039.0,0.0,0.14295454545454545,0.051727272727272726,0.7234545454545455,1932.0,0.9372674109445033,52.28911757513743,4.430363864489991,0.8618012422355787,3,0.2,0.87,0.03,0.04,0.24
24211817,2024-11-14,SEQRFE550D,124.66,0.0,9069.0,3159.0,707.0,1720.0,1688.0,196.0,0.0,6655.0,1131.0,0.0,0.14295454545454545,0.051727272727272726,0.7234545454545455,1884.0,0.9999999999919782,53.385207764692886,2.8708452041776287,0.8959660297235159,73,0.21,0.88,0.028,0.033,0.23
24211814,2024-11-14,SEQRFE550D,121.72,7.95,8118.0,2799.0,709.0,534.0,1698.0,314.0,0.0,6595.0,1107.0,0.0,0.14295454545454545,0.051727272727272726,0.7234545454545455,2012.0,0.9386905220873087,54.18172855689959,2.900321543407324,0.8439363817093221,73,0.21,0.8,0.025,0.035,0.21
24211811,2024-11-14,S.TOWER6VAN,126.27,7.69,8412.0,2208.0,1141.0,1857.0,2406.0,61.0,587.0,6690.0,1153.0,0.0,0.14295454545454545,0.051727272727272726,0.7234545454545455,3054.0,0.9425948044121932,52.98170586795769,3.8097826086939266,0.787819253437856,67,0.18,1.25,0.021,0.035,0.19
24311793,2024-11-14,SEQRFE550D,122.37,8.1,10578.0,2412.0,607.0,2776.0,1650.0,264.0,0.0,6489.0,1325.0,0.0,0.14295454545454545,0.051727272727272726,0.7234545454545455,1914.0,0.9379167624669433,53.027702867916744,4.385572139301664,0.862068965516791,73,0.21,0.94,0.024,0.031,0.23
24311790,2024-11-14,S.TOWER6VAN,118.11,7.53,10479.0,3168.0,597.0,2683.0,2450.0,112.0,413.0,6442.0,1318.0,0.0,0.14295454545454545,0.051727272727272726,0.7234545454545455,2975.0,0.940066857681152,54.542375750956374,3.3077651515141073,0.8235294117644291,67,0.18,1.35,0.028,0.03,0.23
24311785,2024-11-14,2062BK1,121.72,8.97,9570.0,2094.0,699.0,2890.0,1692.0,269.0,0.0,6551.0,1419.0,0.0,0.14295454545454545,0.051727272727272726,0.7234545454545455,1961.0,0.9313642971847016,53.82024318062915,4.57020057306372,0.8628250892397435,6,0.2,0.89,0.022,0.033,0.21
24311783,2024-11-14,S.TOWER6VAN,128.57,7.54,9093.0,1845.0,652.0,2716.0,2430.0,109.0,394.0,6501.0,1412.0,0.0,0.14295454545454545,0.051727272727272726,0.7234545454545455,2933.0,0.9446036294104431,50.56389515399733,4.928455284550174,0.8285032390041498,67,0.198,1.362,0.03,0.032,0.229
24311757,2024-11-14,S.TOWER6VAN,126.31,6.82,10302.0,2703.0,693.0,2577.0,2302.0,108.0,505.0,6213.0,1116.0,0.0,0.14295454545454545,0.051727272727272726,0.7234545454545455,2915.0,0.9487718771054702,49.188504472732255,3.811320754715571,0.7897084048024735,67,0.182,1.318,0.027,0.023,0.195
24311782,2024-11-14,S.TOWER6VAN,127.8,0.0,9306.0,2619.0,600.0,3118.0,2451.0,116.0,485.0,6657.0,1609.0,0.0,0.14295454545454545,0.051727272727272726,0.7234545454545455,3052.0,0.9999999999921753,52.08920187752669,3.5532646048096397,0.8030799475750973,67,0.182,1.337,0.03,0.036,0.209
24311777,2024-11-14,SEQRFE550D,117.74,8.89,10458.0,3060.0,676.0,2614.0,1701.0,268.0,0.0,6421.0,1067.0,0.0,0.14295454545454545,0.051727272727272726,0.7234545454545455,1969.0,0.9297954671015572,54.53541702009058,3.4176470588224124,0.8638902996440508,73,0.21,0.81,0.026,0.028,0.23
24311776,2024-11-14,2062BK1,123.55,6.71,10452.0,3087.0,701.0,2372.0,1688.0,258.0,0.0,6448.0,1037.0,0.0,0.14295454545454545,0.051727272727272726,0.7234545454545455,1946.0,0.9484876400971252,52.18939700483861,3.3858114674430237,0.8674203494342921,6,0.19,0.76,0.023,0.026,0.2
24311774,2024-11-14,S.TOWER6VAN,117.82,9.09,10962.0,3015.0,693.0,1678.0,2219.0,111.0,961.0,6152.0,949.0,0.0,0.14295454545454545,0.051727272727272726,0.7234545454545455,3291.0,0.9283744385712049,52.2152435914767,3.6358208955211824,0.6742631419019525,67,0.172,1.3,0.024,0.028,0.215
