Repository: SiddharthKumar268/FerroMind

# FerroMind
*Ferro-Alloy Optimisation using Machine Learning*
**SAIL Durgapur Steel Plant | Steel Melting Shop**
Intern: Siddharth Kumar | FY 2023-24 to FY 2025-26

---

## Quick Start

```bash

# 2. Place raw Excel files in data/raw/

## Dataset

| | |
|---|---|
| Total heats after cleaning | 47,421 |
| Training set | 37,936 heats (Apr 2023 – Jun 2025) |
| Test set | 9,485 heats (Jun 2025 – Dec 2025) |
| Input features | 21 (16 raw + 5 engineered) |
| Target variables | Mn, Si, C, S, P |
| BOF grades | 76 distinct grades |
| Split method | Chronological 80/20 — no shuffle, no leakage |

---

File: data/processed/sms_train.csv (part 186 of 253)
Heat_Number,Date,BOF Grade Code,Hot Metal Addn. Weight,Scrap Addn. Weight,Lime Into Converter,Dolomite Into Converter,Lime Into Ladle,Iron Ore Into Converter,SIMN Into Ladle,FESI Into Ladle,FEMN Into Ladle,Measered O2 Mainblow II,Duration of Mainblow I/II,Measered O2 2nd Blow,HM_P,HM_S,HM_Si,Total_FA_Ladle,HM_Ratio,O2_per_ton_HM,Lime_Dolo_Ratio,SiMn_FA_Fraction,Grade_Encoded,C,Mn,P,S,Si
24311773,2024-11-14,2062BK1,117.52,8.06,9975.0,3036.0,715.0,2050.0,1718.0,268.0,0.0,6057.0,987.0,0.0,0.14295454545454545,0.051727272727272726,0.7234545454545455,1986.0,0.9358178053755708,51.540163376007996,3.2855731225285623,0.8650553877135624,6,0.18,0.75,0.026,0.032,0.22
24311771,2024-11-14,SEQRFE550D,124.15,8.26,10338.0,3045.0,593.0,1009.0,1704.0,267.0,0.0,3836.0,600.0,0.0,0.14295454545454545,0.051727272727272726,0.7234545454545455,1971.0,0.9376180046753447,30.89810712822474,3.395073891624501,0.8645357686449191,73,0.21,0.84,0.023,0.029,0.24
24211795,2024-11-14,EXPORTDSP14,123.27,0.0,9669.0,2001.0,600.0,1563.0,1698.0,273.0,0.0,6663.0,1296.0,0.0,0.14295454545454545,0.051727272727272726,0.7234545454545455,1971.0,0.9999999999918877,54.05208079780926,4.832083958018575,0.8614916286144793,55,0.201,0.758,0.024,0.03,0.237
24311767,2024-11-14,2062BK1,125.15,8.27,9450.0,3024.0,690.0,2115.0,1724.0,264.0,0.0,6532.0,1450.0,0.0,0.14295454545454545,0.051727272727272726,0.7234545454545455,1988.0,0.9380152900544295,52.19336795803281,3.1249999999989666,0.8672032193154592,6,0.22,0.8,0.028,0.029,0.23
24311766,2024-11-14,S.TOWER6VAN,120.39,8.26,11013.0,3012.0,713.0,2169.0,2511.0,112.0,446.0,6263.0,1307.0,0.0,0.14295454545454545,0.051727272727272726,0.7234545454545455,3069.0,0.935794792064238,52.02259323820896,3.656374501990818,0.8181818181815516,67,0.179,1.29,0.028,0.026,0.198
24311780,2024-11-14,SEQRFE550D,132.53,0.0,10821.0,3006.0,684.0,2684.0,1690.0,261.0,0.0,6640.0,1173.0,0.0,0.14295454545454545,0.051727272727272726,0.7234545454545455,1951.0,0.9999999999924546,50.10186372858899,3.599800399200399,0.8662224500251839,73,0.22,0.87,0.026,0.035,0.25
24211791,2024-11-14,2062BK1,121.61,7.84,9609.0,1998.0,759.0,1317.0,1698.0,280.0,0.0,6648.0,1217.0,0.0,0.14295454545454545,0.051727272727272726,0.7234545454545455,1978.0,0.9394360756976484,54.66655702611079,4.809309309306903,0.8584428715870281,6,0.2,0.75,0.025,0.022,0.16
24211787,2024-11-14,SEQRFE550D,122.83,0.0,8514.0,3300.0,704.0,1708.0,1681.0,273.0,0.0,6804.0,1673.0,0.0,0.14295454545454545,0.051727272727272726,0.7234545454545455,1954.0,0.9999999999918586,55.39363347671258,2.579999999999218,0.8602865916065198,73,0.22,0.87,0.021,0.03,0.22
24311813,2024-11-14,EXPORTDSP14,129.75,11.24,9513.0,2994.0,801.0,2070.0,1741.0,260.0,0.0,6633.0,1517.0,0.0,0.14295454545454545,0.051727272727272726,0.7234545454545455,2001.0,0.9202780338965865,51.121387282843,3.1773547094177763,0.8700649675158071,55,0.19,0.75,0.02,0.037,0.19
24111761,2024-11-14,S.TOWER6VAN,120.87,11.34,8976.0,2985.0,744.0,593.0,2463.0,98.0,412.0,2502.0,1779.0,0.0,0.14295454545454545,0.051727272727272726,0.7234545454545455,2973.0,0.9142273655478843,20.699925539664928,3.0070351758783898,0.8284561049442218,67,0.176,1.316,0.032,0.03,0.205
24111812,2024-11-14,IS2062E350BR,126.43,8.35,9315.0,2004.0,892.0,3890.0,2514.0,102.0,521.0,4317.0,1663.0,0.0,0.14295454545454545,0.051727272727272726,0.7234545454545455,3137.0,0.9380471880031308,34.14537688812666,4.6482035928120515,0.801402613962129,59,0.19,1.38,0.031,0.038,0.23
24111810,2024-11-14,1786550D,128.82,7.83,9303.0,2007.0,925.0,2945.0,1770.0,294.0,0.0,4661.0,1425.0,0.0,0.14295454545454545,0.051727272727272726,0.7234545454545455,2064.0,0.9427003293015536,36.18226983359586,4.635276532135209,0.8575581395344682,3,0.2,0.87,0.03,0.04,0.23
24111807,2024-11-14,S.TOWER6VAN,130.2,7.86,9558.0,2178.0,887.0,1681.0,2412.0,109.0,518.0,3977.0,1462.0,0.0,0.14295454545454545,0.051727272727272726,0.7234545454545455,3039.0,0.9430682311969936,30.545314899919013,4.388429752064101,0.7936821322800942,67,0.167,1.283,0.03,0.034,0.224
24111804,2024-11-14,2062BK1,127.27,8.98,12039.0,633.0,905.0,3530.0,1780.0,325.0,0.0,6545.0,1946.0,0.0,0.14295454545454545,0.051727272727272726,0.7234545454545455,2105.0,0.9340917431124104,51.42610198749567,19.01895734594152,0.8456057007121873,6,0.19,0.77,0.039,0.033,0.18
24111786,2024-11-14,EXPORTDSP14,121.15,8.26,11505.0,0.0,729.0,1724.0,1763.0,294.0,0.0,6398.0,1077.0,0.0,0.14295454545454545,0.051727272727272726,0.7234545454545455,2057.0,0.9361718568817236,52.81056541433916,11505000000000.0,0.8570734078751303,55,0.204,0.756,0.034,0.034,0.225
24111797,2024-11-14,2062BK1,123.51,0.0,10749.0,3981.0,900.0,1402.0,1715.0,300.0,0.0,5976.0,4712.0,0.0,0.14295454545454545,0.051727272727272726,0.7234545454545455,2015.0,0.9999999999919035,48.384746174007084,2.7000753579495855,0.8511166253097513,6,0.2,0.8,0.019,0.025,0.2
24111794,2024-11-14,EXPORTDSP14,127.97,8.26,10920.0,3990.0,689.0,1043.0,1715.0,277.0,0.0,6397.0,1142.0,0.0,0.14295454545454545,0.051727272727272726,0.7234545454545455,1992.0,0.9393672465614082,49.98827850238346,2.736842105262472,0.8609437750999694,55,0.202,0.767,0.033,0.036,0.236
24211675,2024-11-14,R34,127.03,7.86,10740.0,1998.0,800.0,2568.0,1164.0,257.0,0.0,6898.0,2747.0,0.0,0.14295454545454545,0.051727272727272726,0.7234545454545455,1421.0,0.9417302987549727,54.30213335389827,5.375375375372685,0.8191414496827452,66,0.63,0.74,0.016,0.014,0.27
24111792,2024-11-14,SEQRFE550D,122.75,8.26,11103.0,3486.0,714.0,1597.0,1712.0,275.0,0.0,5890.0,1138.0,0.0,0.14295454545454545,0.051727272727272726,0.7234545454545455,1987.0,0.9369513777502715,47.98370672058669,3.1850258175550246,0.861600402616577,73,0.21,0.86,0.025,0.022,0.2
24311815,2024-11-14,IS2062E350BR,125.4,7.76,9525.0,2958.0,699.0,1476.0,2558.0,105.0,497.0,4942.0,830.0,0.0,0.14295454545454545,0.051727272727272726,0.7234545454545455,3160.0,0.9417242415068962,39.4098883569425,3.220081135901548,0.8094936708858198,59,0.19,1.38,0.031,0.04,0.22
24211784,2024-11-14,EXPORTDSP14,122.65,0.0,5337.0,1995.0,704.0,0.0,1677.0,287.0,0.0,6294.0,1526.0,0.0,0.14295454545454545,0.051727272727272726,0.7234545454545455,1964.0,0.9999999999918467,51.31675499346664,2.675187969923471,0.853869653767386,55,0.183,0.75,0.023,0.026,0.21
24311821,2024-11-14,IS2062E350BR,121.9,7.53,10896.0,3039.0,793.0,1514.0,2512.0,105.0,496.0,6377.0,1055.0,0.0,0.14295454545454545,0.051727272727272726,0.7234545454545455,3113.0,0.9418218341888139,52.3133716156496,3.585389930897142,0.8069386443942156,59,0.18,1.42,0.028,0.023,0.2
24311806,2024-11-14,EXPORTDSP14,133.55,7.44,8571.0,2625.0,820.0,657.0,1741.0,267.0,0.0,6721.0,1377.0,0.0,0.14295454545454545,0.051727272727272726,0.7234545454545455,2008.0,0.9472303000145598,50.325720703479405,3.2651428571416132,0.8670318725095284,55,0.19,0.82,0.025,0.041,0.24
24311803,2024-11-14,EXPORTDSP14,127.35,7.44,8625.0,2574.0,729.0,1596.0,1749.0,312.0,0.0,6894.0,1954.0,0.0,0.14295454545454545,0.051727272727272726,0.7234545454545455,2061.0,0.9448030269237718,54.13427561794948,3.350815850814549,0.8486171761276814,55,0.2,0.8,0.019,0.042,0.24
24311801,2024-11-14,1786550D,126.65,7.6,9819.0,2997.0,900.0,2241.0,1732.0,312.0,0.0,6900.0,2062.0,0.0,0.14295454545454545,0.051727272727272726,0.7234545454545455,2044.0,0.9433891992480941,54.4808527433519,3.276276276275183,0.8473581213303095,3,0.2,0.83,0.02,0.04,0.22
24211770,2024-11-14,S.TOWER6VAN,129.11,8.25,11547.0,2574.0,715.0,571.0,2497.0,94.0,527.0,6976.0,1182.0,0.0,0.14295454545454545,0.051727272727272726,0.7234545454545455,3118.0,0.9399388468190163,54.03144605333412,4.486013986012243,0.8008338678637585,67,0.174,1.38,0.023,0.017,0.241
24111789,2024-11-14,2062BK1,126.38,7.43,10509.0,3483.0,679.0,659.0,1685.0,283.0,0.0,6043.0,1106.0,0.0,0.14295454545454545,0.051727272727272726,0.7234545454545455,1968.0,0.9444735072046598,47.816110143631775,3.01722652885357,0.8561991869914348,6,0.2,0.82,0.025,0.035,0.2
24211772,2024-11-14,SEQRFE550D,112.26,8.18,9060.0,1782.0,726.0,717.0,1711.0,273.0,0.0,6272.0,1049.0,361.0,0.14295454545454545,0.051727272727272726,0.7234545454545455,1984.0,0.9320823646551637,55.87030108626518,5.084175084172231,0.8623991935479525,73,0.23,0.84,0.019,0.021,0.24
24211775,2024-11-14,EXPORTDSP14,114.88,8.65,9204.0,2217.0,707.0,0.0,1583.0,216.0,0.0,6163.0,998.0,0.0,0.14295454545454545,0.051727272727272726,0.7234545454545455,1799.0,0.9299765239137863,53.64728412209569,4.151556156967004,0.8799332962752197,55,0.197,0.754,0.021,0.028,0.221
24211778,2024-11-14,S.TOWER6VAN,113.82,8.24,10047.0,2223.0,710.0,459.0,2477.0,101.0,523.0,6651.0,1077.0,0.0,0.14295454545454545,0.051727272727272726,0.7234545454545455,3101.0,0.9324922169348477,58.434370057472904,4.519568151145066,0.7987745888420513,67,0.18,1.374,0.027,0.022,0.199
24211779,2024-11-14,EXPORTDSP14,121.63,0.0,9945.0,2124.0,756.0,1176.0,1704.0,290.0,0.0,6371.0,1068.0,691.0,0.14295454545454545,0.051727272727272726,0.7234545454545455,1994.0,0.9999999999917784,52.380169365679684,4.682203389828304,0.8545636910727911,55,0.212,0.767,0.017,0.019,0.201
24311799,2024-11-14,2062BK1,122.94,7.53,9363.0,2955.0,903.0,2070.0,1741.0,315.0,0.0,6452.0,1032.0,0.0,0.14295454545454545,0.051727272727272726,0.7234545454545455,2056.0,0.9422855828853968,52.480884984118426,3.1685279187806534,0.8467898832680706,6,0.21,0.86,0.025,0.037,0.21
24211781,2024-11-14,2062BK1,130.87,0.0,9552.0,3003.0,0.0,2061.0,0.0,0.0,0.0,6530.0,1219.0,324.0,0.14295454545454545,0.051727272727272726,0.7234545454545455,0.0,0.9999999999923589,49.896844196149644,3.1808191808181214,0.0,6,0.18,0.77,0.017,0.029,0.24
24311809,2024-11-14,1786550D,124.44,8.26,9645.0,2610.0,795.0,2124.0,1737.0,261.0,0.0,6373.0,1074.0,297.0,0.14295454545454545,0.051727272727272726,0.7234545454545455,1998.0,0.9377543330750736,51.21343619373824,3.695402298849159,0.8693693693689343,3,0.22,0.87,0.03,0.04,0.21
24211864,2024-11-15,IS2062E350BR,122.08,8.67,9111.0,2220.0,908.0,1289.0,2497.0,98.0,540.0,6051.0,1049.0,0.0,0.14696153846153848,0.048846153846153845,0.9032692307692307,3135.0,0.9336902485588247,49.56585845306712,4.104054054052205,0.7964912280699213,59,0.17,1.35,0.032,0.028,0.23
24211853,2024-11-15,C20HMNA,120.4,8.14,11202.0,3276.0,803.0,0.0,2437.0,105.0,530.0,6520.0,1067.0,0.0,0.14696153846153848,0.048846153846153845,0.9032692307692307,3072.0,0.9366734090482599,54.152823919816,3.4194139194128756,0.7932942708330751,34,0.2,1.22,0.021,0.035,0.26
24211832,2024-11-15,SEQRFE550D,122.91,8.1,8559.0,3012.0,899.0,1533.0,1671.0,199.0,0.0,6655.0,1131.0,0.0,0.14696153846153848,0.048846153846153845,0.9032692307692307,1870.0,0.9381726585685203,54.14530957567207,2.841633466134515,0.8935828877000569,73,0.22,0.9,0.025,0.031,0.25
24211838,2024-11-15,S.TOWER6VAN,120.13,0.0,10749.0,3006.0,896.0,3110.0,2535.0,61.0,580.0,6668.0,1319.0,0.0,0.14696153846153848,0.048846153846153845,0.9032692307692307,3176.0,0.9999999999916757,55.506534587068124,3.575848303392024,0.798173803526197,67,0.198,1.367,0.031,0.025,0.19
24211841,2024-11-15,S.TOWER6VAN,121.55,0.0,10935.0,2550.0,891.0,1722.0,2366.0,88.0,486.0,6447.0,1041.0,0.0,0.14696153846153848,0.048846153846153845,0.9032692307692307,2940.0,0.9999999999917729,53.03990127475903,4.288235294115966,0.804761904761631,67,0.179,1.328,0.026,0.025,0.215
24211844,2024-11-15,EXPORTDSP14,120.11,0.0,9924.0,2904.0,888.0,924.0,1711.0,273.0,0.0,6496.0,1042.0,0.0,0.14696153846153848,0.048846153846153845,0.9032692307692307,1984.0,0.9999999999916742,54.083756556039596,3.41735537189965,0.8623991935479525,55,0.194,0.754,0.022,0.03,0.218
24211847,2024-11-15,C20MMNC,122.33,7.56,10932.0,2730.0,907.0,0.0,1704.0,287.0,0.0,6750.0,1047.0,0.0,0.14696153846153848,0.048846153846153845,0.9032692307692307,1991.0,0.9417969050662732,55.17861522067213,4.004395604394138,0.8558513309890227,42,0.204,0.777,0.024,0.026,0.24
24211850,2024-11-15,C20HMNA,115.51,7.89,11082.0,2937.0,803.0,0.0,2336.0,91.0,429.0,6254.0,1046.0,0.0,0.14696153846153848,0.048846153846153845,0.9032692307692307,2856.0,0.9360615883230464,54.142498484510924,3.7732379979558144,0.817927170868061,34,0.2,1.15,0.023,0.031,0.21
24211855,2024-11-15,C20HMNA,120.76,8.27,10095.0,2217.0,698.0,723.0,2022.0,98.0,476.0,6660.0,1129.0,0.0,0.14696153846153848,0.048846153846153845,0.9032692307692307,2596.0,0.9359063783543681,55.15071215588646,4.553450608928934,0.7788906009241992,34,0.208,1.058,0.026,0.027,0.207
24211858,2024-11-15,1786550D,118.39,8.66,9363.0,2226.0,707.0,1998.0,2005.0,94.0,385.0,6354.0,1058.0,263.0,0.14696153846153848,0.048846153846153845,0.9032692307692307,2484.0,0.931837859103252,53.67007348548298,4.2061994609145525,0.8071658615133627,3,0.21,0.9,0.02,0.04,0.19
24211860,2024-11-15,S.TOWER6VAN,122.33,8.12,8736.0,2220.0,918.0,1042.0,2366.0,98.0,479.0,6224.0,1051.0,259.0,0.14696153846153848,0.048846153846153845,0.9032692307692307,2943.0,0.937753928701129,50.87877053829086,3.9351351351333625,0.8039415562348611,67,0.164,1.298,0.022,0.029,0.25
24211862,2024-11-15,C20HMNA,122.12,8.66,8964.0,1986.0,899.0,1262.0,1995.0,108.0,489.0,6501.0,1101.0,0.0,0.14696153846153848,0.048846153846153845,0.9032692307692307,2592.0,0.933781923834426,53.234523419151365,4.5135951661608695,0.769675925925629,34,0.18,1.053,0.022,0.026,0.205
24211829,2024-11-15,SEQRFE550D,119.16,8.2,8514.0,3042.0,905.0,1988.0,1714.0,216.0,0.0,6488.0,1103.0,0.0,0.14696153846153848,0.048846153846153845,0.9032692307692307,1930.0,0.9356155778821009,54.44780127513891,2.7988165680464174,0.888082901553944,73,0.22,0.92,0.028,0.03,0.25
24211826,2024-11-15,IS2062E350BR,130.16,0.0,8442.0,2985.0,905.0,1980.0,2464.0,61.0,489.0,6055.0,1680.0,0.0,0.14696153846153848,0.048846153846153845,0.9032692307692307,3014.0,0.9999999999923173,46.51966810044162,2.8281407035166404,0.8175182481749113,59,0.2,1.39,0.032,0.032,0.23
24311831,2024-11-15,IS2062E350BR,120.6,8.21,9444.0,3006.0,894.0,2724.0,2460.0,112.0,461.0,6470.0,1043.0,0.0,0.14696153846153848,0.048846153846153845,0.9032692307692307,3033.0,0.9362627125150511,53.64842454350209,3.1417165668652225,0.8110781404547276,59,0.19,1.38,0.033,0.038,0.21
24211820,2024-11-15,EXPORTDSP14,0.0,8.1,9954.0,3021.0,905.0,1477.0,1535.0,196.0,0.0,6662.0,1179.0,0.0,0.14696153846153848,0.048846153846153845,0.9032692307692307,1731.0,0.0,6662000000000.0,3.294935451836049,0.8867706528013364,55,0.19,0.794,0.021,0.029,0.236
24211808,2024-11-15,IS2062E350BR,125.04,8.21,8331.0,3258.0,899.0,941.0,2406.0,81.0,587.0,6696.0,1249.0,0.0,0.14696153846153848,0.048846153846153845,0.9032692307692307,3074.0,0.9383864915501811,53.55086372318017,2.5570902394098964,0.7826935588806823,59,0.189,1.372,0.028,0.032,0.245
24311818,2024-11-15,IS2062E350BR,130.06,7.53,9528.0,3051.0,859.0,1707.0,2627.0,101.0,508.0,393.0,87.0,0.0,0.14696153846153848,0.048846153846153845,0.9032692307692307,3236.0,0.9452721854717256,3.0216823004534703,3.1229105211395862,0.8118046971567331,59,0.16,1.35,0.039,0.031,0.17
24311871,2024-11-15,2062BK1,128.48,7.54,11274.0,2013.0,900.0,2422.0,1725.0,308.0,0.0,3930.0,731.0,0.0,0.14696153846153848,0.048846153846153845,0.9032692307692307,2033.0,0.9445669754378433,30.58841843064611,5.600596125183507,0.8484997540576249,6,0.18,0.79,0.021,0.028,0.21
24311868,2024-11-15,SEQRFE550D,127.3,7.53,10251.0,2964.0,900.0,2834.0,1742.0,308.0,0.0,4176.0,2949.0,0.0,0.14696153846153848,0.048846153846153845,0.9032692307692307,2050.0,0.9441518949718599,32.80439905708716,3.4585020242903313,0.8497560975605611,73,0.23,0.82,0.018,0.03,0.19
24311865,2024-11-15,SEQRFE550D,120.23,8.36,9930.0,2694.0,705.0,2821.0,1743.0,312.0,0.0,6766.0,2303.0,0.0,0.14696153846153848,0.048846153846153845,0.9032692307692307,2055.0,0.9349871685128317,56.275472011508974,3.685968819597741,0.848175182481339,73,0.21,0.87,0.024,0.026,0.23
24311861,2024-11-15,2062BK1,120.39,8.42,10896.0,2025.0,698.0,1945.0,1748.0,311.0,0.0,6486.0,1126.0,0.0,0.14696153846153848,0.048846153846153845,0.9032692307692307,2059.0,0.9346324043091793,53.87490655325297,5.380740740738084,0.8489558037878344,6,0.21,0.89,0.024,0.035,0.18
24211823,2024-11-15,EXPORTDSP14,116.22,0.0,8538.0,2991.0,1017.0,1503.0,1708.0,202.0,0.0,6495.0,1188.0,0.0,0.14696153846153848,0.048846153846153845,0.9032692307692307,1910.0,0.9999999999913955,55.88538977752637,2.8545636910722654,0.8942408376958669,55,0.2,0.79,0.021,0.025,0.23
24311857,2024-11-15,2062BK1,129.36,7.53,10848.0,1986.0,897.0,2173.0,1771.0,315.0,0.0,3517.0,2635.0,0.0,0.14696153846153848,0.048846153846153845,0.9032692307692307,2086.0,0.944992329600811,27.187693258911658,5.462235649544078,0.8489932885901971,6,0.18,0.76,0.017,0.027,0.18
24311846,2024-11-15,S.TOWER6VAN,119.51,8.0,10830.0,1980.0,799.0,3694.0,2444.0,111.0,505.0,6543.0,2187.0,0.0,0.14696153846153848,0.048846153846153845,0.9032692307692307,3060.0,0.9372598227516488,54.74855660568363,5.4696969696942075,0.7986928104572554,67,0.166,1.326,0.027,0.031,0.171
24311843,2024-11-15,SEQRFE550D,129.0,8.0,10959.0,1995.0,853.0,3930.0,1710.0,274.0,0.0,6447.0,1218.0,326.0,0.14696153846153848,0.048846153846153845,0.9032692307692307,1984.0,0.9416058394091854,49.9767441856591,5.4932330827040134,0.8618951612898882,73,0.21,0.86,0.023,0.033,0.25
24311840,2024-11-15,2062BK1,120.24,8.0,10392.0,2763.0,848.0,3370.0,1686.0,268.0,0.0,6386.0,1204.0,296.0,0.14696153846153848,0.048846153846153845,0.9032692307692307,1954.0,0.9376169681773423,53.11044577467473,3.761129207381918,0.8628454452400907,6,0.18,0.88,0.025,0.036,0.22
24311837,2024-11-15,1786550D,126.08,0.0,10329.0,3162.0,798.0,3007.0,1694.0,264.0,0.0,6187.0,1003.0,364.0,0.14696153846153848,0.048846153846153845,0.9032692307692307,1958.0,0.9999999999920685,49.072017766108246,3.2666034155587393,0.8651685393254008,3,0.23,0.9,0.03,0.04,0.25
24311834,2024-11-15,SEQRFE550D,122.67,7.53,11475.0,2493.0,909.0,2159.0,1699.0,265.0,0.0,6284.0,967.0,0.0,0.14696153846153848,0.048846153846153845,0.9032692307692307,1964.0,0.9421658986102754,51.2268688346684,4.602888086640753,0.8650712830952826,73,0.21,0.87,0.026,0.035,0.23
24311828,2024-11-15,S.TOWER6VAN,120.23,7.53,9942.0,3000.0,905.0,1461.0,2430.0,108.0,441.0,6491.0,1472.0,0.0,0.14696153846153848,0.048846153846153845,0.9032692307692307,2979.0,0.9410613650521207,53.988189303385276,3.313999999998895,0.8157099697882458,67,0.167,1.322,0.043,0.037,0.212
24311848,2024-11-15,S.TOWER6VAN,121.4,8.26,10176.0,2001.0,801.0,3263.0,2510.0,108.0,494.0,6115.0,1569.0,0.0,0.14696153846153848,0.048846153846153845,0.9032692307692307,3112.0,0.9362949251817347,50.37067545263286,5.0854572713617765,0.80655526992262,67,0.18,1.31,0.025,0.034,0.2
24211867,2024-11-15,IS2062E350BR,117.8,8.32,8889.0,2001.0,907.0,1153.0,2504.0,105.0,540.0,6198.0,1030.0,0.0,0.14696153846153848,0.048846153846153845,0.9032692307692307,3149.0,0.9340310815022673,52.61460101822908,4.442278860567495,0.7951730708158796,59,0.17,1.37,0.026,0.028,0.26
24311824,2024-11-15,S.TOWER6VAN,122.6,7.53,8487.0,2982.0,895.0,1016.0,2521.0,108.0,450.0,992.0,221.0,0.0,0.14696153846153848,0.048846153846153845,0.9032692307692307,3079.0,0.9421347882813945,8.091353996671359,2.846076458751561,0.8187723286778763,67,0.17,1.29,0.03,0.034,0.2
24211874,2024-11-15,S.TOWER6VAN,130.03,7.63,8955.0,1005.0,811.0,1267.0,2450.0,84.0,543.0,206.0,56.0,6664.0,0.14696153846153848,0.048846153846153845,0.9032692307692307,3077.0,0.9445735870917873,1.5842497884981601,8.910447761185164,0.796230094247385,67,0.19,1.34,0.024,0.027,0.24
24111856,2024-11-15,S.TOWER6VAN,123.29,7.55,11097.0,2043.0,697.0,2971.0,2419.0,135.0,463.0,6393.0,1097.0,0.0,0.14696153846153848,0.048846153846153845,0.9032692307692307,3017.0,0.9422959339579465,51.85335388067277,5.43171806167135,0.8017898574740465,67,0.17,1.31,0.026,0.033,0.24
24211870,2024-11-15,2062BK1,116.92,7.85,9003.0,1665.0,905.0,1303.0,1694.0,277.0,0.0,6495.0,1063.0,0.0,0.14696153846153848,0.048846153846153845,0.9032692307692307,1971.0,0.9370842349848755,55.55080396805037,5.407207207203959,0.8594622019275193,6,0.2,0.76,0.016,0.023,0.21
24111859,2024-11-15,C20HMNA,95.89,7.53,10614.0,2583.0,912.0,2039.0,1814.0,321.0,212.0,4454.0,757.0,0.0,0.14696153846153848,0.048846153846153845,0.9032692307692307,2347.0,0.9271900986179927,46.4490562097565,4.109175377466469,0.7729015764802842,34,0.208,1.044,0.024,0.033,0.242
24111863,2024-11-15,2062BK1,126.18,7.55,9741.0,3009.0,3180.0,2060.0,1809.0,318.0,213.0,6294.0,1038.0,0.0,0.14696153846153848,0.048846153846153845,0.9032692307692307,2340.0,0.9435429596878521,49.88112220597653,3.2372881355921446,0.7730769230765927,6,0.17,0.86,0.018,0.029,0.2
24111866,2024-11-15,C20HMNA,120.18,7.86,8898.0,3006.0,917.0,1981.0,1814.0,322.0,216.0,6418.0,1075.0,0.0,0.14696153846153848,0.048846153846153845,0.9032692307692307,2352.0,0.9386129334509636,53.40322849015307,2.9600798403183766,0.7712585034010326,34,0.2,1.04,0.035,0.035,0.21
24111872,2024-11-15,2062BK1,131.2,8.3,9504.0,3012.0,483.0,2016.0,1813.0,321.0,78.0,412.0,87.0,0.0,0.14696153846153848,0.048846153846153845,0.9032692307692307,2212.0,0.9405017921079534,3.14024390241509,3.155378486054729,0.8196202531641864,6,0.19,0.75,0.025,0.026,0.2
24111852,2024-11-15,1786550D,122.39,8.19,8535.0,2256.0,592.0,1911.0,1710.0,267.0,0.0,3738.0,1563.0,0.0,0.14696153846153848,0.048846153846153845,0.9032692307692307,1977.0,0.9372798284504726,30.54171092384556,3.783244680849387,0.8649468892256627,3,0.22,0.85,0.03,0.03,0.24
24111851,2024-11-15,1786550D,120.53,7.43,10056.0,1980.0,727.0,1478.0,1702.0,277.0,0.0,3504.0,1592.0,0.0,0.14696153846153848,0.048846153846153845,0.9032692307692307,1979.0,0.9419349796737891,29.07160043118666,5.078787878785314,0.8600303183421627,3,0.23,0.82,0.03,0.03,0.2
24111845,2024-11-15,SEQRFE550D,123.39,8.26,8862.0,489.0,687.0,1125.0,1700.0,285.0,0.0,6024.0,1089.0,0.0,0.14696153846153848,0.048846153846153845,0.9032692307692307,1985.0,0.9372578807372788,48.82081205892843,18.122699386466007,0.856423173803095,73,0.21,0.85,0.03,0.035,0.24
24111854,2024-11-15,C20HMNA,118.92,8.36,8772.0,3426.0,677.0,885.0,2009.0,226.0,314.0,2544.0,439.0,0.0,0.14696153846153848,0.048846153846153845,0.9032692307692307,2549.0,0.934318038961861,21.392532794976518,2.56042031523568,0.7881522165552027,34,0.18,1.23,0.025,0.036,0.24
24111839,2024-11-15,EXPORTDSP14,122.55,7.53,9279.0,1983.0,742.0,1527.0,1705.0,284.0,0.0,6166.0,1947.0,0.0,0.14696153846153848,0.048846153846153845,0.9032692307692307,1989.0,0.9421125461182188,50.31415748632955,4.67927382753168,0.8572146807436616,55,0.21,0.79,0.033,0.037,0.23
24111836,2024-11-15,EXPORTDSP14,128.4,7.44,8979.0,1998.0,800.0,1455.0,1712.0,280.0,0.0,3645.0,2834.0,0.0,0.14696153846153848,0.048846153846153845,0.9032692307692307,1992.0,0.9452296819718403,28.38785046706863,4.493993993991745,0.8594377510035847,55,0.2,0.79,0.032,0.034,0.27
24111833,2024-11-15,S.TOWER6VAN,119.18,7.53,8919.0,2433.0,892.0,1464.0,2521.0,101.0,517.0,6108.0,1025.0,0.0,0.14696153846153848,0.048846153846153845,0.9032692307692307,3139.0,0.9405729618740385,51.25020976630936,3.6658446362500348,0.8031220133798015,67,0.19,1.42,0.042,0.038,0.24
24111827,2024-11-15,EXPORTDSP14,111.21,7.53,8445.0,2352.0,930.0,1201.0,1713.0,271.0,0.0,5797.0,974.0,0.0,0.14696153846153848,0.048846153846153845,0.9032692307692307,1984.0,0.9365841333928197,52.126607319016934,3.5905612244882694,0.8634072580640809,55,0.22,0.773,0.031,0.036,0.19
24111825,2024-11-15,1786550D,123.62,8.1,8457.0,2928.0,885.0,1241.0,1717.0,277.0,0.0,6275.0,965.0,0.0,0.14696153846153848,0.048846153846153845,0.9032692307692307,1994.0,0.9385059216448641,50.76039475771913,2.888319672130161,0.8610832497488159,3,0.2,0.78,0.03,0.03,0.2
24111822,2024-11-15,S.TOWER6VAN,122.16,8.0,8673.0,2451.0,895.0,1789.0,2507.0,75.0,514.0,5995.0,1007.0,0.0,0.14696153846153848,0.048846153846153845,0.9032692307692307,3096.0,0.9385371849958626,49.074983627627084,3.538555691553024,0.8097545219635628,67,0.177,1.322,0.031,0.03,0.202
24111819,2024-11-15,S.TOWER6VAN,122.37,8.1,7956.0,2448.0,704.0,2242.0,2510.0,85.0,519.0,5899.0,1110.0,0.0,0.14696153846153848,0.048846153846153845,0.9032692307692307,3114.0,0.9379167624669433,48.20625970378192,3.2499999999986726,0.8060372511236975,67,0.167,1.333,0.03,0.032,0.247
24111816,2024-11-15,S.TOWER6VAN,123.83,7.54,9618.0,2001.0,792.0,2508.0,2517.0,95.0,511.0,3942.0,3313.0,0.0,0.14696153846153848,0.048846153846153845,0.9032692307692307,3123.0,0.9426048565049662,31.833965920763674,4.806596701646773,0.8059558117192425,67,0.192,1.286,0.03,0.032,0.222
24111842,2024-11-15,SEQRFE550D,120.8,6.85,9810.0,2004.0,734.0,1390.0,1705.0,278.0,0.0,5268.0,1260.0,0.0,0.14696153846153848,0.048846153846153845,0.9032692307692307,1983.0,0.9463376419824023,43.60927152281781,4.895209580835881,0.8598083711543824,73,0.22,0.88,0.027,0.026,0.25
24311908,2024-11-16,C20MMNC,118.43,11.25,9786.0,2571.0,801.0,2847.0,1856.0,291.0,0.0,6566.0,1054.0,0.0,0.1360344827586207,0.04379310344827586,0.8795517241379309,2147.0,0.9132479950577326,55.442033268129336,3.806301050173549,0.8644620400554893,42,0.2,0.77,0.028,0.017,0.17
24111869,2024-11-16,C20HMNA,122.81,7.54,10278.0,3006.0,902.0,1969.0,1814.0,326.0,220.0,6431.0,1063.0,0.0,0.1360344827586207,0.04379310344827586,0.8795517241379309,2360.0,0.94215573455357,52.36544255311159,3.4191616766455692,0.7686440677962845,34,0.22,1.03,0.031,0.035,0.26
24311920,2024-11-16,S.TOWER6VAN,121.3,8.86,9168.0,2955.0,676.0,2130.0,2433.0,75.0,349.0,4734.0,734.0,0.0,0.1360344827586207,0.04379310344827586,0.8795517241379309,2857.0,0.9319299323837437,39.027205275853035,3.1025380710649397,0.8515925796286834,67,0.172,1.301,0.027,0.031,0.25
24311917,2024-11-16,S.TOWER6VAN,127.16,8.52,9525.0,2550.0,701.0,2859.0,2450.0,85.0,356.0,6573.0,1056.0,0.0,0.1360344827586207,0.04379310344827586,0.8795517241379309,2891.0,0.9372051886723378,51.69078326477123,3.735294117645594,0.8474576271183509,67,0.18,1.307,0.027,0.034,0.254
24311914,2024-11-16,S.TOWER6VAN,126.66,10.63,9840.0,2994.0,699.0,2280.0,2518.0,98.0,447.0,3703.0,1353.0,0.0,0.1360344827586207,0.04379310344827586,0.8795517241379309,3063.0,0.9225726564139954,29.235749249729704,3.2865731462914876,0.8220698661440345,67,0.17,1.29,0.026,0.028,0.21
24311911,2024-11-16,S.TOWER6VAN,125.83,10.52,10494.0,2997.0,699.0,2178.0,2494.0,105.0,451.0,6314.0,1122.0,0.0,0.1360344827586207,0.04379310344827586,0.8795517241379309,3050.0,0.9228456178883547,50.17881268338092,3.501501501500333,0.8177049180325188,67,0.181,1.36,0.023,0.022,0.204
24311905,2024-11-16,2062BK1,127.5,0.0,9774.0,2526.0,803.0,4152.0,1845.0,287.0,0.0,6545.0,1145.0,0.0,0.1360344827586207,0.04379310344827586,0.8795517241379309,2132.0,0.9999999999921568,51.33333333293072,3.8693586698321973,0.8653846153842095,6,0.18,0.79,0.03,0.033,0.18
24311886,2024-11-16,SEQRFE550D,123.39,10.0,10443.0,2919.0,798.0,3270.0,1775.0,268.0,0.0,5415.0,1081.0,0.0,0.1360344827586207,0.04379310344827586,0.8795517241379309,2043.0,0.9250318614519454,43.88524191552082,3.5775950668024743,0.8688203622120074,73,0.21,0.88,0.032,0.029,0.21
24311899,2024-11-16,1786550D,126.62,8.27,9810.0,2457.0,779.0,2043.0,1837.0,288.0,0.0,6531.0,1056.0,0.0,0.1360344827586207,0.04379310344827586,0.8795517241379309,2125.0,0.9386907850771837,51.57952929986116,3.9926739926723678,0.8644705882348873,3,0.21,0.82,0.04,0.03,0.21
24311896,2024-11-16,2062BK1,126.51,8.98,10575.0,1458.0,790.0,2229.0,1847.0,295.0,0.0,5447.0,1026.0,0.0,0.1360344827586207,0.04379310344827586,0.8795517241379309,2142.0,0.9337220459005556,43.05588490994343,7.2530864197481115,0.8622782446307833,6,0.18,0.77,0.025,0.03,0.21
24311894,2024-11-16,1786550D,122.96,10.12,10605.0,1911.0,688.0,3198.0,1861.0,285.0,0.0,4231.0,745.0,0.0,0.1360344827586207,0.04379310344827586,0.8795517241379309,2146.0,0.9239555154724681,34.409564085601744,5.549450549447646,0.8671947809874804,3,0.24,0.81,0.03,0.03,0.19
24311892,2024-11-16,1786550D,126.13,7.43,10968.0,1890.0,558.0,3216.0,1857.0,322.0,0.0,5016.0,992.0,0.0,0.1360344827586207,0.04379310344827586,0.8795517241379309,2179.0,0.9443695717209916,39.76849282454794,5.8031746031715326,0.8522257916471536,3,0.21,0.78,0.02,0.03,0.22
24311890,2024-11-16,2062BK1,125.78,10.52,13134.0,2385.0,558.0,3339.0,1643.0,278.0,0.0,4894.0,861.0,0.0,0.1360344827586207,0.04379310344827586,0.8795517241379309,1921.0,0.9228173147401114,38.90920655081166,5.5069182389914015,0.85528370640247,6,0.2,0.79,0.04,0.033,0.21
24311884,2024-11-16,2062BK1,120.77,10.52,11937.0,2544.0,800.0,3072.0,1775.0,270.0,0.0,5529.0,1080.0,0.0,0.1360344827586207,0.04379310344827586,0.8795517241379309,2045.0,0.9198720389906325,45.78123706180524,4.6922169811302314,0.8679706601462749,6,0.19,0.79,0.026,0.028,0.21
24311882,2024-11-16,S.TOWER6VAN,116.23,10.1,11658.0,1710.0,798.0,4278.0,2514.0,105.0,447.0,5669.0,942.0,0.0,0.1360344827586207,0.04379310344827586,0.8795517241379309,3066.0,0.920050660960025,48.77398262024629,6.817543859645136,0.819960861056484,67,0.17,1.35,0.034,0.027,0.26
24311880,2024-11-16,SEQRFE550D,120.2,0.0,11643.0,2286.0,903.0,2451.0,1731.0,287.0,0.0,6550.0,1376.0,0.0,0.1360344827586207,0.04379310344827586,0.8795517241379309,2018.0,0.9999999999916805,54.492512478747976,5.093175853016144,0.8577799801779694,73,0.21,0.88,0.028,0.025,0.24
24311878,2024-11-16,2062BK1,123.34,8.36,10500.0,2004.0,928.0,1674.0,1713.0,268.0,0.0,6477.0,1453.0,0.0,0.1360344827586207,0.04379310344827586,0.8795517241379309,1981.0,0.936522399385448,52.51337765483611,5.239520958081218,0.864714790509407,6,0.19,0.74,0.032,0.031,0.2
24311875,2024-11-16,S.TOWER6VAN,127.18,7.54,10161.0,2766.0,818.0,1155.0,2482.0,106.0,455.0,6435.0,4107.0,0.0,0.1360344827586207,0.04379310344827586,0.8795517241379309,3043.0,0.9440320665013063,50.597578235173785,3.6735357917557216,0.8156424581002906,67,0.192,1.295,0.021,0.023,0.2
24311902,2024-11-16,1786550D,124.76,8.17,10566.0,2256.0,897.0,2700.0,1867.0,291.0,0.0,6588.0,1061.0,165.0,0.1360344827586207,0.04379310344827586,0.8795517241379309,2158.0,0.9385390807121151,52.80538634135295,4.683510638295797,0.865152919369386,3,0.21,0.82,0.03,0.03,0.22
24111898,2024-11-16,2062BK1,124.34,8.26,10875.0,3522.0,800.0,0.0,1709.0,271.0,0.0,6994.0,1110.0,0.0,0.1360344827586207,0.04379310344827586,0.8795517241379309,1980.0,0.9377073906414956,56.24899469152124,3.08773424190713,0.8631313131308772,6,0.19,0.83,0.032,0.03,0.19
24111876,2024-11-16,2062BK1,114.22,7.53,10005.0,2964.0,814.0,2029.0,1712.0,261.0,0.0,5767.0,1109.0,0.0,0.1360344827586207,0.04379310344827586,0.8795517241379309,1973.0,0.9381519507109802,50.49028191165741,3.375506072873355,0.8677141409017396,6,0.19,0.8,0.029,0.03,0.24
24111904,2024-11-16,1786550D,122.89,5.16,11352.0,2874.0,815.0,2440.0,1719.0,271.0,0.0,6441.0,1059.0,0.0,0.1360344827586207,0.04379310344827586,0.8795517241379309,1990.0,0.9597032409140203,52.412726828444846,3.949895615865014,0.8638190954769529,3,0.23,0.79,0.02,0.03,0.23
24211922,2024-11-16,S.TOWER6VAN,125.0,8.14,8343.0,1998.0,712.0,0.0,2504.0,105.0,526.0,6620.0,1101.0,0.0,0.1360344827586207,0.04379310344827586,0.8795517241379309,3135.0,0.9388613489489347,52.95999999957632,4.1756756756735856,0.7987240829343545,67,0.19,1.27,0.026,0.024,0.23
24211918,2024-11-16,S.TOWER6VAN,131.24,8.68,9261.0,1995.0,619.0,866.0,2528.0,108.0,533.0,6650.0,1168.0,371.0,0.1360344827586207,0.04379310344827586,0.8795517241379309,3169.0,0.9379645511653948,50.670527277882734,4.6421052631555675,0.7977279899019256,67,0.2,1.28,0.028,0.021,0.22
24211915,2024-11-16,S.TOWER6VAN,120.3,8.12,8589.0,2214.0,704.0,1007.0,2481.0,91.0,591.0,6395.0,1080.0,0.0,0.1360344827586207,0.04379310344827586,0.8795517241379309,3163.0,0.9367699735170787,53.158769741869,3.8794037940361883,0.7843819159023762,67,0.19,1.34,0.025,0.02,0.21
24211912,2024-11-16,S.TOWER6VAN,122.38,8.68,9240.0,1650.0,712.0,1670.0,2541.0,101.0,584.0,6000.0,1035.0,304.0,0.1360344827586207,0.04379310344827586,0.8795517241379309,3226.0,0.9337707919965377,49.027618891575194,5.599999999996606,0.7876627402353417,67,0.191,1.34,0.024,0.021,0.213
24211910,2024-11-16,SAILTOWER6VA,118.28,7.88,10062.0,2568.0,726.0,1927.0,1897.0,0.0,979.0,6661.0,1115.0,269.0,0.1360344827586207,0.04379310344827586,0.8795517241379309,2876.0,0.9375396322056314,56.315522488533006,3.918224299063895,0.6595966620303687,68,0.173,1.32,0.019,0.016,0.237
24211907,2024-11-16,SAILTOWER6VA,125.16,7.94,10281.0,1983.0,710.0,2783.0,1802.0,0.0,942.0,6797.0,1677.0,0.0,0.1360344827586207,0.04379310344827586,0.8795517241379309,2744.0,0.9403456048013499,54.306487695315546,5.184568835095721,0.6567055393583613,68,0.2,1.32,0.026,0.018,0.27
24211900,2024-11-16,S.TOWER6VAN,121.39,8.18,10500.0,1992.0,699.0,2939.0,2481.0,108.0,533.0,6519.0,2570.0,0.0,0.1360344827586207,0.04379310344827586,0.8795517241379309,3122.0,0.9368681021769171,53.70294093373669,5.2710843373467515,0.794682895579502,67,0.18,1.3,0.02,0.019,0.21
24211897,2024-11-16,S.TOWER6VAN,120.19,10.21,10299.0,2502.0,715.0,1862.0,2454.0,81.0,533.0,6554.0,1090.0,209.0,0.1360344827586207,0.04379310344827586,0.8795517241379309,3068.0,0.9217024539806619,54.53032698182436,4.116306954434806,0.7998696219032595,67,0.19,1.32,0.026,0.026,0.22
24311935,2024-11-16,1786550D,123.04,0.0,10926.0,3993.0,790.0,2064.0,1738.0,277.0,0.0,6657.0,1695.0,0.0,0.1360344827586207,0.04379310344827586,0.8795517241379309,2015.0,0.9999999999918725,54.10435630645233,2.736288504882861,0.862531017369299,3,0.21,0.77,0.03,0.03,0.2
24211895,2024-11-16,S.TOWER6VAN,122.5,9.96,10224.0,1998.0,712.0,789.0,2420.0,108.0,523.0,6879.0,1567.0,0.0,0.1360344827586207,0.04379310344827586,0.8795517241379309,3051.0,0.9248074890463174,56.15510204035792,5.117117117114556,0.7931825630938075,67,0.18,1.28,0.025,0.021,0.2
24211891,2024-11-16,S.TOWER6VAN,121.23,8.62,10956.0,2496.0,707.0,2596.0,2521.0,3.0,483.0,6777.0,1600.0,0.0,0.1360344827586207,0.04379310344827586,0.8795517241379309,3007.0,0.9336157104279277,55.90200445388186,4.389423076921318,0.8383771200529304,67,0.189,1.316,0.026,0.027,0.21
24211889,2024-11-16,1786550D,119.73,10.0,10089.0,3027.0,723.0,2799.0,1677.0,300.0,0.0,6656.0,1173.0,382.0,0.1360344827586207,0.04379310344827586,0.8795517241379309,1977.0,0.9229168272494958,55.59174809942711,3.3330029732397315,0.8482549317142902,3,0.21,0.86,0.02,0.02,0.24
24211887,2024-11-16,2062BK1,119.01,10.02,9912.0,2982.0,902.0,2656.0,1664.0,246.0,0.0,6668.0,1114.0,0.0,0.1360344827586207,0.04379310344827586,0.8795517241379309,1910.0,0.9223436410065695,56.028905133551554,3.3239436619707163,0.8712041884812193,6,0.19,0.76,0.021,0.022,0.26
24211885,2024-11-16,S.TOWER6VAN,120.94,10.12,10041.0,3003.0,899.0,3047.0,2518.0,84.0,476.0,5442.0,929.0,0.0,0.1360344827586207,0.04379310344827586,0.8795517241379309,3078.0,0.9227834579511462,44.997519430750806,3.3436563436552302,0.8180636777125347,67,0.18,1.328,0.025,0.02,0.24
24211883,2024-11-16,SEQRFE550D,116.1,10.2,9984.0,2994.0,902.0,1977.0,1674.0,209.0,0.0,6669.0,1097.0,0.0,0.1360344827586207,0.04379310344827586,0.8795517241379309,1883.0,0.9192399049808453,57.44186046462152,3.334669338676241,0.8890069038763202,73,0.21,0.86,0.026,0.017,0.2
24211881,2024-11-16,2062BK1,124.63,10.0,10311.0,2001.0,809.0,1023.0,1664.0,206.0,0.0,6669.0,1087.0,0.0,0.1360344827586207,0.04379310344827586,0.8795517241379309,1870.0,0.9257223501379654,53.5103907562103,5.152923538228309,0.8898395721920376,6,0.2,0.76,0.02,0.02,0.24
24211879,2024-11-16,S.TOWER6VAN,120.5,8.1,10401.0,2982.0,800.0,2034.0,2504.0,95.0,479.0,6501.0,1137.0,0.0,0.1360344827586207,0.04379310344827586,0.8795517241379309,3078.0,0.9370139968822939,53.95020746843195,3.4879275653911845,0.8135152696553563,67,0.18,1.298,0.028,0.02,0.193
24211877,2024-11-16,SEQRFE550D,124.02,0.0,10866.0,2040.0,808.0,1022.0,1623.0,246.0,0.0,6612.0,1067.0,0.0,0.1360344827586207,0.04379310344827586,0.8795517241379309,1869.0,0.9999999999919368,53.31398161543853,5.3264705882326835,0.8683788121985723,73,0.21,0.81,0.014,0.022,0.21
24211893,2024-11-16,2062BK1,120.33,10.86,11490.0,2982.0,751.0,3046.0,1711.0,270.0,0.0,6975.0,1099.0,0.0,0.1360344827586207,0.04379310344827586,0.8795517241379309,1981.0,0.9172193002445521,57.96559461432755,3.85311871227235,0.8637051993938093,6,0.21,0.78,0.023,0.023,0.23
24111901,2024-11-16,2062BK1,126.2,5.26,10404.0,3528.0,687.0,1223.0,1681.0,278.0,0.0,6664.0,1045.0,0.0,0.1360344827586207,0.04379310344827586,0.8795517241379309,1959.0,0.9599878289901111,52.805071314954,2.948979591835899,0.8580908626846053,6,0.21,0.76,0.039,0.03,0.2
24211903,2024-11-16,SAILTOWER6VA,124.69,7.98,10581.0,1992.0,899.0,3546.0,1829.0,0.0,938.0,6793.0,3011.0,0.0,0.1360344827586207,0.04379310344827586,0.8795517241379309,2767.0,0.9398507575115713,54.47910818787008,5.311746987949141,0.6610046982288902,68,0.183,1.325,0.022,0.013,0.219
24111924,2024-11-16,2062BK1,131.71,8.25,8760.0,2448.0,752.0,1792.0,1704.0,0.0,0.0,6208.0,977.0,0.0,0.1360344827586207,0.04379310344827586,0.8795517241379309,1704.0,0.9410545870181406,47.133854680380125,3.578431372547558,0.9999999999994131,6,0.2,0.74,0.027,0.026,0.2
24111906,2024-11-16,2062BK1,120.94,5.98,10305.0,2832.0,998.0,2443.0,1709.0,267.0,0.0,6332.0,1007.0,0.0,0.1360344827586207,0.04379310344827586,0.8795517241379309,1976.0,0.9528837062641594,52.356540432839786,3.638771186439393,0.8648785425096838,6,0.18,0.77,0.022,0.024,0.23
24111909,2024-11-16,2062BK1,122.33,8.14,10863.0,3225.0,734.0,1992.0,1702.0,284.0,0.0,6412.0,1048.0,0.0,0.1360344827586207,0.04379310344827586,0.8795517241379309,1986.0,0.937610178577929,52.41559715480736,3.368372093022211,0.8569989929502231,6,0.21,0.76,0.024,0.03,0.21
24111913,2024-11-16,2062BK1,99.05,9.81,10170.0,3027.0,762.0,2313.0,1688.0,267.0,0.0,6297.0,1062.0,0.0,0.1360344827586207,0.04379310344827586,0.8795517241379309,1955.0,0.9098842549980719,63.57395254857573,3.3597621407322893,0.8634271099739829,6,0.18,0.77,0.018,0.028,0.21
24111916,2024-11-16,2062BK1,117.15,11.22,8835.0,2331.0,737.0,993.0,1688.0,271.0,0.0,5999.0,948.0,0.0,0.1360344827586207,0.04379310344827586,0.8795517241379309,1959.0,0.9125964010211686,51.207853179247046,3.790218790217164,0.8616641143436132,6,0.17,0.74,0.018,0.026,0.2
24111919,2024-11-16,2062BK1,117.06,9.59,8727.0,2373.0,759.0,1753.0,1678.0,274.0,0.0,6205.0,1105.0,0.0,0.1360344827586207,0.04379310344827586,0.8795517241379309,1952.0,0.9242795104546049,53.00700495427125,3.677623261692508,0.8596311475405433,6,0.19,0.75,0.034,0.032,0.22
24111921,2024-11-16,1786550D,122.01,8.44,8571.0,2547.0,747.0,1699.0,1698.0,277.0,0.0,6204.0,1045.0,329.0,0.1360344827586207,0.04379310344827586,0.8795517241379309,1975.0,0.9353008815566477,50.84829112326163,3.365135453473355,0.8597468354426027,3,0.2,0.75,0.02,0.03,0.2
24111929,2024-11-16,2062BK1,120.94,9.8,9594.0,2802.0,737.0,2343.0,1709.0,274.0,0.0,6240.0,1838.0,0.0,0.1360344827586207,0.04379310344827586,0.8795517241379309,1983.0,0.9250420682199401,51.5958326438598,3.423982869377793,0.861825516893161,6,0.19,0.79,0.034,0.033,0.2
24111927,2024-11-16,1786550D,125.39,7.87,8466.0,2469.0,762.0,1831.0,1704.0,281.0,0.0,6303.0,1038.0,0.0,0.1360344827586207,0.04379310344827586,0.8795517241379309,1985.0,0.940942518378051,50.26716644030411,3.42891859052109,0.8584382871532199,3,0.21,0.77,0.03,0.03,0.23
24311981,2024-11-17,2062BK1,130.2,8.26,9969.0,3000.0,903.0,2051.0,1690.0,268.0,0.0,4329.0,1107.0,0.0,0.13615384615384615,0.044076923076923076,0.87,1958.0,0.940343781590782,33.24884792601192,3.3229999999988924,0.8631256384060965,6,0.2,0.78,0.027,0.024,0.24
24311978,2024-11-17,SEQRFE550D,128.5,7.53,9963.0,2991.0,891.0,3040.0,1690.0,264.0,0.0,6643.0,1472.0,0.0,0.13615384615384615,0.044076923076923076,0.87,1954.0,0.9446445636922397,51.69649805407241,3.3309929789356967,0.8648925281469474,73,0.21,0.87,0.028,0.019,0.21
24311969,2024-11-17,SEQRFE550D,121.7,0.0,10611.0,2004.0,782.0,6252.0,1831.0,306.0,0.0,773.0,141.0,0.0,0.13615384615384615,0.044076923076923076,0.87,2137.0,0.999999999991783,6.351684469956025,5.294910179638077,0.8568086102008157,73,0.21,0.89,0.035,0.031,0.21
24311965,2024-11-17,2062BK1,120.31,9.1,11019.0,2709.0,695.0,1695.0,1700.0,257.0,0.0,4530.0,704.0,0.0,0.13615384615384615,0.044076923076923076,0.87,1957.0,0.929680859277261,37.65273044603397,4.067552602434822,0.8686765457328213,6,0.18,0.76,0.027,0.029,0.21
24311940,2024-11-17,C20MMNC,136.14,0.0,12003.0,3342.0,760.0,6078.0,1759.0,288.0,0.0,5180.0,1448.0,0.0,0.13615384615384615,0.044076923076923076,0.87,2047.0,0.9999999999926547,38.049067136491495,3.5915619389576325,0.8593063019048074,42,0.204,0.818,0.03,0.031,0.222
24311943,2024-11-17,R34,122.89,8.0,11862.0,2016.0,853.0,0.0,1215.0,244.0,0.0,5997.0,1267.0,0.0,0.13615384615384615,0.044076923076923076,0.87,1459.0,0.9388799755448174,48.79973960412727,5.883928571425653,0.8327621658664615,66,0.63,0.73,0.023,0.016,0.24
24311946,2024-11-17,S.TOWER6VAN,124.14,7.43,11049.0,3144.0,790.0,1725.0,2498.0,95.0,456.0,6500.0,1195.0,0.0,0.13615384615384615,0.044076923076923076,0.87,3049.0,0.943528159907703,52.360238440048654,3.5143129770981187,0.8192850114789048,67,0.17,1.283,0.027,0.029,0.226
