Repository: SiddharthKumar268/FerroMind

# FerroMind
*Ferro-Alloy Optimisation using Machine Learning*
**SAIL Durgapur Steel Plant | Steel Melting Shop**
Intern: Siddharth Kumar | FY 2023-24 to FY 2025-26

---

## Quick Start

```bash

# 2. Place raw Excel files in data/raw/

## Dataset

| | |
|---|---|
| Total heats after cleaning | 47,421 |
| Training set | 37,936 heats (Apr 2023 – Jun 2025) |
| Test set | 9,485 heats (Jun 2025 – Dec 2025) |
| Input features | 21 (16 raw + 5 engineered) |
| Target variables | Mn, Si, C, S, P |
| BOF grades | 76 distinct grades |
| Split method | Chronological 80/20 — no shuffle, no leakage |

---

File: data/processed/sms_train.csv (part 187 of 253)
Heat_Number,Date,BOF Grade Code,Hot Metal Addn. Weight,Scrap Addn. Weight,Lime Into Converter,Dolomite Into Converter,Lime Into Ladle,Iron Ore Into Converter,SIMN Into Ladle,FESI Into Ladle,FEMN Into Ladle,Measered O2 Mainblow II,Duration of Mainblow I/II,Measered O2 2nd Blow,HM_P,HM_S,HM_Si,Total_FA_Ladle,HM_Ratio,O2_per_ton_HM,Lime_Dolo_Ratio,SiMn_FA_Fraction,Grade_Encoded,C,Mn,P,S,Si
24311949,2024-11-17,S.TOWER6VAN,132.41,7.53,10998.0,2817.0,696.0,2055.0,2505.0,82.0,448.0,3856.0,655.0,0.0,0.13615384615384615,0.044076923076923076,0.87,3035.0,0.9461912248038717,29.121667547548363,3.904153354631202,0.8253706754527759,67,0.165,1.28,0.027,0.035,0.222
24311952,2024-11-17,S.TOWER6VAN,124.13,8.23,11805.0,2712.0,704.0,1398.0,2521.0,84.0,447.0,6530.0,1107.0,0.0,0.13615384615384615,0.044076923076923076,0.87,3052.0,0.9378210939790133,52.606138725105886,4.352876106193086,0.8260157273916036,67,0.197,1.339,0.033,0.028,0.192
24311954,2024-11-17,2062BK1,120.84,8.26,11367.0,2709.0,555.0,2184.0,1736.0,261.0,0.0,4799.0,871.0,0.0,0.13615384615384615,0.044076923076923076,0.87,1997.0,0.9360185902328737,39.71367096954887,4.196013289034996,0.8693039559334655,6,0.2,0.81,0.026,0.025,0.21
24311960,2024-11-17,EXPORTDSP14,118.21,7.43,10662.0,2703.0,698.0,2661.0,1714.0,240.0,0.0,6308.0,1021.0,0.0,0.13615384615384615,0.044076923076923076,0.87,1954.0,0.9408627825458384,53.36265967301106,3.9445061043270644,0.8771750255880875,55,0.2,0.79,0.025,0.029,0.2
24311975,2024-11-17,S.TOWER6VAN,132.1,0.0,9981.0,3003.0,881.0,4695.0,2445.0,91.0,443.0,6047.0,1282.0,0.0,0.13615384615384615,0.044076923076923076,0.87,2979.0,0.99999999999243,45.77592732743546,3.3236763236752167,0.8207452165153337,67,0.167,1.342,0.034,0.029,0.212
24311967,2024-11-17,2062BK1,126.16,7.54,10956.0,2682.0,704.0,2406.0,1671.0,258.0,0.0,6583.0,1055.0,0.0,0.13615384615384615,0.044076923076923076,0.87,1929.0,0.9436050860064055,52.179771718039156,4.085011185680804,0.8662519440119926,6,0.18,0.78,0.039,0.034,0.22
24311937,2024-11-17,S.TOWER6VAN,126.1,7.54,10890.0,2943.0,695.0,2688.0,2057.0,267.0,498.0,6797.0,1561.0,0.0,0.13615384615384615,0.044076923076923076,0.87,2822.0,0.9435797665299045,53.901665344536866,3.700305810396296,0.7289156626503441,67,0.184,1.284,0.03,0.03,0.26
24111979,2024-11-17,2062BK1,128.14,7.53,9738.0,2403.0,717.0,2560.0,1705.0,264.0,0.0,6427.0,1268.0,0.0,0.13615384615384615,0.044076923076923076,0.87,1969.0,0.9444976781827634,50.15607928788704,4.052434456927153,0.8659217877090575,6,0.2,0.8,0.041,0.034,0.19
24211928,2024-11-17,S.TOWER6VAN,117.92,0.0,9876.0,2304.0,701.0,1752.0,2403.0,162.0,580.0,6505.0,1204.0,0.0,0.13615384615384615,0.044076923076923076,0.87,3145.0,0.9999999999915197,55.16451831703558,4.286458333331473,0.7640699523050035,67,0.18,1.33,0.024,0.022,0.22
24211931,2024-11-17,S.TOWER6VAN,122.37,8.0,10239.0,3069.0,696.0,1145.0,2410.0,149.0,577.0,6202.0,998.0,0.0,0.13615384615384615,0.044076923076923076,0.87,3136.0,0.9386361893001562,50.68235678637997,3.3362658846518944,0.7684948979589387,67,0.2,1.33,0.025,0.026,0.262
24211934,2024-11-17,S.TOWER6VAN,118.93,0.0,9756.0,2586.0,704.0,0.0,2400.0,162.0,574.0,6502.0,1012.0,378.0,0.13615384615384615,0.044076923076923076,0.87,3136.0,0.9999999999915916,54.67081476452812,3.772621809743321,0.7653061224487355,67,0.181,1.282,0.026,0.022,0.215
24211939,2024-11-17,S.TOWER6VAN,120.79,8.1,9882.0,2586.0,707.0,897.0,2393.0,152.0,580.0,6495.0,1041.0,379.0,0.13615384615384615,0.044076923076923076,0.87,3125.0,0.9371557141676069,53.77100753329107,3.821345707655135,0.765759999999755,67,0.177,1.313,0.028,0.02,0.226
24211942,2024-11-17,S.TOWER6VAN,122.55,8.11,10779.0,3492.0,701.0,0.0,2403.0,98.0,580.0,6671.0,1161.0,0.0,0.13615384615384615,0.044076923076923076,0.87,3081.0,0.9379305066513246,54.43492452015965,3.0867697594492878,0.7799415774096787,67,0.172,1.307,0.028,0.023,0.264
24211945,2024-11-17,1786550D,122.27,8.12,10479.0,3000.0,701.0,1366.0,1691.0,256.0,0.0,6802.0,1210.0,0.0,0.13615384615384615,0.044076923076923076,0.87,1947.0,0.9377252856742258,55.630980616213044,3.4929999999988355,0.8685156651253886,3,0.2,0.81,0.03,0.03,0.21
24211948,2024-11-17,S.TOWER6VAN,120.21,0.0,10461.0,2175.0,1207.0,1594.0,4235.0,425.0,533.0,6196.0,1088.0,377.0,0.13615384615384615,0.044076923076923076,0.87,5193.0,0.9999999999916812,51.54313285041558,4.809655172411582,0.8155208935103377,67,0.18,1.36,0.03,0.026,0.23
24211951,2024-11-17,S.TOWER6VAN,119.14,8.14,12747.0,2220.0,698.0,1144.0,2433.0,84.0,533.0,6569.0,1111.0,0.0,0.13615384615384615,0.044076923076923076,0.87,3050.0,0.9360465116205527,55.13681383200321,5.741891891889305,0.7977049180325253,67,0.161,1.294,0.029,0.026,0.175
24211956,2024-11-17,S.TOWER6VAN,118.62,8.77,12372.0,0.0,707.0,0.0,2518.0,111.0,537.0,6674.0,1210.0,363.0,0.13615384615384615,0.044076923076923076,0.87,3166.0,0.931156291695336,56.263699207079206,12372000000000.0,0.7953253316485169,67,0.17,1.33,0.022,0.022,0.19
24211959,2024-11-17,2062BK1,122.3,8.61,9837.0,2217.0,718.0,1345.0,1698.0,277.0,0.0,6133.0,1060.0,256.0,0.13615384615384615,0.044076923076923076,0.87,1975.0,0.9342296233982567,50.147179067455866,4.437077131256456,0.8597468354426027,6,0.19,0.73,0.02,0.02,0.21
24211962,2024-11-17,SEQRFE550D,116.48,8.88,9546.0,1992.0,707.0,1152.0,1644.0,223.0,0.0,6014.0,1034.0,0.0,0.13615384615384615,0.044076923076923076,0.87,1867.0,0.9291640076505332,51.631181318238056,4.79216867469639,0.8805570433846381,73,0.23,0.82,0.021,0.024,0.22
24211972,2024-11-17,SEQRFE550D,122.4,8.21,10323.0,2409.0,553.0,2635.0,1856.0,327.0,0.0,6098.0,1037.0,839.0,0.13615384615384615,0.044076923076923076,0.87,2183.0,0.9371411071056034,49.820261437501465,4.2851805728500265,0.8502061383413421,73,0.21,0.9,0.02,0.022,0.21
24211974,2024-11-17,SEQRFE550D,122.9,8.22,9624.0,2613.0,715.0,1736.0,1897.0,304.0,0.0,6418.0,1080.0,287.0,0.13615384615384615,0.044076923076923076,0.87,2201.0,0.9373093349531932,52.221318144408286,3.683122847300542,0.8618809631981545,73,0.23,0.85,0.021,0.029,0.23
24211977,2024-11-17,2062BK1,122.5,8.2,9711.0,3039.0,712.0,1407.0,1904.0,317.0,0.0,6446.0,1079.0,272.0,0.13615384615384615,0.044076923076923076,0.87,2221.0,0.9372609028237395,52.62040816283575,3.195459032575454,0.8572714993242425,6,0.21,0.81,0.022,0.024,0.22
24211984,2024-11-17,SEQRFE550D,126.14,8.11,9633.0,2202.0,792.0,1258.0,1782.0,280.0,0.0,6365.0,1061.0,0.0,0.13615384615384615,0.044076923076923076,0.87,2062.0,0.9395903165665581,50.45980656373506,4.374659400542972,0.8642095053342075,73,0.22,0.92,0.03,0.03,0.25
24211986,2024-11-17,2062BK1,127.5,8.21,9591.0,2904.0,770.0,3020.0,1819.0,273.0,0.0,6660.0,1118.0,0.0,0.13615384615384615,0.044076923076923076,0.87,2092.0,0.939503352730532,52.235294117237366,3.302685950412086,0.869502868068418,6,0.19,0.75,0.03,0.034,0.21
24211988,2024-11-17,2062BK1,123.82,0.0,9576.0,2988.0,712.0,3134.0,1785.0,287.0,0.0,6662.0,3586.0,0.0,0.13615384615384615,0.044076923076923076,0.87,2072.0,0.9999999999919237,53.80390889958162,3.204819277107361,0.8614864864860707,6,0.2,0.79,0.022,0.021,0.21
24211925,2024-11-17,S.TOWER6VAN,127.35,8.65,8583.0,2217.0,709.0,581.0,2363.0,91.0,479.0,6585.0,1140.0,0.0,0.13615384615384615,0.044076923076923076,0.87,2933.0,0.9363970588166441,51.70789163681423,3.8714479025692956,0.805659734060414,67,0.196,1.325,0.025,0.022,0.228
24111933,2024-11-17,2062BK1,124.02,8.26,10074.0,2745.0,744.0,2940.0,1707.0,291.0,0.0,6261.0,1687.0,0.0,0.13615384615384615,0.044076923076923076,0.87,1998.0,0.9375566979064291,50.48379293621606,3.66994535518992,0.8543543543539267,6,0.18,0.76,0.024,0.025,0.19
24111936,2024-11-17,1786550D,120.62,7.44,9933.0,2706.0,777.0,2004.0,1706.0,275.0,0.0,6262.0,1635.0,0.0,0.13615384615384615,0.044076923076923076,0.87,1981.0,0.9419022333207724,51.91510528890801,3.6707317073157166,0.8611812216048151,3,0.22,0.782,0.032,0.033,0.202
24111938,2024-11-17,2062BK1,124.37,0.0,10794.0,2781.0,734.0,2008.0,1702.0,298.0,0.0,6403.0,1569.0,0.0,0.13615384615384615,0.044076923076923076,0.87,2000.0,0.9999999999919594,51.483476722268364,3.881337648326544,0.8509999999995745,6,0.19,0.74,0.024,0.023,0.17
24311932,2024-11-17,S.TOWER6VAN,118.88,8.0,9969.0,3003.0,660.0,1608.0,2344.0,112.0,467.0,6649.0,1070.0,276.0,0.13615384615384615,0.044076923076923076,0.87,2923.0,0.9369482975966508,55.93034993223477,3.319680319679214,0.8019158398902491,67,0.198,1.262,0.03,0.029,0.211
24311926,2024-11-17,S.TOWER6VAN,120.18,9.8,8958.0,3000.0,696.0,1608.0,2474.0,95.0,406.0,5319.0,822.0,0.0,0.13615384615384615,0.044076923076923076,0.87,2975.0,0.9246037851906093,44.25861208150891,2.9859999999990046,0.8315966386551826,67,0.174,1.31,0.026,0.03,0.2
24311923,2024-11-17,S.TOWER6VAN,121.91,10.62,8478.0,3012.0,726.0,1146.0,2476.0,101.0,392.0,4998.0,836.0,0.0,0.13615384615384615,0.044076923076923076,0.87,2969.0,0.9198671998723318,40.997457140177204,2.814741035855639,0.833950825193387,67,0.179,1.257,0.03,0.026,0.218
24111987,2024-11-17,SEQRFE550D,126.62,8.26,9960.0,1959.0,719.0,2018.0,1709.0,298.0,0.0,5367.0,3581.0,0.0,0.13615384615384615,0.044076923076923076,0.87,2007.0,0.9387603795897187,42.386668772370975,5.08422664624549,0.8515196811156694,73,0.21,0.85,0.024,0.024,0.23
24111985,2024-11-17,1786500D,125.14,8.26,11892.0,3066.0,682.0,3539.0,1705.0,278.0,0.0,6849.0,1338.0,0.0,0.13615384615384615,0.044076923076923076,0.87,1983.0,0.9380809595132078,54.730701613754746,3.878669275928285,0.8598083711543824,2,0.18,0.8,0.024,0.031,0.224
24111982,2024-11-17,2062BK1,126.93,0.0,10329.0,3219.0,696.0,4221.0,1704.0,291.0,0.0,6463.0,1238.0,0.0,0.13615384615384615,0.044076923076923076,0.87,1995.0,0.9999999999921216,50.917828724092665,3.208760484621557,0.8541353383454365,6,0.21,0.8,0.035,0.034,0.2
24111976,2024-11-17,2062BK1,126.25,8.1,10047.0,3804.0,690.0,1161.0,1713.0,271.0,0.0,6673.0,1218.0,0.0,0.13615384615384615,0.044076923076923076,0.87,1984.0,0.9397097134280633,52.8554455441358,2.6411671924283278,0.8634072580640809,6,0.19,0.74,0.028,0.03,0.22
24111973,2024-11-17,2062BK1,127.37,8.1,9576.0,3570.0,800.0,2727.0,1712.0,285.0,0.0,6375.0,1088.0,0.0,0.13615384615384615,0.044076923076923076,0.87,1997.0,0.9402081641622485,50.05103242482491,2.6823529411757194,0.8572859288929108,6,0.19,0.77,0.029,0.033,0.23
24211990,2024-11-17,SEQRFE550D,125.97,0.0,9147.0,2532.0,707.0,1532.0,1694.0,253.0,0.0,6702.0,2081.0,0.0,0.13615384615384615,0.044076923076923076,0.87,1947.0,0.9999999999920616,53.203143605198036,3.6125592417047345,0.8700564971746944,73,0.21,0.85,0.022,0.02,0.25
24111971,2024-11-17,EXPORTDSP14,128.29,8.2,9762.0,2493.0,684.0,4093.0,1712.0,287.0,0.0,6507.0,1388.0,0.0,0.13615384615384615,0.044076923076923076,0.87,1999.0,0.9399223386259806,50.72102268258851,3.9157641395892835,0.8564282141066251,55,0.195,0.781,0.028,0.028,0.21
24111966,2024-11-17,S.TOWER6VAN,126.74,8.66,12027.0,2304.0,835.0,2499.0,2518.0,95.0,522.0,6624.0,1127.0,0.0,0.13615384615384615,0.044076923076923076,0.87,3135.0,0.9360413589295713,52.26447845942666,5.220052083331067,0.8031897926632207,67,0.161,1.352,0.02,0.027,0.206
24111964,2024-11-17,EXPORTDSP14,124.84,8.25,10695.0,2322.0,787.0,2509.0,1759.0,308.0,0.0,6308.0,1208.0,0.0,0.13615384615384615,0.044076923076923076,0.87,2067.0,0.9380118716587422,50.52867670577916,4.605943152452797,0.8509917755196658,55,0.2,0.8,0.029,0.032,0.21
24111961,2024-11-17,S.TOWER6VAN,123.16,8.26,11157.0,2472.0,817.0,2374.0,2500.0,102.0,521.0,6304.0,1138.0,0.0,0.13615384615384615,0.044076923076923076,0.87,3123.0,0.9371480748673175,51.18544982095497,4.513349514561281,0.8005123278895931,67,0.185,1.386,0.027,0.03,0.22
24111958,2024-11-17,EXPORTDSP14,122.97,8.24,11364.0,2463.0,789.0,1990.0,1705.0,305.0,0.0,6299.0,1314.0,335.0,0.13615384615384615,0.044076923076923076,0.87,2010.0,0.9371999085364134,51.22387574163435,4.613885505479248,0.8482587064672397,55,0.201,0.767,0.021,0.028,0.19
24111955,2024-11-17,C20MMNC,124.8,6.71,11034.0,2430.0,797.0,2012.0,1709.0,304.0,0.0,6403.0,1221.0,0.0,0.13615384615384615,0.044076923076923076,0.87,2013.0,0.9489772640791654,51.30608974317864,4.5407407407388725,0.848981619473001,42,0.21,0.76,0.02,0.027,0.17
24111953,2024-11-17,C20MMNC,121.8,8.52,11754.0,2976.0,812.0,2920.0,1712.0,298.0,0.0,6303.0,1246.0,0.0,0.13615384615384615,0.044076923076923076,0.87,2010.0,0.9346224677644674,51.74876847248154,3.949596774192221,0.8517412935319145,42,0.18,0.77,0.024,0.033,0.16
24111947,2024-11-17,EXPORTDSP14,121.1,8.2,12342.0,1968.0,880.0,4134.0,1707.0,297.0,0.0,6414.0,1135.0,0.0,0.13615384615384615,0.044076923076923076,0.87,2004.0,0.9365815931868788,52.96449215480624,6.2713414634114475,0.8517964071852037,55,0.21,0.74,0.021,0.023,0.19
24111944,2024-11-17,1786500D,123.99,7.53,11577.0,2889.0,782.0,3616.0,1709.0,301.0,0.0,6608.0,1162.0,0.0,0.13615384615384615,0.044076923076923076,0.87,2010.0,0.9427463503577956,53.2946205334842,4.007268951192798,0.8502487562184825,2,0.212,0.827,0.04,0.035,0.212
24111968,2024-11-17,2062BK1,124.99,0.0,10938.0,1998.0,721.0,2494.0,1705.0,271.0,0.0,6491.0,1127.0,0.0,0.13615384615384615,0.044076923076923076,0.87,1976.0,0.9999999999919993,51.9321545719503,5.474474474471735,0.8628542510117091,6,0.2,0.78,0.03,0.028,0.2
24211991,2024-11-17,2062BK1,120.76,0.0,8811.0,2097.0,707.0,1148.0,1714.0,246.0,0.0,6143.0,1043.0,0.0,0.13615384615384615,0.044076923076923076,0.87,1960.0,0.9999999999917191,50.86949320925083,4.2017167381954215,0.8744897959179212,6,0.2,0.77,0.029,0.027,0.25
24111941,2024-11-17,C20MMNC,118.85,8.27,11286.0,2850.0,752.0,1991.0,1705.0,300.0,0.0,5525.0,1633.0,0.0,0.13615384615384615,0.044076923076923076,0.87,2005.0,0.9349433605967987,46.48716869965093,3.9599999999986104,0.8503740648374811,42,0.207,0.774,0.04,0.03,0.164
24212001,2024-11-18,IS2062E350BR,123.25,8.15,9198.0,2805.0,811.0,1173.0,2518.0,118.0,594.0,6589.0,2389.0,357.0,0.137,0.041956521739130434,0.8740869565217391,3230.0,0.9379756468726181,53.460446247030745,3.279144385025569,0.779566563467251,59,0.18,1.41,0.034,0.02,0.19
24112011,2024-11-18,1786550D,124.78,8.27,10566.0,2007.0,682.0,1061.0,1666.0,332.0,221.0,7186.0,1245.0,0.0,0.137,0.041956521739130434,0.8740869565217391,2219.0,0.9378429161898697,57.58935726833155,5.264573991028767,0.7507886435327847,3,0.21,0.83,0.03,0.03,0.23
24112013,2024-11-18,1786550D,127.59,8.14,9222.0,2667.0,0.0,1668.0,1665.0,332.0,217.0,6717.0,1256.0,0.0,0.137,0.041956521739130434,0.8740869565217391,2214.0,0.9400279967513443,52.645191629025426,3.4578177727771062,0.7520325203248636,3,0.21,0.9,0.04,0.03,0.19
24112015,2024-11-18,2062BK1,130.22,8.75,8328.0,2487.0,782.0,1042.0,1666.0,325.0,206.0,6719.0,1084.0,0.0,0.137,0.041956521739130434,0.8740869565217391,2197.0,0.9370367705192701,51.597296881803125,3.3486127864884003,0.7583067819750758,6,0.16,0.79,0.029,0.029,0.23
24212004,2024-11-18,IS2062E350BR,122.3,8.65,9159.0,2700.0,754.0,1129.0,2494.0,115.0,554.0,6205.0,1172.0,350.0,0.137,0.041956521739130434,0.8740869565217391,3163.0,0.9339442535247504,50.735895338914666,3.392222222220966,0.7884919380332632,59,0.17,1.27,0.027,0.029,0.19
24112019,2024-11-18,2062BK1,130.2,8.1,9582.0,2532.0,772.0,2999.0,1715.0,253.0,0.0,1471.0,232.0,0.0,0.137,0.041956521739130434,0.8740869565217391,1968.0,0.9414316702751886,11.298003072109848,3.784360189571965,0.8714430894304515,6,0.19,0.87,0.022,0.027,0.24
24112021,2024-11-18,1786550D,117.88,8.21,10410.0,2544.0,787.0,2402.0,1706.0,284.0,0.0,6703.0,1137.0,0.0,0.137,0.041956521739130434,0.8740869565217391,1990.0,0.9348877785634475,56.86291143487561,4.0919811320738635,0.8572864321603733,3,0.21,0.89,0.02,0.03,0.23
24112023,2024-11-18,1786550D,120.2,8.26,11544.0,3279.0,792.0,2659.0,1717.0,278.0,0.0,6000.0,1083.0,0.0,0.137,0.041956521739130434,0.8740869565217391,1995.0,0.93569982873318,49.91680532404395,3.520585544372211,0.8606516290722503,3,0.21,0.84,0.02,0.03,0.19
24112025,2024-11-18,1786550D,123.92,8.1,10293.0,1686.0,812.0,1498.0,1716.0,274.0,0.0,6693.0,1137.0,0.0,0.137,0.041956521739130434,0.8740869565217391,1990.0,0.9386456597414131,54.01065203313419,6.104982206402073,0.8623115577885114,3,0.21,0.9,0.02,0.03,0.23
24112028,2024-11-18,2062BK1,124.2,8.26,10569.0,2439.0,805.0,2492.0,1709.0,284.0,0.0,6666.0,1095.0,0.0,0.137,0.041956521739130434,0.8740869565217391,1993.0,0.9376415521596132,53.67149758410892,4.333333333331557,0.8575012543899361,6,0.17,0.8,0.023,0.034,0.2
24112030,2024-11-18,2062BK1,121.04,8.27,10134.0,2004.0,326.0,1945.0,1705.0,274.0,0.0,6595.0,1127.0,0.0,0.137,0.041956521739130434,0.8740869565217391,1979.0,0.9360451627798622,54.4861202903628,5.056886227542387,0.8615462354720255,6,0.21,0.84,0.026,0.032,0.22
24112038,2024-11-18,C20MMNACUTLT,123.07,8.38,10374.0,2211.0,749.0,2773.0,1766.0,302.0,0.0,3380.0,1080.0,0.0,0.137,0.041956521739130434,0.8740869565217391,2068.0,0.936249524526921,27.464044852299796,4.691994572589466,0.8539651837520048,40,0.19,0.81,0.025,0.03,0.2
24112041,2024-11-18,C20MMNC,130.47,8.26,11508.0,2172.0,690.0,3226.0,1773.0,298.0,0.0,6935.0,1132.0,0.0,0.137,0.041956521739130434,0.8740869565217391,2071.0,0.9404598861029305,53.153981757851206,5.298342541434025,0.856108160308616,42,0.18,0.75,0.02,0.03,0.19
24311994,2024-11-18,IS2062E350BR,122.57,7.55,10365.0,1935.0,699.0,3679.0,2446.0,85.0,383.0,6662.0,1734.0,0.0,0.137,0.041956521739130434,0.8740869565217391,2914.0,0.9419766369432679,54.35261483189726,5.356589147284054,0.8393960192172824,59,0.18,1.4,0.03,0.026,0.22
24112007,2024-11-18,C20MMNC,128.27,8.0,12849.0,990.0,606.0,551.0,1668.0,335.0,213.0,1985.0,1705.0,0.0,0.137,0.041956521739130434,0.8740869565217391,2216.0,0.9412930212009886,15.47516956407987,12.978787878774769,0.7527075812270971,42,0.2,0.8,0.029,0.032,0.2
24311996,2024-11-18,2062BK1,122.12,7.44,9420.0,1986.0,690.0,3559.0,1765.0,271.0,0.0,4454.0,725.0,0.0,0.137,0.041956521739130434,0.8740869565217391,2036.0,0.9425748687793875,36.47232230562993,4.7432024169160405,0.8668958742628355,6,0.204,0.77,0.022,0.023,0.216
24312000,2024-11-18,IS2062E350BR,118.66,6.6,9873.0,1830.0,693.0,4235.0,2414.0,71.0,397.0,4212.0,710.0,0.0,0.137,0.041956521739130434,0.8740869565217391,2882.0,0.9473095960326736,35.49637620061102,5.395081967210166,0.8376127689101882,59,0.18,1.39,0.034,0.031,0.22
24312002,2024-11-18,EXPORTDSP14,133.96,8.26,9621.0,2442.0,709.0,3202.0,1707.0,268.0,0.0,6796.0,1386.0,0.0,0.137,0.041956521739130434,0.8740869565217391,1975.0,0.9419209675084945,50.73156165981837,3.9398034398018265,0.8643037974679169,55,0.17,0.76,0.025,0.027,0.21
24312003,2024-11-18,2062BK1,125.66,8.21,9063.0,3000.0,693.0,2026.0,1701.0,264.0,0.0,4571.0,895.0,0.0,0.137,0.041956521739130434,0.8740869565217391,1965.0,0.9386718458135604,36.37593506257858,3.020999999998993,0.8656488549613915,6,0.21,0.87,0.035,0.031,0.2
24312005,2024-11-18,SEQRFE550D,125.25,8.98,8511.0,2043.0,804.0,1023.0,1817.0,271.0,0.0,4444.0,863.0,0.0,0.137,0.041956521739130434,0.8740869565217391,2088.0,0.9330999031443561,35.48103792386841,4.165932452274025,0.8702107279689318,73,0.21,0.83,0.024,0.022,0.22
24312008,2024-11-18,R34,126.11,9.08,9984.0,3060.0,1005.0,2352.0,1151.0,214.0,0.0,2875.0,646.0,0.0,0.137,0.041956521739130434,0.8740869565217391,1365.0,0.9328352688739343,22.797557687552157,3.2627450980381494,0.8432234432228255,66,0.61,0.76,0.022,0.02,0.26
24312010,2024-11-18,2062BK1,123.94,8.21,8556.0,2571.0,798.0,2417.0,1751.0,207.0,0.0,3978.0,739.0,0.0,0.137,0.041956521739130434,0.8740869565217391,1958.0,0.9378736284454191,32.09617556856466,3.3278879813289275,0.8942798774254881,6,0.18,0.76,0.026,0.028,0.17
24312012,2024-11-18,2062BK1,123.72,8.26,8868.0,2679.0,793.0,2623.0,1732.0,264.0,0.0,4181.0,815.0,0.0,0.137,0.041956521739130434,0.8740869565217391,1996.0,0.9374147598049902,33.7940510828177,3.310190369539638,0.867735470941449,6,0.18,0.8,0.035,0.035,0.18
24312014,2024-11-18,S.TOWER6VAN,123.04,9.81,9921.0,3027.0,801.0,2088.0,2465.0,78.0,447.0,6667.0,1841.0,0.0,0.137,0.041956521739130434,0.8740869565217391,2990.0,0.9261573202790656,54.185630688766366,3.277502477699611,0.8244147157187878,67,0.18,1.37,0.029,0.025,0.22
24312016,2024-11-18,1786550D,125.35,8.36,9522.0,3066.0,806.0,2427.0,1744.0,301.0,0.0,5203.0,3649.0,0.0,0.137,0.041956521739130434,0.8740869565217391,2045.0,0.9374766285174074,41.50777822065012,3.1056751467700243,0.8528117359409033,3,0.2,0.9,0.03,0.03,0.2
24312018,2024-11-18,1786550D,125.5,8.98,11523.0,2565.0,751.0,1992.0,1707.0,267.0,0.0,6944.0,1660.0,0.0,0.137,0.041956521739130434,0.8740869565217391,1974.0,0.9332242712601636,55.33067729039577,4.4923976608169625,0.864741641336948,3,0.2,0.86,0.03,0.02,0.21
24312020,2024-11-18,2062BK1,127.88,8.98,10785.0,2916.0,782.0,2310.0,1708.0,274.0,0.0,5628.0,1293.0,0.0,0.137,0.041956521739130434,0.8740869565217391,1982.0,0.9343855034273392,44.01000938345316,3.6985596707806248,0.8617558022195451,6,0.2,0.82,0.024,0.03,0.22
24312024,2024-11-18,2062BK1,124.7,7.53,11412.0,2472.0,796.0,3837.0,1684.0,272.0,0.0,4738.0,1338.0,0.0,0.137,0.041956521739130434,0.8740869565217391,1956.0,0.9430537699391739,37.99518845198079,4.616504854367064,0.8609406952960834,6,0.18,0.82,0.023,0.031,0.19
24312027,2024-11-18,1786550D,117.79,8.2,10206.0,2967.0,798.0,1521.0,1684.0,267.0,0.0,6890.0,2054.0,0.0,0.137,0.041956521739130434,0.8740869565217391,1951.0,0.9349154694742843,58.49392987470503,3.439838220423512,0.8631471040487632,3,0.22,0.73,0.02,0.03,0.17
24311998,2024-11-18,EXPORTDSP14,122.06,7.55,9447.0,2004.0,707.0,3876.0,1725.0,267.0,0.0,4248.0,1121.0,0.0,0.137,0.041956521739130434,0.8740869565217391,1992.0,0.9417483218814772,34.80255611965588,4.714071856285073,0.865963855421252,55,0.189,0.83,0.03,0.032,0.214
24111989,2024-11-18,2062BK1,125.05,8.26,10002.0,1986.0,692.0,1988.0,1705.0,298.0,0.0,3064.0,1933.0,0.0,0.137,0.041956521739130434,0.8740869565217391,2003.0,0.9380391568454127,24.502199120155918,5.03625377643251,0.8512231652516968,6,0.19,0.74,0.029,0.024,0.2
24112017,2024-11-18,IS2062E350BR,128.16,8.25,8424.0,2592.0,752.0,2486.0,2511.0,72.0,464.0,6955.0,1234.0,0.0,0.137,0.041956521739130434,0.8740869565217391,3047.0,0.9395205630016897,54.26810237161152,3.2499999999987463,0.824089268132319,59,0.18,1.36,0.028,0.028,0.26
24212006,2024-11-18,2062BK1,119.22,8.0,8778.0,2439.0,767.0,289.0,1634.0,267.0,338.0,6623.0,1693.0,315.0,0.137,0.041956521739130434,0.8740869565217391,2239.0,0.937116805526355,55.5527596036273,3.599015990158426,0.7297900848589862,6,0.19,0.87,0.024,0.018,0.16
24211560,2024-11-18,R34,119.98,8.0,8688.0,1116.0,798.0,1789.0,1164.0,226.0,0.0,6106.0,1204.0,262.0,0.137,0.041956521739130434,0.8740869565217391,1390.0,0.9374902328415573,50.891815302126254,7.784946236552164,0.8374100719418436,66,0.62,0.74,0.02,0.015,0.23
24109582,2024-11-18,C20MMNC,123.53,0.0,11181.0,894.0,600.0,2766.0,1741.0,339.0,211.0,1489.0,1637.0,0.0,0.137,0.041956521739130434,0.8740869565217391,2291.0,0.9999999999919048,12.053752124892304,12.506711409381984,0.759930161501196,42,0.21,0.79,0.025,0.021,0.22
24211999,2024-11-18,2062BK1,122.52,8.14,9510.0,3030.0,674.0,1332.0,1701.0,260.0,0.0,6506.0,1096.0,0.0,0.137,0.041956521739130434,0.8740869565217391,1961.0,0.9377009031001248,53.10153444292278,3.1386138613851027,0.8674145843952742,6,0.21,0.77,0.029,0.029,0.22
24211997,2024-11-18,2062BK1,124.55,8.14,8421.0,2781.0,674.0,657.0,1698.0,246.0,0.0,6563.0,1226.0,0.0,0.137,0.041956521739130434,0.8740869565217391,1944.0,0.9386540055698346,52.69369730989407,3.02804746493958,0.8734567901230075,6,0.19,0.77,0.034,0.026,0.21
24211995,2024-11-18,C20MMNC,119.94,8.15,8793.0,1986.0,665.0,675.0,1714.0,246.0,0.0,6407.0,1568.0,0.0,0.137,0.041956521739130434,0.8740869565217391,1960.0,0.9363728628235118,53.418375854148586,4.42749244712768,0.8744897959179212,42,0.22,0.78,0.022,0.02,0.16
24211993,2024-11-18,2062BK1,124.09,8.14,8958.0,3012.0,671.0,1041.0,1620.0,246.0,0.0,6194.0,1028.0,418.0,0.137,0.041956521739130434,0.8740869565217391,1866.0,0.9384405959242347,49.915383995084895,2.9741035856563833,0.8681672025718821,6,0.18,0.78,0.026,0.02,0.2
24211992,2024-11-18,2062BK1,118.63,8.0,9762.0,2730.0,665.0,1154.0,1620.0,246.0,0.0,6106.0,1056.0,0.0,0.137,0.041956521739130434,0.8740869565217391,1866.0,0.9368238174134342,51.4709601276956,3.575824175822866,0.8681672025718821,6,0.18,0.77,0.021,0.024,0.2
24211980,2024-11-18,ASP1239,119.21,8.21,9756.0,2019.0,880.0,1395.0,1117.0,219.0,0.0,6185.0,1319.0,0.0,0.137,0.041956521739130434,0.8740869565217391,1336.0,0.93556741484119,51.88323127210902,4.8320950965800735,0.8360778443107515,24,0.425,0.71,0.02,0.021,0.232
24212009,2024-11-18,S.TOWER6VAN,118.85,8.28,8901.0,2400.0,0.0,838.0,0.0,0.0,0.0,6202.0,989.0,305.0,0.137,0.041956521739130434,0.8740869565217391,0.0,0.9348698182888785,52.18342448420544,3.708749999998455,0.0,67,0.2,1.41,0.023,0.025,0.27
24212022,2024-11-18,2062BK1,124.37,8.13,10011.0,966.0,600.0,1969.0,1704.0,284.0,0.0,6534.0,2273.0,0.0,0.137,0.041956521739130434,0.8740869565217391,1988.0,0.9386415094268783,52.53678539798555,10.363354037256352,0.857142857142426,6,0.18,0.77,0.019,0.025,0.22
24212026,2024-11-18,2062BK1,124.87,8.98,10068.0,2997.0,715.0,1044.0,1671.0,229.0,0.0,6228.0,1064.0,0.0,0.137,0.041956521739130434,0.8740869565217391,1900.0,0.9329099738443565,49.875870905342545,3.3593593593582383,0.8794736842100634,6,0.2,0.78,0.018,0.026,0.21
24212029,2024-11-18,1786550D,124.32,8.14,10572.0,3033.0,712.0,0.0,1664.0,263.0,0.0,6497.0,1046.0,324.0,0.137,0.041956521739130434,0.8740869565217391,1927.0,0.9385474860264342,52.260296009875645,3.485657764588366,0.8635184224178186,3,0.2,0.79,0.02,0.03,0.21
24312085,2024-11-19,S.TOWER6VAN,123.63,8.37,10437.0,2856.0,657.0,2644.0,2549.0,75.0,499.0,4727.0,2022.0,0.0,0.1362962962962963,0.06274074074074074,1.0165555555555554,3123.0,0.9365909090838137,38.235056215819505,3.654411764704603,0.8162023695162292,67,0.17,1.35,0.026,0.036,0.21
24112092,2024-11-19,S.TOWER6VAN,117.52,8.36,11958.0,2097.0,711.0,1108.0,2459.0,104.0,415.0,5668.0,1095.0,0.0,0.1362962962962963,0.06274074074074074,1.0165555555555554,2978.0,0.933587543684989,48.23008849516482,5.702432045776966,0.8257219610474057,67,0.19,1.29,0.02,0.024,0.23
24112089,2024-11-19,S.TOWER6VAN,0.0,0.0,7449.0,1518.0,704.0,741.0,2462.0,94.0,415.0,2321.0,453.0,1672.0,0.1362962962962963,0.06274074074074074,1.0165555555555554,2971.0,0.0,2321000000000.0,4.907114624502697,0.828677213059297,67,0.18,1.32,0.018,0.022,0.23
24212077,2024-11-19,S.TOWER6VAN,130.41,0.0,10872.0,1506.0,709.0,2980.0,2410.0,101.0,483.0,6801.0,1227.0,0.0,0.1362962962962963,0.06274074074074074,1.0165555555555554,2994.0,0.9999999999923319,52.15090867224791,7.219123505971302,0.8049432197726103,67,0.18,1.3,0.022,0.028,0.24
24112083,2024-11-19,2062BK1,120.62,7.54,12078.0,3519.0,3156.0,1997.0,1767.0,308.0,0.0,6308.0,1109.0,0.0,0.1362962962962963,0.06274074074074074,1.0165555555555554,2075.0,0.9411672908790485,52.29646824695492,3.4322250639376435,0.8515662650598306,6,0.19,0.78,0.024,0.023,0.18
24112079,2024-11-19,1786500D,121.83,8.0,11118.0,2481.0,646.0,1689.0,1755.0,294.0,0.0,7002.0,1808.0,0.0,0.1362962962962963,0.06274074074074074,1.0165555555555554,2049.0,0.9383809597093248,57.47352868704364,4.481257557434711,0.856515373352437,2,0.18,0.79,0.02,0.034,0.169
24112063,2024-11-19,2062BK1,120.4,8.2,11544.0,2535.0,0.0,2496.0,0.0,0.0,0.0,6545.0,1163.0,0.0,0.1362962962962963,0.06274074074074074,1.0165555555555554,0.0,0.9362363919056281,54.360465115827566,4.553846153844358,0.0,6,0.19,0.89,0.026,0.03,0.23
24112062,2024-11-19,1786550D,122.8,7.54,9939.0,3069.0,807.0,1212.0,1753.0,260.0,0.0,5682.0,1197.0,0.0,0.1362962962962963,0.06274074074074074,1.0165555555555554,2013.0,0.9421512966016408,46.27035830581213,3.2385141739969896,0.8708395429702579,3,0.21,0.73,0.02,0.03,0.17
24112060,2024-11-19,2062BK1,120.6,8.26,9909.0,3117.0,749.0,1002.0,1702.0,267.0,0.0,6697.0,1266.0,0.0,0.1362962962962963,0.06274074074074074,1.0165555555555554,1969.0,0.9358994257260913,55.53067993320455,3.1790182868132244,0.8643981716603025,6,0.16,0.79,0.025,0.035,0.17
24312078,2024-11-19,2062BK1,126.98,8.26,11070.0,2343.0,638.0,3446.0,1747.0,291.0,0.0,6245.0,1457.0,0.0,0.1362962962962963,0.06274074074074074,1.0165555555555554,2038.0,0.9389233954381919,49.18097338124759,4.724711907808483,0.8572129538759288,6,0.18,0.77,0.021,0.04,0.19
24312076,2024-11-19,C20MMNC,124.49,8.26,10623.0,2982.0,654.0,3035.0,1728.0,279.0,0.0,6249.0,1500.0,0.0,0.1362962962962963,0.06274074074074074,1.0165555555555554,2007.0,0.9377777777707136,50.19680295565751,3.5623742454716423,0.8609865470847728,42,0.19,0.76,0.022,0.038,0.16
24212035,2024-11-19,S.TOWER6VAN,123.1,8.34,9834.0,1872.0,704.0,1147.0,2494.0,95.0,533.0,6201.0,1148.0,0.0,0.1362962962962963,0.06274074074074074,1.0165555555555554,3122.0,0.9365489957323757,50.373679934602976,5.253205128202322,0.7988468930170407,67,0.18,1.37,0.026,0.024,0.225
24212045,2024-11-19,2062BK1,124.05,7.69,9792.0,0.0,712.0,1715.0,1735.0,243.0,0.0,6202.0,1076.0,363.0,0.1362962962962963,0.06274074074074074,1.0165555555555554,1978.0,0.9416274479964959,49.99596936678762,9792000000000.0,0.8771486349843897,6,0.19,0.72,0.018,0.022,0.2
24212043,2024-11-19,2062BK1,126.09,7.86,10305.0,0.0,803.0,1581.0,1701.0,280.0,0.0,6676.0,1132.0,0.0,0.1362962962962963,0.06274074074074074,1.0165555555555554,1981.0,0.9413213885708002,52.946308192140954,10305000000000.0,0.858657243815821,6,0.2,0.73,0.022,0.024,0.22
24212039,2024-11-19,S.TOWER6VAN,126.65,8.16,9888.0,2016.0,704.0,579.0,2470.0,91.0,543.0,6431.0,1120.0,0.0,0.1362962962962963,0.06274074074074074,1.0165555555555554,3104.0,0.9394703656929051,50.777733911955956,4.9047619047594715,0.795747422680156,67,0.185,1.375,0.029,0.029,0.223
24212075,2024-11-19,S.TOWER6VAN,125.63,8.0,10920.0,3162.0,704.0,1531.0,2447.0,88.0,476.0,6553.0,1187.0,0.0,0.1362962962962963,0.06274074074074074,1.0165555555555554,3011.0,0.9401332036149059,52.16110801518617,3.453510436431545,0.8126868150113541,67,0.185,1.323,0.022,0.03,0.231
24212032,2024-11-19,2062BK1,124.86,8.2,10860.0,3123.0,707.0,0.0,1667.0,250.0,0.0,6506.0,1042.0,0.0,0.1362962962962963,0.06274074074074074,1.0165555555555554,1917.0,0.9383736660082792,52.106359121799564,3.477425552352393,0.8695878977564582,6,0.16,0.77,0.025,0.034,0.22
24312031,2024-11-19,C20MMNACUTLT,118.92,8.0,10188.0,3084.0,806.0,2618.0,1679.0,272.0,0.0,6791.0,2074.0,0.0,0.1362962962962963,0.06274074074074074,1.0165555555555554,1951.0,0.9369681689179249,57.10561722118142,3.3035019455242205,0.8605843157350791,40,0.21,0.795,0.026,0.03,0.199
24312034,2024-11-19,C20MMNACUTLT,120.75,8.0,10995.0,3012.0,599.0,3209.0,1642.0,257.0,0.0,1364.0,1124.0,0.0,0.1362962962962963,0.06274074074074074,1.0165555555555554,1899.0,0.9378640776626186,11.296066252494443,3.65039840637329,0.864665613480324,40,0.216,0.78,0.023,0.025,0.193
24312037,2024-11-19,C20MMNACUTLT,127.57,0.0,10200.0,2226.0,516.0,2765.0,1851.0,272.0,0.0,1860.0,372.0,4855.0,0.1362962962962963,0.06274074074074074,1.0165555555555554,2123.0,0.9999999999921612,14.580230461593006,4.582210242585543,0.871879415920456,40,0.201,0.822,0.023,0.038,0.171
24312040,2024-11-19,2062BK1,122.46,7.43,10401.0,1914.0,0.0,1523.0,0.0,0.0,0.0,4801.0,877.0,0.0,0.1362962962962963,0.06274074074074074,1.0165555555555554,0.0,0.9427977519366942,39.2046382489041,5.434169278994026,0.0,6,0.18,0.81,0.032,0.037,0.16
24312066,2024-11-19,2062BK1,124.3,9.8,10611.0,2454.0,696.0,1520.0,1752.0,268.0,0.0,6746.0,2716.0,0.0,0.1362962962962963,0.06274074074074074,1.0165555555555554,2020.0,0.9269202087924914,54.27192276706137,4.323960880193837,0.867326732672838,6,0.18,0.747,0.023,0.034,0.22
24312074,2024-11-19,1786500D,119.81,10.63,10533.0,3000.0,649.0,3566.0,1698.0,281.0,0.0,6198.0,1199.0,0.0,0.1362962962962963,0.06274074074074074,1.0165555555555554,1979.0,0.9185065930625691,51.731908855256385,3.5109999999988295,0.8580090955023456,2,0.17,0.78,0.021,0.035,0.172
24112053,2024-11-19,C20MMNACUTLT,120.8,8.21,10287.0,2178.0,877.0,2013.0,1858.0,311.0,0.0,6310.0,1051.0,0.0,0.1362962962962963,0.06274074074074074,1.0165555555555554,2169.0,0.9363615223553496,52.23509933731594,4.7231404958656,0.8566159520512417,40,0.2,0.78,0.028,0.034,0.18
24112058,2024-11-19,2062BK1,120.57,7.53,10161.0,3276.0,10.0,0.0,1763.0,261.0,0.0,6701.0,1147.0,0.0,0.1362962962962963,0.06274074074074074,1.0165555555555554,2024.0,0.9412177985875003,55.577672720779816,3.101648351647405,0.8710474308296092,6,0.2,0.92,0.031,0.033,0.17
24112049,2024-11-19,C20MMNACUTLT,126.21,8.13,10791.0,1977.0,704.0,2505.0,1765.0,350.0,0.0,3243.0,1477.0,0.0,0.1362962962962963,0.06274074074074074,1.0165555555555554,2115.0,0.9394819115606708,25.695269788244236,5.458270106218787,0.8345153664298655,40,0.211,0.853,0.022,0.025,0.224
24312068,2024-11-19,C20MMNC,123.43,7.55,11295.0,2475.0,702.0,2612.0,1752.0,299.0,0.0,6252.0,1640.0,0.0,0.1362962962962963,0.06274074074074074,1.0165555555555554,2051.0,0.9423576118419426,50.65219152515067,4.56363636363452,0.8542174548996323,42,0.186,0.78,0.03,0.031,0.178
24212081,2024-11-19,S.TOWER6VAN,120.26,8.5,9966.0,1491.0,718.0,1601.0,2369.0,105.0,483.0,6033.0,1889.0,0.0,0.1362962962962963,0.06274074074074074,1.0165555555555554,2957.0,0.9339857098405253,50.16630633585426,6.684104627762117,0.8011498140004054,67,0.18,1.38,0.026,0.033,0.22
24212084,2024-11-19,S.TOWER6VAN,124.32,0.0,6438.0,897.0,710.0,1152.0,2521.0,95.0,526.0,6027.0,1069.0,378.0,0.1362962962962963,0.06274074074074074,1.0165555555555554,3142.0,0.9999999999919562,48.47972972933977,7.1772575250756105,0.8023551877782297,67,0.17,1.35,0.027,0.032,0.2
24212087,2024-11-19,2062BK1,122.04,8.24,11190.0,2382.0,712.0,2708.0,1681.0,273.0,0.0,6571.0,1143.0,0.0,0.1362962962962963,0.06274074074074074,1.0165555555555554,1954.0,0.9367516119056131,53.84300229388853,4.697732997479136,0.8602865916065198,6,0.21,0.79,0.019,0.034,0.21
24212091,2024-11-19,2062BK1,126.44,8.15,11502.0,1980.0,720.0,2691.0,1806.0,260.0,0.0,6424.0,1194.0,256.0,0.1362962962962963,0.06274074074074074,1.0165555555555554,2066.0,0.939445724043841,50.80670673797211,5.809090909087975,0.8741529525649205,6,0.22,0.82,0.023,0.041,0.21
24212094,2024-11-19,S.TOWER6VAN,124.71,8.46,11505.0,1998.0,701.0,2390.0,2471.0,98.0,527.0,6585.0,1125.0,0.0,0.1362962962962963,0.06274074074074074,1.0165555555555554,3096.0,0.9364721784115307,52.80250180376231,5.758258258255376,0.7981266149868224,67,0.18,1.3,0.029,0.03,0.22
24312090,2024-11-19,S.TOWER6VAN,128.26,8.36,10971.0,2994.0,642.0,3074.0,2421.0,68.0,400.0,5259.0,1183.0,0.0,0.1362962962962963,0.06274074074074074,1.0165555555555554,2889.0,0.9388083735841106,41.00265086510992,3.6643286573134053,0.8380062305293049,67,0.18,1.27,0.04,0.037,0.22
24212073,2024-11-19,C20MMNC,124.64,0.0,9036.0,2001.0,718.0,1519.0,1698.0,304.0,0.0,6357.0,1183.0,0.0,0.1362962962962963,0.06274074074074074,1.0165555555555554,2002.0,0.9999999999919769,51.002888317947665,4.515742128933275,0.8481518481514245,42,0.17,0.77,0.022,0.032,0.18
24112051,2024-11-19,C20MMNACUTLT,129.23,9.09,10395.0,1956.0,702.0,2520.0,1763.0,278.0,0.0,5216.0,1209.0,0.0,0.1362962962962963,0.06274074074074074,1.0165555555555554,2041.0,0.9342828224339628,40.36214501245561,5.314417177911394,0.8637922586962941,40,0.21,0.79,0.028,0.031,0.21
24212071,2024-11-19,S.TOWER6VAN,122.52,0.0,9018.0,1491.0,863.0,1809.0,2413.0,88.0,483.0,7008.0,1791.0,0.0,0.1362962962962963,0.06274074074074074,1.0165555555555554,2984.0,0.9999999999918381,57.19882468121777,6.048289738426527,0.8086461126002652,67,0.165,1.373,0.022,0.028,0.171
24212069,2024-11-19,2062BK1,128.08,0.0,9402.0,2004.0,698.0,1579.0,1714.0,311.0,0.0,6805.0,1629.0,0.0,0.1362962962962963,0.06274074074074074,1.0165555555555554,2025.0,0.9999999999921925,53.130855714763186,4.691616766464724,0.8464197530860018,6,0.174,0.755,0.022,0.034,0.187
24212065,2024-11-19,C20MMNC,123.87,8.2,6627.0,2268.0,930.0,2044.0,1718.0,260.0,0.0,6288.0,1085.0,0.0,0.1362962962962963,0.06274074074074074,1.0165555555555554,1978.0,0.9379117134781715,50.76289658471976,2.921957671956384,0.8685540950450614,42,0.218,0.789,0.021,0.035,0.232
24312072,2024-11-19,2062BK1,121.47,7.53,10587.0,3012.0,856.0,2866.0,1755.0,296.0,0.0,6397.0,1548.0,0.0,0.1362962962962963,0.06274074074074074,1.0165555555555554,2051.0,0.9416279069694448,52.66320902237043,3.514940239042658,0.8556801560210358,6,0.17,0.84,0.02,0.034,0.17
24212061,2024-11-19,C20MMNC,127.05,7.54,6471.0,3501.0,701.0,2041.0,1735.0,260.0,0.0,6320.0,1085.0,0.0,0.1362962962962963,0.06274074074074074,1.0165555555555554,1995.0,0.9439780072743593,49.74419519834912,1.8483290488426598,0.8696741854632232,42,0.21,0.774,0.028,0.04,0.221
24112048,2024-11-19,2062BK1,120.48,7.54,11142.0,2199.0,687.0,2545.0,1567.0,298.0,0.0,3457.0,1440.0,0.0,0.1362962962962963,0.06274074074074074,1.0165555555555554,1865.0,0.9411029526562951,28.69355909670739,5.066848567528392,0.8402144772113458,6,0.18,0.81,0.024,0.023,0.23
24112046,2024-11-19,S.TOWER6VAN,123.32,8.12,11235.0,2199.0,707.0,2731.0,2510.0,97.0,524.0,4274.0,1668.0,0.0,0.1362962962962963,0.06274074074074074,1.0165555555555554,3131.0,0.9382227632308413,34.65780084305337,5.109140518415139,0.8016608112421585,67,0.172,1.326,0.028,0.03,0.22
24112044,2024-11-19,S.TOWER6VAN,126.01,8.26,11526.0,2211.0,696.0,3632.0,2513.0,105.0,518.0,4523.0,1739.0,0.0,0.1362962962962963,0.06274074074074074,1.0165555555555554,3136.0,0.9384821627992964,35.89397666823352,5.213025780187602,0.8013392857140302,67,0.188,1.281,0.027,0.025,0.192
24212050,2024-11-19,S.TOWER6VAN,125.46,8.18,9075.0,0.0,632.0,226.0,2501.0,105.0,537.0,6551.0,1093.0,0.0,0.1362962962962963,0.06274074074074074,1.0165555555555554,3143.0,0.938790781196208,52.21584568745245,9075000000000.0,0.7957365574289545,67,0.19,1.35,0.029,0.021,0.23
24212059,2024-11-19,1786550D,128.14,8.2,11616.0,2997.0,712.0,3785.0,1708.0,256.0,0.0,6096.0,1070.0,0.0,0.1362962962962963,0.06274074074074074,1.0165555555555554,1964.0,0.9398562417416764,47.572967066898926,3.875875875874583,0.8696537678203311,3,0.21,0.74,0.02,0.03,0.19
24212056,2024-11-19,1786550D,123.54,8.2,8268.0,2745.0,575.0,2031.0,1613.0,260.0,0.0,6306.0,1045.0,0.0,0.1362962962962963,0.06274074074074074,1.0165555555555554,1873.0,0.9377561864206941,51.04419621134009,3.0120218579224,0.8611852642814409,3,0.21,0.79,0.03,0.03,0.19
24212054,2024-11-19,S.TOWER6VAN,121.9,7.53,8076.0,3246.0,803.0,2051.0,2396.0,98.0,530.0,5809.0,979.0,322.0,0.1362962962962963,0.06274074074074074,1.0165555555555554,3024.0,0.9418218341888139,47.65381460174196,2.4879852125685495,0.7923280423277803,67,0.2,1.38,0.029,0.033,0.19
24212052,2024-11-19,S.TOWER6VAN,125.1,8.19,11094.0,36.0,0.0,2077.0,2433.0,98.0,537.0,6320.0,1111.0,0.0,0.1362962962962963,0.06274074074074074,1.0165555555555554,3068.0,0.9385550303778337,50.51958433213014,308.1666666581065,0.7930247718380726,67,0.18,1.32,0.029,0.029,0.24
24112033,2024-11-19,C20MMNACUTLT,122.71,8.26,10773.0,2790.0,862.0,2507.0,1710.0,261.0,0.0,6496.0,1135.0,0.0,0.1362962962962963,0.06274074074074074,1.0165555555555554,1971.0,0.9369321218528142,52.9378208780626,3.8612903225792614,0.867579908675359,40,0.211,0.813,0.03,0.026,0.209
24212064,2024-11-19,C20MMNC,120.8,0.0,8262.0,2640.0,710.0,1877.0,1660.0,260.0,0.0,6370.0,1108.0,0.0,0.1362962962962963,0.06274074074074074,1.0165555555555554,1920.0,0.9999999999917218,52.73178807903368,3.129545454544269,0.8645833333328831,42,0.21,0.77,0.027,0.028,0.21
24312096,2024-11-20,S.TOWER6VAN,128.15,7.43,11205.0,3000.0,652.0,2595.0,2406.0,77.0,400.0,5693.0,1032.0,0.0,0.13391666666666666,0.05570833333333333,0.9245833333333332,2883.0,0.9451984068376958,44.42450253574386,3.734999999998755,0.8345473465137584,67,0.18,1.33,0.025,0.032,0.21
24312098,2024-11-20,S.TOWER6VAN,128.69,5.98,11121.0,2997.0,641.0,2598.0,2432.0,77.0,402.0,6268.0,1132.0,0.0,0.13391666666666666,0.05570833333333333,0.9245833333333332,2911.0,0.9555951585285841,48.70619317702459,3.710710710709473,0.8354517347987511,67,0.18,1.36,0.028,0.033,0.21
24312100,2024-11-20,S.TOWER6VAN,125.8,7.53,11079.0,3006.0,660.0,3667.0,2424.0,71.0,404.0,6663.0,1188.0,0.0,0.13391666666666666,0.05570833333333333,0.9245833333333332,2899.0,0.9435235880826258,52.96502384695576,3.685628742513744,0.8361503966882249,67,0.19,1.28,0.03,0.033,0.16
24312102,2024-11-20,2062BK1,128.53,7.54,11538.0,3012.0,641.0,3472.0,1689.0,264.0,0.0,6663.0,1247.0,0.0,0.13391666666666666,0.05570833333333333,0.9245833333333332,1953.0,0.9445873447420844,51.84003734496351,3.8306772908353817,0.8648233486938737,6,0.21,0.75,0.022,0.031,0.18
24312111,2024-11-20,2062BK1,125.4,8.14,15000.0,1053.0,898.0,4258.0,1746.0,295.0,0.0,5906.0,4881.0,0.0,0.13391666666666666,0.05570833333333333,0.9245833333333332,2041.0,0.9390444810473337,47.09728867586046,14.245014245000718,0.8554630083288313,6,0.19,0.78,0.023,0.028,0.16
24312114,2024-11-20,1786500D,122.66,8.0,7071.0,1995.0,704.0,0.0,1767.0,302.0,0.0,5777.0,1009.0,0.0,0.13391666666666666,0.05570833333333333,0.9245833333333332,2069.0,0.9387723863390574,47.09766835115688,3.5443609022538625,0.8540357660701527,2,0.2,0.78,0.04,0.033,0.195
