Repository: SiddharthKumar268/FerroMind

# FerroMind
*Ferro-Alloy Optimisation using Machine Learning*
**SAIL Durgapur Steel Plant | Steel Melting Shop**
Intern: Siddharth Kumar | FY 2023-24 to FY 2025-26

---

## Quick Start

```bash

# 2. Place raw Excel files in data/raw/

## Dataset

| | |
|---|---|
| Total heats after cleaning | 47,421 |
| Training set | 37,936 heats (Apr 2023 – Jun 2025) |
| Test set | 9,485 heats (Jun 2025 – Dec 2025) |
| Input features | 21 (16 raw + 5 engineered) |
| Target variables | Mn, Si, C, S, P |
| BOF grades | 76 distinct grades |
| Split method | Chronological 80/20 — no shuffle, no leakage |

---

File: data/processed/sms_train.csv (part 188 of 253)
Heat_Number,Date,BOF Grade Code,Hot Metal Addn. Weight,Scrap Addn. Weight,Lime Into Converter,Dolomite Into Converter,Lime Into Ladle,Iron Ore Into Converter,SIMN Into Ladle,FESI Into Ladle,FEMN Into Ladle,Measered O2 Mainblow II,Duration of Mainblow I/II,Measered O2 2nd Blow,HM_P,HM_S,HM_Si,Total_FA_Ladle,HM_Ratio,O2_per_ton_HM,Lime_Dolo_Ratio,SiMn_FA_Fraction,Grade_Encoded,C,Mn,P,S,Si
24312088,2024-11-20,S.TOWER6VAN,122.91,8.25,11505.0,3015.0,654.0,3198.0,2487.0,78.0,396.0,466.0,97.0,0.0,0.13391666666666666,0.05570833333333333,0.9245833333333332,2961.0,0.9370997255189304,3.791392075471553,3.8159203980086844,0.8399189463016413,67,0.171,1.271,0.022,0.03,0.2
24312117,2024-11-20,SAILTOWER6VA,128.1,8.21,9726.0,2403.0,798.0,3701.0,1970.0,0.0,915.0,6305.0,1372.0,0.0,0.13391666666666666,0.05570833333333333,0.9245833333333332,2885.0,0.9397696427192446,49.21935987471336,4.047440699124408,0.6828422876947373,68,0.18,1.43,0.024,0.02,0.25
24312120,2024-11-20,2062BK1,125.3,7.53,13959.0,2679.0,795.0,2026.0,1742.0,281.0,0.0,5525.0,1160.0,0.0,0.13391666666666666,0.05570833333333333,0.9245833333333332,2023.0,0.9433109990142039,44.09417398209023,5.210526315787528,0.8610973801280963,6,0.19,0.77,0.029,0.042,0.17
24312123,2024-11-20,2062BK1,126.72,0.0,10761.0,1971.0,698.0,2892.0,1762.0,291.0,0.0,4009.0,786.0,2963.0,0.13391666666666666,0.05570833333333333,0.9245833333333332,2053.0,0.9999999999921085,31.636679292679634,5.459665144593881,0.8582562104233521,6,0.2,0.8,0.024,0.04,0.2
24312082,2024-11-20,S.TOWER6VAN,132.59,9.8,11187.0,2655.0,652.0,3017.0,2504.0,112.0,502.0,4330.0,780.0,2350.0,0.13391666666666666,0.05570833333333333,0.9245833333333332,3118.0,0.9311749420539983,32.65706312668635,4.213559322032311,0.8030788967284147,67,0.193,1.378,0.028,0.034,0.215
24312135,2024-11-20,1786500D,130.81,8.19,10965.0,1491.0,848.0,1663.0,1713.0,297.0,0.0,6794.0,2020.0,0.0,0.13391666666666666,0.05570833333333333,0.9245833333333332,2010.0,0.9410791366838772,51.937925234676726,7.354124748486013,0.8522388059697252,2,0.19,0.74,0.022,0.039,0.214
24312129,2024-11-20,2062BK1,121.89,8.0,9912.0,1998.0,712.0,1638.0,1771.0,292.0,0.0,4503.0,1024.0,0.0,0.13391666666666666,0.05570833333333333,0.9245833333333332,2063.0,0.9384094233510017,36.94314545871734,4.960960960958478,0.8584585555012805,6,0.22,0.89,0.024,0.042,0.2
24312126,2024-11-20,C20MMNC,120.76,0.0,11193.0,2493.0,724.0,2146.0,1763.0,295.0,0.0,3655.0,675.0,0.0,0.13391666666666666,0.05570833333333333,0.9245833333333332,2058.0,0.9999999999917191,30.2666445840488,4.48977135980566,0.8566569484932669,42,0.17,0.72,0.016,0.039,0.18
24312104,2024-11-20,2062BK1,123.39,7.54,11871.0,549.0,707.0,3222.0,1732.0,353.0,0.0,6381.0,1218.0,366.0,0.13391666666666666,0.05570833333333333,0.9245833333333332,2085.0,0.9424119758577683,51.71407731540875,21.622950819632745,0.8306954436446855,6,0.19,0.85,0.04,0.037,0.19
24312093,2024-11-20,2062BK1,127.8,8.52,11448.0,3015.0,655.0,2899.0,1723.0,258.0,0.0,5933.0,1124.0,0.0,0.13391666666666666,0.05570833333333333,0.9245833333333332,1981.0,0.937499999993123,46.42410015613127,3.797014925371875,0.8697627460873953,6,0.217,0.778,0.019,0.033,0.197
24212133,2024-11-20,2062BK1,118.46,0.0,10926.0,1944.0,891.0,993.0,1681.0,260.0,0.0,2828.0,1747.0,0.0,0.13391666666666666,0.05570833333333333,0.9245833333333332,1941.0,0.9999999999915583,23.87303731197136,5.620370370367479,0.8660484286445822,6,0.21,0.8,0.019,0.032,0.22
24112122,2024-11-20,C20MMNC,124.23,8.98,10890.0,2232.0,686.0,3199.0,1765.0,318.0,0.0,6188.0,1065.0,0.0,0.13391666666666666,0.05570833333333333,0.9245833333333332,2083.0,0.9325876435633017,49.810834741609824,4.87903225806233,0.8473355736913839,42,0.18,0.77,0.016,0.026,0.17
24212127,2024-11-20,S.TOWER6VAN,112.4,8.0,11025.0,2832.0,666.0,705.0,2514.0,94.0,570.0,6664.0,1141.0,422.0,0.13391666666666666,0.05570833333333333,0.9245833333333332,3178.0,0.9335548172679937,59.28825622723053,3.8930084745748967,0.7910635619884232,67,0.18,1.36,0.039,0.03,0.18
24212121,2024-11-20,SAILTOWER6VA,124.82,8.1,10587.0,2190.0,687.0,2044.0,1802.0,0.0,888.0,6335.0,1128.0,0.0,0.13391666666666666,0.05570833333333333,0.9245833333333332,2690.0,0.9390610893700042,50.75308444118929,4.834246575340258,0.6698884758361822,68,0.18,1.28,0.03,0.014,0.26
24212118,2024-11-20,2062BK1,129.11,8.22,11055.0,2586.0,674.0,1251.0,1370.0,206.0,199.0,6665.0,1118.0,0.0,0.13391666666666666,0.05570833333333333,0.9245833333333332,1775.0,0.940144178249908,51.6226473545688,4.274941995357976,0.7718309859150582,6,0.18,0.77,0.023,0.033,0.2
24212115,2024-11-20,SAILTOWER6VA,127.13,0.0,7902.0,3009.0,809.0,1873.0,1890.0,0.0,884.0,6676.0,1244.0,313.0,0.13391666666666666,0.05570833333333333,0.9245833333333332,2774.0,0.999999999992134,52.51317548924319,2.626121635093843,0.6813266041814415,68,0.168,1.367,0.021,0.017,0.266
24212112,2024-11-20,S.TOWER6VAN,125.34,8.2,14397.0,1488.0,814.0,3190.0,2538.0,101.0,577.0,6750.0,1520.0,0.0,0.13391666666666666,0.05570833333333333,0.9245833333333332,3216.0,0.9385951774678855,53.85351842944109,9.675403225799949,0.7891791044773665,67,0.18,1.37,0.022,0.026,0.18
24212109,2024-11-20,S.TOWER6VAN,125.86,0.0,11025.0,2250.0,660.0,1833.0,2460.0,88.0,584.0,6607.0,1192.0,0.0,0.13391666666666666,0.05570833333333333,0.9245833333333332,3132.0,0.9999999999920547,52.494835531125894,4.8999999999978225,0.7854406130265692,67,0.17,1.37,0.033,0.03,0.22
24212107,2024-11-20,S.TOWER6VAN,125.6,8.26,10623.0,2091.0,811.0,2027.0,2569.0,128.0,638.0,6317.0,1095.0,0.0,0.13391666666666666,0.05570833333333333,0.9245833333333332,3335.0,0.9382937397210648,50.29458598686071,5.080344332852664,0.7703148425784797,67,0.2,1.39,0.04,0.039,0.23
24212106,2024-11-20,2062BK1,126.46,8.02,11871.0,1041.0,811.0,1034.0,1714.0,273.0,0.0,6332.0,1083.0,0.0,0.13391666666666666,0.05570833333333333,0.9245833333333332,1987.0,0.940362879231556,50.0711687486156,11.40345821324553,0.8626069451429982,6,0.2,0.8,0.032,0.03,0.22
24112148,2024-11-20,2062BK1,124.75,8.26,9966.0,2631.0,897.0,2278.0,1709.0,297.0,0.0,6109.0,1071.0,0.0,0.13391666666666666,0.05570833333333333,0.9245833333333332,2006.0,0.9378994060526435,48.969939879366976,3.787913340933566,0.8519441674970828,6,0.2,0.78,0.022,0.037,0.19
24212105,2024-11-20,S.TOWER6VAN,124.68,8.1,11343.0,1710.0,809.0,2290.0,2427.0,71.0,537.0,6071.0,1086.0,0.0,0.13391666666666666,0.05570833333333333,0.9245833333333332,3035.0,0.9389968368659514,48.69265319178142,6.633333333329454,0.7996705107081385,67,0.174,1.303,0.029,0.03,0.222
24212101,2024-11-20,S.TOWER6VAN,125.16,8.0,11241.0,1122.0,704.0,1814.0,2487.0,91.0,530.0,6465.0,1230.0,0.0,0.13391666666666666,0.05570833333333333,0.9245833333333332,3108.0,0.9399218984609499,51.653883029309256,10.018716577531178,0.8001930501927927,67,0.17,1.37,0.023,0.03,0.19
24212097,2024-11-20,2062BK1,123.82,8.45,11166.0,0.0,718.0,2047.0,1715.0,273.0,0.0,6270.0,1083.0,0.0,0.13391666666666666,0.05570833333333333,0.9245833333333332,1988.0,0.9361155212751486,50.638022936111796,11166000000000.0,0.8626760563375943,6,0.21,0.73,0.02,0.039,0.18
24212095,2024-11-20,S.TOWER6VAN,122.78,8.88,11559.0,1113.0,701.0,2368.0,2352.0,94.0,422.0,5984.0,1056.0,0.0,0.13391666666666666,0.05570833333333333,0.9245833333333332,2868.0,0.9325535470079558,48.73757940993046,10.385444743925978,0.8200836820080822,67,0.19,1.33,0.028,0.03,0.22
24212138,2024-11-20,C20HMNA,128.51,8.25,10707.0,1671.0,888.0,1842.0,1897.0,182.0,445.0,6562.0,1564.0,0.0,0.13391666666666666,0.05570833333333333,0.9245833333333332,2524.0,0.9396753436608682,51.062174149474274,6.407540394969235,0.7515847860535849,34,0.19,1.04,0.023,0.035,0.23
24112086,2024-11-20,S.TOWER6VAN,123.78,8.25,10956.0,4452.0,694.0,1217.0,2514.0,98.0,466.0,6429.0,1051.0,295.0,0.13391666666666666,0.05570833333333333,0.9245833333333332,3078.0,0.9375142013107816,51.93892389681742,2.4609164420479646,0.8167641325533409,67,0.182,1.37,0.031,0.026,0.208
24112110,2024-11-20,1786500D,122.09,9.08,11493.0,2190.0,2203.0,2561.0,1762.0,351.0,0.0,6258.0,1602.0,0.0,0.13391666666666666,0.05570833333333333,0.9245833333333332,2113.0,0.9307768544565771,51.25726922719913,5.2479452054770555,0.8338854708940682,2,0.18,0.82,0.026,0.031,0.171
24112113,2024-11-20,2062BK1,123.68,7.96,10593.0,2169.0,514.0,2601.0,1760.0,301.0,0.0,6380.0,1396.0,0.0,0.13391666666666666,0.05570833333333333,0.9245833333333332,2061.0,0.9395320571183566,51.58473479906545,4.88381742738364,0.8539543910718806,6,0.2,0.79,0.024,0.035,0.2
24112119,2024-11-20,1786500D,123.6,8.26,10407.0,2193.0,707.0,2514.0,1773.0,305.0,0.0,6336.0,1584.0,0.0,0.13391666666666666,0.05570833333333333,0.9245833333333332,2078.0,0.9373578037241215,51.26213592191536,4.745554035565552,0.853224254090061,2,0.19,0.83,0.025,0.033,0.193
24212103,2024-11-20,2062BK1,125.76,0.0,10050.0,0.0,709.0,1298.0,1768.0,287.0,0.0,6233.0,1082.0,0.0,0.13391666666666666,0.05570833333333333,0.9245833333333332,2055.0,0.9999999999920484,49.56265903268477,10050000000000.0,0.8603406326029877,6,0.19,0.73,0.022,0.033,0.17
24312178,2024-11-21,2062BK1,131.88,0.0,9858.0,3042.0,905.0,4152.0,1843.0,277.0,0.0,6250.0,1199.0,0.0,0.1445625,0.05,0.86775,2120.0,0.9999999999924174,47.391568091845684,3.2406311637070213,0.8693396226410993,6,0.19,0.85,0.042,0.036,0.2
24312143,2024-11-21,2062BK1,122.31,8.14,9153.0,3003.0,847.0,1014.0,1698.0,288.0,0.0,3750.0,1058.0,0.0,0.1445625,0.05,0.86775,1986.0,0.9376006132545989,30.659798871468727,3.047952047951033,0.8549848942593883,6,0.2,0.76,0.027,0.04,0.22
24312170,2024-11-21,C20MMNC,123.22,8.26,9183.0,2277.0,887.0,1540.0,1794.0,281.0,0.0,6492.0,1719.0,0.0,0.1445625,0.05,0.86775,2075.0,0.937176756914077,52.686252231352974,4.032938076414566,0.8645783132525954,42,0.19,0.78,0.023,0.035,0.18
24312188,2024-11-21,1786500D,128.39,6.63,9129.0,2055.0,1011.0,2244.0,1837.0,316.0,0.0,5598.0,1139.0,0.0,0.1445625,0.05,0.86775,2153.0,0.9508961635242862,43.60152659830516,4.442335766421196,0.853228053877913,2,0.175,0.747,0.029,0.038,0.212
24112199,2024-11-21,2062BK1,123.87,8.12,12618.0,3201.0,910.0,4814.0,1613.0,335.0,0.0,6529.0,1240.0,0.0,0.1445625,0.05,0.86775,1948.0,0.938480187885912,52.70848470127788,3.9418931583867725,0.8280287474328398,6,0.19,0.79,0.035,0.021,0.21
24212190,2024-11-21,1786500D,122.29,8.14,8853.0,1653.0,809.0,465.0,1718.0,263.0,0.0,6313.0,1127.0,0.0,0.1445625,0.05,0.86775,1981.0,0.9375910449977951,51.62319077560206,5.355716878399664,0.8672387682984012,2,0.21,0.68,0.024,0.034,0.195
24212186,2024-11-21,1786500D,126.38,0.0,8361.0,1668.0,825.0,708.0,1573.0,243.0,0.0,6382.0,1177.0,0.0,0.1445625,0.05,0.86775,1816.0,0.9999999999920873,50.49849659716333,5.012589928054549,0.8661894273122983,2,0.18,0.78,0.019,0.038,0.192
24212187,2024-11-21,2062BK1,124.34,8.12,8268.0,1659.0,811.0,244.0,1691.0,250.0,0.0,6403.0,1120.0,0.0,0.1445625,0.05,0.86775,1941.0,0.9386984750042375,51.49589834283822,4.983725135620865,0.8712004121582323,6,0.21,0.89,0.039,0.039,0.2
24212177,2024-11-21,2062BK1,122.93,8.24,8718.0,3288.0,905.0,2073.0,1711.0,243.0,0.0,6104.0,1081.0,0.0,0.1445625,0.05,0.86775,1954.0,0.9371807577880829,49.65427479012727,2.651459854013792,0.8756397134079449,6,0.199,0.77,0.024,0.028,0.199
24212194,2024-11-21,2062BK1,128.4,7.56,9438.0,1662.0,809.0,1197.0,1738.0,270.0,0.0,6758.0,1252.0,0.0,0.1445625,0.05,0.86775,2008.0,0.9443954104078818,52.632398753484175,5.678700361007413,0.8655378486051466,6,0.22,0.76,0.025,0.029,0.22
24212196,2024-11-21,1786500D,127.49,7.97,10485.0,1902.0,1007.0,2952.0,1893.0,287.0,0.0,6455.0,1176.0,0.0,0.1445625,0.05,0.86775,2180.0,0.941163443075881,50.63142207192226,5.51261829652707,0.8683486238528126,2,0.19,0.78,0.033,0.036,0.228
24212198,2024-11-21,1786500D,122.44,7.98,9477.0,2994.0,905.0,2571.0,1762.0,246.0,0.0,6299.0,1037.0,0.0,0.1445625,0.05,0.86775,2008.0,0.9388130654735563,51.445606010687314,3.165330661321588,0.8774900398402005,2,0.22,0.77,0.031,0.032,0.21
24212200,2024-11-21,2062BK1,104.53,0.0,8067.0,0.0,707.0,0.0,1644.0,307.0,0.0,2706.0,570.0,418.0,0.1445625,0.05,0.86775,1951.0,0.9999999999904333,25.88730507963372,8066999999999.999,0.8426447975392913,6,0.22,0.79,0.019,0.018,0.23
24212173,2024-11-21,2062BK1,119.73,8.2,9234.0,2019.0,924.0,1083.0,1694.0,246.0,0.0,6463.0,1123.0,0.0,0.1445625,0.05,0.86775,1940.0,0.9359024466431962,53.979787855558506,4.573551262999221,0.8731958762882097,6,0.19,0.79,0.025,0.034,0.2
24212166,2024-11-21,C20MMNC,120.85,0.0,9534.0,2487.0,888.0,0.0,1698.0,253.0,0.0,6702.0,2843.0,0.0,0.1445625,0.05,0.86775,1951.0,0.9999999999917253,55.4571783197728,3.8335343787680607,0.8703229113270783,42,0.202,0.801,0.022,0.027,0.238
24212163,2024-11-21,2062BK1,122.59,8.66,10446.0,2004.0,1125.0,567.0,1694.0,253.0,0.0,6402.0,1198.0,0.0,0.1445625,0.05,0.86775,1947.0,0.9340190476119313,52.222856676301305,5.2125748502968,0.8700564971746944,6,0.18,0.78,0.021,0.042,0.21
24212160,2024-11-21,2062BK1,116.71,8.54,9408.0,2001.0,910.0,2373.0,1677.0,253.0,0.0,6405.0,1193.0,0.0,0.1445625,0.05,0.86775,1930.0,0.9318163672580293,54.87961614210539,4.701649175409944,0.8689119170979954,6,0.19,0.76,0.02,0.038,0.16
24212156,2024-11-21,1786500D,121.61,7.23,9012.0,1986.0,902.0,1301.0,1708.0,257.0,0.0,6406.0,2369.0,0.0,0.1445625,0.05,0.86775,1965.0,0.9438838869842915,52.67658909585826,4.537764350450887,0.8692111959283109,2,0.21,0.78,0.018,0.027,0.181
24212183,2024-11-21,1786500D,126.06,7.94,8631.0,1119.0,803.0,1916.0,1718.0,273.0,0.0,6390.0,1180.0,0.0,0.1445625,0.05,0.86775,1991.0,0.940746268649696,50.69014754838418,7.713136729215627,0.8628829733797776,2,0.196,0.785,0.025,0.038,0.244
24212153,2024-11-21,C20MMNC,128.71,8.72,10008.0,2025.0,921.0,1965.0,1708.0,253.0,0.0,6507.0,1166.0,0.0,0.1445625,0.05,0.86775,1961.0,0.9365495161104814,50.55551239180674,4.942222222219781,0.8709841917384645,42,0.2,0.71,0.02,0.04,0.18
24111715,2024-11-21,2062BK1,124.64,8.26,10989.0,1485.0,1582.0,2566.0,2954.0,556.0,0.0,4207.0,2404.0,0.0,0.1445625,0.05,0.86775,3510.0,0.9378480060125068,33.753209242347936,7.399999999995017,0.8415954415952018,6,0.18,0.78,0.023,0.035,0.22
24112159,2024-11-21,C20MMNC,123.25,7.53,8985.0,2679.0,912.0,3062.0,1729.0,301.0,0.0,6203.0,1228.0,0.0,0.1445625,0.05,0.86775,2030.0,0.9424223887372503,50.32860040527117,3.353863381857651,0.851724137930615,42,0.19,0.82,0.023,0.04,0.19
24112162,2024-11-21,2062BK1,131.7,8.24,8970.0,2331.0,887.0,2549.0,1732.0,304.0,0.0,6359.0,978.0,0.0,0.1445625,0.05,0.86775,2036.0,0.9411176218312054,48.28397873919299,3.848133848132197,0.850687622789366,6,0.2,0.76,0.027,0.04,0.17
24112171,2024-11-21,1786500D,123.75,8.1,8502.0,2397.0,907.0,2064.0,1729.0,305.0,0.0,6562.0,1317.0,0.0,0.1445625,0.05,0.86775,2034.0,0.9385665528939056,53.02626262583413,3.5469336670823752,0.8500491642080383,2,0.19,0.8,0.029,0.037,0.192
24112181,2024-11-21,2062BK1,131.18,0.0,12312.0,2541.0,0.0,3087.0,1709.0,0.0,0.0,2062.0,1695.0,0.0,0.1445625,0.05,0.86775,1709.0,0.999999999992377,15.718859582133566,4.845336481698212,0.9999999999994149,6,0.18,0.84,0.029,0.041,0.22
24112184,2024-11-21,2062BK1,121.3,6.71,9573.0,3249.0,807.0,1665.0,1713.0,295.0,0.0,314.0,70.0,0.0,0.1445625,0.05,0.86775,2008.0,0.9475822201316494,2.588623248123754,2.9464450600175605,0.8530876494019656,6,0.198,0.844,0.021,0.041,0.23
24112192,2024-11-21,1786500D,121.96,7.43,9969.0,1989.0,784.0,2283.0,1713.0,294.0,0.0,3611.0,1567.0,0.0,0.1445625,0.05,0.86775,2007.0,0.9425767060751019,29.608068218845457,5.012066365005022,0.8535127055302175,2,0.19,0.78,0.023,0.032,0.25
24112195,2024-11-21,2062BK1,126.41,8.14,10272.0,993.0,797.0,2205.0,1713.0,301.0,0.0,6504.0,1530.0,0.0,0.1445625,0.05,0.86775,2014.0,0.9395020438428874,51.451625662119675,10.344410876122513,0.8505461767622391,6,0.2,0.8,0.033,0.031,0.26
24112197,2024-11-21,1786500D,121.15,8.26,10287.0,1968.0,789.0,2016.0,1717.0,298.0,0.0,3379.0,1365.0,0.0,0.1445625,0.05,0.86775,2015.0,0.9361718568817236,27.891044159901845,5.227134146338807,0.8521091811410163,2,0.21,0.77,0.037,0.03,0.161
24112201,2024-11-21,1786500D,122.72,8.26,11751.0,2988.0,787.0,2475.0,1703.0,321.0,0.0,3433.0,563.0,0.0,0.1445625,0.05,0.86775,2024.0,0.9369369369297837,27.97425032571729,3.932730923693463,0.8414031620549203,2,0.18,0.79,0.02,0.024,0.212
24212180,2024-11-21,1786500D,128.63,0.0,8319.0,1317.0,806.0,1303.0,1731.0,253.0,0.0,6302.0,1316.0,0.0,0.1445625,0.05,0.86775,1984.0,0.9999999999922259,48.99323641414139,6.316628701589737,0.8724798387092376,2,0.2,0.874,0.028,0.038,0.248
24312191,2024-11-22,2062BK1,122.41,8.12,9744.0,1836.0,1005.0,2986.0,1933.0,312.0,0.0,6550.0,1127.0,0.0,0.15159375,0.03859375,0.982375,2245.0,0.9377920784422141,53.50870026914869,5.30718954248077,0.8610244988860307,6,0.19,0.8,0.037,0.022,0.21
24312209,2024-11-22,2062BK1,125.51,7.43,11997.0,2703.0,797.0,2525.0,1799.0,281.0,0.0,4207.0,743.0,0.0,0.15159375,0.03859375,0.982375,2080.0,0.94411012486126,33.51924149443455,4.43840177580302,0.8649038461534303,6,0.186,0.78,0.026,0.025,0.172
24212099,2024-11-22,2062BK1,125.62,8.54,11283.0,1101.0,701.0,2054.0,1731.0,267.0,0.0,6438.0,1113.0,216.0,0.15159375,0.03859375,0.982375,1998.0,0.9363446630818699,51.24980098669599,10.247956403260448,0.8663663663659328,6,0.192,0.735,0.017,0.027,0.175
24312223,2024-11-22,2062BK1,125.6,0.0,10788.0,2010.0,710.0,2904.0,1807.0,291.0,0.0,4801.0,975.0,2192.0,0.15159375,0.03859375,0.982375,2098.0,0.9999999999920381,38.224522292689294,5.367164179101807,0.8612964728308573,6,0.22,0.81,0.019,0.034,0.23
24212202,2024-11-22,1786500D,133.1,7.54,12654.0,1554.0,798.0,2037.0,1694.0,223.0,0.0,6618.0,1142.0,0.0,0.15159375,0.03859375,0.982375,1917.0,0.9463879408351368,49.72201352329285,8.142857142851902,0.8836724047987043,2,0.192,0.741,0.039,0.027,0.16
24212253,2024-11-22,S.TOWER6VAN,122.76,9.56,9921.0,2220.0,762.0,2714.0,2477.0,98.0,591.0,5317.0,1910.0,0.0,0.15159375,0.03859375,0.982375,3166.0,0.9277509068853709,43.31215379567194,4.468918918916906,0.7823752368917302,67,0.19,1.32,0.023,0.022,0.23
24212250,2024-11-22,C20HMNA,118.29,9.87,9933.0,2007.0,720.0,1736.0,2079.0,111.0,493.0,6672.0,1775.0,0.0,0.15159375,0.03859375,0.982375,2683.0,0.9229868913785662,56.403753486715665,4.949177877426533,0.7748788669397038,34,0.18,1.06,0.025,0.022,0.22
24212247,2024-11-22,C20HMNA,120.53,9.69,9978.0,2112.0,718.0,1909.0,2012.0,145.0,489.0,6667.0,1255.0,0.0,0.15159375,0.03859375,0.982375,2646.0,0.9255874673558165,55.31402970168992,4.724431818179581,0.7603930461070445,34,0.19,1.03,0.032,0.027,0.21
24212244,2024-11-22,1786500D,120.41,9.86,10458.0,2010.0,712.0,2287.0,1714.0,250.0,0.0,6082.0,1109.0,0.0,0.15159375,0.03859375,0.982375,1964.0,0.9243110462813826,50.51075492026816,5.202985074624277,0.8727087576370302,2,0.2,0.74,0.022,0.024,0.193
24212242,2024-11-22,2062BK1,124.24,10.45,10521.0,1608.0,564.0,1527.0,1907.0,277.0,385.0,5801.0,1074.0,0.0,0.15159375,0.03859375,0.982375,2569.0,0.9224144331359239,46.691886670583614,6.542910447757125,0.7423121837287885,6,0.21,0.84,0.028,0.032,0.2
24212239,2024-11-22,1786500D,120.69,10.21,10749.0,1704.0,896.0,2579.0,1860.0,277.0,0.0,6563.0,1134.0,0.0,0.15159375,0.03859375,0.982375,2137.0,0.9220015278768373,54.37898748815661,6.308098591545594,0.870379036031413,2,0.21,0.73,0.028,0.022,0.188
24212236,2024-11-22,1786500D,112.36,10.0,10386.0,2241.0,715.0,1884.0,1708.0,246.0,0.0,5753.0,1119.0,0.0,0.15159375,0.03859375,0.982375,1954.0,0.9182739457263952,51.20149519356353,4.634538152608374,0.8741044012278024,2,0.21,0.68,0.033,0.023,0.211
24212230,2024-11-22,C20MMNC,121.08,10.0,11151.0,1116.0,786.0,2161.0,1978.0,277.0,0.0,6360.0,1224.0,0.0,0.15159375,0.03859375,0.982375,2255.0,0.9237107110091266,52.52725470719749,9.991935483862015,0.8771618625273272,42,0.19,0.93,0.024,0.02,0.24
24212227,2024-11-22,S.TOWER6VAN,117.25,10.0,12390.0,1488.0,611.0,1811.0,2356.0,111.0,530.0,6426.0,1123.0,190.0,0.15159375,0.03859375,0.982375,2997.0,0.9214145383031715,54.8059701487863,8.32661290322021,0.7861194527858572,67,0.19,1.318,0.023,0.024,0.242
24212224,2024-11-22,S.TOWER6VAN,128.04,0.0,11199.0,2844.0,616.0,2022.0,2180.0,88.0,537.0,6662.0,1187.0,0.0,0.15159375,0.03859375,0.982375,2805.0,0.99999999999219,52.030615432270935,3.9377637130787844,0.7771836007127354,67,0.18,1.27,0.032,0.026,0.23
24212221,2024-11-22,1786500D,124.68,0.0,10953.0,2649.0,811.0,2256.0,1704.0,300.0,0.0,6424.0,1047.0,0.0,0.15159375,0.03859375,0.982375,2004.0,0.9999999999919794,51.523901186625565,4.134767836918032,0.8502994011971805,2,0.18,0.67,0.018,0.03,0.192
24212218,2024-11-22,1786500D,126.68,8.0,10914.0,3207.0,811.0,2604.0,1718.0,304.0,0.0,6525.0,1055.0,0.0,0.15159375,0.03859375,0.982375,2022.0,0.9405999405929567,51.50773602737995,3.403180542562082,0.8496538081103612,2,0.19,0.82,0.029,0.033,0.211
24212215,2024-11-22,2062BK1,126.12,0.0,11064.0,1860.0,811.0,2609.0,1718.0,297.0,0.0,6544.0,1155.0,0.0,0.15159375,0.03859375,0.982375,2015.0,0.999999999992071,51.8870916583263,5.948387096770995,0.8526054590566489,6,0.182,0.746,0.025,0.028,0.179
24212212,2024-11-22,2062BK1,127.1,7.54,11514.0,3009.0,795.0,3813.0,1677.0,250.0,0.0,6554.0,1136.0,0.0,0.15159375,0.03859375,0.982375,1927.0,0.9439988116388593,51.5656963017186,3.8265204386826763,0.8702646600929579,6,0.19,0.73,0.023,0.025,0.22
24212208,2024-11-22,1786500D,127.4,8.22,10977.0,2556.0,803.0,3831.0,1731.0,253.0,0.0,6720.0,1280.0,0.0,0.15159375,0.03859375,0.982375,1984.0,0.939389470572634,52.74725274683871,4.294600938965456,0.8724798387092376,2,0.2,0.72,0.026,0.025,0.222
24212206,2024-11-22,R34,117.9,8.2,11547.0,2307.0,921.0,2036.0,1154.0,246.0,0.0,6109.0,1270.0,0.0,0.15159375,0.03859375,0.982375,1400.0,0.9349722442431802,51.81509753984889,5.005201560465971,0.8242857142851255,66,0.62,0.75,0.025,0.018,0.22
24212205,2024-11-22,2062BK1,128.04,8.21,9969.0,3000.0,803.0,3220.0,1711.0,253.0,0.0,6375.0,1922.0,0.0,0.15159375,0.03859375,0.982375,1964.0,0.9397431192591579,49.789128396986975,3.3229999999988924,0.8711812627286807,6,0.2,0.77,0.025,0.019,0.21
24312214,2024-11-22,1786500D,123.41,8.5,11904.0,2703.0,798.0,1785.0,1803.0,285.0,0.0,423.0,87.0,6393.0,0.15159375,0.03859375,0.982375,2088.0,0.9355621256846672,3.4275990600159827,4.403995560486717,0.8635057471260232,2,0.17,0.76,0.024,0.03,0.19
24312217,2024-11-22,1786500D,122.96,8.0,11262.0,2499.0,753.0,2328.0,1826.0,281.0,0.0,6657.0,2063.0,0.0,0.15159375,0.03859375,0.982375,2107.0,0.9389126450752986,54.13955757926041,4.506602641054619,0.8666350261030533,2,0.18,0.78,0.026,0.028,0.206
24312211,2024-11-22,1786500D,124.09,8.1,12249.0,2976.0,798.0,2132.0,1788.0,285.0,0.0,6477.0,1597.0,0.0,0.15159375,0.03859375,0.982375,2073.0,0.9387245631217285,52.19598678336533,4.115927419353456,0.8625180897246201,2,0.21,0.73,0.025,0.026,0.177
24312226,2024-11-22,C20HMNA,124.9,10.52,11364.0,2865.0,690.0,3301.0,2023.0,108.0,305.0,6489.0,1204.0,0.0,0.15159375,0.03859375,0.982375,2436.0,0.9223157583745214,51.95356284986426,3.966492146595474,0.8304597701146016,34,0.19,1.02,0.032,0.028,0.2
24112213,2024-11-22,C20MMNC,121.86,8.1,11499.0,2388.0,798.0,3252.0,1744.0,301.0,0.0,6000.0,996.0,0.0,0.15159375,0.03859375,0.982375,2045.0,0.9376731301866907,49.23682914779881,4.815326633163813,0.8528117359409033,42,0.184,0.796,0.022,0.026,0.19
24112216,2024-11-22,S.TOWER6VAN,127.86,0.0,12573.0,2760.0,717.0,3370.0,2515.0,102.0,524.0,6361.0,1215.0,0.0,0.15159375,0.03859375,0.982375,3141.0,0.9999999999921789,49.74972626271117,4.555434782607045,0.8007004138806747,67,0.17,1.31,0.027,0.031,0.22
24112219,2024-11-22,2062BK1,124.14,8.0,12429.0,2766.0,596.0,2707.0,1708.0,318.0,0.0,6308.0,1032.0,0.0,0.15159375,0.03859375,0.982375,2026.0,0.9394581504393867,50.8135975507426,4.493492407807486,0.8430404738396629,6,0.2,0.79,0.02,0.028,0.22
24112222,2024-11-22,1786500D,125.76,8.0,11436.0,2175.0,601.0,0.0,1803.0,257.0,412.0,6024.0,960.0,0.0,0.15159375,0.03859375,0.982375,2472.0,0.9401913875527799,47.90076335839773,5.257931034480341,0.7293689320385399,2,0.2,0.99,0.028,0.037,0.189
24112225,2024-11-22,2062BK1,124.3,8.0,12648.0,2214.0,594.0,2218.0,1712.0,270.0,206.0,6498.0,1553.0,0.0,0.15159375,0.03859375,0.982375,2188.0,0.9395313680956952,52.276749798453125,5.712737127368693,0.7824497257766077,6,0.2,0.81,0.024,0.025,0.21
24112228,2024-11-22,2062BK1,122.91,0.0,11931.0,2286.0,607.0,2220.0,1709.0,271.0,211.0,6238.0,1149.0,229.0,0.15159375,0.03859375,0.982375,2191.0,0.999999999991864,50.7525831905398,5.219160104984594,0.7800091282515837,6,0.199,0.854,0.028,0.024,0.209
24112231,2024-11-22,C20MMNC,125.51,10.53,11979.0,2097.0,602.0,1460.0,1761.0,261.0,363.0,3304.0,1038.0,0.0,0.15159375,0.03859375,0.982375,2385.0,0.9225962952005103,26.32459564953928,5.712446351928606,0.7383647798739043,42,0.18,0.92,0.025,0.023,0.22
24312220,2024-11-22,S.TOWER6VAN,114.41,0.0,10743.0,2007.0,748.0,2609.0,2518.0,111.0,400.0,6660.0,1856.0,0.0,0.15159375,0.03859375,0.982375,3029.0,0.9999999999912594,58.21169478141586,5.3527653213725195,0.8312974579066256,67,0.18,1.35,0.032,0.032,0.23
24112260,2024-11-22,1786500D,129.68,0.0,9975.0,3201.0,820.0,3592.0,1556.0,247.0,0.0,6588.0,1286.0,0.0,0.15159375,0.03859375,0.982375,1803.0,0.9999999999922888,50.801974089676115,3.116213683223019,0.8630061009423944,2,0.17,0.75,0.02,0.025,0.223
24112257,2024-11-22,2062BK1,123.95,10.2,11397.0,3984.0,784.0,2800.0,1710.0,299.0,0.0,6162.0,1344.0,0.0,0.15159375,0.03859375,0.982375,2009.0,0.9239657100192027,49.713594190805054,2.8606927710836194,0.8511697361867341,6,0.19,0.73,0.023,0.029,0.18
24112254,2024-11-22,1786500D,122.78,10.32,10377.0,2736.0,794.0,2204.0,1713.0,275.0,0.0,6625.0,1249.0,0.0,0.15159375,0.03859375,0.982375,1988.0,0.9224643125400267,53.9582993968565,3.7927631578933507,0.8616700201202909,2,0.2,0.76,0.024,0.028,0.19
24112251,2024-11-22,S.TOWER6VAN,124.66,9.62,10260.0,1533.0,825.0,999.0,2339.0,156.0,522.0,3508.0,1264.0,0.0,0.15159375,0.03859375,0.982375,3017.0,0.9283586535528123,28.14054227476223,6.692759295494656,0.7752734504472074,67,0.19,1.29,0.031,0.022,0.21
24112248,2024-11-22,1786500D,112.83,10.38,9750.0,1491.0,795.0,1496.0,1713.0,245.0,0.0,5706.0,1065.0,0.0,0.15159375,0.03859375,0.982375,1958.0,0.9157535914218347,50.57165647389372,6.539235412470464,0.8748723186920966,2,0.19,0.76,0.028,0.026,0.214
24112243,2024-11-22,1786500D,123.94,10.18,9465.0,2502.0,702.0,1995.0,1715.0,254.0,0.0,1371.0,1782.0,0.0,0.15159375,0.03859375,0.982375,1969.0,0.9240978228383232,11.061804098668212,3.7829736211016054,0.8710005078715739,2,0.188,0.755,0.04,0.028,0.181
24112241,2024-11-22,C20HMNA,122.05,10.14,10521.0,2493.0,786.0,2572.0,2005.0,142.0,510.0,6101.0,1075.0,0.0,0.15159375,0.03859375,0.982375,2657.0,0.9232922308728098,49.987709954526935,4.2202166064965025,0.7546104629278304,34,0.188,1.043,0.034,0.029,0.177
24112210,2024-11-22,C20MMNC,125.7,8.26,12306.0,2364.0,794.0,3484.0,1715.0,297.0,0.0,6223.0,1062.0,0.0,0.15159375,0.03859375,0.982375,2012.0,0.938339802919242,49.50676213166661,5.205583756342976,0.8523856858842682,42,0.183,0.763,0.035,0.024,0.169
24112207,2024-11-22,2062BK1,127.7,8.1,11475.0,2592.0,802.0,3309.0,1732.0,302.0,0.0,6210.0,1047.0,0.0,0.15159375,0.03859375,0.982375,2034.0,0.9403534609650931,48.62960062608747,4.427083333331625,0.851524090461725,6,0.22,0.78,0.029,0.029,0.2
24112204,2024-11-22,2062BK1,125.91,7.53,12390.0,2943.0,789.0,2379.0,1732.0,298.0,0.0,3555.0,975.0,0.0,0.15159375,0.03859375,0.982375,2030.0,0.943570143877821,28.234453180619216,4.209989806318651,0.8532019704429294,6,0.19,0.75,0.033,0.028,0.2
24112203,2024-11-22,2062BK1,124.29,8.26,10947.0,2979.0,807.0,1870.0,1732.0,321.0,0.0,3762.0,602.0,0.0,0.15159375,0.03859375,0.982375,2053.0,0.9376838928635407,30.267921795556617,3.6747230614287765,0.8436434486113767,6,0.19,0.77,0.025,0.026,0.21
24312229,2024-11-22,1786500D,115.19,10.0,10689.0,1998.0,697.0,2521.0,1613.0,286.0,0.0,6175.0,1248.0,0.0,0.15159375,0.03859375,0.982375,1899.0,0.9201214154411684,53.60708394779402,5.349849849847172,0.84939441811435,2,0.16,0.78,0.02,0.022,0.19
24312232,2024-11-22,2062BK1,125.01,13.71,11190.0,2502.0,699.0,2199.0,1750.0,292.0,0.0,6594.0,1356.0,372.0,0.15159375,0.03859375,0.982375,2042.0,0.9011678200627079,52.74778017716384,4.472422062348333,0.8570029382953688,6,0.19,0.81,0.022,0.021,0.2
24312235,2024-11-22,C20MMNC,122.61,10.0,10428.0,2259.0,895.0,2929.0,1895.0,208.0,296.0,6627.0,1045.0,179.0,0.15159375,0.03859375,0.982375,2399.0,0.9245909056562507,54.04942500567613,4.616201859227704,0.7899124635261401,42,0.18,0.82,0.019,0.025,0.21
24312238,2024-11-22,C20HMNA,117.66,9.88,9654.0,2283.0,886.0,2046.0,1888.0,258.0,437.0,6063.0,972.0,0.0,0.15159375,0.03859375,0.982375,2583.0,0.9225341069396069,51.529831718073005,4.228646517737964,0.7309330236156675,34,0.2,1.04,0.036,0.03,0.22
24312240,2024-11-22,C20HMNA,123.6,10.23,11004.0,1680.0,781.0,1987.0,2015.0,213.0,403.0,5344.0,954.0,0.0,0.15159375,0.03859375,0.982375,2631.0,0.923559739961716,43.23624595434275,6.549999999996102,0.7658684910677439,34,0.18,1.03,0.04,0.027,0.21
24312246,2024-11-22,2062BK1,123.4,9.75,11724.0,1116.0,776.0,2763.0,1844.0,294.0,0.0,451.0,92.0,0.0,0.15159375,0.03859375,0.982375,2138.0,0.9267743146757284,3.654781199322084,10.505376344076609,0.8624883068284086,6,0.21,0.8,0.027,0.026,0.19
24112237,2024-11-22,2062BK1,120.15,10.0,10575.0,2460.0,724.0,1969.0,1679.0,248.0,0.0,6208.0,1124.0,0.0,0.15159375,0.03859375,0.982375,1927.0,0.9231655781719312,51.66874739865444,4.29878048780313,0.87130254281221,6,0.18,0.75,0.025,0.025,0.2
24312249,2024-11-22,2062BK1,123.36,9.96,11292.0,1863.0,776.0,2822.0,1836.0,298.0,0.0,5127.0,838.0,0.0,0.15159375,0.03859375,0.982375,2134.0,0.925292529245985,41.561284046355695,6.061191626405765,0.860356138706251,6,0.21,0.85,0.027,0.033,0.2
24312255,2024-11-22,1786500D,122.09,10.0,10962.0,2004.0,740.0,2172.0,1759.0,285.0,0.0,6741.0,1827.0,0.0,0.15159375,0.03859375,0.982375,2044.0,0.9242940419341034,55.21336718768766,5.470059880236791,0.8605675146766827,2,0.19,0.75,0.02,0.022,0.18
24312258,2024-11-22,S.TOWER6VAN,126.7,9.89,11256.0,2046.0,759.0,1588.0,2267.0,108.0,481.0,5317.0,1232.0,0.0,0.15159375,0.03859375,0.982375,2856.0,0.927593528069935,41.96527229643279,5.501466275657135,0.7937675070025232,67,0.18,1.29,0.028,0.024,0.21
24312252,2024-11-22,2062BK1,116.79,10.21,9585.0,1665.0,558.0,1794.0,1857.0,291.0,0.0,6282.0,1011.0,0.0,0.15159375,0.03859375,0.982375,2148.0,0.9196062992053574,53.78885178479502,5.756756756753299,0.864525139664402,6,0.21,0.8,0.022,0.027,0.23
24112234,2024-11-22,1786500D,127.54,10.53,10548.0,2046.0,699.0,2185.0,1755.0,284.0,0.0,6500.0,1158.0,0.0,0.15159375,0.03859375,0.982375,2039.0,0.9237343376481226,50.96440332404763,5.155425219938829,0.860716037272751,2,0.21,0.8,0.028,0.026,0.216
24212270,2024-11-23,S.TOWER6VAN,122.97,9.85,9723.0,1578.0,814.0,1823.0,2470.0,0.0,489.0,6641.0,1177.0,0.0,0.14024,0.04104,0.7260800000000001,2959.0,0.9258394819987515,54.00504187969419,6.161596958171001,0.8347414667114449,67,0.176,1.289,0.024,0.024,0.19
24212264,2024-11-23,S.TOWER6VAN,120.73,9.85,11226.0,1983.0,809.0,709.0,2464.0,98.0,503.0,6653.0,1142.0,0.0,0.14024,0.04104,0.7260800000000001,3065.0,0.924567315048824,55.10643584813131,5.661119515882168,0.8039151712884816,67,0.2,1.31,0.024,0.02,0.21
24212261,2024-11-23,2062BK1,123.01,10.2,10470.0,3003.0,764.0,3025.0,1748.0,267.0,0.0,6667.0,1275.0,387.0,0.14024,0.04104,0.7260800000000001,2015.0,0.9234291719771532,54.19884562186652,3.4865134865123255,0.8674937965256241,6,0.2,0.77,0.015,0.022,0.21
24212259,2024-11-23,EXPORTDSP14,128.97,10.1,8847.0,1110.0,759.0,3107.0,1728.0,280.0,0.0,6413.0,1157.0,0.0,0.14024,0.04104,0.7260800000000001,2008.0,0.9273747033801153,49.72474218772021,7.97027027026309,0.8605577689238743,55,0.211,0.733,0.03,0.032,0.211
24212273,2024-11-23,EXPORTDSP14,127.33,0.0,9729.0,1473.0,811.0,1712.0,1738.0,290.0,0.0,6621.0,1137.0,357.0,0.14024,0.04104,0.7260800000000001,2028.0,0.9999999999921464,51.99874342219431,6.604887983702237,0.8570019723861652,55,0.2,0.75,0.032,0.03,0.2
24212256,2024-11-23,S.TOWER6VAN,122.64,10.0,9759.0,1305.0,762.0,2530.0,2406.0,94.0,543.0,6348.0,1244.0,0.0,0.14024,0.04104,0.7260800000000001,3043.0,0.9246079613923056,51.76125244576189,7.478160919534499,0.7906671048304993,67,0.19,1.32,0.025,0.02,0.23
24312308,2024-11-23,C20MMNC,123.27,8.3,8967.0,804.0,694.0,258.0,1793.0,288.0,0.0,6490.0,1431.0,0.0,0.14024,0.04104,0.7260800000000001,2081.0,0.9369157102611773,52.64865741824735,11.152985074612994,0.8616049975968949,42,0.21,0.79,0.029,0.023,0.17
24312304,2024-11-23,2062BK1,123.98,8.86,10038.0,2214.0,699.0,1936.0,1762.0,288.0,0.0,6399.0,1100.0,0.0,0.14024,0.04104,0.7260800000000001,2050.0,0.9333032219140824,51.613163413037476,4.53387533875134,0.859512195121532,6,0.2,0.81,0.024,0.023,0.2
24212276,2024-11-23,1786500D,121.36,9.89,10926.0,2616.0,869.0,1865.0,1698.0,304.0,0.0,6498.0,2233.0,369.0,0.14024,0.04104,0.7260800000000001,2002.0,0.9246476190405741,53.54317732322394,4.1766055045855595,0.8481518481514245,2,0.19,0.74,0.023,0.033,0.172
24312262,2024-11-23,1786500D,126.92,9.24,10923.0,2010.0,754.0,1068.0,1779.0,284.0,0.0,5389.0,1056.0,0.0,0.14024,0.04104,0.7260800000000001,2063.0,0.9321386603926841,42.45981720735534,5.434328358206252,0.8623364032957527,2,0.214,0.77,0.024,0.029,0.229
24312266,2024-11-23,2062BK1,126.38,10.21,9960.0,2007.0,746.0,1074.0,1791.0,278.0,0.0,6566.0,1071.0,0.0,0.14024,0.04104,0.7260800000000001,2069.0,0.9252507504141939,51.954423167811726,4.962630792224732,0.865635572740036,6,0.21,0.81,0.02,0.034,0.25
24312269,2024-11-23,EXPORTDSP14,126.72,10.5,11151.0,1992.0,748.0,1080.0,1759.0,265.0,0.0,6375.0,1361.0,0.0,0.14024,0.04104,0.7260800000000001,2024.0,0.9234805421882855,50.307765151118154,5.59789156626225,0.8690711462446299,55,0.181,0.76,0.017,0.028,0.197
24312272,2024-11-23,1786500D,128.48,10.0,10848.0,2697.0,807.0,2524.0,1736.0,292.0,0.0,6331.0,973.0,0.0,0.14024,0.04104,0.7260800000000001,2028.0,0.9277874061169282,49.276151929878,4.022246941044115,0.8560157790922801,2,0.2,0.75,0.019,0.032,0.19
24312278,2024-11-23,S.TOWER6VAN,121.3,9.98,9195.0,2706.0,693.0,790.0,2477.0,108.0,485.0,6189.0,995.0,0.0,0.14024,0.04104,0.7260800000000001,3070.0,0.9239792809192263,51.022258861904184,3.3980044345885445,0.806840390879216,67,0.17,1.31,0.028,0.027,0.2
24312281,2024-11-23,1786500D,122.11,7.96,9048.0,2700.0,710.0,1868.0,1752.0,271.0,0.0,6841.0,1122.0,0.0,0.14024,0.04104,0.7260800000000001,2023.0,0.9388021834324688,56.02325771799178,3.35111111110987,0.866040533860175,2,0.18,0.753,0.033,0.032,0.217
24312284,2024-11-23,EXPORTDSP14,130.61,7.91,9981.0,3114.0,605.0,1691.0,1735.0,270.0,0.0,6637.0,1113.0,0.0,0.14024,0.04104,0.7260800000000001,2005.0,0.9428963326527369,50.81540463937818,3.205202312137699,0.8653366583536831,55,0.18,0.782,0.021,0.027,0.194
24312287,2024-11-23,EXPORTDSP14,124.5,8.18,9402.0,3186.0,688.0,1122.0,1742.0,262.0,0.0,6743.0,1044.0,0.0,0.14024,0.04104,0.7260800000000001,2004.0,0.9383479047261204,54.1606425698461,2.9510357815433297,0.8692614770454744,55,0.2,0.74,0.029,0.029,0.227
24312289,2024-11-23,1786500D,125.99,8.52,9366.0,2220.0,704.0,2768.0,1735.0,271.0,0.0,6238.0,1044.0,354.0,0.14024,0.04104,0.7260800000000001,2006.0,0.9366589844551584,49.51186602071981,4.218918918917018,0.8649052841471262,2,0.19,0.72,0.023,0.034,0.209
24312291,2024-11-23,S.TOWER6VAN,123.61,8.15,9081.0,2004.0,701.0,2040.0,2546.0,112.0,444.0,6395.0,1229.0,263.0,0.14024,0.04104,0.7260800000000001,3102.0,0.9381451123183202,51.73529649662863,4.531437125746242,0.8207607994839391,67,0.183,1.388,0.034,0.032,0.231
24312293,2024-11-23,2062BK1,123.41,8.42,12411.0,2010.0,705.0,1522.0,2030.0,264.0,248.0,6739.0,1547.0,0.0,0.14024,0.04104,0.7260800000000001,2542.0,0.9361298642119691,54.60659589940356,6.17462686566857,0.7985837922892216,6,0.21,0.94,0.028,0.026,0.19
24312296,2024-11-23,S.TOWER6VAN,116.68,8.54,9243.0,2010.0,696.0,1102.0,2525.0,108.0,499.0,6246.0,1367.0,376.0,0.14024,0.04104,0.7260800000000001,3132.0,0.9318000319363376,53.53102502525256,4.598507462684279,0.806194125159385,67,0.187,1.332,0.025,0.023,0.205
24312298,2024-11-23,2062BK1,125.98,8.32,9468.0,1668.0,696.0,533.0,1853.0,251.0,203.0,6492.0,1368.0,0.0,0.14024,0.04104,0.7260800000000001,2307.0,0.9380491437011315,51.531989204226605,5.676258992802352,0.8032076289550051,6,0.2,0.86,0.03,0.026,0.19
24312300,2024-11-23,2062BK1,122.77,8.12,9177.0,1659.0,704.0,1857.0,1847.0,274.0,0.0,5670.0,1575.0,0.0,0.14024,0.04104,0.7260800000000001,2121.0,0.9379631751781041,46.18392115300005,5.531645569616919,0.8708156529934602,6,0.21,0.86,0.029,0.036,0.22
24312306,2024-11-23,SEQRFE550D,127.93,8.0,8466.0,1407.0,707.0,771.0,1723.0,285.0,0.0,6798.0,1768.0,0.0,0.14024,0.04104,0.7260800000000001,2008.0,0.9411461781730219,53.13843508126992,6.017057569292099,0.858067729083238,73,0.22,0.86,0.026,0.026,0.22
24212279,2024-11-23,EXPORTDSP14,121.64,10.12,10419.0,2004.0,718.0,1907.0,1701.0,300.0,0.0,6813.0,1196.0,0.0,0.14024,0.04104,0.7260800000000001,2001.0,0.923193685481761,56.009536336270884,5.199101796404591,0.8500749625183158,55,0.19,0.78,0.019,0.027,0.21
24212267,2024-11-23,S.TOWER6VAN,123.76,9.88,11181.0,2403.0,819.0,2782.0,2413.0,101.0,489.0,6559.0,1231.0,387.0,0.14024,0.04104,0.7260800000000001,3003.0,0.9260700389035763,52.997737556132854,4.652933832707177,0.803529803529536,67,0.19,1.37,0.024,0.025,0.22
24112313,2024-11-23,EXPORTDSP14,125.08,8.37,9606.0,2511.0,802.0,1702.0,1713.0,298.0,0.0,5702.0,1761.0,0.0,0.14024,0.04104,0.7260800000000001,2011.0,0.9372798800978849,45.58682443199883,3.825567502985334,0.8518150174038529,55,0.19,0.75,0.035,0.029,0.2
24112263,2024-11-23,EXPORTDSP14,122.59,10.1,9699.0,2760.0,795.0,2246.0,1712.0,267.0,0.0,6544.0,1154.0,0.0,0.14024,0.04104,0.7260800000000001,1979.0,0.9238827341855161,53.3811893298525,3.5141304347813356,0.8650833754417053,55,0.2,0.75,0.022,0.033,0.26
24112265,2024-11-23,EXPORTDSP14,122.62,10.0,10161.0,3831.0,786.0,2066.0,1708.0,269.0,0.0,6266.0,1175.0,0.0,0.14024,0.04104,0.7260800000000001,1977.0,0.9245965917589761,51.100962322205994,2.652310101800404,0.8639352554370946,55,0.19,0.72,0.023,0.034,0.26
24112268,2024-11-23,2062BK1,121.05,10.1,9780.0,2727.0,812.0,3199.0,1709.0,373.0,0.0,6204.0,1200.0,0.0,0.14024,0.04104,0.7260800000000001,2082.0,0.9229889439502632,51.25154894629284,3.5863586358622714,0.8208453410178574,6,0.18,0.83,0.032,0.027,0.23
24112271,2024-11-23,S.TOWER6VAN,123.92,9.89,9885.0,3156.0,709.0,2004.0,2456.0,88.0,474.0,6688.0,1041.0,0.0,0.14024,0.04104,0.7260800000000001,3018.0,0.926089230992257,53.97030342112677,3.1321292775655474,0.8137839628890611,67,0.2,1.289,0.034,0.036,0.232
24112274,2024-11-23,S.TOWER6VAN,122.5,10.39,9630.0,2886.0,840.0,1995.0,2416.0,98.0,521.0,6479.0,1008.0,0.0,0.14024,0.04104,0.7260800000000001,3035.0,0.9218150349844098,52.889795917935594,3.3367983367971807,0.7960461285005614,67,0.2,1.34,0.029,0.033,0.22
24112277,2024-11-23,EXPORTDSP14,120.12,10.19,9741.0,3081.0,787.0,2006.0,1857.0,298.0,0.0,6490.0,1007.0,0.0,0.14024,0.04104,0.7260800000000001,2155.0,0.9218018571028948,54.029304028854234,3.1616358325208824,0.8617169373545885,55,0.19,0.73,0.024,0.033,0.21
24112280,2024-11-23,EXPORTDSP14,125.54,8.23,8532.0,3195.0,821.0,1586.0,1865.0,302.0,0.0,6435.0,1085.0,0.0,0.14024,0.04104,0.7260800000000001,2167.0,0.9384764894898822,51.25856300739797,2.670422535210432,0.860636825103433,55,0.2,0.77,0.027,0.034,0.22
24112282,2024-11-23,SEQRFE550D,122.57,8.15,9696.0,2211.0,812.0,1861.0,1113.0,254.0,0.0,6459.0,1074.0,0.0,0.14024,0.04104,0.7260800000000001,1367.0,0.9376529987688368,52.69641837274458,4.385345997284312,0.8141916605699969,73,0.21,0.9,0.021,0.021,0.19
24112285,2024-11-23,S.TOWER6VAN,118.3,8.15,11670.0,771.0,807.0,1315.0,2514.0,44.0,460.0,6224.0,1028.0,0.0,0.14024,0.04104,0.7260800000000001,3018.0,0.935547647284021,52.61200338078942,15.136186770408385,0.8330019880712946,67,0.17,1.33,0.04,0.025,0.22
24112286,2024-11-23,1786500D,118.72,7.86,11154.0,2178.0,857.0,1009.0,1614.0,304.0,0.0,5991.0,990.0,0.0,0.14024,0.04104,0.7260800000000001,1918.0,0.9379048822804715,50.46327493218949,5.12121212120977,0.8415015641288626,2,0.19,0.75,0.033,0.025,0.207
24112290,2024-11-23,EXPORTDSP14,123.37,8.0,8517.0,2502.0,737.0,1998.0,1763.0,264.0,0.0,6404.0,1044.0,0.0,0.14024,0.04104,0.7260800000000001,2027.0,0.9391032960269537,51.90889195062082,3.404076738607752,0.8697582634430835,55,0.18,0.73,0.031,0.03,0.18
24112292,2024-11-23,SEQRFE550D,121.42,8.74,9468.0,1977.0,706.0,2764.0,1809.0,250.0,209.0,6258.0,1098.0,0.0,0.14024,0.04104,0.7260800000000001,2268.0,0.9328518746086906,51.54010871313177,4.789074355081038,0.797619047618696,73,0.21,0.89,0.029,0.035,0.2
24112294,2024-11-23,S.TOWER6VAN,131.08,8.65,9969.0,3018.0,687.0,2560.0,2522.0,98.0,518.0,6086.0,1069.0,0.0,0.14024,0.04104,0.7260800000000001,3138.0,0.9380948972952259,46.429661275202704,3.303180914511828,0.8036966220520064,67,0.17,1.317,0.031,0.03,0.217
