Repository: SiddharthKumar268/FerroMind

# FerroMind
*Ferro-Alloy Optimisation using Machine Learning*
**SAIL Durgapur Steel Plant | Steel Melting Shop**
Intern: Siddharth Kumar | FY 2023-24 to FY 2025-26

---

## Quick Start

```bash

# 2. Place raw Excel files in data/raw/

## Dataset

| | |
|---|---|
| Total heats after cleaning | 47,421 |
| Training set | 37,936 heats (Apr 2023 – Jun 2025) |
| Test set | 9,485 heats (Jun 2025 – Dec 2025) |
| Input features | 21 (16 raw + 5 engineered) |
| Target variables | Mn, Si, C, S, P |
| BOF grades | 76 distinct grades |
| Split method | Chronological 80/20 — no shuffle, no leakage |

---

File: data/processed/sms_train.csv (part 189 of 253)
Heat_Number,Date,BOF Grade Code,Hot Metal Addn. Weight,Scrap Addn. Weight,Lime Into Converter,Dolomite Into Converter,Lime Into Ladle,Iron Ore Into Converter,SIMN Into Ladle,FESI Into Ladle,FEMN Into Ladle,Measered O2 Mainblow II,Duration of Mainblow I/II,Measered O2 2nd Blow,HM_P,HM_S,HM_Si,Total_FA_Ladle,HM_Ratio,O2_per_ton_HM,Lime_Dolo_Ratio,SiMn_FA_Fraction,Grade_Encoded,C,Mn,P,S,Si
24112295,2024-11-23,SEQRFE550D,124.45,8.52,9495.0,2469.0,737.0,2006.0,1715.0,247.0,267.0,6407.0,1122.0,0.0,0.14024,0.04104,0.7260800000000001,2229.0,0.9359253966989854,51.48252310123357,3.845686512756644,0.769403319874038,73,0.23,0.89,0.028,0.029,0.19
24112297,2024-11-23,SEQRFE550D,121.29,8.52,8481.0,2472.0,732.0,2013.0,1712.0,254.0,206.0,422.0,91.0,0.0,0.14024,0.04104,0.7260800000000001,2172.0,0.9343656112708238,3.479264572483475,3.430825242717059,0.7882136279922706,73,0.21,0.86,0.029,0.028,0.19
24112288,2024-11-23,S.TOWER6VAN,125.59,0.0,9000.0,2997.0,644.0,1935.0,2517.0,105.0,514.0,6500.0,1179.0,0.0,0.14024,0.04104,0.7260800000000001,3136.0,0.9999999999920376,51.75571303406517,3.003003003002001,0.8026147959181115,67,0.185,1.299,0.037,0.028,0.23
24112301,2024-11-23,SEQRFE550D,126.62,8.08,10074.0,1983.0,804.0,0.0,1705.0,247.0,206.0,6269.0,1114.0,0.0,0.14024,0.04104,0.7260800000000001,2158.0,0.9400148478029694,49.51034591652574,5.0801815431139286,0.7900834105649721,73,0.21,0.86,0.025,0.029,0.2
24112303,2024-11-23,SEQRFE550D,116.75,8.54,10020.0,1992.0,787.0,999.0,1715.0,304.0,0.0,6408.0,1201.0,0.0,0.14024,0.04104,0.7260800000000001,2019.0,0.9318381355181432,54.88650963550418,5.030120481925186,0.8494304110941806,73,0.21,0.83,0.027,0.031,0.21
24112309,2024-11-23,2062BK1,120.5,8.0,4665.0,2016.0,797.0,1497.0,1716.0,301.0,0.0,6250.0,1076.0,0.0,0.14024,0.04104,0.7260800000000001,2017.0,0.9377431906541811,51.867219916582016,2.3139880952369474,0.8507684680213928,6,0.2,0.78,0.032,0.032,0.22
24112299,2024-11-23,S.TOWER6VAN,119.25,8.66,9981.0,1974.0,682.0,2004.0,2406.0,102.0,410.0,6400.0,1096.0,0.0,0.14024,0.04104,0.7260800000000001,2918.0,0.9322961457201759,53.668763102275314,5.056231003036952,0.8245373543520135,67,0.175,1.3,0.031,0.027,0.185
24312332,2024-11-24,S.TOWER6VAN,126.15,4.66,10881.0,2232.0,803.0,3080.0,2542.0,108.0,451.0,6195.0,1299.0,0.0,0.13440000000000002,0.03588,0.85312,3101.0,0.9643758122393978,49.108204518041155,4.874999999997816,0.8197355691709708,67,0.19,1.31,0.024,0.027,0.22
24312329,2024-11-24,2062BK1,125.72,8.98,9327.0,2730.0,804.0,1578.0,1746.0,280.0,0.0,6436.0,1057.0,0.0,0.13440000000000002,0.03588,0.85312,2026.0,0.9333333333264044,51.193127584702566,3.416483516482265,0.8617966436323485,6,0.18,0.83,0.033,0.024,0.18
24312326,2024-11-24,S.TOWER6VAN,126.13,8.64,9534.0,2325.0,803.0,1544.0,2528.0,108.0,451.0,411.0,124.0,3004.0,0.13440000000000002,0.03588,0.85312,3087.0,0.9358907768721832,3.25854277330327,4.100645161288559,0.818918043407574,67,0.176,1.291,0.028,0.025,0.209
24312323,2024-11-24,S.TOWER6VAN,124.45,6.81,8742.0,2541.0,768.0,1349.0,2508.0,102.0,457.0,5986.0,999.0,0.0,0.13440000000000002,0.03588,0.85312,3067.0,0.9481182386031686,48.099638408613096,3.440377804012814,0.8177372024777249,67,0.166,1.269,0.037,0.025,0.213
24312320,2024-11-24,2062BK1,127.55,8.17,8910.0,2493.0,809.0,1534.0,1774.0,291.0,0.0,6579.0,1137.0,0.0,0.13440000000000002,0.03588,0.85312,2065.0,0.9398025346231963,51.57977263777671,3.5740072202151727,0.8590799031472838,6,0.22,0.76,0.026,0.017,0.16
24312317,2024-11-24,2062BK1,127.69,0.0,8055.0,2007.0,842.0,1654.0,1775.0,311.0,0.0,4552.0,759.0,206.0,0.13440000000000002,0.03588,0.85312,2086.0,0.9999999999921685,35.648837026896004,4.013452914796207,0.8509108341319027,6,0.19,0.86,0.027,0.019,0.23
24312314,2024-11-24,2062BK1,125.96,8.22,8709.0,1776.0,655.0,1733.0,1794.0,295.0,0.0,6662.0,1126.0,0.0,0.13440000000000002,0.03588,0.85312,2089.0,0.9387390072966258,52.88980628729049,4.903716216213455,0.8587841072279279,6,0.19,0.81,0.037,0.029,0.19
24312311,2024-11-24,C20MMNACUTLT,114.16,8.2,8244.0,1143.0,701.0,1542.0,1777.0,285.0,0.0,6223.0,1053.0,0.0,0.13440000000000002,0.03588,0.85312,2062.0,0.932984635494173,54.511212333089425,7.21259842519054,0.8617846750723269,40,0.19,0.734,0.025,0.029,0.202
24112318,2024-11-24,S.TOWER6VAN,118.82,6.49,9594.0,2472.0,677.0,1502.0,2410.0,99.0,416.0,6809.0,1162.0,0.0,0.13440000000000002,0.03588,0.85312,2925.0,0.9482084430536413,57.3051674797399,3.8810679611634784,0.8239316239313422,67,0.189,1.299,0.038,0.024,0.213
24112321,2024-11-24,S.TOWER6VAN,123.08,8.2,10314.0,2004.0,721.0,2037.0,2507.0,101.0,503.0,6832.0,1342.0,0.0,0.13440000000000002,0.03588,0.85312,3111.0,0.9375380865254606,55.508612284241885,5.146706586823779,0.8058502089357744,67,0.16,1.28,0.043,0.033,0.18
24312302,2024-11-24,S.TOWER6VAN,101.91,8.18,9654.0,2226.0,698.0,1594.0,2477.0,105.0,408.0,6514.0,1088.0,0.0,0.13440000000000002,0.03588,0.85312,2990.0,0.9256971568632418,63.91914434242057,4.336927223717728,0.8284280936452079,67,0.172,1.286,0.03,0.031,0.217
24112327,2024-11-24,2062BK1,122.97,8.41,11829.0,1977.0,782.0,2010.0,1708.0,284.0,145.0,346.0,73.0,0.0,0.13440000000000002,0.03588,0.85312,2137.0,0.9359872126584261,2.813694396984519,5.983308042485593,0.7992512868503513,6,0.19,0.78,0.029,0.025,0.23
24112330,2024-11-24,2062BK1,110.66,8.12,11532.0,1995.0,862.0,1952.0,1701.0,290.0,217.0,2492.0,406.0,0.0,0.13440000000000002,0.03588,0.85312,2208.0,0.9316383229421481,22.519428881054406,5.780451127816652,0.7703804347822598,6,0.2,0.82,0.024,0.02,0.19
24112348,2024-11-24,SEQRFE550D,129.76,0.0,11484.0,1773.0,687.0,888.0,1756.0,301.0,0.0,7114.0,1131.0,0.0,0.13440000000000002,0.03588,0.85312,2057.0,0.9999999999922935,54.82429099834446,6.477157360402439,0.8536703937769307,73,0.23,0.86,0.024,0.025,0.21
24112354,2024-11-24,2062BK1,121.31,6.9,10389.0,2337.0,797.0,1786.0,1759.0,298.0,0.0,6523.0,999.0,0.0,0.13440000000000002,0.03588,0.85312,2057.0,0.946182045074907,53.771329650863315,4.445442875479484,0.8551288283904448,6,0.21,0.86,0.043,0.025,0.26
24112356,2024-11-24,SEQRFE550D,124.67,0.0,11100.0,2469.0,637.0,2186.0,1763.0,298.0,0.0,6901.0,1044.0,0.0,0.13440000000000002,0.03588,0.85312,2061.0,0.9999999999919787,55.354134915734704,4.495747266097815,0.8554099951475713,73,0.21,0.84,0.029,0.025,0.24
24112359,2024-11-24,2062BK1,123.64,11.51,10956.0,1005.0,754.0,1698.0,1763.0,305.0,0.0,7007.0,2955.0,0.0,0.13440000000000002,0.03588,0.85312,2068.0,0.9148353681027389,56.67259786431031,10.901492537302586,0.8525145067694136,6,0.19,0.81,0.024,0.02,0.21
24312334,2024-11-24,2062BK1,123.58,16.5,11265.0,1629.0,699.0,2386.0,1794.0,279.0,0.0,5476.0,976.0,989.0,0.13440000000000002,0.03588,0.85312,2073.0,0.8822101656133482,44.31137724515042,6.915285451192808,0.8654124457304074,6,0.21,0.77,0.029,0.022,0.18
24112307,2024-11-24,S.TOWER6VAN,121.39,8.0,13149.0,750.0,825.0,2069.0,2515.0,95.0,512.0,6086.0,1106.0,0.0,0.13440000000000002,0.03588,0.85312,3122.0,0.9381714197315237,50.135925528872754,17.531999999976623,0.8055733504161418,67,0.179,1.338,0.03,0.023,0.222
24112305,2024-11-24,S.TOWER6VAN,120.7,0.0,10542.0,1884.0,792.0,1250.0,2470.0,102.0,461.0,6281.0,1155.0,0.0,0.13440000000000002,0.03588,0.85312,3033.0,0.999999999991715,52.03811101862437,5.595541401270915,0.8143752060663322,67,0.183,1.327,0.03,0.022,0.227
24112310,2024-11-24,2062BK1,118.68,6.0,9360.0,2253.0,795.0,2002.0,1703.0,302.0,0.0,6548.0,1063.0,0.0,0.13440000000000002,0.03588,0.85312,2005.0,0.9518768046121922,55.17357600223143,4.1544607190394345,0.8493765586030676,6,0.18,0.81,0.037,0.031,0.22
24312335,2024-11-24,C20MMNC,126.72,8.13,11169.0,1764.0,698.0,2108.0,1795.0,277.0,0.0,611.0,120.0,0.0,0.13440000000000002,0.03588,0.85312,2072.0,0.9397107897594387,4.82165404036599,6.3316326530576355,0.8663127413123232,42,0.185,0.97,0.017,0.023,0.2
24112324,2024-11-24,2062BK1,115.01,6.49,11211.0,2214.0,702.0,2058.0,1705.0,298.0,210.0,5018.0,860.0,0.0,0.13440000000000002,0.03588,0.85312,2213.0,0.9465843621321269,43.63098860930674,5.063685636854082,0.7704473565292497,6,0.21,0.78,0.02,0.024,0.2
24312339,2024-11-24,2062BK1,123.72,5.12,11895.0,999.0,793.0,1671.0,1755.0,275.0,0.0,6423.0,1214.0,0.0,0.13440000000000002,0.03588,0.85312,2030.0,0.9602607885675236,51.9156159064669,11.906906906894989,0.8645320197040076,6,0.19,0.78,0.027,0.024,0.2
24212322,2024-11-24,2062BK1,130.95,0.0,9741.0,2997.0,715.0,870.0,1684.0,307.0,0.0,6786.0,1175.0,0.0,0.13440000000000002,0.03588,0.85312,1991.0,0.9999999999923636,51.82130584152868,3.2502502502491657,0.8458061275736586,6,0.18,0.73,0.02,0.019,0.22
24212325,2024-11-24,2062BK1,117.86,8.65,9153.0,2484.0,809.0,418.0,1674.0,304.0,142.0,6507.0,1193.0,0.0,0.13440000000000002,0.03588,0.85312,2120.0,0.931625958414895,55.20957067660606,3.6847826086941686,0.7896226415090615,6,0.18,0.74,0.022,0.02,0.19
24212328,2024-11-24,S.TOWER6VAN,119.11,8.68,9591.0,3015.0,809.0,0.0,2437.0,101.0,580.0,6782.0,1261.0,0.0,0.13440000000000002,0.03588,0.85312,3118.0,0.9320760622824003,56.93896398239494,3.181094527362129,0.7815907633095633,67,0.175,1.306,0.03,0.023,0.188
24212331,2024-11-24,2062BK1,118.45,8.19,10101.0,3000.0,797.0,2815.0,1694.0,297.0,118.0,6763.0,1250.0,300.0,0.13440000000000002,0.03588,0.85312,2109.0,0.9353284902010792,57.09582102104604,3.366999999998878,0.8032242769081066,6,0.19,0.8,0.027,0.021,0.17
24212333,2024-11-24,2062BK1,117.89,8.31,10386.0,2835.0,814.0,324.0,1718.0,297.0,179.0,6483.0,1197.0,0.0,0.13440000000000002,0.03588,0.85312,2194.0,0.9341521394537705,54.99194164004587,3.663492063490771,0.7830446672740278,6,0.18,0.73,0.023,0.026,0.2
24212336,2024-11-24,C20MMNC,120.64,7.86,9429.0,3006.0,814.0,427.0,1661.0,300.0,121.0,6638.0,1166.0,0.0,0.13440000000000002,0.03588,0.85312,2082.0,0.9388326848175967,55.02320954861552,3.136726546905144,0.7977905859746408,42,0.18,0.74,0.033,0.024,0.18
24212338,2024-11-24,2062BK1,118.69,8.12,11067.0,495.0,817.0,2979.0,1634.0,294.0,135.0,6341.0,1126.0,0.0,0.13440000000000002,0.03588,0.85312,2063.0,0.935967195008785,53.42488836419728,22.35757575753059,0.7920504120209443,6,0.17,0.75,0.021,0.023,0.21
24112315,2024-11-24,EXPORTDSP14,122.65,6.33,10272.0,1986.0,809.0,1494.0,1711.0,300.0,0.0,6611.0,1309.0,323.0,0.13440000000000002,0.03588,0.85312,2011.0,0.9509226236552107,53.90134529104034,5.172205438063861,0.8508204873193184,55,0.203,0.791,0.034,0.027,0.201
24212340,2024-11-24,2062BK1,115.49,8.32,10887.0,501.0,831.0,3208.0,1694.0,267.0,128.0,6541.0,1139.0,0.0,0.13440000000000002,0.03588,0.85312,2089.0,0.9328002584530102,56.63693826256267,21.730538922112316,0.8109143130680656,6,0.2,0.76,0.025,0.024,0.18
24212344,2024-11-24,2062BK1,116.5,0.0,11451.0,36.0,707.0,1712.0,1677.0,253.0,0.0,5249.0,1499.0,0.0,0.13440000000000002,0.03588,0.85312,1930.0,0.9999999999914163,45.05579399102956,318.08333332449774,0.8689119170979954,6,0.17,0.78,0.02,0.018,0.21
24212350,2024-11-24,SEQRFE550D,124.13,8.0,10275.0,0.0,709.0,2952.0,1688.0,287.0,0.0,6501.0,1141.0,265.0,0.13440000000000002,0.03588,0.85312,1975.0,0.9394535684481992,52.37251268788872,10275000000000.0,0.8546835443033647,73,0.21,0.85,0.034,0.024,0.23
24212353,2024-11-24,2062BK1,121.07,8.0,11301.0,0.0,707.0,1756.0,1708.0,277.0,0.0,1968.0,1223.0,0.0,0.13440000000000002,0.03588,0.85312,1985.0,0.9380181296897961,16.25505905660977,11301000000000.0,0.8604534005033448,6,0.2,0.78,0.022,0.02,0.22
24212357,2024-11-24,2062BK1,122.61,8.0,10458.0,0.0,715.0,2229.0,1650.0,280.0,0.0,5995.0,1154.0,0.0,0.13440000000000002,0.03588,0.85312,1930.0,0.9387489472403434,48.89486991233264,10458000000000.0,0.8549222797923032,6,0.19,0.73,0.024,0.02,0.21
24212360,2024-11-24,SEQRFE550D,118.59,7.58,10878.0,1149.0,657.0,2167.0,1566.0,219.0,0.0,5741.0,1040.0,0.0,0.13440000000000002,0.03588,0.85312,1785.0,0.9399223270116516,48.41048992285681,9.467362924273745,0.8773109243692564,73,0.22,0.85,0.02,0.024,0.22
24212361,2024-11-24,2062BK1,116.55,7.88,10368.0,1125.0,704.0,1604.0,1741.0,300.0,0.0,6300.0,1096.0,0.0,0.13440000000000002,0.03588,0.85312,2041.0,0.9366712207591684,54.05405405359027,9.215999999991809,0.8530132288089892,6,0.18,0.73,0.025,0.018,0.18
24212366,2024-11-24,SEQRFE550D,116.92,7.88,14337.0,1104.0,718.0,2292.0,1765.0,304.0,0.0,6401.0,1131.0,0.0,0.13440000000000002,0.03588,0.85312,2069.0,0.9368589743514675,54.74683544256973,12.986413043466499,0.8530691155143291,73,0.21,0.81,0.023,0.022,0.2
24212342,2024-11-24,C20MMNC,123.89,0.0,11268.0,0.0,718.0,4794.0,1721.0,270.0,0.0,5473.0,3717.0,0.0,0.13440000000000002,0.03588,0.85312,1991.0,0.9999999999919283,44.17628541412401,11268000000000.0,0.8643897538920822,42,0.19,0.76,0.031,0.02,0.17
24212312,2024-11-24,C20MMNACUTLT,113.11,0.0,10185.0,0.0,701.0,1701.0,1691.0,297.0,0.0,5790.0,6329.0,0.0,0.13440000000000002,0.03588,0.85312,1988.0,0.9999999999911591,51.18910794756265,10185000000000.0,0.8506036217299544,40,0.196,0.751,0.024,0.019,0.196
24212319,2024-11-24,2062BK1,124.89,8.0,9822.0,0.0,709.0,1707.0,1694.0,277.0,0.0,6798.0,1288.0,0.0,0.13440000000000002,0.03588,0.85312,1971.0,0.939799834442473,54.431900071627574,9822000000000.0,0.8594622019275193,6,0.22,0.71,0.022,0.017,0.18
24312352,2024-11-24,S.TOWER6VAN,111.98,8.0,10038.0,3021.0,697.0,2792.0,2331.0,85.0,350.0,3059.0,753.0,0.0,0.13440000000000002,0.03588,0.85312,2766.0,0.9333222203622826,27.31737810298877,3.322740814298801,0.8427331887198689,67,0.16,1.29,0.039,0.022,0.19
24312341,2024-11-24,S.TOWER6VAN,126.14,16.5,10437.0,2562.0,713.0,2323.0,2529.0,88.0,435.0,5515.0,1154.0,0.0,0.13440000000000002,0.03588,0.85312,3052.0,0.8843241727363692,43.72126208939495,4.073770491801689,0.8286369593706329,67,0.189,1.291,0.035,0.026,0.175
24312343,2024-11-24,S.TOWER6VAN,118.05,4.64,10563.0,2553.0,699.0,1901.0,2450.0,82.0,469.0,6398.0,1267.0,0.0,0.13440000000000002,0.03588,0.85312,3001.0,0.962181106846832,54.1973739936112,4.137485311396734,0.8163945351546763,67,0.166,1.33,0.039,0.021,0.186
24312345,2024-11-24,C20MMNC,125.28,5.32,9960.0,3057.0,698.0,2982.0,1731.0,258.0,0.0,4142.0,783.0,0.0,0.13440000000000002,0.03588,0.85312,1989.0,0.9592649310799445,33.06194125133252,3.2580961727172855,0.8702865761684916,42,0.204,0.763,0.029,0.026,0.215
24312346,2024-11-24,2062BK1,120.77,8.0,10830.0,2040.0,798.0,2454.0,1715.0,261.0,0.0,3009.0,709.0,0.0,0.13440000000000002,0.03588,0.85312,1976.0,0.9378737283455941,24.91512792891517,5.308823529409162,0.8679149797566458,6,0.2,0.8,0.023,0.02,0.2
24312347,2024-11-24,2062BK1,120.68,16.5,10467.0,3024.0,699.0,2139.0,1739.0,264.0,0.0,6275.0,1193.0,0.0,0.13440000000000002,0.03588,0.85312,2003.0,0.8797200758063879,51.99701690377861,3.4613095238083793,0.8681977034443993,6,0.18,0.73,0.035,0.026,0.16
24312349,2024-11-24,S.TOWER6VAN,125.62,7.11,10437.0,3033.0,705.0,1644.0,2474.0,89.0,428.0,6497.0,1233.0,0.0,0.13440000000000002,0.03588,0.85312,2991.0,0.9464326075420294,51.719471421336415,3.441147378831704,0.8271481109993891,67,0.171,1.355,0.034,0.024,0.214
24212283,2024-11-24,2062BK1,125.01,8.36,13092.0,1770.0,0.0,1577.0,0.0,0.0,0.0,6746.0,1165.0,0.0,0.13440000000000002,0.03588,0.85312,0.0,0.9373172377525882,53.963682904935894,7.396610169487347,0.0,6,0.2,0.81,0.035,0.025,0.18
24312337,2024-11-24,2062BK1,125.53,15.73,11733.0,2001.0,696.0,2320.0,1772.0,278.0,0.0,6865.0,1191.0,0.0,0.13440000000000002,0.03588,0.85312,2050.0,0.8886450516714666,54.6881223607529,5.863568215889123,0.8643902439020174,6,0.21,0.77,0.021,0.019,0.22
24312368,2024-11-24,S.TOWER6VAN,116.86,8.17,10776.0,2010.0,693.0,2865.0,2527.0,87.0,494.0,6153.0,1101.0,0.0,0.13440000000000002,0.03588,0.85312,3108.0,0.9346556826286918,52.65274687615392,5.361194029848079,0.8130630630628015,67,0.16,1.32,0.03,0.025,0.17
24312362,2024-11-24,S.TOWER6VAN,125.5,7.52,11073.0,2451.0,800.0,2889.0,2423.0,54.0,454.0,6194.0,1102.0,0.0,0.13440000000000002,0.03588,0.85312,2931.0,0.943467147790231,49.35458167291351,4.5177478580152926,0.8266803138857637,67,0.2,1.38,0.033,0.027,0.25
24312358,2024-11-25,EXPORTDSP14,121.06,7.21,10644.0,3549.0,704.0,1311.0,1773.0,312.0,0.0,6474.0,1349.0,0.0,0.141,0.03593939393939394,0.8441818181818181,2085.0,0.9437904420289718,53.47761440563788,2.9991546914615386,0.850359712229808,55,0.194,0.737,0.035,0.025,0.184
24312355,2024-11-25,S.TOWER6VAN,126.82,5.36,9948.0,4086.0,699.0,2973.0,2435.0,82.0,445.0,6315.0,1338.0,372.0,0.141,0.03593939393939394,0.8441818181818181,2962.0,0.9594492358831938,49.7949850177433,2.4346549192358213,0.8220796758943882,67,0.195,1.292,0.032,0.024,0.232
24312364,2024-11-25,2062BK1,115.78,9.46,10791.0,1992.0,699.0,2025.0,1742.0,298.0,0.0,6060.0,970.0,417.0,0.141,0.03593939393939394,0.8441818181818181,2040.0,0.9244650271404945,52.3406460524068,5.417168674696076,0.8539215686270324,6,0.21,0.82,0.032,0.025,0.21
24312371,2024-11-25,EXPORTDSP14,129.81,13.3,10803.0,1098.0,701.0,3369.0,1728.0,291.0,0.0,6494.0,1164.0,0.0,0.141,0.03593939393939394,0.8441818181818181,2019.0,0.9070644958360208,50.02696248324454,9.83879781419869,0.8558692421986845,55,0.197,0.755,0.022,0.02,0.23
24312374,2024-11-25,EXPORTDSP14,123.27,7.81,9882.0,1341.0,809.0,0.0,1751.0,287.0,0.0,1473.0,1599.0,0.0,0.141,0.03593939393939394,0.8441818181818181,2038.0,0.9404180652964571,11.94937941095198,7.369127516773029,0.8591756624137099,55,0.172,0.765,0.025,0.02,0.195
24312377,2024-11-25,2062BK1,128.84,0.0,13551.0,2568.0,705.0,3908.0,1742.0,305.0,0.0,6494.0,1235.0,0.0,0.141,0.03593939393939394,0.8441818181818181,2047.0,0.9999999999922385,50.403601365644185,5.27686915887645,0.8510014655589394,6,0.2,0.8,0.022,0.021,0.2
24312394,2024-11-25,SEQRFE550D,119.72,4.86,9855.0,2025.0,699.0,1583.0,1723.0,288.0,0.0,5990.0,1133.0,0.0,0.141,0.03593939393939394,0.8441818181818181,2011.0,0.9609889227728288,50.03341129259912,4.866666666664264,0.8567876678265257,73,0.21,0.81,0.021,0.019,0.2
24312397,2024-11-25,C20MMNC,128.23,5.18,9327.0,2352.0,663.0,1881.0,1697.0,247.0,0.0,6287.0,1046.0,0.0,0.141,0.03593939393939394,0.8441818181818181,1944.0,0.9611723259053956,49.02908835647642,3.96556122448811,0.8729423868308267,42,0.22,0.78,0.024,0.028,0.22
24312401,2024-11-25,1786550DHCR,119.22,8.11,11418.0,1962.0,695.0,1563.0,1677.0,260.0,0.0,6298.0,2362.0,0.0,0.141,0.03593939393939394,0.8441818181818181,1937.0,0.9363072331662898,52.82670692792462,5.819571865440459,0.8657718120800899,4,0.18,0.79,0.036,0.033,0.19
24312404,2024-11-25,2062BK1,117.45,8.2,11208.0,2004.0,698.0,1563.0,1713.0,264.0,0.0,6165.0,1061.0,0.0,0.141,0.03593939393939394,0.8441818181818181,1977.0,0.9347393553447294,52.49042145549178,5.592814371254694,0.8664643399085147,6,0.21,0.82,0.027,0.028,0.22
24312407,2024-11-25,2062BK1,118.46,8.22,11025.0,2556.0,650.0,1545.0,1736.0,273.0,0.0,6057.0,1054.0,0.0,0.141,0.03593939393939394,0.8441818181818181,2009.0,0.9351120934564642,51.13118352143229,4.313380281688453,0.8641114982574096,6,0.2,0.76,0.042,0.033,0.17
24312417,2024-11-25,1786550DHCR,131.07,8.51,9978.0,2304.0,671.0,2181.0,1789.0,258.0,0.0,6060.0,1081.0,578.0,0.141,0.03593939393939394,0.8441818181818181,2047.0,0.9390313798471198,46.234836346637415,4.330729166664787,0.8739618954563391,4,0.21,0.83,0.025,0.025,0.18
24312399,2024-11-25,C20MMNC,120.27,8.21,8958.0,0.0,743.0,0.0,1709.0,244.0,0.0,4549.0,1204.0,0.0,0.141,0.03593939393939394,0.8441818181818181,1953.0,0.9360990037287042,37.82323106312611,8958000000000.0,0.8750640040958141,42,0.21,0.82,0.023,0.02,0.21
24212380,2024-11-25,2062BK1,122.02,0.0,10062.0,0.0,718.0,4512.0,1704.0,240.0,0.0,1157.0,219.0,0.0,0.141,0.03593939393939394,0.8441818181818181,1944.0,0.9999999999918046,9.482052122525143,10062000000000.0,0.8765432098760924,6,0.2,0.74,0.02,0.017,0.23
24112351,2024-11-25,1786500D,124.42,7.11,9468.0,2496.0,805.0,2495.0,1769.0,298.0,0.0,6707.0,1148.0,0.0,0.141,0.03593939393939394,0.8441818181818181,2067.0,0.9459438911203076,53.906124416862994,3.793269230767711,0.8558297048858946,2,0.2,0.79,0.03,0.024,0.264
24112415,2024-11-25,2062BK1,125.38,8.1,5709.0,2439.0,905.0,3598.0,1909.0,267.0,0.0,6593.0,1096.0,0.0,0.141,0.03593939393939394,0.8441818181818181,2176.0,0.9393167515662324,52.58414420120766,2.3407134071331117,0.8772977941172438,6,0.21,0.8,0.034,0.025,0.19
24212372,2024-11-25,2062BK1,118.26,7.88,10314.0,1119.0,608.0,2135.0,1691.0,294.0,0.0,6418.0,1152.0,0.0,0.141,0.03593939393939394,0.8441818181818181,1985.0,0.9375297288652487,54.27025198668805,9.217158176935463,0.851889168765314,6,0.2,0.73,0.022,0.021,0.2
24212383,2024-11-25,2062BK1,109.86,8.12,9045.0,0.0,723.0,2034.0,1671.0,253.0,0.0,5083.0,986.0,0.0,0.141,0.03593939393939394,0.8441818181818181,1924.0,0.9311747753777658,46.26797742539352,9045000000000.0,0.8685031185026671,6,0.18,0.76,0.023,0.019,0.19
24212416,2024-11-25,2062BK1,122.64,8.26,9990.0,2511.0,811.0,1533.0,1660.0,250.0,0.0,6539.0,1056.0,0.0,0.141,0.03593939393939394,0.8441818181818181,1910.0,0.9368983957147679,53.31865622918038,3.9784946236543295,0.869109947643524,6,0.19,0.75,0.036,0.033,0.23
24212378,2024-11-25,2062BK1,124.54,8.18,10515.0,1110.0,599.0,1303.0,1711.0,307.0,0.0,5983.0,1082.0,0.0,0.141,0.03593939393939394,0.8441818181818181,2018.0,0.9383664858277702,48.040790107210206,9.472972972964438,0.8478691774029495,6,0.18,0.74,0.022,0.024,0.22
24212411,2024-11-25,2062BK1,123.8,8.1,10704.0,2994.0,817.0,1012.0,1684.0,250.0,0.0,6777.0,1213.0,0.0,0.141,0.03593939393939394,0.8441818181818181,1934.0,0.9385898407813602,54.74151857791001,3.5751503006000083,0.870734229575558,6,0.19,0.76,0.028,0.03,0.22
24212408,2024-11-25,2062BK1,124.56,0.0,8475.0,3000.0,808.0,2371.0,1718.0,253.0,0.0,6065.0,2141.0,0.0,0.141,0.03593939393939394,0.8441818181818181,1971.0,0.9999999999919718,48.69139370545366,2.8249999999990583,0.8716387620492787,6,0.19,0.78,0.021,0.02,0.2
24112412,2024-11-25,1786550DHCR,122.3,8.21,13293.0,2328.0,777.0,2925.0,1664.0,250.0,0.0,6702.0,1440.0,0.0,0.141,0.03593939393939394,0.8441818181818181,1914.0,0.9370929430623165,54.79967293495667,5.7100515463893,0.869383490072691,4,0.22,0.75,0.022,0.017,0.16
24212405,2024-11-25,2062BK1,126.43,8.1,13788.0,1986.0,806.0,1460.0,1701.0,297.0,0.0,6367.0,1379.0,0.0,0.141,0.03593939393939394,0.8441818181818181,1998.0,0.9397903813205993,50.3598829387775,6.9425981873076825,0.8513513513509252,6,0.2,0.8,0.02,0.02,0.25
24212400,2024-11-25,2062BK1,120.28,8.21,12183.0,2079.0,806.0,3045.0,1715.0,253.0,0.0,6207.0,1134.0,0.0,0.141,0.03593939393939394,0.8441818181818181,1968.0,0.9361039769559024,51.60458929122377,5.860028860026041,0.8714430894304515,6,0.2,0.76,0.03,0.027,0.22
24212396,2024-11-25,1786550D,129.02,8.72,8679.0,1632.0,704.0,1613.0,1684.0,250.0,0.0,6642.0,1324.0,0.0,0.141,0.03593939393939394,0.8441818181818181,1934.0,0.936692318854823,51.48039063671151,5.3180147058790945,0.870734229575558,3,0.2,0.88,0.02,0.02,0.24
24212393,2024-11-25,2062BK1,124.65,8.47,9906.0,1095.0,704.0,3433.0,1677.0,246.0,0.0,6506.0,1164.0,0.0,0.141,0.03593939393939394,0.8441818181818181,1923.0,0.9363731971083507,52.19414360166711,9.046575342457492,0.8720748829948664,6,0.21,0.79,0.022,0.026,0.21
24212391,2024-11-25,C20MMNC,110.6,8.11,10917.0,0.0,712.0,2739.0,1728.0,257.0,0.0,6412.0,1120.0,0.0,0.141,0.03593939393939394,0.8441818181818181,1985.0,0.9316822508556003,57.97468354377961,10917000000000.0,0.8705289672539696,42,0.23,0.8,0.024,0.019,0.18
24212388,2024-11-25,2062BK1,117.25,8.16,8985.0,0.0,718.0,3925.0,1688.0,253.0,0.0,6196.0,1506.0,0.0,0.141,0.03593939393939394,0.8441818181818181,1941.0,0.9349334183802334,52.844349679719876,8985000000000.0,0.8696548171041373,6,0.22,0.74,0.018,0.025,0.21
24212386,2024-11-25,2062BK1,119.27,8.87,8988.0,0.0,712.0,3916.0,1681.0,243.0,0.0,6207.0,1144.0,0.0,0.141,0.03593939393939394,0.8441818181818181,1924.0,0.9307788356412459,52.04158631632396,8988000000000.0,0.8737006237001697,6,0.22,0.82,0.029,0.028,0.22
24212369,2024-11-25,1786550D,129.21,0.0,6582.0,540.0,624.0,4969.0,1738.0,297.0,0.0,6234.0,1260.0,0.0,0.141,0.03593939393939394,0.8441818181818181,2035.0,0.9999999999922607,48.247039702435984,12.188888888866318,0.8540540540536343,3,0.2,0.81,0.02,0.03,0.26
24212402,2024-11-25,2062BK1,116.68,0.0,9135.0,0.0,806.0,1340.0,1701.0,250.0,0.0,6066.0,1307.0,0.0,0.141,0.03593939393939394,0.8441818181818181,1951.0,0.9999999999914295,51.988344188789945,9135000000000.0,0.8718605843152887,6,0.19,0.78,0.02,0.02,0.17
24112409,2024-11-25,1786550DHCR,121.48,11.11,10329.0,3090.0,812.0,2983.0,1671.0,250.0,0.0,6509.0,1353.0,0.0,0.141,0.03593939393939394,0.8441818181818181,1921.0,0.9162078588059718,53.580836351221755,3.34271844660086,0.8698594482036076,4,0.22,0.77,0.02,0.02,0.23
24212375,2024-11-25,2062BK1,120.03,7.94,10407.0,1098.0,602.0,1704.0,1721.0,304.0,0.0,6079.0,1016.0,0.0,0.141,0.03593939393939394,0.8441818181818181,2025.0,0.9379542080101746,50.64567191493255,9.4781420764941,0.8498765432094568,6,0.201,0.727,0.021,0.028,0.2
24112403,2024-11-25,1786550DHCR,121.03,8.1,6231.0,0.0,792.0,1145.0,1656.0,244.0,0.0,6571.0,1167.0,0.0,0.141,0.03593939393939394,0.8441818181818181,1900.0,0.9372725160618194,54.29232421668766,6231000000000.0,0.8715789473679624,4,0.2,0.78,0.024,0.024,0.24
24112392,2024-11-25,C20MMNC,119.12,0.0,11022.0,1830.0,801.0,1052.0,1809.0,281.0,0.0,6802.0,1305.0,263.0,0.141,0.03593939393939394,0.8441818181818181,2090.0,0.999999999991605,57.102081933704646,6.02295081966884,0.8655502392340356,42,0.21,0.77,0.02,0.024,0.2
24112390,2024-11-25,C20MMNC,116.7,16.5,10650.0,3804.0,795.0,1347.0,1820.0,271.0,0.0,6648.0,1107.0,0.0,0.141,0.03593939393939394,0.8441818181818181,2091.0,0.8761261261195488,56.9665809763756,2.799684542586015,0.870396939263094,42,0.21,0.83,0.028,0.03,0.2
24112389,2024-11-25,C20MMNC,115.68,9.42,10779.0,2430.0,817.0,1203.0,1815.0,291.0,0.0,4115.0,982.0,0.0,0.141,0.03593939393939394,0.8441818181818181,2106.0,0.9247002398007618,35.5722683261102,4.435802469133977,0.8618233618229526,42,0.22,0.78,0.028,0.024,0.23
24112387,2024-11-25,2062BK1,114.56,7.89,10869.0,2805.0,787.0,1339.0,1811.0,281.0,0.0,4750.0,781.0,0.0,0.141,0.03593939393939394,0.8441818181818181,2092.0,0.9355655369462182,41.46298882645371,3.8748663101590464,0.8656787762902172,6,0.19,0.77,0.028,0.028,0.17
24112385,2024-11-25,C20MMNC,126.45,6.65,10557.0,1914.0,799.0,1358.0,1807.0,281.0,0.0,6563.0,1044.0,0.0,0.141,0.03593939393939394,0.8441818181818181,2088.0,0.9500375657329074,51.901937524302866,5.515673981188341,0.8654214559382829,42,0.19,0.74,0.022,0.025,0.21
24112384,2024-11-25,C20MMNC,118.31,0.0,10791.0,2934.0,815.0,1543.0,1807.0,284.0,0.0,4143.0,1130.0,2468.0,0.141,0.03593939393939394,0.8441818181818181,2091.0,0.9999999999915477,35.018172597117584,3.6779141104281945,0.8641798182683577,42,0.223,0.802,0.026,0.025,0.2
24112406,2024-11-25,2062BK1,121.01,8.2,9981.0,2637.0,817.0,3063.0,1719.0,281.0,0.0,6672.0,1309.0,0.0,0.141,0.03593939393939394,0.8441818181818181,2000.0,0.9365374196971091,55.135939178124644,3.7849829351521485,0.8594999999995703,6,0.19,0.78,0.023,0.022,0.22
24112382,2024-11-25,2062BK1,123.68,15.33,11256.0,2508.0,784.0,2046.0,1816.0,277.0,0.0,6508.0,1124.0,0.0,0.141,0.03593939393939394,0.8441818181818181,2093.0,0.8897201640105767,52.61966364769874,4.488038277510173,0.8676540850449749,6,0.18,0.76,0.029,0.023,0.22
24112398,2024-11-25,SEQRFE550D,119.2,8.2,10089.0,2568.0,785.0,2993.0,1810.0,304.0,0.0,6964.0,1205.0,0.0,0.141,0.03593939393939394,0.8441818181818181,2114.0,0.9356357927713058,58.42281879145618,3.9287383177554793,0.8561967833486962,73,0.21,0.84,0.029,0.031,0.23
24112376,2024-11-25,1786550D,121.41,8.77,9681.0,2379.0,604.0,2000.0,1764.0,301.0,0.0,3851.0,815.0,0.0,0.141,0.03593939393939394,0.8441818181818181,2065.0,0.932631740659605,31.718968783199745,4.0693568726338505,0.8542372881351795,3,0.2,0.79,0.03,0.03,0.17
24112373,2024-11-25,1786550D,118.88,12.04,10815.0,984.0,704.0,1850.0,1765.0,300.0,0.0,5143.0,1105.0,0.0,0.141,0.03593939393939394,0.8441818181818181,2065.0,0.9080354414840511,43.26211305481778,10.990853658525415,0.85472154963639,3,0.21,0.87,0.04,0.03,0.17
24112370,2024-11-25,2062BK1,125.42,0.0,10983.0,2973.0,694.0,3003.0,1766.0,254.0,0.0,4814.0,859.0,0.0,0.141,0.03593939393939394,0.8441818181818181,2020.0,0.9999999999920267,38.38303300878342,3.69424823410572,0.8742574257421415,6,0.2,0.76,0.028,0.026,0.19
24112365,2024-11-25,EXPORTDSP14,119.97,8.18,10593.0,1500.0,702.0,1805.0,1764.0,281.0,0.0,2943.0,1570.0,0.0,0.141,0.03593939393939394,0.8441818181818181,2045.0,0.9361685524702601,24.53113278299132,7.061999999995292,0.862591687041143,55,0.182,0.733,0.021,0.021,0.214
24112363,2024-11-25,EXPORTDSP14,124.0,8.15,10302.0,996.0,689.0,998.0,1771.0,281.0,0.0,6604.0,1151.0,0.0,0.141,0.03593939393939394,0.8441818181818181,2052.0,0.9383276579573339,53.25806451569953,10.343373493965519,0.863060428849482,55,0.201,0.808,0.023,0.02,0.208
24112379,2024-11-25,C20MMNC,126.61,8.77,11124.0,3168.0,702.0,2961.0,1756.0,277.0,112.0,4667.0,973.0,0.0,0.141,0.03593939393939394,0.8441818181818181,2145.0,0.9352193824720402,36.86122739091019,3.511363636362528,0.818648018647637,42,0.2,0.77,0.022,0.022,0.22
24112395,2024-11-25,2062BK1,118.87,6.55,10866.0,2730.0,807.0,1328.0,1812.0,277.0,0.0,6503.0,1277.0,0.0,0.141,0.03593939393939394,0.8441818181818181,2089.0,0.947775474398439,54.70682257882807,3.9802197802183223,0.867400670176703,6,0.2,0.81,0.034,0.025,0.23
24312414,2024-11-26,1786550DHCR,123.87,8.2,10065.0,2085.0,693.0,2208.0,1725.0,261.0,0.0,5776.0,969.0,0.0,0.13756000000000002,0.03868,0.77068,1986.0,0.9379117134781715,46.62953095950085,4.827338129494088,0.8685800604225233,4,0.23,0.83,0.029,0.025,0.21
24312420,2024-11-26,1786500D,125.91,8.55,9972.0,1809.0,684.0,2109.0,1769.0,264.0,0.0,4334.0,676.0,0.0,0.13756000000000002,0.03868,0.77068,2033.0,0.936412315923424,34.421412119494704,5.5124378109422265,0.8701426463350368,2,0.21,0.772,0.03,0.025,0.221
24312423,2024-11-26,S.TOWER6VAN,125.8,8.5,10806.0,2568.0,726.0,1836.0,2495.0,109.0,447.0,6190.0,1175.0,0.0,0.13756000000000002,0.03868,0.77068,3051.0,0.9367088607525189,49.20508743999042,4.207943925232006,0.8177646673219214,67,0.179,1.27,0.025,0.032,0.216
24312429,2024-11-26,2062BK1,123.91,8.12,9486.0,2715.0,704.0,2103.0,1696.0,287.0,0.0,4868.0,1017.0,0.0,0.13756000000000002,0.03868,0.77068,1983.0,0.9384988260172802,39.28657896828919,3.4939226519324147,0.8552697932421305,6,0.2,0.78,0.026,0.025,0.2
24312432,2024-11-26,SEQRFE550D,122.99,8.24,8976.0,2520.0,666.0,2712.0,1678.0,265.0,0.0,6229.0,1137.0,546.0,0.13756000000000002,0.03868,0.77068,1943.0,0.9372094795325978,50.64639401536185,3.5619047619033486,0.8636129696341412,73,0.21,0.82,0.021,0.024,0.24
24312435,2024-11-26,2062BK1,127.68,8.77,9222.0,3021.0,733.0,2472.0,1766.0,285.0,0.0,6541.0,1731.0,0.0,0.13756000000000002,0.03868,0.77068,2051.0,0.9357273726571218,51.22963659107746,3.052631578946358,0.8610433934661819,6,0.22,0.79,0.027,0.034,0.22
24312438,2024-11-26,2062BK1,125.54,8.32,9594.0,2664.0,696.0,2400.0,1833.0,289.0,0.0,6401.0,1411.0,0.0,0.13756000000000002,0.03868,0.77068,2122.0,0.9378455102275673,50.98773299306207,3.6013513513499995,0.8638077285575572,6,0.18,0.76,0.026,0.029,0.22
24312441,2024-11-26,SEQRFE550D,125.9,8.21,9156.0,3000.0,701.0,2916.0,1748.0,288.0,0.0,6594.0,1099.0,280.0,0.13756000000000002,0.03868,0.77068,2036.0,0.9387815971893313,52.37490071443705,3.0519999999989826,0.8585461689583209,73,0.21,0.87,0.028,0.033,0.23
24312444,2024-11-26,SEQRFE550D,125.3,8.1,9390.0,2628.0,701.0,2130.0,1844.0,285.0,0.0,6594.0,1095.0,0.0,0.13756000000000002,0.03868,0.77068,2129.0,0.9392803598130489,52.62569832360235,3.573059360729234,0.8661343353683109,73,0.23,0.9,0.024,0.03,0.25
24312448,2024-11-26,SEQRFE550D,124.45,8.0,9327.0,2595.0,705.0,1578.0,1769.0,268.0,0.0,6926.0,1161.0,0.0,0.13756000000000002,0.03868,0.77068,2037.0,0.9395998489925287,55.65287263916711,3.594219653177806,0.8684339715263287,73,0.23,0.89,0.024,0.028,0.23
24312451,2024-11-26,SEQRFE550D,121.37,8.21,10008.0,2901.0,695.0,2112.0,1772.0,269.0,0.0,6608.0,1180.0,0.0,0.13756000000000002,0.03868,0.77068,2041.0,0.9366414570077432,54.44508527597886,3.449844881074302,0.8682018618320098,73,0.21,0.89,0.02,0.03,0.23
24312456,2024-11-26,S.TOWER6VAN,116.62,8.92,9126.0,2994.0,701.0,1479.0,2519.0,105.0,444.0,6434.0,1304.0,0.0,0.13756000000000002,0.03868,0.77068,3068.0,0.9289469491721447,55.17063968397212,3.0480961923837513,0.8210560625812187,67,0.17,1.26,0.03,0.024,0.19
24312457,2024-11-26,2062BK1,129.41,8.5,9738.0,2826.0,698.0,2541.0,1739.0,268.0,0.0,5437.0,924.0,0.0,0.13756000000000002,0.03868,0.77068,2007.0,0.9383656007473109,42.01375473269444,3.445859872610246,0.86646736422478,6,0.191,0.757,0.024,0.027,0.177
24312459,2024-11-26,SEQRFE550D,122.61,13.92,9447.0,2889.0,701.0,1194.0,1674.0,267.0,0.0,6548.0,1096.0,0.0,0.13756000000000002,0.03868,0.77068,1941.0,0.8980443858426863,53.4051056190082,3.2699896157828765,0.8624420401850271,73,0.211,0.824,0.031,0.022,0.182
24312461,2024-11-26,C20MMNC,129.0,13.92,9216.0,2703.0,701.0,651.0,1740.0,269.0,0.0,6660.0,1061.0,0.0,0.13756000000000002,0.03868,0.77068,2009.0,0.9026028547375974,51.62790697634397,3.4095449500542325,0.8661025385759751,42,0.17,0.72,0.028,0.027,0.2
24312463,2024-11-26,2062BK1,0.0,13.92,10275.0,2328.0,701.0,1491.0,1732.0,271.0,0.0,6455.0,993.0,0.0,0.13756000000000002,0.03868,0.77068,2003.0,0.0,6455000000000.0,4.4136597938125375,0.8647029455811959,6,0.19,0.76,0.024,0.025,0.21
24312465,2024-11-26,2062BK1,126.71,8.0,9951.0,3102.0,701.0,789.0,1737.0,274.0,0.0,6326.0,1010.0,0.0,0.13756000000000002,0.03868,0.77068,2011.0,0.9406131690227854,49.92502564872603,3.2079303675038013,0.8637493784182677,6,0.2,0.77,0.028,0.03,0.24
24312426,2024-11-26,2062BK1,125.91,8.65,9945.0,2682.0,690.0,2715.0,1755.0,260.0,0.0,6329.0,1432.0,0.0,0.13756000000000002,0.03868,0.77068,2015.0,0.935716409029907,50.266063060517304,3.7080536912737854,0.8709677419350517,6,0.19,0.78,0.024,0.037,0.22
24312454,2024-11-26,SEQRFE550D,127.53,8.21,10053.0,3018.0,597.0,1875.0,1776.0,278.0,0.0,983.0,253.0,0.0,0.13756000000000002,0.03868,0.77068,2054.0,0.9395167231402718,7.707990276737175,3.33101391649989,0.8646543330083424,73,0.22,0.95,0.025,0.028,0.19
24212422,2024-11-26,2062BK1,116.53,7.86,10938.0,2013.0,814.0,2000.0,1657.0,250.0,0.0,6421.0,1102.0,0.0,0.13756000000000002,0.03868,0.77068,1907.0,0.9368116407996075,55.10169055131638,5.433681073022636,0.8689040377551815,6,0.17,0.7,0.022,0.027,0.2
24212413,2024-11-26,2062BK1,120.89,8.1,11016.0,3156.0,808.0,2468.0,1657.0,253.0,0.0,5844.0,1015.0,0.0,0.13756000000000002,0.03868,0.77068,1910.0,0.9372044344450174,48.341467449347824,3.490494296576841,0.8675392670152526,6,0.17,0.77,0.02,0.022,0.22
24212476,2024-11-26,S.TOWER6VAN,126.36,0.0,9963.0,2001.0,624.0,2913.0,2528.0,71.0,489.0,6520.0,1186.0,0.0,0.13756000000000002,0.03868,0.77068,3088.0,0.9999999999920861,51.598607153754365,4.979010494750136,0.8186528497406675,67,0.17,1.28,0.018,0.022,0.21
24212466,2024-11-26,S.TOWER6VAN,121.41,8.0,9780.0,1005.0,710.0,2843.0,2535.0,91.0,594.0,6400.0,1186.0,0.0,0.13756000000000002,0.03868,0.77068,3220.0,0.9381809751878667,52.71394448519303,9.731343283572407,0.7872670807450971,67,0.185,1.351,0.029,0.03,0.221
24212464,2024-11-26,C20MMNC,124.49,0.0,10095.0,999.0,707.0,3607.0,1792.0,304.0,0.0,6612.0,1215.0,0.0,0.13756000000000002,0.03868,0.77068,2096.0,0.9999999999919672,53.112699814819564,10.10510510509499,0.8549618320606608,42,0.206,0.748,0.021,0.028,0.216
24212462,2024-11-26,S.TOWER6VAN,0.0,0.0,9603.0,2505.0,710.0,696.0,2518.0,98.0,591.0,6560.0,1245.0,0.0,0.13756000000000002,0.03868,0.77068,3207.0,0.0,6560000000000.0,3.833532934130206,0.7851574680384206,67,0.19,1.31,0.026,0.026,0.23
24212460,2024-11-26,2062BK1,116.39,0.0,9894.0,0.0,704.0,3503.0,1691.0,253.0,0.0,6356.0,1174.0,0.0,0.13756000000000002,0.03868,0.77068,1944.0,0.9999999999914082,54.60950253411281,9894000000000.0,0.8698559670777418,6,0.17,0.78,0.015,0.021,0.23
24212458,2024-11-26,S.TOWER6VAN,122.66,8.2,9375.0,0.0,709.0,3167.0,2481.0,88.0,584.0,6504.0,1410.0,0.0,0.13756000000000002,0.03868,0.77068,3153.0,0.9373376127087168,53.02462090287767,9375000000000.0,0.7868696479540797,67,0.181,1.3,0.026,0.026,0.22
24212455,2024-11-26,2062BK1,118.59,8.1,9069.0,1995.0,704.0,3094.0,1769.0,304.0,0.0,6465.0,1203.0,0.0,0.13756000000000002,0.03868,0.77068,2073.0,0.9360644091803926,54.51555780373964,4.545864661651857,0.8533526290396269,6,0.17,0.7,0.02,0.027,0.21
24212453,2024-11-26,2062BK1,120.18,0.0,9162.0,1980.0,709.0,2262.0,1775.0,307.0,0.0,6810.0,1619.0,0.0,0.13756000000000002,0.03868,0.77068,2082.0,0.9999999999916791,56.66500249578411,4.62727272727039,0.8525456292022803,6,0.18,0.73,0.018,0.029,0.22
24312467,2024-11-26,2062BK1,125.22,13.92,9951.0,3216.0,699.0,270.0,1782.0,255.0,0.0,6637.0,1181.0,0.0,0.13756000000000002,0.03868,0.77068,2037.0,0.899956877958172,53.002715220787394,3.0942164179094855,0.8748159057433114,6,0.17,0.82,0.015,0.017,0.17
24212450,2024-11-26,2062BK1,122.46,8.1,9135.0,1794.0,734.0,3234.0,1708.0,280.0,0.0,6312.0,1116.0,0.0,0.13756000000000002,0.03868,0.77068,1988.0,0.9379595588163453,51.54336109708033,5.091973244144319,0.8591549295770327,6,0.19,0.76,0.027,0.025,0.22
24212445,2024-11-26,2062BK1,120.65,8.2,11208.0,0.0,715.0,2046.0,1789.0,280.0,0.0,6112.0,1051.0,0.0,0.13756000000000002,0.03868,0.77068,2069.0,0.9363601086462061,50.658930791125904,11208000000000.0,0.8646689221842123,6,0.18,0.78,0.033,0.029,0.24
24212442,2024-11-26,2062BK1,119.07,0.0,7968.0,0.0,712.0,1831.0,1735.0,307.0,0.0,6051.0,1084.0,0.0,0.13756000000000002,0.03868,0.77068,2042.0,0.9999999999916015,50.818846056514495,7967999999999.999,0.8496571988242656,6,0.2,0.79,0.031,0.025,0.26
24212439,2024-11-26,SEQRFE550D,120.37,8.1,10095.0,192.0,718.0,1521.0,1762.0,297.0,0.0,6337.0,1168.0,221.0,0.13756000000000002,0.03868,0.77068,2059.0,0.9369502607539743,52.64600814112614,52.57812499972616,0.8557552209806432,73,0.22,0.86,0.027,0.029,0.24
24212437,2024-11-26,SEQRFE550D,120.87,7.99,5985.0,2703.0,627.0,1542.0,1711.0,267.0,0.0,6436.0,1114.0,0.0,0.13756000000000002,0.03868,0.77068,1978.0,0.9379947229478659,53.247290476931845,2.214206437291079,0.8650151668347498,73,0.22,0.83,0.025,0.029,0.24
24212433,2024-11-26,2062BK1,122.11,7.98,11214.0,2805.0,814.0,1826.0,1708.0,287.0,0.0,6559.0,1102.0,0.0,0.13756000000000002,0.03868,0.77068,1995.0,0.938657852248915,53.713864547918156,3.9978609625654196,0.8561403508767639,6,0.21,0.75,0.029,0.031,0.18
24212430,2024-11-26,2062BK1,117.45,8.14,10641.0,453.0,602.0,2046.0,1681.0,294.0,0.0,6519.0,1051.0,341.0,0.13756000000000002,0.03868,0.77068,1975.0,0.9351859224386082,55.50446998675603,23.490066225113708,0.8511392405058982,6,0.18,0.74,0.023,0.023,0.21
24212425,2024-11-26,C20MMNC,108.09,7.93,10623.0,2652.0,806.0,1530.0,1495.0,246.0,0.0,6175.0,1209.0,0.0,0.13756000000000002,0.03868,0.77068,1741.0,0.9316497155582515,57.12831899290287,4.005656108595774,0.8587018954618847,42,0.21,0.83,0.023,0.024,0.22
24212419,2024-11-26,2062BK1,125.79,8.39,10356.0,2859.0,806.0,1514.0,1650.0,250.0,0.0,6753.0,1089.0,0.0,0.13756000000000002,0.03868,0.77068,1900.0,0.937472052459849,53.68471261583842,3.622245540397474,0.8684210526311219,6,0.19,0.76,0.024,0.024,0.22
24212447,2024-11-26,2062BK1,118.64,8.21,7620.0,204.0,721.0,2040.0,1758.0,273.0,0.0,6253.0,1114.0,0.0,0.13756000000000002,0.03868,0.77068,2031.0,0.9352778872610542,52.7056641937567,37.35294117628749,0.86558345642498,6,0.2,0.77,0.028,0.033,0.22
24312472,2024-11-26,2062BK1,122.44,0.0,10611.0,1659.0,801.0,3261.0,1725.0,285.0,0.0,6479.0,1273.0,357.0,0.13756000000000002,0.03868,0.77068,2010.0,0.9999999999918328,52.91571381858122,6.3960216998153125,0.8582089552234536,6,0.22,0.74,0.031,0.032,0.22
24212470,2024-11-26,2062BK1,119.07,0.0,9552.0,2004.0,715.0,3323.0,1758.0,297.0,0.0,6277.0,1181.0,0.0,0.13756000000000002,0.03868,0.77068,2055.0,0.9999999999916015,52.716889224382996,4.766467065865885,0.8554744525543282,6,0.19,0.71,0.026,0.027,0.2
24112431,2024-11-26,C20MMNC,117.23,16.5,7575.0,3852.0,681.0,1688.0,1712.0,246.0,0.0,6422.0,1003.0,0.0,0.13756000000000002,0.03868,0.77068,1958.0,0.876617064227349,54.781199351234484,1.9665109034262809,0.8743615934622705,42,0.175,0.71,0.037,0.031,0.221
24112418,2024-11-26,2062BK1,118.92,8.88,8541.0,4545.0,885.0,2177.0,1905.0,267.0,0.0,6566.0,1055.0,0.0,0.13756000000000002,0.03868,0.77068,2172.0,0.9305164319176016,55.21358896690873,1.8792079207916657,0.8770718232040161,6,0.21,0.75,0.024,0.027,0.18
24112421,2024-11-26,C20MMNC,122.58,7.96,8493.0,4773.0,765.0,1506.0,1909.0,274.0,0.0,5848.0,993.0,0.0,0.13756000000000002,0.03868,0.77068,2183.0,0.9390225218251953,47.70761951339772,1.7793840351976158,0.8744846541452705,42,0.184,0.744,0.027,0.028,0.2
24112424,2024-11-26,2062BK1,122.77,8.19,6453.0,5892.0,824.0,1502.0,1819.0,267.0,0.0,4186.0,768.0,0.0,0.13756000000000002,0.03868,0.77068,2086.0,0.9374618203960181,34.09627759196794,1.0952138492869832,0.8720038350906654,6,0.21,0.75,0.021,0.028,0.22
