Repository: SiddharthKumar268/FerroMind

# FerroMind
*Ferro-Alloy Optimisation using Machine Learning*
**SAIL Durgapur Steel Plant | Steel Melting Shop**
Intern: Siddharth Kumar | FY 2023-24 to FY 2025-26

---

## Quick Start

```bash

# 2. Place raw Excel files in data/raw/

## Dataset

| | |
|---|---|
| Total heats after cleaning | 47,421 |
| Training set | 37,936 heats (Apr 2023 – Jun 2025) |
| Test set | 9,485 heats (Jun 2025 – Dec 2025) |
| Input features | 21 (16 raw + 5 engineered) |
| Target variables | Mn, Si, C, S, P |
| BOF grades | 76 distinct grades |
| Split method | Chronological 80/20 — no shuffle, no leakage |

---

File: data/processed/sms_train.csv (part 190 of 253)
Heat_Number,Date,BOF Grade Code,Hot Metal Addn. Weight,Scrap Addn. Weight,Lime Into Converter,Dolomite Into Converter,Lime Into Ladle,Iron Ore Into Converter,SIMN Into Ladle,FESI Into Ladle,FEMN Into Ladle,Measered O2 Mainblow II,Duration of Mainblow I/II,Measered O2 2nd Blow,HM_P,HM_S,HM_Si,Total_FA_Ladle,HM_Ratio,O2_per_ton_HM,Lime_Dolo_Ratio,SiMn_FA_Fraction,Grade_Encoded,C,Mn,P,S,Si
24112428,2024-11-26,1786500D,119.25,6.12,8127.0,4503.0,572.0,1739.0,1815.0,274.0,0.0,120.0,3973.0,0.0,0.13756000000000002,0.03868,0.77068,2089.0,0.9511844938904747,1.006289308167662,1.804796802131511,0.8688367640014989,2,0.21,0.83,0.026,0.023,0.19
24112434,2024-11-26,2062BK1,117.9,8.2,8391.0,2496.0,705.0,1983.0,1716.0,281.0,0.0,6309.0,1058.0,0.0,0.13756000000000002,0.03868,0.77068,1997.0,0.9349722442431802,53.511450381225515,3.3617788461524993,0.8592889333996698,6,0.19,0.79,0.029,0.03,0.24
24112436,2024-11-26,2062BK1,122.83,6.36,8523.0,2502.0,898.0,2138.0,1708.0,287.0,0.0,6402.0,1096.0,0.0,0.13756000000000002,0.03868,0.77068,1995.0,0.950770183443372,52.12081738946413,3.4064748201425235,0.8561403508767639,6,0.19,0.78,0.033,0.035,0.17
24112440,2024-11-26,S.TOWER6VAN,125.0,8.99,8283.0,2493.0,717.0,1890.0,2507.0,105.0,437.0,6399.0,1203.0,0.0,0.13756000000000002,0.03868,0.77068,3049.0,0.9329054406975676,51.191999999590465,3.3225030084222533,0.8222367989502058,67,0.18,1.27,0.031,0.033,0.18
24112443,2024-11-26,S.TOWER6VAN,119.76,7.93,11307.0,990.0,684.0,2049.0,2510.0,91.0,521.0,454.0,2038.0,0.0,0.13756000000000002,0.03868,0.77068,3122.0,0.9378964680011129,3.790915163629,11.421212121200584,0.8039718129401653,67,0.17,1.38,0.024,0.026,0.19
24112446,2024-11-26,S.TOWER6VAN,119.87,6.33,11865.0,504.0,689.0,2296.0,2513.0,111.0,531.0,3431.0,1311.0,0.0,0.13756000000000002,0.03868,0.77068,3155.0,0.9498415213870852,28.622674563872337,23.541666666619957,0.7965134706812056,67,0.199,1.315,0.026,0.027,0.222
24112449,2024-11-26,S.TOWER6VAN,121.2,8.13,10764.0,1005.0,732.0,2436.0,2518.0,115.0,518.0,6606.0,1215.0,0.0,0.13756000000000002,0.03868,0.77068,3151.0,0.93713755508438,54.50495049459979,10.710447761183373,0.7991113932082516,67,0.191,1.321,0.033,0.024,0.212
24112452,2024-11-26,S.TOWER6VAN,119.88,8.92,8694.0,0.0,684.0,2639.0,2421.0,112.0,520.0,5984.0,1053.0,0.0,0.13756000000000002,0.03868,0.77068,3053.0,0.9307453416076807,49.91658324950019,8693999999999.999,0.7929905011461537,67,0.184,1.367,0.03,0.027,0.268
24112477,2024-11-26,C20HMNA,130.94,0.0,9651.0,3045.0,601.0,3310.0,2514.0,122.0,423.0,6515.0,1125.0,387.0,0.13756000000000002,0.03868,0.77068,3059.0,0.999999999992363,49.75561325760077,3.169458128077777,0.8218372016996333,34,0.2,1.28,0.04,0.035,0.25
24112474,2024-11-26,C20MMNC,131.98,0.0,9105.0,3294.0,677.0,3637.0,1675.0,271.0,0.0,6646.0,1081.0,349.0,0.13756000000000002,0.03868,0.77068,1946.0,0.9999999999924232,50.35611456243101,2.7641165755911463,0.8607399794445731,42,0.19,0.72,0.024,0.027,0.19
24311724,2024-11-26,SEQRFE550D,116.14,10.52,10746.0,1665.0,696.0,2520.0,1732.0,281.0,0.0,6534.0,1205.0,0.0,0.13756000000000002,0.03868,0.77068,2013.0,0.9169429969926027,56.259686584671435,6.454054054050178,0.8604073522102035,73,0.21,0.86,0.019,0.026,0.21
24312491,2024-11-27,1786550D,131.83,13.92,9273.0,2217.0,800.0,2438.0,1676.0,285.0,0.0,6902.0,1095.0,0.0,0.14306666666666665,0.03336666666666667,0.8187666666666666,1961.0,0.9044939965632627,52.35530607560983,4.182679296344528,0.8546659867410226,3,0.23,0.84,0.03,0.03,0.25
24312494,2024-11-27,1786550D,125.55,8.92,9942.0,2265.0,699.0,2767.0,1777.0,281.0,0.0,5231.0,1222.0,0.0,0.14306666666666665,0.03336666666666667,0.8187666666666666,2058.0,0.9336655015919264,41.66467542778443,4.389403973507996,0.863459669581699,3,0.22,0.84,0.02,0.03,0.23
24312488,2024-11-27,S.TOWER6VAN,126.01,13.92,9570.0,2010.0,804.0,1961.0,2529.0,108.0,501.0,6515.0,1186.0,269.0,0.14306666666666665,0.03336666666666667,0.8187666666666666,3138.0,0.9005216894097012,51.70224585309338,4.761194029848378,0.8059273422559573,67,0.2,1.355,0.03,0.025,0.237
24112525,2024-11-27,S.TOWER6VAN,120.36,13.92,9840.0,1953.0,685.0,3673.0,2460.0,99.0,518.0,6584.0,1468.0,0.0,0.14306666666666665,0.03336666666666667,0.8187666666666666,3077.0,0.8963360142918058,54.70255898924308,5.038402457754716,0.7994800129994152,67,0.188,1.31,0.035,0.026,0.231
24312485,2024-11-27,2062BK1,119.42,8.68,9333.0,1998.0,798.0,1692.0,1760.0,277.0,0.0,6287.0,1051.0,0.0,0.14306666666666665,0.03336666666666667,0.8187666666666666,2037.0,0.9322404371511926,52.646122927041986,4.671171171168833,0.8640157093761099,6,0.17,0.73,0.028,0.033,0.19
24312482,2024-11-27,2062BK1,123.73,8.08,10086.0,2001.0,699.0,1900.0,1721.0,271.0,0.0,6493.0,1249.0,0.0,0.14306666666666665,0.03336666666666667,0.8187666666666666,1992.0,0.9386996434190221,52.477168026731775,5.040479760117421,0.863955823292739,6,0.19,0.76,0.026,0.028,0.21
24312480,2024-11-27,2062BK1,130.92,8.52,10434.0,2232.0,806.0,2449.0,1782.0,281.0,0.0,6220.0,1156.0,0.0,0.14306666666666665,0.03336666666666667,0.8187666666666666,2063.0,0.9388984509399103,47.50992972771533,4.674731182793605,0.8637905962186797,6,0.19,0.73,0.019,0.029,0.2
24312537,2024-11-27,SEQRFE550D,124.67,13.92,10140.0,2004.0,753.0,2283.0,1719.0,281.0,285.0,6029.0,1046.0,377.0,0.14306666666666665,0.03336666666666667,0.8187666666666666,2285.0,0.8995598527967418,48.35966952716483,5.059880239518433,0.7522975929974826,73,0.21,0.88,0.026,0.023,0.21
24312475,2024-11-27,S.TOWER6VAN,132.34,0.0,11724.0,1674.0,801.0,4604.0,2522.0,105.0,496.0,486.0,1393.0,0.0,0.14306666666666665,0.03336666666666667,0.8187666666666666,3123.0,0.9999999999924438,3.672359075081817,7.003584229386497,0.8075568363750216,67,0.178,1.366,0.026,0.028,0.239
24312469,2024-11-27,S.TOWER6VAN,122.81,8.0,10173.0,3225.0,704.0,591.0,2484.0,109.0,458.0,6601.0,1042.0,0.0,0.14306666666666665,0.03336666666666667,0.8187666666666666,3051.0,0.9388425961246172,53.749694649835114,3.1544186046501848,0.8141592920351314,67,0.189,1.319,0.027,0.028,0.221
24312410,2024-11-27,R34,122.62,8.2,11802.0,2019.0,956.0,2271.0,1195.0,254.0,0.0,5490.0,1412.0,0.0,0.14306666666666665,0.03336666666666667,0.8187666666666666,1449.0,0.937318452828793,44.772467786292836,5.845468053488933,0.8247066942713425,66,0.62,0.74,0.029,0.02,0.2
24112508,2024-11-27,2062BK1,132.19,0.0,11967.0,1116.0,712.0,6101.0,1764.0,302.0,0.0,6993.0,1431.0,0.0,0.14306666666666665,0.03336666666666667,0.8187666666666666,2066.0,0.9999999999924352,52.9011271650435,10.723118279560284,0.8538238141331782,6,0.2,0.73,0.028,0.024,0.19
24112514,2024-11-27,2062BK1,127.66,13.92,10116.0,2196.0,707.0,2752.0,1763.0,329.0,0.0,7113.0,1644.0,0.0,0.14306666666666665,0.03336666666666667,0.8187666666666666,2092.0,0.9016810283874723,55.7183142718493,4.606557377047083,0.8427342256210121,6,0.19,0.75,0.023,0.021,0.2
24312531,2024-11-27,2062BK1,120.54,8.14,11217.0,1998.0,698.0,3044.0,1761.0,285.0,197.0,5858.0,1365.0,317.0,0.14306666666666665,0.03336666666666667,0.8187666666666666,2243.0,0.9367423064894566,48.59797577527295,5.614114114111304,0.785109228711197,6,0.2,0.76,0.021,0.028,0.19
24212534,2024-11-27,2062BK1,125.75,0.0,4923.0,552.0,811.0,828.0,1789.0,287.0,0.0,3396.0,1234.0,0.0,0.14306666666666665,0.03336666666666667,0.8187666666666666,2076.0,0.9999999999920477,27.00596421449697,8.918478260853409,0.8617533718685637,6,0.21,0.78,0.025,0.022,0.21
24312529,2024-11-27,2062BK1,123.3,8.14,9960.0,2181.0,699.0,2163.0,1733.0,245.0,0.0,4210.0,655.0,0.0,0.14306666666666665,0.03336666666666667,0.8187666666666666,1978.0,0.9380706025491626,34.14436334116671,4.566712517191854,0.8761375126385864,6,0.21,0.74,0.024,0.029,0.19
24312527,2024-11-27,2062BK1,119.51,8.15,9936.0,2310.0,894.0,2580.0,1728.0,264.0,0.0,6299.0,967.0,0.0,0.14306666666666665,0.03336666666666667,0.8187666666666666,1992.0,0.9361585461308463,52.70688645257545,4.301298701296839,0.8674698795176368,6,0.2,0.76,0.029,0.022,0.16
24312526,2024-11-27,S.TOWER6VAN,120.47,7.98,11202.0,3360.0,705.0,2241.0,2484.0,105.0,451.0,3916.0,612.0,0.0,0.14306666666666665,0.03336666666666667,0.8187666666666666,3040.0,0.9378746593932437,32.506018095521654,3.3339285714275793,0.817105263157626,67,0.16,1.33,0.029,0.022,0.19
24312523,2024-11-27,2062BK1,124.33,8.14,10503.0,2709.0,705.0,2196.0,1759.0,262.0,0.0,6556.0,1008.0,0.0,0.14306666666666665,0.03336666666666667,0.8187666666666666,2021.0,0.9385521250023512,52.730636209661945,3.8770764119587016,0.8703612073226767,6,0.18,0.78,0.027,0.02,0.2
24312521,2024-11-27,S.TOWER6VAN,121.75,7.86,11226.0,2829.0,707.0,2253.0,2491.0,105.0,451.0,6597.0,1144.0,0.0,0.14306666666666665,0.03336666666666667,0.8187666666666666,3047.0,0.9393565311246095,54.184804927686365,3.96818663838672,0.8175254348536865,67,0.2,1.29,0.029,0.021,0.19
24312498,2024-11-27,2062BK1,130.31,8.29,9585.0,2001.0,751.0,2834.0,1681.0,261.0,0.0,929.0,217.0,0.0,0.14306666666666665,0.03336666666666667,0.8187666666666666,1942.0,0.9401875901808069,7.1291535568480615,4.790104947523843,0.865602471678236,6,0.19,0.82,0.021,0.019,0.21
24312516,2024-11-27,S.TOWER6VAN,125.96,13.92,10845.0,2841.0,701.0,2643.0,2474.0,104.0,447.0,382.0,83.0,0.0,0.14306666666666665,0.03336666666666667,0.8187666666666666,3025.0,0.9004861309629648,3.0327087964192385,3.81731784582759,0.8178512396691511,67,0.19,1.31,0.032,0.024,0.25
24312513,2024-11-27,S.TOWER6VAN,128.38,0.0,11433.0,2832.0,599.0,4701.0,2458.0,105.0,441.0,1277.0,298.0,0.0,0.14306666666666665,0.03336666666666667,0.8187666666666666,3004.0,0.9999999999922107,9.94703224793623,4.037076271185015,0.8182423435416717,67,0.19,1.28,0.034,0.021,0.21
24312510,2024-11-27,2062BK1,127.15,0.0,10926.0,2328.0,608.0,5640.0,1674.0,255.0,0.0,647.0,170.0,0.0,0.14306666666666665,0.03336666666666667,0.8187666666666666,1929.0,0.9999999999921353,5.088478175343385,4.693298969070149,0.8678071539653355,6,0.206,0.761,0.028,0.02,0.18
24312507,2024-11-27,S.TOWER6VAN,128.13,0.0,10890.0,2058.0,643.0,4629.0,2454.0,71.0,457.0,3509.0,748.0,0.0,0.14306666666666665,0.03336666666666667,0.8187666666666666,2982.0,0.9999999999921955,27.3862483413144,5.291545189501802,0.8229376257542512,67,0.19,1.31,0.024,0.021,0.25
24312497,2024-11-27,S.TOWER6VAN,120.42,8.15,11295.0,2001.0,742.0,2819.0,2449.0,64.0,449.0,6644.0,1215.0,0.0,0.14306666666666665,0.03336666666666667,0.8187666666666666,2962.0,0.9366104067750128,55.17355920897547,5.644677661166594,0.826806212018627,67,0.18,1.28,0.026,0.025,0.21
24212528,2024-11-27,S.TOWER6VAN,115.11,7.98,10455.0,0.0,712.0,2542.0,2420.0,111.0,591.0,6389.0,1085.0,0.0,0.14306666666666665,0.03336666666666667,0.8187666666666666,3122.0,0.9351693882449007,55.50343149982188,10455000000000.0,0.7751441383725897,67,0.17,1.25,0.025,0.027,0.17
24212512,2024-11-27,S.TOWER6VAN,134.02,8.2,9765.0,0.0,564.0,3929.0,2562.0,101.0,584.0,6104.0,1059.0,0.0,0.14306666666666665,0.03336666666666667,0.8187666666666666,3247.0,0.9423428491003915,45.54544097861852,9765000000000.0,0.7890360332612292,67,0.182,1.309,0.029,0.02,0.24
24212490,2024-11-27,1786550D,126.78,8.54,8979.0,2001.0,701.0,1821.0,1728.0,246.0,0.0,6503.0,1183.0,0.0,0.14306666666666665,0.03336666666666667,0.8187666666666666,1974.0,0.9368903340161331,51.293579428527416,4.48725637181185,0.875379939209283,3,0.22,0.79,0.03,0.03,0.22
24212481,2024-11-27,S.TOWER6VAN,115.16,8.25,9009.0,996.0,721.0,3237.0,2535.0,57.0,479.0,6303.0,1193.0,0.0,0.14306666666666665,0.03336666666666667,0.8187666666666666,3071.0,0.9331496637149894,54.732546022449355,9.045180722882485,0.8254640182348337,67,0.2,1.35,0.034,0.025,0.22
24212478,2024-11-27,2062BK1,115.25,8.54,9492.0,1491.0,803.0,474.0,1694.0,206.0,0.0,6660.0,1242.0,0.0,0.14306666666666665,0.03336666666666667,0.8187666666666666,1900.0,0.9310121980698682,57.7874186545962,6.366197183094322,0.8915789473679518,6,0.2,0.76,0.016,0.021,0.23
24212473,2024-11-27,S.TOWER6VAN,133.1,0.0,10416.0,2022.0,597.0,4759.0,2501.0,84.0,486.0,6671.0,1217.0,0.0,0.14306666666666665,0.03336666666666667,0.8187666666666666,3071.0,0.9999999999924869,50.1202103677677,5.151335311570152,0.8143927059587058,67,0.193,1.294,0.024,0.023,0.229
24212468,2024-11-27,C20MMNC,122.53,8.0,9315.0,1494.0,707.0,3032.0,1738.0,314.0,0.0,6690.0,1245.0,0.0,0.14306666666666665,0.03336666666666667,0.8187666666666666,2052.0,0.9387114073321176,54.59887374475966,6.234939759031971,0.8469785575044605,42,0.205,0.76,0.026,0.029,0.188
24112471,2024-11-27,C20MMNC,122.78,13.92,12177.0,3051.0,706.0,3176.0,1671.0,318.0,0.0,6763.0,1141.0,296.0,0.14306666666666665,0.03336666666666667,0.8187666666666666,1989.0,0.8981711777549514,55.08226095410423,3.991150442476568,0.840120663649653,42,0.204,0.775,0.02,0.03,0.193
24112479,2024-11-27,S.TOWER6VAN,122.92,13.92,10596.0,3021.0,774.0,3219.0,2515.0,118.0,420.0,6469.0,1071.0,319.0,0.14306666666666665,0.03336666666666667,0.8187666666666666,3053.0,0.8982753580758677,52.627725349392875,3.507447864944221,0.8237798886338605,67,0.178,1.278,0.038,0.035,0.244
24212484,2024-11-27,S.TOWER6VAN,117.83,8.66,8997.0,1014.0,613.0,2248.0,2545.0,78.0,486.0,6304.0,1151.0,0.0,0.14306666666666665,0.03336666666666667,0.8187666666666666,3109.0,0.9315360898021066,53.50080624583297,8.872781065080007,0.818591186876546,67,0.18,1.26,0.028,0.029,0.21
24112483,2024-11-27,1786550D,124.76,8.12,10020.0,2661.0,697.0,3071.0,1698.0,284.0,0.0,6447.0,1059.0,315.0,0.14306666666666665,0.03336666666666667,0.8187666666666666,1982.0,0.9388922335871548,51.67521641510359,3.7655016910921586,0.8567103935414446,3,0.22,0.77,0.02,0.03,0.2
24112489,2024-11-27,2062BK1,115.39,8.89,9270.0,3036.0,654.0,3454.0,1693.0,277.0,0.0,6048.0,1025.0,348.0,0.14306666666666665,0.03336666666666667,0.8187666666666666,1970.0,0.9284679755316344,52.41355403369084,3.053359683793461,0.8593908629437262,6,0.2,0.78,0.026,0.029,0.2
24112492,2024-11-27,2062BK1,122.27,0.0,9000.0,3975.0,855.0,2913.0,1709.0,281.0,0.0,6996.0,1111.0,0.0,0.14306666666666665,0.03336666666666667,0.8187666666666666,1990.0,0.9999999999918213,57.21763310659019,2.264150943395657,0.8587939698488147,6,0.2,0.77,0.027,0.024,0.22
24112496,2024-11-27,TMT-FE500D,117.46,8.92,10458.0,2487.0,779.0,2250.0,1711.0,283.0,0.0,6400.0,1238.0,0.0,0.14306666666666665,0.03336666666666667,0.8187666666666666,1994.0,0.9294192118932629,54.48663374719491,4.205066344992278,0.8580742226675737,78,0.21,0.8,0.027,0.024,0.21
24112499,2024-11-27,S.TOWER6VAN,122.73,7.95,9981.0,2430.0,847.0,1400.0,2528.0,136.0,514.0,6335.0,1110.0,0.0,0.14306666666666665,0.03336666666666667,0.8187666666666666,3178.0,0.9391643709753661,51.6173714653987,4.107407407405717,0.7954688483320341,67,0.17,1.31,0.03,0.022,0.23
24112502,2024-11-27,1786550D,120.81,8.2,10329.0,2475.0,779.0,2285.0,1763.0,305.0,0.0,6494.0,2606.0,0.0,0.14306666666666665,0.03336666666666667,0.8187666666666666,2068.0,0.9364390357264055,53.7538283250248,4.173333333331647,0.8525145067694136,3,0.22,0.76,0.04,0.02,0.22
24112505,2024-11-27,S.TOWER6VAN,129.17,8.21,10968.0,1608.0,702.0,2630.0,2514.0,98.0,531.0,7009.0,1232.0,0.0,0.14306666666666665,0.03336666666666667,0.8187666666666666,3143.0,0.9402387538146729,54.26182550085731,6.820895522383818,0.7998727330573338,67,0.18,1.29,0.043,0.03,0.22
24112486,2024-11-27,1786550D,119.2,13.92,9879.0,3030.0,684.0,3259.0,1678.0,277.0,0.0,6311.0,1080.0,317.0,0.14306666666666665,0.03336666666666667,0.8187666666666666,1955.0,0.8954326923009659,52.94463087203905,3.260396039602884,0.8583120204599191,3,0.23,0.76,0.02,0.03,0.22
24212487,2024-11-27,2062BK1,110.62,8.54,8955.0,528.0,707.0,1347.0,1752.0,260.0,0.0,6004.0,1388.0,0.0,0.14306666666666665,0.03336666666666667,0.8187666666666666,2012.0,0.928331654909967,54.27589947519186,16.96022727269515,0.8707753479120921,6,0.2,0.77,0.025,0.025,0.19
24312501,2024-11-27,2062BK1,131.6,8.25,10764.0,2016.0,613.0,2874.0,1715.0,259.0,0.0,6530.0,1296.0,0.0,0.14306666666666665,0.03336666666666667,0.8187666666666666,1974.0,0.9410082230894459,49.62006078989651,5.339285714283066,0.8687943262406946,6,0.2,0.76,0.02,0.022,0.2
24112517,2024-11-27,S.TOWER6VAN,118.54,8.0,9693.0,2127.0,679.0,2986.0,2506.0,91.0,517.0,6724.0,1098.0,0.0,0.14306666666666665,0.03336666666666667,0.8187666666666666,3114.0,0.9367788841399022,56.72346887078856,4.557122708037349,0.8047527296079625,67,0.2,1.33,0.04,0.021,0.2
24212495,2024-11-27,2062BK1,120.44,8.2,11556.0,0.0,811.0,2122.0,1725.0,290.0,0.0,6184.0,1108.0,0.0,0.14306666666666665,0.03336666666666667,0.8187666666666666,2015.0,0.9362562188981947,51.34506808326681,11556000000000.0,0.8560794044660764,6,0.18,0.72,0.034,0.022,0.2
24212500,2024-11-27,S.TOWER6VAN,123.24,8.24,9318.0,0.0,809.0,3183.0,2589.0,98.0,540.0,6278.0,1092.0,0.0,0.14306666666666665,0.03336666666666667,0.8187666666666666,3227.0,0.9373288713040971,50.941252839573664,9318000000000.0,0.8022931515336839,67,0.16,1.28,0.023,0.021,0.19
24212503,2024-11-27,S.TOWER6VAN,121.01,8.21,11400.0,240.0,820.0,4074.0,2450.0,98.0,530.0,6499.0,1181.0,0.0,0.14306666666666665,0.03336666666666667,0.8187666666666666,3078.0,0.9364649434999501,53.70630526358394,47.499999999802085,0.7959714100062392,67,0.175,1.349,0.026,0.018,0.224
24212515,2024-11-27,2062BK1,115.19,8.0,9900.0,0.0,707.0,3621.0,1809.0,307.0,0.0,5799.0,993.0,686.0,0.14306666666666665,0.03336666666666667,0.8187666666666666,2116.0,0.9350596639261705,50.34291171064899,9900000000000.0,0.8549149338370251,6,0.22,0.74,0.021,0.023,0.2
24212506,2024-11-27,1786550D,135.07,0.0,8220.0,0.0,825.0,6084.0,1704.0,287.0,0.0,6341.0,1287.0,0.0,0.14306666666666665,0.03336666666666667,0.8187666666666666,1991.0,0.9999999999925965,46.94602798514144,8219999999999.999,0.8558513309890227,3,0.21,0.77,0.03,0.03,0.23
24312504,2024-11-27,2062BK1,128.23,8.92,10863.0,2004.0,770.0,1959.0,1696.0,268.0,0.0,974.0,1308.0,0.0,0.14306666666666665,0.03336666666666667,0.8187666666666666,1964.0,0.9349617207368943,7.595726429013526,5.420658682632026,0.863543788186933,6,0.18,0.76,0.025,0.02,0.19
24212509,2024-11-27,S.TOWER6VAN,131.1,0.0,9231.0,2202.0,820.0,5703.0,2366.0,91.0,591.0,6248.0,1138.0,0.0,0.14306666666666665,0.03336666666666667,0.8187666666666666,3048.0,0.9999999999923723,47.65827612473183,4.192098092641148,0.7762467191598503,67,0.2,1.26,0.025,0.02,0.18
24112568,2024-11-28,2062BK1,128.24,0.0,11724.0,2229.0,774.0,3738.0,1712.0,261.0,0.0,6610.0,1628.0,0.0,0.1395,0.03523333333333333,0.8269333333333333,1973.0,0.9999999999922022,51.543980037027886,5.259757738894006,0.8677141409017396,6,0.21,0.78,0.024,0.025,0.19
24112566,2024-11-28,1786550D,122.11,8.24,10674.0,4125.0,794.0,2990.0,1715.0,250.0,0.0,7135.0,1217.0,0.0,0.1395,0.03523333333333333,0.8269333333333333,1965.0,0.9367855772847198,58.430922937855776,2.587636363635736,0.8727735368952302,3,0.2,0.82,0.03,0.03,0.21
24112560,2024-11-28,S.TOWER6VAN,122.29,8.2,8706.0,2214.0,691.0,2491.0,2409.0,58.0,467.0,5576.0,1173.0,0.0,0.1395,0.03523333333333333,0.8269333333333333,2934.0,0.9371599356200694,45.59653283142042,3.9322493224914488,0.8210633946827467,67,0.18,1.28,0.034,0.03,0.2
24112562,2024-11-28,2062BK1,126.36,8.3,8883.0,2958.0,727.0,2162.0,1709.0,257.0,0.0,7307.0,1357.0,0.0,0.1395,0.03523333333333333,0.8269333333333333,1966.0,0.9383632853041857,57.826843937497415,3.003042596347869,0.8692777212610024,6,0.22,0.79,0.03,0.028,0.21
24112576,2024-11-28,2062BK1,0.0,7.98,5496.0,3486.0,955.0,2386.0,1709.0,284.0,0.0,820.0,1372.0,0.0,0.1395,0.03523333333333333,0.8269333333333333,1993.0,0.0,820000000000.0,1.5765920826157267,0.8575012543899361,6,0.21,0.76,0.022,0.027,0.21
24112558,2024-11-28,S.TOWER6VAN,125.13,0.0,11223.0,2244.0,692.0,2050.0,2414.0,53.0,470.0,6334.0,1393.0,0.0,0.1395,0.03523333333333333,0.8269333333333333,2937.0,0.9999999999920083,50.619355869490775,5.001336898393493,0.8219271365335983,67,0.18,1.28,0.027,0.025,0.21
24112556,2024-11-28,SEQRFE550D,122.28,0.0,9669.0,2598.0,691.0,2007.0,1711.0,260.0,0.0,6950.0,1219.0,0.0,0.1395,0.03523333333333333,0.8269333333333333,1971.0,0.999999999991822,56.83676807280964,3.721709006926974,0.8680872653470989,73,0.21,0.85,0.025,0.021,0.18
24112555,2024-11-28,S.TOWER6VAN,123.88,13.92,9930.0,3072.0,729.0,3657.0,2456.0,99.0,464.0,6687.0,1354.0,0.0,0.1395,0.03523333333333333,0.8269333333333333,3019.0,0.8989840348265677,53.97965773285454,3.232421874998948,0.813514408744348,67,0.174,1.374,0.026,0.018,0.228
24112564,2024-11-28,1786500D,120.72,8.0,9192.0,2718.0,797.0,3002.0,1712.0,250.0,0.0,6928.0,1322.0,0.0,0.1395,0.03523333333333333,0.8269333333333333,1962.0,0.9378495960150882,57.38899933683408,3.3818984547448925,0.8725790010189233,2,0.16,0.83,0.031,0.028,0.218
24112572,2024-11-28,S.TOWER6VAN,122.1,8.24,11094.0,2178.0,687.0,2505.0,2511.0,98.0,508.0,6759.0,1135.0,0.0,0.1395,0.03523333333333333,0.8269333333333333,3117.0,0.9367807273213382,55.35626535581199,5.093663911843391,0.8055822906638417,67,0.19,1.26,0.019,0.023,0.18
24212569,2024-11-28,2062BK1,130.8,0.0,11925.0,0.0,520.0,5445.0,0.0,692.0,1495.0,6641.0,2118.0,0.0,0.1395,0.03523333333333333,0.8269333333333333,2187.0,0.9999999999923548,50.772171253434465,11925000000000.0,0.0,6,0.22,0.82,0.017,0.015,0.21
24112550,2024-11-28,2062BK1,116.62,13.92,11082.0,2196.0,699.0,702.0,1705.0,284.0,0.0,4890.0,905.0,0.0,0.1395,0.03523333333333333,0.8269333333333333,1989.0,0.8933660180719063,41.931058137181175,5.046448087429396,0.8572146807436616,6,0.19,0.76,0.027,0.026,0.19
24212524,2024-11-28,S.TOWER6VAN,118.31,7.92,9498.0,0.0,707.0,2847.0,2386.0,81.0,584.0,6167.0,1718.0,0.0,0.1395,0.03523333333333333,0.8269333333333333,3051.0,0.9372573873014556,52.12577127840313,9498000000000.0,0.7820386758437292,67,0.19,1.317,0.027,0.018,0.18
24212532,2024-11-28,S.TOWER6VAN,118.06,8.54,8634.0,0.0,825.0,1794.0,2487.0,84.0,533.0,6305.0,1580.0,260.0,0.1395,0.03523333333333333,0.8269333333333333,3104.0,0.9325434439104855,53.405048280082966,8633999999999.999,0.8012242268038656,67,0.191,1.347,0.037,0.019,0.193
24112522,2024-11-28,S.TOWER6VAN,120.57,13.92,9927.0,2715.0,684.0,3678.0,2463.0,101.0,517.0,6561.0,1732.0,0.0,0.1395,0.03523333333333333,0.8269333333333333,3081.0,0.8964978808766713,54.416521522315534,3.6563535911588745,0.799415774099059,67,0.172,1.364,0.035,0.023,0.201
24212540,2024-11-28,S.TOWER6VAN,116.32,8.89,9267.0,2022.0,800.0,1145.0,1934.0,152.0,884.0,6907.0,1296.0,0.0,0.1395,0.03523333333333333,0.8269333333333333,2970.0,0.9289992812001517,59.37929848642212,4.583086053410196,0.6511784511782319,67,0.184,1.28,0.028,0.015,0.2
24212543,2024-11-28,S.TOWER6VAN,120.64,8.11,9390.0,2013.0,820.0,1533.0,2551.0,74.0,489.0,6667.0,1166.0,0.0,0.1395,0.03523333333333333,0.8269333333333333,3114.0,0.9370097087305864,55.26359416399814,4.664679582710052,0.819203596659981,67,0.2,1.29,0.026,0.023,0.223
24212546,2024-11-28,S.TOWER6VAN,125.8,0.0,10179.0,2121.0,808.0,3730.0,2494.0,78.0,486.0,6075.0,1344.0,0.0,0.1395,0.03523333333333333,0.8269333333333333,3058.0,0.9999999999920508,48.290937996436476,4.799151343703537,0.8155657292345273,67,0.18,1.31,0.026,0.023,0.18
24212549,2024-11-28,S.TOWER6VAN,117.64,8.52,9525.0,1482.0,831.0,1045.0,2545.0,61.0,493.0,6407.0,1189.0,0.0,0.1395,0.03523333333333333,0.8269333333333333,3099.0,0.9324667089336361,54.462767765603,6.4271255060685375,0.8212326556951206,67,0.183,1.267,0.026,0.018,0.18
24212552,2024-11-28,SEQRFE550D,117.49,8.0,7968.0,1002.0,616.0,1530.0,1735.0,290.0,0.0,4938.0,854.0,0.0,0.1395,0.03523333333333333,0.8269333333333333,2025.0,0.9362499003830086,42.02910885997081,7.952095808375297,0.8567901234563671,73,0.21,0.89,0.023,0.022,0.22
24112579,2024-11-28,S.TOWER6VAN,123.22,13.93,9492.0,3639.0,882.0,1791.0,2459.0,81.0,484.0,5102.0,1381.0,0.0,0.1395,0.03523333333333333,0.8269333333333333,3024.0,0.8984323733073392,41.40561597109718,2.608408903544213,0.8131613756611068,67,0.183,1.326,0.027,0.027,0.207
24112553,2024-11-28,2062BK1,123.41,8.0,9303.0,1989.0,687.0,1991.0,1705.0,291.0,0.0,7071.0,1188.0,0.0,0.1395,0.03523333333333333,0.8269333333333333,1996.0,0.9391218324256974,57.29681549260759,4.677224736045914,0.8542084168332393,6,0.21,0.78,0.023,0.023,0.19
24212571,2024-11-28,2062BK1,114.71,8.18,11286.0,0.0,506.0,2372.0,0.0,601.0,1495.0,6657.0,1566.0,0.0,0.1395,0.03523333333333333,0.8269333333333333,2096.0,0.9334364065348406,58.0333013681629,11286000000000.0,0.0,6,0.21,0.8,0.016,0.019,0.19
24212575,2024-11-28,S.TOWER6VAN,115.54,8.17,10425.0,1497.0,918.0,2141.0,2491.0,91.0,587.0,6802.0,1578.0,0.0,0.1395,0.03523333333333333,0.8269333333333333,3169.0,0.9339584512090052,58.87138653229295,6.963927855706771,0.786052382454785,67,0.185,1.257,0.018,0.016,0.175
24212578,2024-11-28,2062BK1,116.87,8.21,9108.0,0.0,514.0,2396.0,1769.0,314.0,0.0,6304.0,1575.0,0.0,0.1395,0.03523333333333333,0.8269333333333333,2083.0,0.9343620083072084,53.94027551934679,9108000000000.0,0.8492558809405428,6,0.21,0.75,0.022,0.021,0.16
24212582,2024-11-28,2062BK1,0.0,0.0,6612.0,1545.0,891.0,0.0,1887.0,304.0,0.0,3077.0,507.0,0.0,0.1395,0.03523333333333333,0.8269333333333333,2191.0,0.0,3077000000000.0,4.279611650482667,0.8612505705153531,6,0.22,0.83,0.018,0.016,0.18
24212585,2024-11-28,2062BK1,117.67,8.43,9405.0,780.0,929.0,2871.0,1735.0,294.0,0.0,6489.0,1138.0,156.0,0.1395,0.03523333333333333,0.8269333333333333,2029.0,0.933148294996565,55.14574657894836,12.057692307676849,0.8551010349921858,6,0.22,0.81,0.019,0.023,0.21
24212591,2024-11-28,C20MMNC,116.55,8.22,10506.0,0.0,718.0,2073.0,1721.0,277.0,0.0,6033.0,1100.0,0.0,0.1395,0.03523333333333333,0.8269333333333333,1998.0,0.9341187785450499,51.76319176274763,10506000000000.0,0.8613613613609302,42,0.22,0.86,0.03,0.023,0.24
24212594,2024-11-28,SEQRFE550D,118.33,8.2,10422.0,0.0,726.0,2086.0,1758.0,280.0,0.0,6330.0,1102.0,0.0,0.1395,0.03523333333333333,0.8269333333333333,2038.0,0.9351932347985837,53.49446463235448,10422000000000.0,0.862610402354827,73,0.23,0.84,0.026,0.025,0.25
24112541,2024-11-28,2062BK1,119.11,13.93,11424.0,2463.0,617.0,1196.0,1712.0,329.0,216.0,6622.0,1227.0,354.0,0.1395,0.03523333333333333,0.8269333333333333,2257.0,0.895294648219368,55.59566786956934,4.638246041411028,0.7585290208237667,6,0.19,0.75,0.024,0.025,0.21
24112544,2024-11-28,SEQRFE550D,127.58,0.0,11658.0,2766.0,816.0,1889.0,1810.0,284.0,0.0,6605.0,1553.0,0.0,0.1395,0.03523333333333333,0.8269333333333333,2094.0,0.9999999999921617,51.771437528987526,4.214750542297826,0.8643744030559387,73,0.21,0.86,0.03,0.029,0.2
24112547,2024-11-28,1786500D,119.45,0.0,11040.0,2187.0,691.0,942.0,1665.0,267.0,0.0,6597.0,1237.0,0.0,0.1395,0.03523333333333333,0.8269333333333333,1932.0,0.9999999999916283,55.228128923773724,5.048010973934591,0.8618012422355787,2,0.21,0.82,0.038,0.027,0.198
24212573,2024-11-28,C20MMNC,113.47,7.96,11022.0,0.0,503.0,1885.0,1738.0,300.0,0.0,6086.0,1627.0,0.0,0.1395,0.03523333333333333,0.8269333333333333,2038.0,0.9344478300178337,53.63532211109866,11022000000000.0,0.8527968596659211,42,0.2,0.8,0.018,0.019,0.21
24112581,2024-11-28,1786500D,121.95,13.93,10077.0,3540.0,1048.0,1108.0,1713.0,288.0,0.0,4773.0,1821.0,0.0,0.1395,0.03523333333333333,0.8269333333333333,2001.0,0.8974830732933657,39.13899138959295,2.846610169490721,0.8560719640175631,2,0.2,1.24,0.021,0.022,0.211
24112570,2024-11-28,SEQRFE550D,122.55,8.13,11019.0,2220.0,541.0,2002.0,1705.0,257.0,0.0,6717.0,1243.0,0.0,0.1395,0.03523333333333333,0.8269333333333333,1962.0,0.937786960507057,54.81028151730061,4.963513513511278,0.8690112130474674,73,0.21,0.84,0.023,0.026,0.23
24312557,2024-11-28,2062BK1,122.73,13.92,10305.0,2694.0,691.0,2232.0,1787.0,360.0,0.0,3644.0,877.0,0.0,0.1395,0.03523333333333333,0.8269333333333333,2147.0,0.8981339187640093,29.691192047342202,3.8251670378604956,0.8323241732646333,6,0.21,0.84,0.025,0.024,0.23
24312593,2024-11-28,2062BK1,121.16,8.5,10926.0,1506.0,715.0,2097.0,1721.0,281.0,0.0,6385.0,1207.0,240.0,0.1395,0.03523333333333333,0.8269333333333333,2002.0,0.9344439302719849,52.6989105310936,7.254980079676457,0.8596403596399302,6,0.22,0.79,0.034,0.033,0.23
24312545,2024-11-28,2062BK1,120.18,0.0,11109.0,2007.0,647.0,4794.0,1750.0,278.0,248.0,5626.0,984.0,821.0,0.1395,0.03523333333333333,0.8269333333333333,2276.0,0.9999999999916791,46.813113662449545,5.535127055303669,0.7688927943757606,6,0.18,0.83,0.024,0.028,0.21
24312574,2024-11-28,2062BK1,121.79,8.19,11058.0,1686.0,779.0,2323.0,1957.0,299.0,0.0,5952.0,1058.0,0.0,0.1395,0.03523333333333333,0.8269333333333333,2256.0,0.9369903061937452,48.871007471476545,6.558718861206074,0.8674645390067077,6,0.2,0.89,0.025,0.025,0.2
24312567,2024-11-28,IS2062E350BR,125.4,8.15,11088.0,2838.0,701.0,1923.0,2484.0,98.0,454.0,4100.0,682.0,2587.0,0.1395,0.03523333333333333,0.8269333333333333,3036.0,0.9389741669716288,32.69537480037723,3.9069767441846697,0.8181818181815487,59,0.2,1.35,0.022,0.026,0.2
24312565,2024-11-28,2062BK1,123.49,8.2,11076.0,2997.0,699.0,2232.0,1752.0,258.0,0.0,5125.0,842.0,0.0,0.1395,0.03523333333333333,0.8269333333333333,2010.0,0.9377325537175357,41.50133614024212,3.6956956956944627,0.8716417910443425,6,0.22,0.75,0.023,0.028,0.2
24312539,2024-11-28,2062BK1,126.05,8.82,9792.0,1995.0,693.0,2069.0,1779.0,279.0,0.0,6539.0,1326.0,0.0,0.1395,0.03523333333333333,0.8269333333333333,2058.0,0.9346036924376466,51.87623958705374,4.908270676689269,0.8644314868800465,6,0.2,0.76,0.024,0.027,0.19
24312535,2024-11-28,2062BK1,121.75,8.87,8427.0,1995.0,763.0,2086.0,1735.0,278.0,230.0,6030.0,957.0,374.0,0.1395,0.03523333333333333,0.8269333333333333,2243.0,0.9320930944653798,49.52772073881291,4.224060150373822,0.7735176103429454,6,0.22,0.87,0.025,0.025,0.21
24312533,2024-11-28,SEQRFE550D,122.31,13.92,13644.0,2001.0,693.0,2557.0,1735.0,281.0,226.0,6296.0,1148.0,0.0,0.1395,0.03523333333333333,0.8269333333333333,2242.0,0.8978198634596065,51.47575831860456,6.818590704644269,0.7738626226579957,73,0.218,0.842,0.028,0.029,0.21
24312519,2024-11-28,S.TOWER6VAN,123.48,0.0,10014.0,2841.0,690.0,2373.0,2487.0,105.0,453.0,6410.0,1163.0,0.0,0.1395,0.03523333333333333,0.8269333333333333,3045.0,0.9999999999919015,51.91124068633049,3.5248152059121702,0.8167487684726382,67,0.168,1.306,0.035,0.03,0.217
24312563,2024-11-28,IS2062E350BR,127.07,8.93,10257.0,2094.0,710.0,1962.0,2480.0,98.0,451.0,1960.0,318.0,0.0,0.1395,0.03523333333333333,0.8269333333333333,3029.0,0.9343382352872476,15.424569135000988,4.898280802289924,0.8187520633869863,59,0.2,1.36,0.039,0.016,0.2
24312561,2024-11-28,SEQRFE550D,123.03,8.29,10380.0,3216.0,693.0,2208.0,1745.0,268.0,0.0,6228.0,1004.0,0.0,0.1395,0.03523333333333333,0.8269333333333333,2013.0,0.9368717636236913,50.6217995606712,3.227611940297504,0.8668653750616657,73,0.21,0.9,0.027,0.026,0.25
24312559,2024-11-28,2062BK1,123.38,8.1,10254.0,2703.0,900.0,1803.0,1755.0,268.0,0.0,3542.0,647.0,0.0,0.1395,0.03523333333333333,0.8269333333333333,2023.0,0.9383936720342381,28.70805641085502,3.7935627081007053,0.8675234799797985,6,0.21,0.77,0.029,0.027,0.19
24112586,2024-11-28,SEQRFE550D,122.92,13.91,10500.0,2982.0,820.0,1719.0,1696.0,291.0,0.0,6591.0,4859.0,0.0,0.1395,0.03523333333333333,0.8269333333333333,1987.0,0.8983410070825233,53.62024080659274,3.5211267605621996,0.8535480624052071,73,0.22,0.86,0.035,0.022,0.25
24312554,2024-11-28,2062BK1,122.97,13.92,7725.0,1812.0,704.0,1908.0,1786.0,258.0,0.0,6458.0,993.0,0.0,0.1395,0.03523333333333333,0.8269333333333333,2044.0,0.898312513690567,52.51687403389024,4.26324503311023,0.8737769080230559,6,0.22,0.76,0.024,0.027,0.18
24312551,2024-11-28,SEQRFE550D,117.42,8.86,11457.0,2709.0,605.0,1942.0,1756.0,284.0,0.0,4821.0,1090.0,0.0,0.1395,0.03523333333333333,0.8269333333333333,2040.0,0.9298384542213348,41.057741440631425,4.22923588039711,0.8607843137250683,73,0.21,0.93,0.024,0.019,0.22
24312548,2024-11-28,2062BK1,123.22,0.0,11247.0,1989.0,706.0,4735.0,1795.0,281.0,0.0,6111.0,1242.0,404.0,0.1395,0.03523333333333333,0.8269333333333333,2076.0,0.9999999999918844,49.59422171685121,5.6546003016562825,0.8646435452789669,6,0.21,0.86,0.02,0.023,0.19
24312584,2024-11-28,SEQRFE550D,118.16,7.98,10113.0,1578.0,1100.0,1600.0,1764.0,316.0,0.0,6896.0,1467.0,0.0,0.1395,0.03523333333333333,0.8269333333333333,2080.0,0.936736958927091,58.361543669106624,6.408745247144227,0.8480769230765154,73,0.21,0.87,0.028,0.025,0.23
24312577,2024-11-28,S.TOWER6VAN,115.43,8.14,9795.0,2808.0,724.0,2258.0,2509.0,109.0,448.0,6693.0,1927.0,0.0,0.1395,0.03523333333333333,0.8269333333333333,3066.0,0.93412640607806,57.9831932768086,3.488247863246621,0.8183300717544624,67,0.19,1.28,0.024,0.023,0.19
24212596,2024-11-29,2062BK1,119.52,8.15,10596.0,0.0,726.0,2187.0,1711.0,260.0,0.0,6116.0,1245.0,0.0,0.14362962962962963,0.048296296296296296,0.7398148148148148,1971.0,0.936163546636358,51.17135207453839,10596000000000.0,0.8680872653470989,6,0.19,0.76,0.034,0.023,0.21
24212598,2024-11-29,SEQRFE550D,118.02,8.21,11124.0,0.0,0.0,2846.0,0.0,550.0,1482.0,6218.0,1094.0,0.0,0.14362962962962963,0.048296296296296296,0.7398148148148148,2032.0,0.9349599936549555,52.685985425752534,11124000000000.0,0.0,73,0.21,0.85,0.02,0.02,0.22
24212603,2024-11-29,SEQRFE550D,121.44,8.1,10509.0,1200.0,712.0,2415.0,1775.0,280.0,0.0,6292.0,1164.0,0.0,0.14362962962962963,0.048296296296296296,0.7398148148148148,2055.0,0.9374710514054543,51.81159420247191,8.757499999992703,0.8637469586370493,73,0.21,0.86,0.029,0.023,0.21
24212606,2024-11-29,SEQRFE550D,119.55,0.0,9057.0,0.0,718.0,2931.0,1775.0,300.0,0.0,6698.0,1535.0,0.0,0.14362962962962963,0.048296296296296296,0.7398148148148148,2075.0,0.9999999999916352,56.02676704260956,9057000000000.0,0.8554216867465757,73,0.216,0.861,0.021,0.021,0.225
24212609,2024-11-29,S.TOWER6VAN,122.97,8.0,9249.0,783.0,817.0,2848.0,2437.0,94.0,584.0,6575.0,1144.0,0.0,0.14362962962962963,0.048296296296296296,0.7398148148148148,3115.0,0.9389173093003061,53.46832560743703,11.812260536383382,0.7823434991971806,67,0.183,1.316,0.027,0.024,0.214
24212612,2024-11-29,S.TOWER6VAN,120.9,0.0,9420.0,0.0,710.0,3675.0,2427.0,101.0,594.0,6895.0,1586.0,0.0,0.14362962962962963,0.048296296296296296,0.7398148148148148,3122.0,0.9999999999917286,57.03060380432563,9420000000000.0,0.7773862908389566,67,0.2,1.322,0.022,0.025,0.212
24212614,2024-11-29,C20MMNC,130.83,7.89,10074.0,0.0,721.0,4613.0,1772.0,311.0,0.0,6703.0,1698.0,0.0,0.14362962962962963,0.048296296296296296,0.7398148148148148,2083.0,0.9431228373634436,51.23442635441997,10074000000000.0,0.8506961113774121,42,0.21,0.76,0.017,0.027,0.2
24312595,2024-11-29,C20MMNC,121.81,8.21,10575.0,1494.0,668.0,2347.0,1795.0,312.0,0.0,5828.0,931.0,0.0,0.14362962962962963,0.048296296296296296,0.7398148148148148,2107.0,0.9368558683207441,47.84500451483585,7.078313253007311,0.8519221642141187,42,0.203,0.73,0.022,0.023,0.199
24312597,2024-11-29,C20MMNC,120.63,8.92,10326.0,1503.0,699.0,2189.0,1769.0,315.0,0.0,6035.0,1126.0,0.0,0.14362962962962963,0.048296296296296296,0.7398148148148148,2084.0,0.9311462755620908,50.02901434095972,6.8702594810333535,0.8488483685216657,42,0.208,0.746,0.023,0.022,0.212
24312643,2024-11-29,2062BK1,121.25,8.76,14775.0,1335.0,804.0,1126.0,1722.0,261.0,0.0,6448.0,1122.0,0.0,0.14362962962962963,0.048296296296296296,0.7398148148148148,1983.0,0.9326205676414691,53.179381442860375,11.067415730328788,0.8683812405441914,6,0.21,0.8,0.03,0.041,0.25
24312635,2024-11-29,S.TOWER6VAN,107.48,7.89,9807.0,1329.0,685.0,1821.0,2515.0,105.0,495.0,6606.0,1548.0,0.0,0.14362962962962963,0.048296296296296296,0.7398148148148148,3115.0,0.9316113374280002,61.462597692022115,7.3792325056377885,0.8073836276080876,67,0.19,1.35,0.034,0.035,0.2
24312632,2024-11-29,S.TOWER6VAN,124.79,7.44,9915.0,2112.0,895.0,1565.0,2525.0,105.0,491.0,6256.0,1129.0,0.0,0.14362962962962963,0.048296296296296296,0.7398148148148148,3121.0,0.9437344021708861,50.13222213278201,4.69460227272505,0.8090355655236113,67,0.2,1.34,0.035,0.029,0.21
24312629,2024-11-29,S.TOWER6VAN,120.53,8.87,9549.0,1974.0,889.0,1575.0,2538.0,108.0,503.0,6292.0,1161.0,382.0,0.14362962962962963,0.048296296296296296,0.7398148148148148,3149.0,0.9314528593436519,52.202771093900246,4.837386018234631,0.8059701492534754,67,0.183,1.314,0.03,0.033,0.227
24312626,2024-11-29,2062BK1,128.51,13.92,8940.0,2130.0,892.0,1584.0,1739.0,291.0,0.0,6442.0,1058.0,257.0,0.14362962962962963,0.048296296296296296,0.7398148148148148,2030.0,0.9022677806578513,50.12839467706694,4.197183098589579,0.8566502463049968,6,0.16,0.77,0.02,0.038,0.19
24312623,2024-11-29,S.TOWER6VAN,126.1,13.92,10245.0,1428.0,903.0,2646.0,2538.0,113.0,501.0,6593.0,1545.0,0.0,0.14362962962962963,0.048296296296296296,0.7398148148148148,3152.0,0.9005856306177649,52.28390166493034,7.1743697478941355,0.8052030456850238,67,0.189,1.354,0.039,0.032,0.249
24312621,2024-11-29,S.TOWER6VAN,116.56,7.98,9561.0,1380.0,889.0,2730.0,2467.0,109.0,502.0,6381.0,1094.0,336.0,0.14362962962962963,0.048296296296296296,0.7398148148148148,3078.0,0.9359242010523853,54.74433767969505,6.928260869560197,0.8014944769328131,67,0.188,1.34,0.039,0.032,0.245
24212615,2024-11-29,2062BK1,117.88,8.14,9096.0,0.0,718.0,2143.0,1812.0,304.0,0.0,6497.0,2647.0,0.0,0.14362962962962963,0.048296296296296296,0.7398148148148148,2116.0,0.9354070782341263,55.115371563835126,9096000000000.0,0.8563327032132059,6,0.2,0.75,0.025,0.022,0.18
24312619,2024-11-29,C20MMNC,119.07,7.86,9936.0,1119.0,908.0,2634.0,1748.0,267.0,118.0,4171.0,785.0,0.0,0.14362962962962963,0.048296296296296296,0.7398148148148148,2133.0,0.9380761049323401,35.02981439459957,8.879356568356677,0.8195030473507644,42,0.19,0.75,0.027,0.031,0.19
24312616,2024-11-29,S.TOWER6VAN,118.23,8.15,9462.0,1110.0,696.0,1890.0,2491.0,108.0,454.0,6147.0,1151.0,0.0,0.14362962962962963,0.048296296296296296,0.7398148148148148,3053.0,0.9355119480856503,51.991880233003535,8.524324324316645,0.8159187684242333,67,0.187,1.29,0.029,0.03,0.195
24312613,2024-11-29,C20MMNC,125.33,8.14,9441.0,1659.0,699.0,2013.0,1746.0,252.0,96.0,961.0,220.0,0.0,0.14362962962962963,0.048296296296296296,0.7398148148148148,2094.0,0.9390125121679853,7.667757121138851,5.690777576850096,0.8338108882517508,42,0.193,0.778,0.027,0.028,0.217
24312611,2024-11-29,2062BK1,119.98,8.0,9915.0,993.0,699.0,2637.0,1738.0,262.0,0.0,6265.0,965.0,0.0,0.14362962962962963,0.048296296296296296,0.7398148148148148,2000.0,0.9374902328415573,52.21703617226023,9.984894259808677,0.8689999999995655,6,0.21,0.73,0.017,0.028,0.22
24312608,2024-11-29,2062BK1,127.62,0.0,9960.0,1092.0,704.0,3015.0,1724.0,264.0,0.0,4358.0,826.0,0.0,0.14362962962962963,0.048296296296296296,0.7398148148148148,1988.0,0.9999999999921642,34.14825262471283,9.120879120870768,0.8672032193154592,6,0.21,0.7,0.021,0.021,0.19
24312605,2024-11-29,S.TOWER6VAN,121.08,13.92,9945.0,1794.0,698.0,3033.0,2487.0,96.0,443.0,6243.0,1003.0,0.0,0.14362962962962963,0.048296296296296296,0.7398148148148148,3026.0,0.8968888888822453,51.56095143664056,5.543478260866475,0.8218770654326432,67,0.186,1.265,0.031,0.027,0.198
24312602,2024-11-29,S.TOWER6VAN,116.94,8.31,10458.0,1512.0,701.0,2295.0,2533.0,129.0,400.0,6561.0,1467.0,0.0,0.14362962962962963,0.048296296296296296,0.7398148148148148,3062.0,0.9336526946033241,56.10569522784243,6.916666666662092,0.8272370999344131,67,0.185,1.306,0.027,0.023,0.196
24312600,2024-11-29,S.TOWER6VAN,120.24,13.92,10278.0,1500.0,721.0,2340.0,2521.0,136.0,406.0,5967.0,1004.0,0.0,0.14362962962962963,0.048296296296296296,0.7398148148148148,3063.0,0.8962432915854485,49.62574850258129,6.851999999995432,0.8230492980735151,67,0.186,1.281,0.024,0.022,0.215
24312618,2024-11-29,S.TOWER6VAN,120.61,7.89,9885.0,1107.0,903.0,2676.0,2496.0,112.0,452.0,6052.0,933.0,0.0,0.14362962962962963,0.048296296296296296,0.7398148148148148,3060.0,0.938599221782579,50.17826050866281,8.929539295384888,0.8156862745095373,67,0.178,1.378,0.033,0.031,0.201
24212617,2024-11-29,2062BK1,118.85,8.18,9660.0,0.0,907.0,2394.0,1843.0,297.0,0.0,6705.0,1460.0,0.0,0.14362962962962963,0.048296296296296296,0.7398148148148148,2140.0,0.935605762410961,56.41564997849041,9660000000000.0,0.8612149532706256,6,0.19,0.76,0.025,0.027,0.2
24112583,2024-11-29,S.TOWER6VAN,123.27,13.92,9456.0,3297.0,902.0,0.0,2463.0,84.0,511.0,3325.0,584.0,0.0,0.14362962962962963,0.048296296296296296,0.7398148148148148,3058.0,0.8985348786289196,26.973310618747682,2.868061874430431,0.8054283845648118,67,0.187,1.338,0.035,0.023,0.245
24212622,2024-11-29,2062BK1,120.38,8.12,8499.0,0.0,820.0,2022.0,1714.0,283.0,240.0,6461.0,1121.0,259.0,0.14362962962962963,0.048296296296296296,0.7398148148148148,2237.0,0.9368093385141105,53.67170626305307,8498999999999.999,0.7662047384887053,6,0.19,0.76,0.022,0.023,0.19
24112589,2024-11-29,2062BK1,116.28,8.9,9975.0,3156.0,777.0,1194.0,1709.0,298.0,0.0,6401.0,1458.0,0.0,0.14362962962962963,0.048296296296296296,0.7398148148148148,2007.0,0.9289023805645558,55.04815961424967,3.160646387831698,0.8515196811156694,6,0.208,0.757,0.043,0.023,0.206
