Repository: SiddharthKumar268/FerroMind

# FerroMind
*Ferro-Alloy Optimisation using Machine Learning*
**SAIL Durgapur Steel Plant | Steel Melting Shop**
Intern: Siddharth Kumar | FY 2023-24 to FY 2025-26

---

## Quick Start

```bash

# 2. Place raw Excel files in data/raw/

## Dataset

| | |
|---|---|
| Total heats after cleaning | 47,421 |
| Training set | 37,936 heats (Apr 2023 – Jun 2025) |
| Test set | 9,485 heats (Jun 2025 – Dec 2025) |
| Input features | 21 (16 raw + 5 engineered) |
| Target variables | Mn, Si, C, S, P |
| BOF grades | 76 distinct grades |
| Split method | Chronological 80/20 — no shuffle, no leakage |

---

File: data/processed/sms_train.csv (part 191 of 253)
Heat_Number,Date,BOF Grade Code,Hot Metal Addn. Weight,Scrap Addn. Weight,Lime Into Converter,Dolomite Into Converter,Lime Into Ladle,Iron Ore Into Converter,SIMN Into Ladle,FESI Into Ladle,FEMN Into Ladle,Measered O2 Mainblow II,Duration of Mainblow I/II,Measered O2 2nd Blow,HM_P,HM_S,HM_Si,Total_FA_Ladle,HM_Ratio,O2_per_ton_HM,Lime_Dolo_Ratio,SiMn_FA_Fraction,Grade_Encoded,C,Mn,P,S,Si
24112592,2024-11-29,SEQRFE550D,130.49,0.0,10329.0,2952.0,797.0,1805.0,1715.0,298.0,0.0,6703.0,1207.0,0.0,0.14362962962962963,0.048296296296296296,0.7398148148148148,2013.0,0.9999999999923367,51.36792091308631,3.498983739836213,0.8519622454044451,73,0.23,0.86,0.03,0.02,0.19
24112599,2024-11-29,2062BK1,118.92,8.1,10518.0,2487.0,810.0,1473.0,1712.0,301.0,0.0,4515.0,1867.0,0.0,0.14362962962962963,0.048296296296296296,0.7398148148148148,2013.0,0.9362305148721758,37.96670030240526,4.2291917973445,0.8504719324387231,6,0.21,0.74,0.025,0.021,0.2
24112604,2024-11-29,2062BK1,121.29,13.93,9975.0,2493.0,830.0,1726.0,1695.0,305.0,0.0,4714.0,930.0,0.0,0.14362962962962963,0.048296296296296296,0.7398148148148148,2000.0,0.8969826948609898,38.8655288973628,4.001203369432812,0.8474999999995763,6,0.21,0.72,0.026,0.02,0.21
24112607,2024-11-29,2062BK1,118.3,13.93,8706.0,4494.0,782.0,1007.0,1813.0,301.0,0.0,6666.0,1053.0,0.0,0.14362962962962963,0.048296296296296296,0.7398148148148148,2114.0,0.8946532556840759,56.34826711702157,1.9372496662211975,0.8576158940393295,6,0.2,0.79,0.029,0.025,0.2
24212620,2024-11-29,2062BK1,120.78,8.14,9603.0,0.0,831.0,2397.0,1755.0,260.0,0.0,6343.0,1979.0,0.0,0.14362962962962963,0.048296296296296296,0.7398148148148148,2015.0,0.9368600682521186,52.51697300834147,9603000000000.0,0.8709677419350517,6,0.21,0.79,0.027,0.031,0.23
24112624,2024-11-29,1786500D,121.73,8.25,9783.0,2061.0,507.0,0.0,1720.0,304.0,135.0,6990.0,1081.0,0.0,0.14362962962962963,0.048296296296296296,0.7398148148148148,2159.0,0.9365286967153675,57.42216380467081,4.746724890827391,0.7966651227416413,2,0.19,0.94,0.03,0.035,0.184
24112628,2024-11-29,2062BK1,121.83,8.88,10251.0,2169.0,985.0,0.0,1719.0,250.0,0.0,6864.0,1041.0,0.0,0.14362962962962963,0.048296296296296296,0.7398148148148148,1969.0,0.9320633463320934,56.34080275747894,4.726141078835996,0.8730319959365805,6,0.17,0.74,0.022,0.034,0.23
24112631,2024-11-29,C20HMNA,117.59,12.58,10134.0,2055.0,885.0,520.0,2319.0,119.0,433.0,4612.0,830.0,0.0,0.14362962962962963,0.048296296296296296,0.7398148148148148,2871.0,0.9033571483375328,39.2210221954314,4.931386861311469,0.8077324973873885,34,0.176,1.096,0.021,0.032,0.193
24112634,2024-11-29,2062BK1,122.79,8.17,10623.0,2232.0,817.0,757.0,1669.0,264.0,135.0,6827.0,1054.0,0.0,0.14362962962962963,0.048296296296296296,0.7398148148148148,2068.0,0.9376145387833109,55.59899014532454,4.759408602148405,0.8070599613148902,6,0.2,0.75,0.031,0.036,0.2
24112637,2024-11-29,2062BK1,117.94,7.43,9735.0,2058.0,805.0,1332.0,1759.0,264.0,0.0,3591.0,560.0,0.0,0.14362962962962963,0.048296296296296296,0.7398148148148148,2023.0,0.9407354231399797,30.44768526343524,4.730320699706156,0.86950074147263,6,0.2,0.76,0.026,0.034,0.21
24112642,2024-11-29,S.TOWER6VAN,120.73,8.41,11481.0,1674.0,805.0,2056.0,2521.0,99.0,521.0,5500.0,962.0,0.0,0.14362962962962963,0.048296296296296296,0.7398148148148148,3141.0,0.9348768777997919,45.55619978426608,6.8584229390640035,0.8026106335559368,67,0.18,1.32,0.024,0.039,0.24
24112645,2024-11-29,2062BK1,124.31,8.17,9957.0,2217.0,845.0,1989.0,1715.0,248.0,0.0,6948.0,1533.0,0.0,0.14362962962962963,0.048296296296296296,0.7398148148148148,1963.0,0.9383303140025792,55.89252674719739,4.491204330173888,0.8736627610795346,6,0.21,0.79,0.022,0.031,0.21
24112610,2024-11-29,2062BK1,112.44,13.93,9015.0,4020.0,960.0,1004.0,1817.0,297.0,0.0,6607.0,1112.0,0.0,0.14362962962962963,0.048296296296296296,0.7398148148148148,2114.0,0.8897681411657057,58.76022767646069,2.242537313432278,0.8595080416268404,6,0.201,0.753,0.024,0.025,0.187
24212633,2024-11-29,C20HMNA,118.39,8.13,8100.0,993.0,800.0,1745.0,2126.0,155.0,483.0,6494.0,1195.0,0.0,0.14362962962962963,0.048296296296296296,0.7398148148148148,2764.0,0.9357413847539066,54.85260579394499,8.157099697876982,0.7691751085380719,34,0.19,1.04,0.025,0.038,0.19
24212641,2024-11-29,1786500D,118.16,7.91,10041.0,1008.0,916.0,3034.0,1795.0,260.0,0.0,6670.0,1485.0,0.0,0.14362962962962963,0.048296296296296296,0.7398148148148148,2055.0,0.9372570793928987,56.448882870206084,9.961309523799642,0.8734793187343681,2,0.2,0.95,0.022,0.028,0.215
24212638,2024-11-29,C20HMNA,123.67,7.83,8745.0,996.0,908.0,2777.0,2339.0,148.0,486.0,6670.0,1208.0,0.0,0.14362962962962963,0.048296296296296296,0.7398148148148148,2973.0,0.9404562737571068,53.93385622985418,8.780120481918896,0.7867473932052517,34,0.2,1.08,0.029,0.03,0.21
24212636,2024-11-29,C20HMNA,122.43,8.36,8616.0,1062.0,811.0,1968.0,2126.0,152.0,483.0,6507.0,1166.0,0.0,0.14362962962962963,0.048296296296296296,0.7398148148148148,2761.0,0.9360807401105888,53.14873805396431,8.112994350274846,0.7700108656281166,34,0.2,1.01,0.027,0.035,0.19
24212630,2024-11-29,S.TOWER6VAN,124.47,8.89,8088.0,1002.0,902.0,1266.0,2538.0,71.0,489.0,6670.0,1178.0,0.0,0.14362962962962963,0.048296296296296296,0.7398148148148148,3098.0,0.9333383323265346,53.587209768991826,8.071856287417093,0.8192382182050293,67,0.184,1.322,0.026,0.034,0.245
24212627,2024-11-29,2062BK1,124.42,8.89,8661.0,1005.0,924.0,1994.0,1677.0,257.0,0.0,6695.0,1190.0,0.0,0.14362962962962963,0.048296296296296296,0.7398148148148148,1934.0,0.9333133298257197,53.809676900387316,8.61791044775262,0.8671147880036881,6,0.2,0.75,0.016,0.031,0.23
24212625,2024-11-29,2062BK1,123.09,8.98,8082.0,996.0,811.0,1541.0,1708.0,253.0,0.0,6507.0,1181.0,0.0,0.14362962962962963,0.048296296296296296,0.7398148148148148,1961.0,0.9320057545170592,52.86375822525905,8.114457831317154,0.8709841917384645,6,0.21,0.7,0.02,0.037,0.22
24212647,2024-11-29,1786500D,132.72,0.0,9330.0,945.0,819.0,4539.0,1812.0,283.0,0.0,6328.0,3147.0,0.0,0.14362962962962963,0.048296296296296296,0.7398148148148148,2095.0,0.9999999999924655,47.67932489415553,9.873015873005425,0.8649164677800167,2,0.19,0.78,0.027,0.027,0.242
24212644,2024-11-29,1786500D,122.31,8.23,9300.0,0.0,715.0,2439.0,1789.0,283.0,0.0,6498.0,1252.0,0.0,0.14362962962962963,0.048296296296296296,0.7398148148148148,2072.0,0.9369541902793248,53.12729948448101,9300000000000.0,0.8634169884165717,2,0.19,0.76,0.02,0.031,0.221
24312678,2024-11-30,1786500D,134.22,0.0,10755.0,2172.0,699.0,4296.0,1787.0,308.0,197.0,4380.0,844.0,0.0,0.14104545454545453,0.05413636363636364,0.7739090909090909,2292.0,0.9999999999925496,32.63299061218423,4.9516574585612565,0.7796684118670246,2,0.19,0.88,0.03,0.025,0.192
24312652,2024-11-30,1786500D,126.19,8.88,10644.0,1494.0,835.0,1206.0,1729.0,264.0,0.0,1113.0,248.0,0.0,0.14104545454545453,0.05413636363636364,0.7739090909090909,1993.0,0.9342563115352466,8.82003328307457,7.124497991963103,0.8675363773201868,2,0.22,0.82,0.022,0.038,0.22
24312681,2024-11-30,C20MMNACUTLT,131.37,0.0,9789.0,1353.0,699.0,4184.0,1783.0,285.0,204.0,6146.0,1067.0,378.0,0.14104545454545453,0.05413636363636364,0.7739090909090909,2272.0,0.999999999992388,46.7838928214449,7.235033259418156,0.784771126760218,40,0.19,0.82,0.03,0.042,0.19
24312689,2024-11-30,1786500D,133.83,8.05,9870.0,1353.0,693.0,2023.0,1783.0,285.0,207.0,6416.0,1263.0,327.0,0.14104545454545453,0.05413636363636364,0.7739090909090909,2275.0,0.9432619114678372,47.94141821678292,7.294900221724099,0.7837362637359192,2,0.19,0.75,0.023,0.038,0.188
24312693,2024-11-30,1786500D,123.3,8.24,10275.0,1596.0,897.0,1799.0,1723.0,292.0,197.0,6583.0,1087.0,0.0,0.14104545454545453,0.05413636363636364,0.7739090909090909,2212.0,0.9373574578003852,53.390105433468044,6.437969924807996,0.7789330922238793,2,0.19,0.74,0.018,0.04,0.188
24312697,2024-11-30,1786500D,124.04,8.0,9459.0,1428.0,903.0,1781.0,1784.0,395.0,201.0,6451.0,1837.0,0.0,0.14104545454545453,0.05413636363636364,0.7739090909090909,2380.0,0.9394122992961268,52.00741696185095,6.623949579827294,0.7495798319324581,2,0.21,0.76,0.023,0.02,0.191
24112695,2024-11-30,2062BK1,124.54,9.59,10401.0,1977.0,927.0,2490.0,1814.0,298.0,0.0,6921.0,1808.0,0.0,0.14104545454545453,0.05413636363636364,0.7739090909090909,2112.0,0.9285021993519087,55.5725068246702,5.261001517448022,0.8589015151511085,6,0.2,0.82,0.03,0.04,0.22
24112696,2024-11-30,2062BK1,126.76,5.05,9768.0,2964.0,890.0,2959.0,1817.0,301.0,0.0,6895.0,1096.0,0.0,0.14104545454545453,0.05413636363636364,0.7739090909090909,2118.0,0.9616872771340439,54.39413064015151,3.2955465587033417,0.8578847969778763,6,0.19,0.72,0.02,0.038,0.21
24312670,2024-11-30,C20MMNACUTLT,127.91,8.15,9846.0,1797.0,803.0,1855.0,1748.0,298.0,200.0,6696.0,1478.0,0.0,0.14104545454545453,0.05413636363636364,0.7739090909090909,2246.0,0.9400999558948986,52.349308106853655,5.479131886474414,0.7782724844163944,40,0.18,0.79,0.025,0.042,0.22
24212667,2024-11-30,2062BK1,121.07,8.32,9060.0,987.0,902.0,2400.0,1694.0,267.0,196.0,6499.0,1171.0,0.0,0.14104545454545453,0.05413636363636364,0.7739090909090909,2157.0,0.9356982765210937,53.67968943542017,9.179331306981581,0.7853500231799789,6,0.22,0.83,0.023,0.035,0.2
24212671,2024-11-30,ASP1239,112.95,7.98,9060.0,993.0,1111.0,2032.0,1252.0,256.0,0.0,6013.0,1134.0,0.0,0.14104545454545453,0.05413636363636364,0.7739090909090909,1508.0,0.9340114115526832,53.235945107983746,9.123867069477217,0.8302387267899004,24,0.45,0.75,0.018,0.017,0.24
24212653,2024-11-30,S.TOWER6VAN,116.66,8.14,9675.0,0.0,820.0,3429.0,2491.0,91.0,537.0,5898.0,1033.0,0.0,0.14104545454545453,0.05413636363636364,0.7739090909090909,3119.0,0.9347756410181508,50.55717469526353,9675000000000.0,0.7986534145556914,67,0.2,1.3,0.028,0.027,0.24
24212649,2024-11-30,S.TOWER6VAN,118.75,8.2,9051.0,0.0,822.0,1659.0,2508.0,135.0,540.0,5683.0,982.0,0.0,0.14104545454545453,0.05413636363636364,0.7739090909090909,3183.0,0.9354076407960976,47.85684210486015,9051000000000.0,0.7879359095190739,67,0.19,1.32,0.025,0.035,0.21
24212673,2024-11-30,C20MMNC,118.26,8.19,8565.0,1497.0,924.0,1246.0,1674.0,243.0,196.0,6912.0,1269.0,0.0,0.14104545454545453,0.05413636363636364,0.7739090909090909,2113.0,0.9352313167185826,58.44748858398065,5.721442885767721,0.7922385234260331,42,0.201,0.777,0.02,0.04,0.247
24212677,2024-11-30,2062BK1,128.99,0.0,9543.0,1113.0,899.0,3053.0,1708.0,277.0,280.0,6510.0,1254.0,210.0,0.14104545454545453,0.05413636363636364,0.7739090909090909,2265.0,0.9999999999922475,50.46902860647749,8.574123989210625,0.7540838852093801,6,0.18,0.81,0.036,0.042,0.22
24212679,2024-11-30,2062BK1,122.32,8.15,8745.0,1110.0,913.0,1773.0,1718.0,257.0,280.0,6611.0,1154.0,0.0,0.14104545454545453,0.05413636363636364,0.7739090909090909,2255.0,0.9375335326056754,54.046762589486214,7.878378378371281,0.7618625277158484,6,0.21,0.76,0.021,0.042,0.21
24112688,2024-11-30,SEQRFE550D,124.94,8.99,10380.0,3264.0,890.0,1478.0,1773.0,285.0,0.0,6530.0,1070.0,0.0,0.14104545454545453,0.05413636363636364,0.7739090909090909,2058.0,0.9328753826556195,52.26508724145778,3.180147058822555,0.8615160349850042,73,0.21,0.81,0.021,0.031,0.24
24212680,2024-11-30,2062BK1,128.3,0.0,9270.0,1095.0,905.0,3252.0,1691.0,284.0,277.0,6001.0,1108.0,566.0,0.14104545454545453,0.05413636363636364,0.7739090909090909,2252.0,0.9999999999922059,46.7731878406331,8.465753424649803,0.7508880994668069,6,0.21,0.81,0.022,0.04,0.21
24212682,2024-11-30,C20MMNC,120.08,8.18,8379.0,0.0,916.0,1758.0,1691.0,290.0,277.0,6507.0,1222.0,0.0,0.14104545454545453,0.05413636363636364,0.7739090909090909,2258.0,0.936223296421829,54.18887408349276,8378999999999.999,0.7488928255089686,42,0.19,0.76,0.019,0.033,0.2
24312658,2024-11-30,1786500D,120.73,8.16,10008.0,1551.0,809.0,2514.0,1774.0,260.0,0.0,5557.0,966.0,0.0,0.14104545454545453,0.05413636363636364,0.7739090909090909,2034.0,0.9366902009392762,46.02832767293938,6.452611218564505,0.8721730580133372,2,0.21,0.8,0.022,0.04,0.196
24212691,2024-11-30,2062BK1,114.17,8.55,9486.0,0.0,819.0,2533.0,1701.0,283.0,277.0,6603.0,1233.0,0.0,0.14104545454545453,0.05413636363636364,0.7739090909090909,2261.0,0.9303292046860305,57.834807742333055,9486000000000.0,0.7523219814238159,6,0.18,0.74,0.021,0.042,0.19
24212694,2024-11-30,2062BK1,119.55,8.98,9411.0,0.0,913.0,2706.0,1708.0,280.0,0.0,215.0,1381.0,0.0,0.14104545454545453,0.05413636363636364,0.7739090909090909,1988.0,0.9301330428621324,1.7984107068021882,9411000000000.0,0.8591549295770327,6,0.19,0.76,0.018,0.031,0.2
24212666,2024-11-30,2062BK1,122.28,8.52,9030.0,999.0,927.0,2361.0,1681.0,260.0,186.0,6667.0,1180.0,0.0,0.14104545454545453,0.05413636363636364,0.7739090909090909,2127.0,0.9348623853139536,54.522407588693795,9.03903903902999,0.7903149976488997,6,0.2,0.82,0.019,0.036,0.2
24212663,2024-11-30,C20MMNC,122.75,8.62,8961.0,999.0,902.0,2034.0,1718.0,246.0,165.0,6508.0,1228.0,0.0,0.14104545454545453,0.05413636363636364,0.7739090909090909,2129.0,0.9343838014696325,53.018329938468284,8.96996996996099,0.8069516204787192,42,0.205,0.798,0.027,0.04,0.225
24112640,2024-11-30,S.TOWER6VAN,124.66,9.59,12144.0,2193.0,794.0,2194.0,2510.0,97.0,534.0,5204.0,923.0,0.0,0.14104545454545453,0.05413636363636364,0.7739090909090909,3141.0,0.9285661080005322,41.745547889926634,5.537619699039882,0.7991085641512897,67,0.19,1.3,0.023,0.029,0.231
24212655,2024-11-30,1786500D,122.24,8.2,9021.0,0.0,820.0,2577.0,1698.0,283.0,0.0,6367.0,1079.0,0.0,0.14104545454545453,0.05413636363636364,0.7739090909090909,1981.0,0.937135847892233,52.086060208997985,9021000000000.0,0.8571428571424244,2,0.2,0.79,0.028,0.04,0.227
24212687,2024-11-30,2062BK1,122.42,8.12,9237.0,0.0,910.0,2333.0,1677.0,283.0,284.0,6492.0,1221.0,267.0,0.14104545454545453,0.05413636363636364,0.7739090909090909,2244.0,0.9377968438720868,53.03055056320021,9237000000000.0,0.7473262032082231,6,0.2,0.83,0.02,0.035,0.2
24112750,2024-12-01,2062BK1,122.12,8.0,11124.0,2091.0,837.0,1645.0,1709.0,281.0,145.0,1693.0,290.0,0.0,0.14707142857142858,0.03435714285714286,0.7734285714285714,2135.0,0.9385182908012718,13.863413036244157,5.3199426111882735,0.8004683840745666,6,0.19,0.73,0.023,0.02,0.18
24112745,2024-12-01,2062BK1,125.65,8.15,9765.0,3243.0,782.0,1730.0,1665.0,264.0,212.0,6250.0,1155.0,394.0,0.14707142857142858,0.03435714285714286,0.7734285714285714,2141.0,0.9390881913233252,49.74134500557309,3.011100832561514,0.7776739841192071,6,0.2,0.8,0.025,0.024,0.21
24112742,2024-12-01,SEQRFE550D,122.87,8.21,9786.0,3318.0,809.0,1759.0,1707.0,271.0,210.0,6183.0,1096.0,0.0,0.14707142857142858,0.03435714285714286,0.7734285714285714,2188.0,0.9373664937371272,50.32147798445249,2.949367088606706,0.7801645338204843,73,0.22,0.84,0.026,0.026,0.23
24112739,2024-12-01,2062BK1,124.59,8.21,9810.0,3267.0,827.0,1787.0,1670.0,240.0,210.0,6290.0,1145.0,405.0,0.14707142857142858,0.03435714285714286,0.7734285714285714,2120.0,0.938177710836309,50.48559274379576,3.00275482093572,0.7877358490562322,6,0.2,0.76,0.028,0.024,0.19
24112736,2024-12-01,SEQRFE550D,119.2,7.96,10431.0,3297.0,852.0,1742.0,1682.0,264.0,213.0,6125.0,1095.0,0.0,0.14707142857142858,0.03435714285714286,0.7734285714285714,2159.0,0.9374016986400016,51.38422818748838,3.163785259325701,0.7790643816578142,73,0.23,0.84,0.026,0.023,0.19
24112733,2024-12-01,SEQRFE550D,129.81,7.95,10059.0,3291.0,880.0,1606.0,1667.0,240.0,206.0,6329.0,1121.0,318.0,0.14707142857142858,0.03435714285714286,0.7734285714285714,2113.0,0.9422909407597105,48.75587396927236,3.0565177757511224,0.7889256980592575,73,0.21,0.84,0.023,0.025,0.19
24112731,2024-12-01,2062BK1,122.91,8.2,10011.0,2997.0,681.0,1785.0,1712.0,298.0,213.0,5562.0,1029.0,1047.0,0.14707142857142858,0.03435714285714286,0.7734285714285714,2223.0,0.9374570970868932,45.252623870757034,3.340340340339226,0.7701304543406342,6,0.2,0.8,0.018,0.02,0.24
24112730,2024-12-01,2062BK1,132.79,6.5,11058.0,3216.0,704.0,2322.0,1735.0,297.0,0.0,6540.0,1693.0,0.0,0.14707142857142858,0.03435714285714286,0.7734285714285714,2032.0,0.9533347691797449,49.250696588227655,3.4384328358198264,0.8538385826767452,6,0.2,0.74,0.022,0.028,0.2
24112717,2024-12-01,2062BK1,126.43,11.14,9495.0,3858.0,659.0,3219.0,1819.0,295.0,0.0,4077.0,723.0,0.0,0.14707142857142858,0.03435714285714286,0.7734285714285714,2114.0,0.9190230428078869,32.247093252928515,2.4611197511657696,0.8604541154205958,6,0.21,0.76,0.021,0.026,0.25
24112726,2024-12-01,2062BK1,123.76,10.42,8340.0,4104.0,669.0,1689.0,1810.0,298.0,0.0,1217.0,790.0,0.0,0.14707142857142858,0.03435714285714286,0.7734285714285714,2108.0,0.9223431211736299,9.833548804057582,2.032163742689563,0.8586337760906743,6,0.19,0.78,0.032,0.026,0.23
24112714,2024-12-01,2062BK1,123.91,9.6,8481.0,4068.0,677.0,1878.0,1823.0,305.0,0.0,5427.0,3434.0,0.0,0.14707142857142858,0.03435714285714286,0.7734285714285714,2128.0,0.9280952737553136,43.79791784324269,2.084808259586508,0.8566729323304245,6,0.2,0.75,0.026,0.035,0.24
24112711,2024-12-01,1786500D,123.4,8.88,8523.0,4089.0,664.0,2392.0,1814.0,298.0,0.0,5917.0,878.0,0.0,0.14707142857142858,0.03435714285714286,0.7734285714285714,2112.0,0.9328696703890773,47.949756887779984,2.08437270726288,0.8589015151511085,2,0.21,0.78,0.017,0.027,0.208
24112708,2024-12-01,1786500D,117.66,8.15,9612.0,2463.0,905.0,3672.0,1820.0,298.0,0.0,6558.0,2083.0,0.0,0.14707142857142858,0.03435714285714286,0.7734285714285714,2118.0,0.9352197758450423,55.736868943942405,3.9025578562712537,0.8593012275727765,2,0.19,0.79,0.022,0.033,0.221
24112702,2024-12-01,2062BK1,122.77,7.33,9912.0,1980.0,952.0,2958.0,1807.0,298.0,0.0,3680.0,2709.0,0.0,0.14707142857142858,0.03435714285714286,0.7734285714285714,2105.0,0.9436587240511634,29.974749531400384,5.006060606058078,0.858432304037597,6,0.2,0.8,0.022,0.031,0.22
24112690,2024-12-01,2062BK1,120.84,8.25,9480.0,2979.0,905.0,1179.0,1769.0,298.0,0.0,6509.0,1048.0,0.0,0.14707142857142858,0.03435714285714286,0.7734285714285714,2067.0,0.9360910992258418,53.864614365658184,3.1822759315195763,0.8558297048858946,6,0.22,0.8,0.031,0.029,0.17
24112685,2024-12-01,2062BK1,129.12,0.0,10152.0,591.0,910.0,1505.0,1769.0,291.0,0.0,7097.0,1441.0,0.0,0.14707142857142858,0.03435714285714286,0.7734285714285714,2060.0,0.9999999999922553,54.96437422510096,17.177664974590225,0.858737864077253,6,0.21,0.85,0.033,0.034,0.22
24112728,2024-12-01,2062BK1,124.15,8.36,8829.0,3600.0,654.0,1544.0,1817.0,304.0,0.0,6840.0,1201.0,0.0,0.14707142857142858,0.03435714285714286,0.7734285714285714,2121.0,0.9369104218478841,55.09464357587519,2.452499999999319,0.8566713814234528,6,0.2,0.74,0.023,0.021,0.21
24112699,2024-12-01,2062BK1,127.72,8.14,10308.0,2454.0,887.0,2489.0,1814.0,298.0,0.0,5250.0,1291.0,0.0,0.14707142857142858,0.03435714285714286,0.7734285714285714,2112.0,0.9400853820039741,41.105543375813454,4.2004889975533,0.8589015151511085,6,0.19,0.79,0.022,0.033,0.23
24112741,2024-12-01,C20MMNC,116.74,8.22,9732.0,3336.0,826.0,1871.0,1665.0,263.0,210.0,6108.0,1128.0,416.0,0.14707142857142858,0.03435714285714286,0.7734285714285714,2138.0,0.9342189500565443,52.32139797796538,2.9172661870494854,0.7787652011221802,42,0.2,0.837,0.024,0.024,0.22
24212756,2024-12-01,SEQRFE550D,123.45,8.0,10320.0,0.0,698.0,2662.0,1758.0,257.0,0.0,6276.0,1090.0,0.0,0.14707142857142858,0.03435714285714286,0.7734285714285714,2015.0,0.9391403575432551,50.83839611137433,10320000000000.0,0.8724565756819491,73,0.21,0.81,0.017,0.02,0.21
24212754,2024-12-01,1786500D,121.04,7.95,9132.0,0.0,721.0,2139.0,1755.0,253.0,0.0,6272.0,1102.0,0.0,0.14707142857142858,0.03435714285714286,0.7734285714285714,2008.0,0.9383673152884847,51.81758096454215,9132000000000.0,0.8740039840633098,2,0.19,0.75,0.017,0.02,0.223
24312712,2024-12-01,2062BK1,127.43,8.12,10131.0,1116.0,641.0,2113.0,1722.0,268.0,0.0,6657.0,1425.0,0.0,0.14707142857142858,0.03435714285714286,0.7734285714285714,1990.0,0.9400959055629651,52.240445734503325,9.077956989239178,0.8653266331653943,6,0.2,0.77,0.024,0.029,0.23
24312755,2024-12-01,2062BK1,130.02,7.74,10230.0,1626.0,797.0,2467.0,1720.0,275.0,122.0,6587.0,1013.0,259.0,0.14707142857142858,0.03435714285714286,0.7734285714285714,2117.0,0.9438153310036018,50.66143670165619,6.291512915125282,0.8124704770898382,6,0.18,0.72,0.019,0.02,0.18
24312752,2024-12-01,2062BK1,124.21,7.74,10077.0,1410.0,806.0,2340.0,1727.0,276.0,120.0,6669.0,1173.0,0.0,0.14707142857142858,0.03435714285714286,0.7734285714285714,2123.0,0.9413414171963522,53.6913292001152,7.146808510633229,0.8134715025902904,6,0.19,0.73,0.02,0.023,0.2
24312749,2024-12-01,2062BK1,125.31,7.75,8979.0,2016.0,801.0,2526.0,1720.0,279.0,95.0,2860.0,1105.0,0.0,0.14707142857142858,0.03435714285714286,0.7734285714285714,2094.0,0.9417555989708271,22.823397972844756,4.4538690476168386,0.8213944603625495,6,0.22,0.75,0.019,0.027,0.23
24312746,2024-12-01,SEQRFE550D,123.3,8.22,8811.0,1995.0,795.0,2196.0,1738.0,275.0,101.0,2878.0,544.0,3447.0,0.14707142857142858,0.03435714285714286,0.7734285714285714,2114.0,0.9374999999928718,23.34144363322513,4.416541353381245,0.8221381267734995,73,0.21,0.81,0.018,0.024,0.23
24312743,2024-12-01,C20MMNC,117.11,8.36,8964.0,2010.0,906.0,2417.0,1745.0,251.0,108.0,6165.0,1386.0,321.0,0.14707142857142858,0.03435714285714286,0.7734285714285714,2104.0,0.933370526811721,52.642814447505394,4.459701492535094,0.8293726235737503,42,0.21,0.8,0.019,0.024,0.22
24212751,2024-12-01,2062BK1,124.94,0.0,10533.0,0.0,720.0,3684.0,1796.0,256.0,0.0,6435.0,1484.0,0.0,0.14707142857142858,0.03435714285714286,0.7734285714285714,2052.0,0.9999999999919962,51.50472226627578,10533000000000.0,0.8752436647169224,6,0.19,0.78,0.015,0.019,0.22
24312740,2024-12-01,2062BK1,122.5,7.92,8973.0,1005.0,892.0,2265.0,1733.0,247.0,96.0,3456.0,564.0,0.0,0.14707142857142858,0.03435714285714286,0.7734285714285714,2076.0,0.9392731176127952,28.21224489772888,8.92835820894634,0.8347784200381335,6,0.19,0.77,0.022,0.023,0.2
24312735,2024-12-01,C20MMNC,123.88,8.2,9234.0,990.0,912.0,2625.0,1726.0,251.0,0.0,3830.0,612.0,0.0,0.14707142857142858,0.03435714285714286,0.7734285714285714,1977.0,0.9379164142872661,30.917016467299668,9.327272727263306,0.8730399595342069,42,0.197,0.771,0.02,0.024,0.217
24312722,2024-12-01,2062BK1,125.86,7.96,9543.0,2499.0,698.0,2797.0,1720.0,250.0,0.0,6598.0,1451.0,0.0,0.14707142857142858,0.03435714285714286,0.7734285714285714,1970.0,0.9405171125322037,52.42332750633701,3.8187274909948705,0.8730964467000645,6,0.21,0.76,0.02,0.021,0.24
24312720,2024-12-01,2062BK1,116.74,9.6,10188.0,0.0,646.0,2868.0,1725.0,251.0,0.0,6507.0,1855.0,0.0,0.14707142857142858,0.03435714285714286,0.7734285714285714,1976.0,0.9240145638679436,55.73924961405055,10188000000000.0,0.8729757085015825,6,0.21,0.75,0.023,0.026,0.21
24312700,2024-12-01,SEQRFE550D,119.67,8.0,10170.0,1029.0,1892.0,3027.0,1766.0,319.0,196.0,6555.0,2619.0,0.0,0.14707142857142858,0.03435714285714286,0.7734285714285714,2281.0,0.9373384506858515,54.775632990266764,9.883381924188646,0.7742218325292529,73,0.21,0.85,0.03,0.035,0.25
24312703,2024-12-01,SEQRFE550D,126.1,8.1,8862.0,0.0,901.0,4671.0,1799.0,288.0,203.0,6164.0,1258.0,0.0,0.14707142857142858,0.03435714285714286,0.7734285714285714,2290.0,0.9396423248812248,48.88183980928722,8862000000000.0,0.785589519650312,73,0.21,0.81,0.027,0.035,0.24
24312706,2024-12-01,2062BK1,121.45,8.15,9393.0,1005.0,897.0,2523.0,1803.0,267.0,197.0,5556.0,902.0,0.0,0.14707142857142858,0.03435714285714286,0.7734285714285714,2267.0,0.9371141975236336,45.7472210782565,9.346268656707117,0.795324217026557,6,0.19,0.78,0.021,0.03,0.21
24312709,2024-12-01,2062BK1,122.01,8.3,9444.0,0.0,713.0,2806.0,1738.0,271.0,0.0,6546.0,2783.0,0.0,0.14707142857142858,0.03435714285714286,0.7734285714285714,2009.0,0.9363057324768913,53.651340053654195,9444000000000.0,0.8651070184166924,6,0.2,0.79,0.028,0.02,0.25
24312737,2024-12-01,2062BK1,124.86,8.1,9147.0,1008.0,897.0,2193.0,1718.0,251.0,102.0,5836.0,1068.0,0.0,0.14707142857142858,0.03435714285714286,0.7734285714285714,2071.0,0.9390794223756086,46.740349190719684,9.07440476189576,0.8295509415737182,6,0.19,0.76,0.021,0.023,0.21
24212747,2024-12-01,SEQRFE550D,126.31,0.0,10962.0,0.0,905.0,3246.0,1681.0,267.0,179.0,6585.0,3490.0,0.0,0.14707142857142858,0.03435714285714286,0.7734285714285714,2127.0,0.9999999999920829,52.13363945806243,10962000000000.0,0.7903149976488997,73,0.23,0.84,0.016,0.019,0.24
24312718,2024-12-01,2062BK1,122.15,8.25,10053.0,1101.0,657.0,2068.0,1776.0,254.0,0.0,6659.0,1091.0,0.0,0.14707142857142858,0.03435714285714286,0.7734285714285714,2030.0,0.9367331288271724,54.51494064629951,9.130790190727401,0.8748768472902094,6,0.2,0.81,0.017,0.028,0.22
24212738,2024-12-01,2062BK1,122.93,8.1,8937.0,1977.0,913.0,2502.0,1704.0,290.0,216.0,6506.0,1110.0,458.0,0.14707142857142858,0.03435714285714286,0.7734285714285714,2210.0,0.9381820956961141,52.924428536135,4.520485584216226,0.7710407239815515,6,0.2,0.81,0.021,0.024,0.22
24212675,2024-12-01,2062BK1,121.67,8.24,8946.0,1503.0,833.0,1017.0,1704.0,263.0,199.0,6641.0,1160.0,0.0,0.14707142857142858,0.03435714285714286,0.7734285714285714,2166.0,0.9365714725507155,54.58206624431181,5.952095808379274,0.78670360110767,6,0.21,0.84,0.021,0.034,0.21
24212698,2024-12-01,2062BK1,129.33,0.0,10338.0,0.0,908.0,3446.0,1694.0,297.0,0.0,6911.0,2019.0,0.0,0.14707142857142858,0.03435714285714286,0.7734285714285714,1991.0,0.999999999992268,53.43694425072731,10338000000000.0,0.8508287292813406,6,0.19,0.73,0.02,0.03,0.21
24212701,2024-12-01,C20MMNC,123.24,8.0,9897.0,0.0,932.0,1331.0,1711.0,257.0,0.0,6417.0,1117.0,218.0,0.14707142857142858,0.03435714285714286,0.7734285714285714,1968.0,0.9390429746956793,52.06913339782482,9897000000000.0,0.8694105691052493,42,0.2,0.722,0.022,0.03,0.199
24212704,2024-12-01,2062BK1,121.04,8.12,9582.0,0.0,894.0,2538.0,1731.0,257.0,0.0,6707.0,1190.0,0.0,0.14707142857142858,0.03435714285714286,0.7734285714285714,1988.0,0.937132239076052,55.41143423615819,9582000000000.0,0.8707243460760208,6,0.19,0.74,0.021,0.026,0.2
24212707,2024-12-01,2062BK1,122.0,8.2,9699.0,0.0,814.0,3083.0,1755.0,283.0,0.0,6396.0,1208.0,330.0,0.14707142857142858,0.03435714285714286,0.7734285714285714,2038.0,0.9370199692708372,52.426229507767,9699000000000.0,0.8611383709514911,6,0.2,0.78,0.015,0.032,0.21
24212710,2024-12-01,2062BK1,120.52,8.24,9612.0,984.0,666.0,2706.0,1755.0,253.0,0.0,6401.0,1126.0,320.0,0.14707142857142858,0.03435714285714286,0.7734285714285714,2008.0,0.9360049704804598,53.11151676026293,9.768292682916902,0.8740039840633098,6,0.19,0.75,0.023,0.03,0.21
24212744,2024-12-01,2062BK1,123.39,8.22,8700.0,1008.0,910.0,1887.0,1731.0,277.0,182.0,6413.0,1009.0,0.0,0.14707142857142858,0.03435714285714286,0.7734285714285714,2190.0,0.9375427399062568,51.97341761851063,8.63095238094382,0.7904109589037487,6,0.2,0.75,0.017,0.018,0.21
24212719,2024-12-01,2062BK1,127.83,0.0,9876.0,885.0,666.0,4559.0,1694.0,263.0,0.0,6668.0,1230.0,0.0,0.14707142857142858,0.03435714285714286,0.7734285714285714,1957.0,0.999999999992177,52.163029022513,11.159322033885696,0.8656106285125879,6,0.22,0.76,0.02,0.022,0.22
24212713,2024-12-01,2062BK1,124.92,8.14,9204.0,993.0,657.0,3251.0,1789.0,290.0,0.0,6903.0,1196.0,0.0,0.14707142857142858,0.03435714285714286,0.7734285714285714,2079.0,0.9388245904032856,55.25936599379395,9.268882175217252,0.8605098605094466,6,0.19,0.7,0.015,0.025,0.22
24212725,2024-12-01,1786500D,123.48,0.0,10413.0,483.0,657.0,4320.0,1681.0,246.0,0.0,6218.0,1134.0,0.0,0.14707142857142858,0.03435714285714286,0.7734285714285714,1927.0,0.9999999999919015,50.35633300898642,21.55900621113549,0.8723404255314622,2,0.19,0.73,0.019,0.02,0.224
24212729,2024-12-01,1786500D,125.8,8.45,10758.0,999.0,569.0,2871.0,1718.0,290.0,108.0,5157.0,2205.0,0.0,0.14707142857142858,0.03435714285714286,0.7734285714285714,2116.0,0.9370577281122008,40.99364069919719,10.768768768757988,0.8119092627595407,2,0.22,0.78,0.02,0.02,0.199
24212734,2024-12-01,2062BK1,125.97,8.21,9555.0,318.0,910.0,0.0,1681.0,287.0,216.0,6565.0,1049.0,0.0,0.14707142857142858,0.03435714285714286,0.7734285714285714,2184.0,0.9388135340517304,52.11558307492168,30.04716981122627,0.7696886446882922,6,0.21,0.77,0.029,0.025,0.22
24212723,2024-12-01,2062BK1,121.22,0.0,5955.0,0.0,660.0,854.0,1580.0,250.0,0.0,4590.0,746.0,0.0,0.14707142857142858,0.03435714285714286,0.7734285714285714,1830.0,0.9999999999917505,37.86503877216742,5955000000000.0,0.8633879781416047,6,0.2,0.74,0.019,0.019,0.19
24112757,2024-12-02,2062BK1,120.0,7.33,11445.0,2214.0,787.0,1898.0,1675.0,274.0,145.0,2495.0,421.0,0.0,0.14407142857142857,0.03525,0.8302142857142857,2094.0,0.9424330479781479,20.791666666493402,5.169376693764603,0.7999044890158549,6,0.19,0.75,0.023,0.024,0.19
24312767,2024-12-02,2062BK1,125.52,7.81,10251.0,1332.0,701.0,1191.0,1728.0,258.0,0.0,6613.0,1132.0,0.0,0.14407142857142857,0.03525,0.8302142857142857,1986.0,0.941423535581329,52.6848311021934,7.695945945940168,0.8700906344406495,6,0.21,0.76,0.016,0.023,0.23
24112753,2024-12-02,2062BK1,126.94,7.95,10836.0,2085.0,787.0,1394.0,1721.0,291.0,152.0,6644.0,1262.0,0.0,0.14407142857142857,0.03525,0.8302142857142857,2164.0,0.9410630884354582,52.339688041182136,5.197122302155781,0.7952865064691335,6,0.2,0.77,0.03,0.027,0.16
24212802,2024-12-02,S.TOWER6VAN,128.15,8.26,9612.0,996.0,921.0,3772.0,2524.0,101.0,580.0,6505.0,1066.0,0.0,0.14407142857142857,0.03525,0.8302142857142857,3205.0,0.9394472545932159,50.760827155280836,9.650602409628865,0.7875195007797855,67,0.2,1.33,0.019,0.024,0.22
24112724,2024-12-02,TMT-FE500D,0.0,8.24,8619.0,3972.0,717.0,2070.0,1813.0,302.0,0.0,5442.0,890.0,0.0,0.14407142857142857,0.03525,0.8302142857142857,2115.0,0.0,5442000000000.0,2.1699395770387286,0.8572104018908476,78,0.21,0.76,0.027,0.03,0.23
24112721,2024-12-02,TMT-FE500D,123.0,9.71,8577.0,4083.0,657.0,2165.0,1820.0,301.0,0.0,5438.0,879.0,0.0,0.14407142857142857,0.03525,0.8302142857142857,2121.0,0.9268329440062781,44.211382113461696,2.1006612784711973,0.8580858085804535,78,0.22,0.75,0.015,0.024,0.22
24112748,2024-12-02,C20MMNC,129.8,8.36,9156.0,2778.0,784.0,1142.0,1763.0,264.0,152.0,2990.0,504.0,0.0,0.14407142857142857,0.03525,0.8302142857142857,2179.0,0.9394904458530726,23.035439136956583,3.29589632829255,0.809086737034966,42,0.178,0.756,0.029,0.026,0.195
24212809,2024-12-02,S.TOWER6VAN,121.27,7.86,9312.0,2154.0,674.0,2060.0,2521.0,3.0,587.0,6588.0,1133.0,163.0,0.14407142857142857,0.03525,0.8302142857142857,3111.0,0.9391311081782767,54.325059783505196,4.3231197771567675,0.8103503696557987,67,0.17,1.33,0.017,0.022,0.25
24112760,2024-12-02,C20MMNC,117.34,8.36,9627.0,1674.0,807.0,1899.0,1679.0,274.0,112.0,2154.0,364.0,0.0,0.14407142857142857,0.03525,0.8302142857142857,2065.0,0.9334924423155648,18.356911538960652,5.750896057344235,0.813075060532294,42,0.21,0.75,0.019,0.018,0.19
24112763,2024-12-02,2062BK1,124.63,7.12,10755.0,2367.0,803.0,2611.0,1709.0,284.0,167.0,2477.0,422.0,0.0,0.14407142857142857,0.03525,0.8302142857142857,2160.0,0.9459582542622698,19.874829495146635,4.543726235739525,0.7912037037033374,6,0.2,0.74,0.017,0.025,0.2
24112520,2024-12-02,2062BK1,127.22,8.0,8535.0,3993.0,729.0,2106.0,1773.0,304.0,0.0,4212.0,660.0,0.0,0.14407142857142857,0.03525,0.8302142857142857,2077.0,0.9408371542601625,33.10800188623559,2.1374906085644536,0.8536350505532722,6,0.16,0.71,0.034,0.026,0.17
24212783,2024-12-02,C20MMNC,127.16,7.99,8229.0,990.0,655.0,2774.0,1765.0,243.0,0.0,6242.0,1124.0,0.0,0.14407142857142857,0.03525,0.8302142857142857,2008.0,0.9408805031376923,49.087763447239006,8.312121212112816,0.8789840637445822,42,0.18,0.77,0.021,0.021,0.2
24212797,2024-12-02,R34,129.8,7.94,9051.0,1113.0,806.0,2071.0,1110.0,219.0,0.0,6555.0,1272.0,0.0,0.14407142857142857,0.03525,0.8302142857142857,1329.0,0.942355161892389,50.500770415635586,8.132075471690808,0.8352144469519674,66,0.61,0.73,0.014,0.021,0.23
24212536,2024-12-02,S.TOWER6VAN,119.46,8.89,8337.0,543.0,825.0,1538.0,2528.0,91.0,584.0,6308.0,1121.0,273.0,0.14407142857142857,0.03525,0.8302142857142857,3203.0,0.9307362680098892,52.8042859530152,15.35359116019272,0.7892600686853608,67,0.19,1.28,0.031,0.024,0.19
24112766,2024-12-02,SEQRFE550D,125.93,7.96,10782.0,2334.0,794.0,2461.0,1712.0,280.0,124.0,3645.0,589.0,0.0,0.14407142857142857,0.03525,0.8302142857142857,2116.0,0.9405482112111394,28.944651790447512,4.619537275062288,0.809073724007179,73,0.22,0.85,0.02,0.022,0.22
24212716,2024-12-02,TMT-FE500D,0.0,0.0,8682.0,1011.0,655.0,852.0,1694.0,250.0,0.0,5007.0,933.0,0.0,0.14407142857142857,0.03525,0.8302142857142857,1944.0,0.0,5007000000000.0,8.587537091979637,0.8713991769542843,78,0.2,0.81,0.023,0.021,0.17
24212727,2024-12-02,TMT-FE500D,112.23,8.77,10161.0,1053.0,671.0,2970.0,1711.0,250.0,0.0,6002.0,1125.0,0.0,0.14407142857142857,0.03525,0.8302142857142857,1961.0,0.9275206611493594,53.47946181900134,9.649572649563487,0.8725140234569747,78,0.22,0.74,0.02,0.022,0.2
24212759,2024-12-02,SEQRFE550D,121.61,7.86,9957.0,0.0,707.0,2145.0,1758.0,243.0,0.0,6122.0,1088.0,0.0,0.14407142857142857,0.03525,0.8302142857142857,2001.0,0.9392909554264364,50.341254830603226,9957000000000.0,0.8785607196397408,73,0.22,0.84,0.016,0.02,0.22
24212762,2024-12-02,C20MMNC,119.62,7.94,9936.0,498.0,710.0,1866.0,1758.0,256.0,0.0,6626.0,1759.0,0.0,0.14407142857142857,0.03525,0.8302142857142857,2014.0,0.9377547820559913,55.39207490339916,19.951807228875598,0.8728897715983749,42,0.215,0.762,0.02,0.017,0.222
24212765,2024-12-02,SEQRFE550D,121.78,8.04,9327.0,486.0,712.0,2284.0,1779.0,260.0,0.0,6307.0,1508.0,0.0,0.14407142857142857,0.03525,0.8302142857142857,2039.0,0.938068094277168,51.79011331867474,19.19135802465187,0.872486512996139,73,0.21,0.86,0.022,0.024,0.21
24212768,2024-12-02,2062BK1,124.01,8.1,9231.0,912.0,718.0,2888.0,1748.0,250.0,0.0,6529.0,1151.0,0.0,0.14407142857142857,0.03525,0.8302142857142857,1998.0,0.9386874574147401,52.64897992054956,10.12171052630469,0.874874874874437,6,0.19,0.77,0.019,0.019,0.26
24212771,2024-12-02,2062BK1,125.55,0.0,9027.0,1077.0,655.0,1956.0,1785.0,260.0,0.0,6667.0,1269.0,0.0,0.14407142857142857,0.03525,0.8302142857142857,2045.0,0.999999999992035,53.10234966106649,8.381615598878012,0.8728606356963947,6,0.22,0.78,0.016,0.019,0.22
24212773,2024-12-02,C20MMNC,120.28,8.74,8019.0,1578.0,660.0,1997.0,1765.0,246.0,0.0,6207.0,1182.0,0.0,0.14407142857142857,0.03525,0.8302142857142857,2011.0,0.9322585645564079,51.60458929122377,5.0817490494264375,0.8776727996017515,42,0.19,0.76,0.028,0.02,0.2
24212775,2024-12-02,2062BK1,125.44,8.41,8511.0,1488.0,654.0,2699.0,1725.0,250.0,0.0,6404.0,1188.0,0.0,0.14407142857142857,0.03525,0.8302142857142857,1975.0,0.9371684721633384,51.05229591796036,5.719758064512285,0.8734177215185451,6,0.21,0.7,0.02,0.022,0.18
24212777,2024-12-02,C20MMNC,124.08,8.15,8976.0,990.0,668.0,2993.0,1782.0,253.0,0.0,6048.0,1260.0,0.0,0.14407142857142857,0.03525,0.8302142857142857,2035.0,0.9383649701207113,48.742746614694205,9.06666666665751,0.8756756756752454,42,0.2,0.79,0.022,0.019,0.21
24212779,2024-12-02,2062BK1,125.97,8.65,9102.0,990.0,666.0,3206.0,1765.0,260.0,0.0,6497.0,1222.0,0.0,0.14407142857142857,0.03525,0.8302142857142857,2025.0,0.9357450601624147,51.57577200879911,9.193939393930107,0.8716049382711745,6,0.2,0.75,0.021,0.02,0.23
24212781,2024-12-02,SEQRFE550D,123.34,8.12,9132.0,993.0,679.0,2923.0,1735.0,240.0,0.0,6504.0,1168.0,0.0,0.14407142857142857,0.03525,0.8302142857142857,1975.0,0.9382321618671974,52.73228474093779,9.196374622347234,0.878481012657783,73,0.23,0.83,0.018,0.014,0.21
24212493,2024-12-02,S.TOWER6VAN,126.72,0.0,9765.0,2478.0,715.0,2141.0,2484.0,121.0,547.0,6518.0,1066.0,645.0,0.14407142857142857,0.03525,0.8302142857142857,3152.0,0.9999999999921085,51.436237373331466,3.940677966100105,0.7880710659895976,67,0.19,1.33,0.023,0.02,0.2
24212785,2024-12-02,2062BK1,130.48,9.85,8961.0,99.0,624.0,2615.0,0.0,0.0,0.0,6459.0,1202.0,0.0,0.14407142857142857,0.03525,0.8302142857142857,0.0,0.9298083089793359,49.50183936197501,90.51515151423722,0.0,6,0.22,0.89,0.015,0.014,0.24
24212789,2024-12-02,SEQRFE550D,114.68,8.2,12720.0,1122.0,718.0,1298.0,1620.0,313.0,0.0,6068.0,1056.0,0.0,0.14407142857142857,0.03525,0.8302142857142857,1933.0,0.9332682291590717,52.91245203999902,11.33689839571182,0.8380755302634051,73,0.21,0.9,0.027,0.015,0.25
24212791,2024-12-02,SEQRFE550D,127.16,8.11,7728.0,0.0,729.0,1692.0,1681.0,226.0,229.0,6387.0,1151.0,0.0,0.14407142857142857,0.03525,0.8302142857142857,2136.0,0.9400458342504618,50.22805913769874,7728000000000.0,0.7869850187262233,73,0.23,0.88,0.017,0.018,0.25
24212794,2024-12-02,2062BK1,124.94,8.24,7947.0,1092.0,808.0,3158.0,1704.0,260.0,0.0,6348.0,1089.0,0.0,0.14407142857142857,0.03525,0.8302142857142857,1964.0,0.9381288481683576,50.808388025845936,7.277472527465863,0.8676171079425318,6,0.17,0.85,0.027,0.02,0.21
24212800,2024-12-02,S.TOWER6VAN,0.0,0.0,8490.0,0.0,817.0,2646.0,2423.0,71.0,540.0,5907.0,1039.0,0.0,0.14407142857142857,0.03525,0.8302142857142857,3034.0,0.0,5907000000000.0,8489999999999.999,0.7986156888593281,67,0.2,1.33,0.024,0.028,0.26
24112769,2024-12-02,C20MMNC,124.52,7.74,10053.0,2091.0,807.0,2051.0,1719.0,292.0,193.0,529.0,101.0,0.0,0.14407142857142857,0.03525,0.8302142857142857,2204.0,0.9414789051796351,4.248313523897781,4.807747489237299,0.7799455535386661,42,0.19,0.82,0.029,0.022,0.18
24312764,2024-12-02,2062BK1,123.84,7.53,9882.0,1827.0,796.0,1513.0,1739.0,305.0,116.0,6421.0,1141.0,0.0,0.14407142857142857,0.03525,0.8302142857142857,2160.0,0.942680977384923,51.849160206299665,5.408866995070931,0.8050925925922199,6,0.19,0.87,0.026,0.024,0.22
24312799,2024-12-02,2062BK1,133.0,8.12,10443.0,1206.0,776.0,3101.0,1701.0,271.0,145.0,6309.0,1106.0,368.0,0.14407142857142857,0.03525,0.8302142857142857,2117.0,0.9424603174536391,47.43609022520725,8.659203980092322,0.8034955125173342,6,0.19,0.77,0.03,0.03,0.22
24312587,2024-12-02,2062BK1,120.2,13.92,11004.0,1494.0,694.0,3010.0,1728.0,308.0,0.0,5893.0,1209.0,321.0,0.14407142857142857,0.03525,0.8302142857142857,2036.0,0.8962123471451222,49.026622295765165,7.365461847384628,0.8487229862471274,6,0.19,0.73,0.018,0.019,0.18
24312786,2024-12-02,2062BK1,114.71,8.47,10101.0,1890.0,699.0,1308.0,1729.0,275.0,204.0,5896.0,999.0,420.0,0.14407142857142857,0.03525,0.8302142857142857,2208.0,0.9312388374660558,51.399180541788866,5.344444444441617,0.783061594202544,6,0.2,0.81,0.02,0.02,0.2
24312715,2024-12-02,TMT-FE500D,119.69,8.18,10965.0,0.0,649.0,2587.0,1722.0,261.0,0.0,6384.0,1122.0,0.0,0.14407142857142857,0.03525,0.8302142857142857,1983.0,0.9360287792215841,53.337789288550944,10965000000000.0,0.8683812405441914,78,0.18,0.73,0.03,0.028,0.18
24312758,2024-12-02,2062BK1,121.9,8.0,9948.0,3228.0,793.0,1516.0,1719.0,299.0,113.0,6691.0,1200.0,0.0,0.14407142857142857,0.03525,0.8302142857142857,2131.0,0.9384141647348853,54.88925348601403,3.0817843866161456,0.8066635382445769,6,0.2,0.76,0.019,0.021,0.17
24312788,2024-12-02,2062BK1,128.26,8.56,9222.0,2034.0,693.0,1939.0,1745.0,278.0,227.0,4447.0,1386.0,2126.0,0.14407142857142857,0.03525,0.8302142857142857,2250.0,0.9374360473546454,34.67176048624145,4.533923303832579,0.7755555555552108,6,0.202,0.794,0.023,0.016,0.176
24312790,2024-12-02,2062BK1,123.25,8.0,9702.0,1203.0,754.0,2637.0,1759.0,288.0,254.0,5952.0,1085.0,376.0,0.14407142857142857,0.03525,0.8302142857142857,2301.0,0.9390476190404645,48.292089249101075,8.064837905230204,0.764450239026178,6,0.16,0.75,0.03,0.022,0.18
24312761,2024-12-02,2062BK1,120.79,8.12,10272.0,1998.0,807.0,2425.0,1763.0,311.0,122.0,6499.0,1300.0,0.0,0.14407142857142857,0.03525,0.8302142857142857,2196.0,0.93701031726835,53.80412285740703,5.141141141138568,0.8028233151180315,6,0.21,0.81,0.016,0.019,0.22
24312792,2024-12-02,SEQRFE550D,129.83,8.36,9639.0,1500.0,770.0,2760.0,1756.0,288.0,274.0,6178.0,1016.0,372.0,0.14407142857142857,0.03525,0.8302142857142857,2318.0,0.93950358201795,47.585303858525876,6.4259999999957165,0.7575496117339269,73,0.21,0.82,0.031,0.019,0.2
24312795,2024-12-02,SEQRFE550D,128.39,7.74,6714.0,1206.0,690.0,2922.0,1766.0,281.0,267.0,6171.0,1059.0,366.0,0.14407142857142857,0.03525,0.8302142857142857,2314.0,0.9431425842874962,48.064491003597915,5.567164179099861,0.7631806395848042,73,0.23,0.89,0.031,0.023,0.23
24312796,2024-12-02,2062BK1,122.26,8.2,9747.0,1203.0,790.0,3074.0,1729.0,291.0,261.0,5932.0,1030.0,373.0,0.14407142857142857,0.03525,0.8302142857142857,2281.0,0.9371454851990101,48.519548502793064,8.102244389020697,0.758000876808085,6,0.2,0.77,0.025,0.019,0.22
24312798,2024-12-02,1786500D,124.47,7.95,9900.0,1194.0,781.0,3107.0,1715.0,291.0,260.0,5363.0,1002.0,778.0,0.14407142857142857,0.03525,0.8302142857142857,2266.0,0.9399637516920409,43.08668755488803,8.291457286425217,0.7568402471311753,2,0.214,0.909,0.025,0.025,0.203
