Repository: SiddharthKumar268/FerroMind

# FerroMind
*Ferro-Alloy Optimisation using Machine Learning*
**SAIL Durgapur Steel Plant | Steel Melting Shop**
Intern: Siddharth Kumar | FY 2023-24 to FY 2025-26

---

## Quick Start

```bash

# 2. Place raw Excel files in data/raw/

## Dataset

| | |
|---|---|
| Total heats after cleaning | 47,421 |
| Training set | 37,936 heats (Apr 2023 – Jun 2025) |
| Test set | 9,485 heats (Jun 2025 – Dec 2025) |
| Input features | 21 (16 raw + 5 engineered) |
| Target variables | Mn, Si, C, S, P |
| BOF grades | 76 distinct grades |
| Split method | Chronological 80/20 — no shuffle, no leakage |

---

File: data/processed/sms_train.csv (part 192 of 253)
Heat_Number,Date,BOF Grade Code,Hot Metal Addn. Weight,Scrap Addn. Weight,Lime Into Converter,Dolomite Into Converter,Lime Into Ladle,Iron Ore Into Converter,SIMN Into Ladle,FESI Into Ladle,FEMN Into Ladle,Measered O2 Mainblow II,Duration of Mainblow I/II,Measered O2 2nd Blow,HM_P,HM_S,HM_Si,Total_FA_Ladle,HM_Ratio,O2_per_ton_HM,Lime_Dolo_Ratio,SiMn_FA_Fraction,Grade_Encoded,C,Mn,P,S,Si
24312801,2024-12-02,2062BK1,119.31,8.36,10173.0,1203.0,779.0,3085.0,1715.0,268.0,149.0,5856.0,962.0,373.0,0.14407142857142857,0.03525,0.8302142857142857,2132.0,0.9345186809670673,49.08222278057931,8.456359102237359,0.8044090056281405,6,0.2,0.79,0.025,0.03,0.21
24311983,2024-12-02,2062BK1,123.38,7.98,10530.0,1509.0,903.0,1650.0,1740.0,265.0,0.0,6603.0,2028.0,0.0,0.14407142857142857,0.03525,0.8302142857142857,2005.0,0.9392509135129474,53.51758793926473,6.978131212719034,0.8678304239397168,6,0.17,0.78,0.031,0.035,0.21
24312770,2024-12-02,2062BK1,128.16,0.0,9096.0,999.0,699.0,2205.0,1735.0,261.0,0.0,1045.0,227.0,0.0,0.14407142857142857,0.03525,0.8302142857142857,1996.0,0.9999999999921974,8.153870162233506,9.10510510509599,0.8692384769534723,6,0.21,0.75,0.027,0.019,0.18
24112787,2024-12-02,1786550D,127.84,8.54,10314.0,3297.0,687.0,3195.0,1723.0,285.0,98.0,2471.0,416.0,0.0,0.14407142857142857,0.03525,0.8302142857142857,2106.0,0.9373808476247444,19.32884856054968,3.1282984531382687,0.8181386514715964,3,0.2,0.9,0.03,0.02,0.26
24312774,2024-12-02,SEQRFE550D,124.1,8.65,8919.0,1005.0,0.0,2238.0,0.0,0.0,0.0,2874.0,1598.0,0.0,0.14407142857142857,0.03525,0.8302142857142857,0.0,0.934839924663391,23.158742949047877,8.874626865662812,0.0,73,0.23,0.93,0.023,0.023,0.2
24112784,2024-12-02,C20MMNC,128.69,11.13,10239.0,4089.0,714.0,1995.0,1703.0,291.0,179.0,2608.0,395.0,0.0,0.14407142857142857,0.03525,0.8302142857142857,2173.0,0.9203976541201517,20.26575491475433,2.504035216433724,0.7837091578459348,42,0.19,0.79,0.034,0.025,0.18
24112778,2024-12-02,2062BK1,122.56,8.22,10479.0,3231.0,737.0,1581.0,1709.0,298.0,135.0,2529.0,402.0,0.0,0.14407142857142857,0.03525,0.8302142857142857,2142.0,0.9371463526461452,20.63479112254704,3.2432683379748553,0.7978524743226901,6,0.18,0.82,0.03,0.023,0.18
24112776,2024-12-02,2062BK1,123.11,7.33,10425.0,2679.0,684.0,2994.0,1714.0,202.0,179.0,3686.0,624.0,0.0,0.14407142857142857,0.03525,0.8302142857142857,2095.0,0.9438055811028535,29.940703435708386,3.891377379617808,0.8181384248206118,6,0.21,0.78,0.032,0.023,0.2
24112782,2024-12-02,2062BK1,125.17,8.98,9966.0,3207.0,716.0,2199.0,1704.0,294.0,125.0,2029.0,317.0,0.0,0.14407142857142857,0.03525,0.8302142857142857,2123.0,0.9330600074473868,16.20995446180227,3.107577174928872,0.8026377767306629,6,0.19,0.8,0.033,0.025,0.2
24112772,2024-12-02,2062BK1,127.48,8.55,8985.0,2424.0,699.0,1981.0,1715.0,348.0,129.0,6566.0,1229.0,0.0,0.14407142857142857,0.03525,0.8302142857142857,2192.0,0.9371462177391963,51.50611860643625,3.7066831683153025,0.7823905109485482,6,0.21,0.77,0.039,0.023,0.21
24312814,2024-12-03,2062BK1,130.3,8.11,10017.0,1278.0,776.0,2606.0,1735.0,274.0,156.0,6492.0,1198.0,0.0,0.14703846153846153,0.03503846153846154,0.9213846153846154,2165.0,0.9414059677700931,49.823484266693605,7.838028169007951,0.8013856812929324,6,0.183,0.769,0.023,0.026,0.21
24312811,2024-12-03,2062BK1,132.08,8.14,9837.0,1461.0,773.0,2587.0,1728.0,278.0,143.0,6640.0,1118.0,0.0,0.14703846153846153,0.03503846153846154,0.9213846153846154,2149.0,0.9419483668453719,50.27256208320508,6.7330595482500115,0.8040949278730554,6,0.2,0.77,0.028,0.026,0.18
24312808,2024-12-03,2062BK1,123.88,8.36,10038.0,1899.0,790.0,2146.0,1725.0,275.0,153.0,6182.0,1196.0,0.0,0.14703846153846153,0.03503846153846154,0.9213846153846154,2153.0,0.9367816091883183,49.90313206288422,5.28593996840164,0.8012076172778443,6,0.202,0.745,0.025,0.028,0.166
24312803,2024-12-03,2062BK1,125.73,7.91,9978.0,666.0,778.0,2827.0,1712.0,274.0,152.0,6322.0,1119.0,0.0,0.14703846153846153,0.03503846153846154,0.9213846153846154,2138.0,0.940811134383861,50.28235106935272,14.981981981959487,0.8007483629556591,6,0.18,0.76,0.02,0.03,0.17
24312844,2024-12-03,45C8ASPRC,120.6,7.53,10266.0,1587.0,698.0,2343.0,1721.0,253.0,0.0,6319.0,1259.0,0.0,0.14703846153846153,0.03503846153846154,0.9213846153846154,1974.0,0.9412315616878075,52.39635157502159,6.468809073719932,0.8718338399185046,21,0.45,0.73,0.028,0.032,0.19
24112804,2024-12-03,S.TOWER6VAN,120.2,8.38,10803.0,2061.0,684.0,2353.0,2517.0,97.0,541.0,6789.0,1629.0,0.0,0.14703846153846153,0.03503846153846154,0.9213846153846154,3155.0,0.9348265671104773,56.48086522415573,5.241630276562232,0.7977812995243113,67,0.166,1.336,0.021,0.023,0.214
24312793,2024-12-03,2062BK1,121.4,7.95,13536.0,1200.0,754.0,3792.0,1789.0,291.0,270.0,5971.0,1116.0,365.0,0.14703846153846153,0.03503846153846154,0.9213846153846154,2350.0,0.9385388480793311,49.18451400288974,11.2799999999906,0.7612765957443569,6,0.182,0.84,0.026,0.024,0.175
24312850,2024-12-03,2062BK1,122.44,8.1,9606.0,1830.0,696.0,1941.0,1700.0,281.0,0.0,6088.0,1030.0,0.0,0.14703846153846153,0.03503846153846154,0.9213846153846154,1981.0,0.9379500536162254,49.72231296921168,5.249180327865984,0.8581524482580222,6,0.21,0.75,0.022,0.026,0.19
24212518,2024-12-03,2062BK1,114.01,8.0,10218.0,747.0,514.0,3745.0,1765.0,324.0,0.0,6326.0,1140.0,0.0,0.14703846153846153,0.03503846153846154,0.9213846153846154,2089.0,0.9344316039592293,55.486360845053184,13.67871485941944,0.8449018669215678,6,0.18,0.72,0.027,0.021,0.2
24312853,2024-12-03,2062BK1,122.06,9.59,10275.0,1161.0,702.0,2394.0,1716.0,285.0,0.0,6263.0,1220.0,0.0,0.14703846153846153,0.03503846153846154,0.9213846153846154,2001.0,0.9271553361114535,51.310830738560455,8.850129198958786,0.857571214392375,6,0.21,0.86,0.021,0.028,0.22
24312856,2024-12-03,C20MMNC,127.78,8.24,8952.0,1992.0,696.0,2307.0,1725.0,284.0,0.0,2693.0,1148.0,0.0,0.14703846153846153,0.03503846153846154,0.9213846153846154,2009.0,0.9394206734234714,21.075285647041202,4.493975903612202,0.8586361373813546,42,0.18,0.74,0.031,0.029,0.19
24212530,2024-12-03,1786550D,120.58,7.91,9627.0,0.0,825.0,2197.0,1775.0,273.0,223.0,1694.0,2035.0,5143.0,0.14703846153846153,0.03503846153846154,0.9213846153846154,2271.0,0.9384387890035144,14.048764305738525,9627000000000.0,0.7815940114483568,3,0.2,0.87,0.03,0.02,0.19
24312861,2024-12-03,2062BK1,126.42,8.98,10161.0,1596.0,652.0,3438.0,1713.0,285.0,0.0,6687.0,1579.0,0.0,0.14703846153846153,0.03503846153846154,0.9213846153846154,1998.0,0.9336779911304751,52.89511153256688,6.3665413533794695,0.8573573573569283,6,0.18,0.74,0.024,0.027,0.23
24312864,2024-12-03,C20MMNC,123.73,9.19,10068.0,1095.0,671.0,3129.0,1723.0,285.0,0.0,6147.0,1174.0,0.0,0.14703846153846153,0.03503846153846154,0.9213846153846154,2008.0,0.930860668064017,49.68075648549518,9.19452054793681,0.858067729083238,42,0.18,0.72,0.027,0.03,0.2
24212538,2024-12-03,SEQRFE550D,128.42,0.0,9465.0,564.0,817.0,2549.0,1795.0,283.0,223.0,6153.0,1248.0,0.0,0.14703846153846153,0.03503846153846154,0.9213846153846154,2301.0,0.9999999999922131,47.91309764796829,16.781914893587267,0.7800956106037462,73,0.23,0.89,0.035,0.028,0.22
24312817,2024-12-03,C20MMNC,130.92,8.11,10884.0,2823.0,804.0,1514.0,1745.0,269.0,0.0,6576.0,1172.0,0.0,0.14703846153846153,0.03503846153846154,0.9213846153846154,2014.0,0.9416672660509124,50.229147570652096,3.8554729011676034,0.8664349553123801,42,0.19,0.76,0.014,0.013,0.22
24312846,2024-12-03,C20MMNC,121.28,0.0,9945.0,1569.0,707.0,2439.0,1708.0,261.0,0.0,6694.0,2651.0,0.0,0.14703846153846153,0.03503846153846154,0.9213846153846154,1969.0,0.9999999999917546,55.194591028568645,6.338432122366897,0.8674454037578124,42,0.212,0.832,0.02,0.02,0.207
24312826,2024-12-03,2062BK1,126.87,9.03,10938.0,1062.0,757.0,3637.0,1745.0,282.0,0.0,5919.0,1267.0,369.0,0.14703846153846153,0.03503846153846154,0.9213846153846154,2027.0,0.9335540838783404,46.65405533186211,10.29943502823889,0.8608781450415092,6,0.2,0.75,0.02,0.024,0.2
24312831,2024-12-03,S.TOWER6VAN,118.01,8.5,11040.0,1308.0,850.0,3075.0,2473.0,131.0,501.0,5394.0,887.0,1083.0,0.14703846153846153,0.03503846153846154,0.9213846153846154,3105.0,0.932811635436465,45.70799084784588,8.440366972470612,0.796457326891853,67,0.19,1.28,0.024,0.022,0.21
24112807,2024-12-03,S.TOWER6VAN,131.45,8.98,11466.0,1497.0,709.0,1476.0,2523.0,98.0,463.0,2111.0,2154.0,0.0,0.14703846153846153,0.03503846153846154,0.9213846153846154,3084.0,0.9360535498046284,16.059338151266193,7.659318637269433,0.8180933852137425,67,0.173,1.324,0.03,0.022,0.257
24112810,2024-12-03,2062BK1,122.96,7.96,11595.0,1413.0,689.0,2009.0,1698.0,257.0,0.0,6209.0,2715.0,0.0,0.14703846153846153,0.03503846153846154,0.9213846153846154,1955.0,0.9391995111446747,50.49609629106623,8.205944798295679,0.8685421994880468,6,0.2,0.71,0.02,0.024,0.18
24112813,2024-12-03,S.TOWER6VAN,125.16,6.41,10857.0,1755.0,725.0,1974.0,2514.0,106.0,475.0,6272.0,1429.0,0.0,0.14703846153846153,0.03503846153846154,0.9213846153846154,3095.0,0.9512806870794918,50.11185682286584,6.186324786321261,0.812277867528009,67,0.176,1.322,0.023,0.017,0.24
24112816,2024-12-03,C20MMNC,129.21,7.34,10461.0,2352.0,690.0,2003.0,1719.0,251.0,0.0,6400.0,1153.0,0.0,0.14703846153846153,0.03503846153846154,0.9213846153846154,1970.0,0.946246796038475,49.53176998645978,4.4477040816307625,0.8725888324868667,42,0.199,0.971,0.037,0.03,0.215
24112819,2024-12-03,C20MMNC,0.0,7.34,10071.0,1653.0,694.0,3146.0,1721.0,260.0,0.0,6237.0,1840.0,0.0,0.14703846153846153,0.03503846153846154,0.9213846153846154,1981.0,0.0,6237000000000.0,6.092558983662376,0.8687531549717977,42,0.2,0.804,0.032,0.03,0.201
24112822,2024-12-03,2062BK1,120.84,8.21,11559.0,3231.0,704.0,2455.0,1745.0,270.0,0.0,6197.0,1009.0,0.0,0.14703846153846153,0.03503846153846154,0.9213846153846154,2015.0,0.936381247571202,51.28268785128034,3.577530176414863,0.8660049627787265,6,0.21,0.79,0.021,0.022,0.23
24112829,2024-12-03,2062BK1,125.6,8.2,10698.0,2355.0,694.0,2686.0,1754.0,271.0,0.0,6085.0,1231.0,0.0,0.14703846153846153,0.03503846153846154,0.9213846153846154,2025.0,0.9387144992456002,48.44745222891363,4.54267515923374,0.8661728395057451,6,0.21,0.74,0.032,0.025,0.24
24112832,2024-12-03,2062BK1,127.63,8.21,10392.0,2478.0,731.0,2631.0,1751.0,267.0,138.0,6402.0,1237.0,0.0,0.14703846153846153,0.03503846153846154,0.9213846153846154,2156.0,0.939561248520763,50.16062054336629,4.193704600482569,0.8121521335803283,6,0.2,0.78,0.023,0.022,0.22
24312820,2024-12-03,2062BK1,123.04,8.05,11496.0,1494.0,756.0,3312.0,1722.0,271.0,0.0,4469.0,869.0,959.0,0.14703846153846153,0.03503846153846154,0.9213846153846154,1993.0,0.9385918071482297,36.321521456141724,7.694779116460713,0.8640240842945991,6,0.21,0.729,0.018,0.019,0.201
24112834,2024-12-03,2062BK1,126.24,7.95,10392.0,2502.0,695.0,2004.0,1750.0,271.0,163.0,6494.0,1315.0,0.0,0.14703846153846153,0.03503846153846154,0.9213846153846154,2184.0,0.9407556449739866,51.44169835193725,4.15347721822376,0.8012820512816844,6,0.21,0.76,0.02,0.022,0.2
24112840,2024-12-03,C20MMNC,127.42,8.76,9597.0,1818.0,657.0,2184.0,1749.0,261.0,0.0,6450.0,1396.0,0.0,0.14703846153846153,0.03503846153846154,0.9213846153846154,2010.0,0.9356733734694106,50.619996860378116,5.2788778877858755,0.8701492537309103,42,0.19,0.71,0.022,0.019,0.2
24112843,2024-12-03,C20MMNC,128.72,7.95,11808.0,2274.0,779.0,3243.0,1749.0,260.0,0.0,6375.0,1099.0,0.0,0.14703846153846153,0.03503846153846154,0.9213846153846154,2009.0,0.9418306870495221,49.52610316928585,5.192612137200883,0.8705823792927474,42,0.2,0.77,0.027,0.024,0.24
24112849,2024-12-03,1786500D,122.78,7.74,8259.0,1647.0,802.0,3100.0,1753.0,284.0,0.0,5404.0,1122.0,0.0,0.14703846153846153,0.03503846153846154,0.9213846153846154,2037.0,0.9406987434803809,44.01368300990378,5.014571948995134,0.8605792832592731,2,0.2,0.75,0.025,0.025,0.225
24112865,2024-12-03,2062BK1,108.16,8.54,9966.0,2880.0,707.0,996.0,1680.0,246.0,0.0,2692.0,459.0,0.0,0.14703846153846153,0.03503846153846154,0.9213846153846154,1926.0,0.926820908303969,24.889053254207756,3.460416666665465,0.8722741433017278,6,0.19,0.75,0.026,0.029,0.21
24312841,2024-12-03,R34,123.14,0.0,10680.0,3723.0,696.0,2032.0,1731.0,288.0,0.0,6351.0,1495.0,0.0,0.14703846153846153,0.03503846153846154,0.9213846153846154,2019.0,0.9999999999918792,51.575442585256006,2.8686543110387137,0.857355126299724,66,0.62,0.76,0.022,0.029,0.21
24312838,2024-12-03,45C8ASPRC,121.9,7.74,9774.0,1308.0,826.0,2612.0,1732.0,278.0,0.0,6326.0,1237.0,361.0,0.14703846153846153,0.03503846153846154,0.9213846153846154,2010.0,0.9402962048677854,51.89499589785156,7.472477064214471,0.8616915422881285,21,0.47,0.726,0.021,0.029,0.178
24312835,2024-12-03,2062BK1,126.4,8.21,11052.0,1296.0,809.0,3338.0,1728.0,281.0,0.0,5135.0,970.0,1453.0,0.14703846153846153,0.03503846153846154,0.9213846153846154,2009.0,0.9390089889240101,40.6249999996786,8.527777777771197,0.8601294176202787,6,0.21,0.75,0.025,0.026,0.18
24312833,2024-12-03,C20MMNC,121.19,8.15,11778.0,1308.0,754.0,3460.0,1755.0,285.0,0.0,4231.0,1316.0,0.0,0.14703846153846153,0.03503846153846154,0.9213846153846154,2040.0,0.9369877841275941,34.91212146187877,9.004587155956418,0.8602941176466371,42,0.205,0.754,0.02,0.02,0.205
24112837,2024-12-03,2062BK1,115.2,7.53,9960.0,2340.0,787.0,1487.0,1745.0,270.0,0.0,6190.0,1098.0,0.0,0.14703846153846153,0.03503846153846154,0.9213846153846154,2015.0,0.9386458078632881,53.73263888842246,4.256410256408437,0.8660049627787265,6,0.18,0.74,0.019,0.018,0.21
24112847,2024-12-03,1786500D,122.58,0.0,6300.0,1950.0,805.0,3528.0,1751.0,260.0,0.0,6197.0,1186.0,0.0,0.14703846153846153,0.03503846153846154,0.9213846153846154,2011.0,0.9999999999918421,50.5547397613758,3.230769230767574,0.8707110890100096,2,0.18,0.74,0.025,0.03,0.206
24312823,2024-12-03,2062BK1,125.6,8.15,11037.0,1698.0,754.0,3515.0,1711.0,272.0,0.0,6067.0,1065.0,397.0,0.14703846153846153,0.03503846153846154,0.9213846153846154,1983.0,0.9390654205537267,48.30414012700395,6.499999999996172,0.8628340897625503,6,0.2,0.82,0.024,0.02,0.23
24212805,2024-12-03,2062BK1,124.02,8.59,9741.0,969.0,924.0,2721.0,1877.0,317.0,337.0,6790.0,1285.0,0.0,0.14703846153846153,0.03503846153846154,0.9213846153846154,2531.0,0.9352235879576563,54.74923399407556,10.052631578936994,0.7416041090475142,6,0.21,0.85,0.018,0.023,0.2
24212588,2024-12-03,S.TOWER6VAN,122.3,8.0,10143.0,0.0,701.0,2037.0,2467.0,94.0,533.0,6587.0,2237.0,0.0,0.14703846153846153,0.03503846153846154,0.9213846153846154,3094.0,0.9386032233235717,53.85936222359886,10143000000000.0,0.7973497091141573,67,0.18,1.38,0.035,0.023,0.21
24111122,2024-12-03,2062BK1,129.39,8.17,10473.0,3006.0,780.0,2446.0,1753.0,318.0,0.0,6514.0,1188.0,0.0,0.14703846153846153,0.03503846153846154,0.9213846153846154,2071.0,0.9406077347997922,50.34392147731399,3.4840319361265855,0.8464509898595624,6,0.17,0.7,0.017,0.026,0.22
24212860,2024-12-03,45C8ASPRC,119.97,8.25,8535.0,2061.0,984.0,1792.0,1809.0,290.0,0.0,6571.0,1060.0,0.0,0.14703846153846153,0.03503846153846154,0.9213846153846154,2099.0,0.9356574637269096,54.77202633946177,4.141193595340058,0.8618389709381316,21,0.46,0.72,0.027,0.033,0.2
24212857,2024-12-03,45C8ASPRC,119.91,8.14,8652.0,780.0,822.0,1874.0,1849.0,287.0,0.0,6166.0,1076.0,677.0,0.14703846153846153,0.03503846153846154,0.9213846153846154,2136.0,0.9364310816014335,51.42189975772311,11.092307692293472,0.8656367041194449,21,0.44,0.73,0.023,0.034,0.21
24212851,2024-12-03,1786500D,121.65,8.0,9117.0,0.0,709.0,1916.0,1799.0,267.0,0.0,6775.0,3030.0,0.0,0.14703846153846153,0.03503846153846154,0.9213846153846154,2066.0,0.9382954107139353,55.6925606242853,9117000000000.0,0.8707647628262968,2,0.2,0.71,0.02,0.021,0.189
24212845,2024-12-03,C20MMNC,122.66,8.0,8457.0,0.0,710.0,1529.0,1708.0,256.0,0.0,6045.0,1132.0,0.0,0.14703846153846153,0.03503846153846154,0.9213846153846154,1964.0,0.9387723863390574,49.28256970447348,8456999999999.999,0.8696537678203311,42,0.2,0.71,0.018,0.021,0.21
24212842,2024-12-03,2062BK1,127.07,0.0,10527.0,0.0,704.0,2057.0,1752.0,257.0,0.0,6715.0,2141.0,0.0,0.14703846153846153,0.03503846153846154,0.9213846153846154,2009.0,0.9999999999921303,52.84488864363859,10527000000000.0,0.8720756595316714,6,0.18,0.71,0.017,0.019,0.21
24212836,2024-12-03,S.TOWER6VAN,120.2,8.2,10956.0,2046.0,710.0,2688.0,2541.0,105.0,648.0,6626.0,1108.0,0.0,0.14703846153846153,0.03503846153846154,0.9213846153846154,3294.0,0.9361370716437997,55.12479201285254,5.3548387096748025,0.7714025500908405,67,0.182,1.311,0.022,0.022,0.214
24212830,2024-12-03,S.TOWER6VAN,117.51,8.9,10590.0,2016.0,710.0,2655.0,2575.0,111.0,638.0,6495.0,1075.0,0.0,0.14703846153846153,0.03503846153846154,0.9213846153846154,3324.0,0.929594177668463,55.27189175342292,5.252976190473585,0.7746690734053024,67,0.18,1.29,0.018,0.023,0.17
24212848,2024-12-03,2062BK1,120.66,8.0,9087.0,0.0,715.0,2606.0,1802.0,256.0,0.0,6139.0,1487.0,0.0,0.14703846153846153,0.03503846153846154,0.9213846153846154,2058.0,0.9378206124596782,50.87850157425097,9087000000000.0,0.875607385811042,6,0.17,0.77,0.02,0.023,0.21
24212825,2024-12-03,C20MMNC,122.94,8.1,10095.0,2004.0,820.0,2139.0,1796.0,304.0,290.0,6739.0,1107.0,0.0,0.14703846153846153,0.03503846153846154,0.9213846153846154,2390.0,0.9381868131796538,54.81535708431092,5.037425149698085,0.7514644351461292,42,0.195,0.75,0.019,0.021,0.211
24212806,2024-12-03,2062BK1,123.95,8.16,8760.0,1776.0,825.0,1523.0,1893.0,307.0,0.0,6724.0,1077.0,0.0,0.14703846153846153,0.03503846153846154,0.9213846153846154,2200.0,0.9382332904326831,54.247680515899575,4.932432432429655,0.8604545454541543,6,0.17,0.75,0.017,0.022,0.2
24212812,2024-12-03,2062BK1,130.15,7.96,9546.0,1554.0,918.0,2484.0,1900.0,341.0,0.0,6656.0,1179.0,0.0,0.14703846153846153,0.03503846153846154,0.9213846153846154,2241.0,0.9423647816889265,51.14099116364855,6.14285714285319,0.8478357875944454,6,0.2,0.73,0.019,0.023,0.2
24212827,2024-12-03,C20MMNC,127.37,8.22,10494.0,2004.0,707.0,2387.0,1745.0,290.0,283.0,6709.0,1162.0,0.0,0.14703846153846153,0.03503846153846154,0.9213846153846154,2318.0,0.9393760601745014,52.673313966768674,5.2365269461051716,0.7528041415009694,42,0.19,0.745,0.014,0.019,0.206
24212818,2024-12-03,2062BK1,123.58,7.85,8934.0,1692.0,924.0,2068.0,1789.0,270.0,0.0,6115.0,991.0,0.0,0.14703846153846153,0.03503846153846154,0.9213846153846154,2059.0,0.9402723883364508,49.4821168469859,5.280141843968511,0.8688683827096314,6,0.21,0.74,0.016,0.019,0.2
24212815,2024-12-03,2062BK1,129.06,7.98,9420.0,2001.0,921.0,2242.0,1816.0,273.0,0.0,6780.0,1157.0,0.0,0.14703846153846153,0.03503846153846154,0.9213846153846154,2089.0,0.9417688266130929,52.53370525296348,4.707646176909192,0.8693154619430975,6,0.2,0.75,0.02,0.022,0.21
24212821,2024-12-03,2062BK1,0.0,0.0,11553.0,1005.0,806.0,2951.0,1725.0,294.0,226.0,421.0,321.0,4997.0,0.14703846153846153,0.03503846153846154,0.9213846153846154,2245.0,0.0,421000000000.0,11.495522388048263,0.7683741648103481,6,0.2,0.77,0.02,0.021,0.21
24212824,2024-12-03,2062BK1,122.13,8.2,10980.0,999.0,803.0,2652.0,1799.0,297.0,283.0,6572.0,1080.0,0.0,0.14703846153846153,0.03503846153846154,0.9213846153846154,2379.0,0.9370827898339825,53.81151232249397,10.99099099097999,0.7562000840686187,6,0.22,0.76,0.018,0.016,0.18
24312590,2024-12-03,2062BK1,118.28,8.2,11064.0,1500.0,706.0,2148.0,1731.0,311.0,0.0,5817.0,1054.0,372.0,0.14703846153846153,0.03503846153846154,0.9213846153846154,2042.0,0.9351676154258762,49.17991207263121,7.3759999999950825,0.8476983349653048,6,0.22,0.79,0.024,0.021,0.2
24212885,2024-12-04,C25-HMNMAV55,123.22,12.0,9972.0,1305.0,707.0,549.0,2592.0,108.0,695.0,6237.0,1073.0,0.0,0.14688,0.03492,0.75696,3395.0,0.9112557313939413,50.6167829893636,7.641379310338972,0.7634756995579489,46,0.25,1.36,0.026,0.025,0.23
24212897,2024-12-04,C25-HMNMAV55,119.69,12.23,8169.0,1011.0,718.0,1113.0,2450.0,101.0,591.0,6673.0,1587.0,0.0,0.14688,0.03492,0.75696,3142.0,0.9072922983557665,55.75236026354957,8.080118694354026,0.779758115849529,46,0.24,1.37,0.026,0.026,0.21
24212887,2024-12-04,2062BK1,114.82,12.01,9900.0,1005.0,718.0,0.0,1708.0,270.0,0.0,6589.0,1131.0,0.0,0.14688,0.03492,0.75696,1978.0,0.9053063155333493,57.38547291362667,9.850746268646915,0.8634984833160447,6,0.17,0.77,0.03,0.024,0.19
24212889,2024-12-04,C25-HMNMAV55,123.15,0.0,8706.0,657.0,718.0,1568.0,2481.0,98.0,591.0,6694.0,1198.0,0.0,0.14688,0.03492,0.75696,3170.0,0.9999999999918798,54.356475842027145,13.251141552491246,0.7826498422710465,46,0.25,1.38,0.029,0.024,0.21
24212891,2024-12-04,2062BK1,118.63,12.0,9408.0,990.0,701.0,2386.0,1772.0,260.0,0.0,6767.0,1512.0,0.0,0.14688,0.03492,0.75696,2032.0,0.9081374875533329,57.042906515577485,9.503030303020704,0.872047244094059,6,0.21,0.74,0.017,0.021,0.2
24212893,2024-12-04,2062BK1,122.12,0.0,9315.0,1488.0,712.0,2099.0,1762.0,257.0,0.0,6603.0,1434.0,0.0,0.14688,0.03492,0.75696,2019.0,0.9999999999918113,54.0697674414177,6.260080645157084,0.8727092620104643,6,0.21,0.79,0.021,0.022,0.18
24212895,2024-12-04,C25-HMNMAV55,122.85,0.0,9813.0,1506.0,709.0,2102.0,2366.0,94.0,540.0,6470.0,1141.0,0.0,0.14688,0.03492,0.75696,3000.0,0.99999999999186,52.66585266542397,6.515936254975753,0.7886666666664037,46,0.22,1.39,0.023,0.029,0.25
24212883,2024-12-04,2062BK1,121.51,8.2,9906.0,1287.0,677.0,1913.0,1718.0,287.0,0.0,6032.0,1049.0,336.0,0.14688,0.03492,0.75696,2005.0,0.9367820522632274,49.64200477286114,7.696969696963716,0.8568578553611687,6,0.2,0.74,0.026,0.025,0.16
24212898,2024-12-04,R34,120.41,11.87,9798.0,996.0,918.0,1621.0,1259.0,223.0,0.0,6503.0,2037.0,0.0,0.14688,0.03492,0.75696,1482.0,0.9102661022005575,54.00714226348304,9.837349397580486,0.8495276653165658,66,0.63,0.72,0.016,0.016,0.21
24312875,2024-12-04,45C8ASPRC,120.7,8.2,10032.0,2310.0,694.0,1875.0,1716.0,289.0,0.0,6801.0,1560.0,0.0,0.14688,0.03492,0.75696,2005.0,0.9363847944070103,56.346313172689754,4.342857142855263,0.8558603491267552,21,0.43,0.77,0.028,0.034,0.2
24212901,2024-12-04,R34,121.01,0.0,9534.0,987.0,1700.0,1617.0,1353.0,226.0,0.0,5916.0,2027.0,0.0,0.14688,0.03492,0.75696,1579.0,0.9999999999917362,48.888521609380305,9.65957446807532,0.8568714376182034,66,0.63,0.73,0.017,0.016,0.21
24212907,2024-12-04,2062BK1,120.96,8.12,8952.0,1005.0,712.0,1625.0,1640.0,253.0,0.0,6503.0,1102.0,0.0,0.14688,0.03492,0.75696,1893.0,0.9370932754808098,53.76157407362962,8.9074626865583,0.8663497094554324,6,0.2,0.74,0.02,0.023,0.23
24312869,2024-12-04,C20MMNC,127.17,8.12,10443.0,1029.0,699.0,3094.0,1736.0,278.0,0.0,6051.0,1513.0,0.0,0.14688,0.03492,0.75696,2014.0,0.939980782016853,47.581976880965776,10.148688046637368,0.8619662363451529,42,0.209,0.849,0.025,0.027,0.262
24312871,2024-12-04,2062BK1,127.74,7.95,10428.0,1185.0,701.0,2560.0,1728.0,284.0,0.0,6429.0,1846.0,0.0,0.14688,0.03492,0.75696,2012.0,0.9414105682000043,50.328792860103896,8.799999999992574,0.8588469184886387,6,0.21,0.74,0.027,0.028,0.18
24312873,2024-12-04,45C8ASPRC,123.78,8.88,9489.0,1134.0,751.0,1739.0,1762.0,295.0,0.0,6302.0,4128.0,0.0,0.14688,0.03492,0.75696,2057.0,0.9330619629056758,50.91291000120445,8.367724867717488,0.8565872630039589,21,0.42,0.78,0.03,0.031,0.19
24212880,2024-12-04,C25-HMNMAV55,119.66,8.11,9987.0,1299.0,737.0,2608.0,2464.0,108.0,614.0,246.0,169.0,6077.0,0.14688,0.03492,0.75696,3186.0,0.9365265711752639,2.0558248370210945,7.68822170900101,0.7733835530443273,46,0.24,1.41,0.023,0.02,0.24
24312877,2024-12-04,1786500D,127.66,8.15,9033.0,2001.0,701.0,1542.0,1711.0,369.0,0.0,3400.0,1067.0,0.0,0.14688,0.03492,0.75696,2080.0,0.9399896914738238,26.633244555642854,4.514242878558464,0.8225961538457583,2,0.21,0.76,0.023,0.022,0.221
24312879,2024-12-04,2062BK1,110.23,7.74,8310.0,1797.0,696.0,2667.0,1629.0,277.0,0.0,6100.0,1108.0,0.0,0.14688,0.03492,0.75696,1906.0,0.9343900991698365,55.33883697672739,4.62437395659175,0.8546694648474005,6,0.21,0.81,0.021,0.021,0.23
24312908,2024-12-04,2062BK1,124.04,0.0,11559.0,2496.0,764.0,1194.0,1713.0,270.0,0.0,6701.0,2225.0,0.0,0.14688,0.03492,0.75696,1983.0,0.999999999991938,54.02289583961606,4.6310096153827605,0.8638426626319395,6,0.2,0.75,0.029,0.023,0.21
24212900,2024-12-04,2062BK1,125.0,12.14,9600.0,1008.0,715.0,2411.0,1769.0,253.0,0.0,6388.0,1134.0,0.0,0.14688,0.03492,0.75696,2022.0,0.9114773224375714,51.10399999959117,9.523809523800075,0.8748763600391322,6,0.21,0.73,0.02,0.024,0.26
24212878,2024-12-04,1786500D,124.81,8.1,10206.0,1308.0,734.0,2130.0,1731.0,253.0,74.0,6459.0,1058.0,0.0,0.14688,0.03492,0.75696,2058.0,0.9390565043944095,51.75066100431255,7.802752293572016,0.8411078717197079,2,0.22,0.72,0.021,0.031,0.215
24212872,2024-12-04,45C8ASPRC,122.53,8.74,9027.0,2052.0,660.0,2048.0,1330.0,192.0,0.0,6503.0,1160.0,0.0,0.14688,0.03492,0.75696,1522.0,0.9334196693766023,53.072716885227514,4.3991228070154005,0.8738501971084929,21,0.44,0.78,0.015,0.027,0.24
24212874,2024-12-04,1786500D,122.34,0.0,10110.0,999.0,756.0,5135.0,1701.0,284.0,0.0,5969.0,986.0,364.0,0.14688,0.03492,0.75696,1985.0,0.999999999991826,48.79025666136349,10.12012012010999,0.8569269521406262,2,0.21,0.71,0.016,0.02,0.176
24212868,2024-12-04,45C8ASPRC,120.51,8.0,8823.0,1671.0,660.0,2199.0,1519.0,202.0,0.0,6150.0,1064.0,0.0,0.14688,0.03492,0.75696,1721.0,0.9377480351650632,51.03310928511299,5.280071813282298,0.8826263800111083,21,0.44,0.73,0.023,0.03,0.21
24212866,2024-12-04,C20MMNC,120.93,8.66,9378.0,1554.0,654.0,1823.0,1684.0,250.0,0.0,6534.0,1139.0,0.0,0.14688,0.03492,0.75696,1934.0,0.9331738560002071,54.03125775197195,6.034749034745151,0.870734229575558,42,0.2,0.74,0.025,0.027,0.22
24112902,2024-12-04,C20MMNC,120.25,7.55,9000.0,2004.0,711.0,2021.0,1719.0,291.0,0.0,6206.0,1138.0,0.0,0.14688,0.03492,0.75696,2010.0,0.9409233176765186,51.60914760871842,4.4910179640696155,0.8552238805965895,42,0.2,1.0,0.04,0.032,0.24
24212863,2024-12-04,45C8ASPRC,120.32,7.89,9120.0,2274.0,910.0,1810.0,1819.0,287.0,0.0,6592.0,1725.0,0.0,0.14688,0.03492,0.75696,2106.0,0.9384603384998171,54.78723404209785,4.010554089707999,0.8637226970556202,21,0.43,0.75,0.03,0.033,0.22
24212876,2024-12-04,ASP1239,118.93,8.0,9906.0,1308.0,740.0,2664.0,1677.0,270.0,0.0,6021.0,988.0,361.0,0.14688,0.03492,0.75696,1947.0,0.9369731347913262,50.62641890144936,7.5733944954070544,0.8613251155619613,24,0.45,0.75,0.025,0.013,0.26
24212854,2024-12-04,C20MMNC,120.27,8.2,8691.0,489.0,701.0,2073.0,1795.0,240.0,0.0,6351.0,1733.0,0.0,0.14688,0.03492,0.75696,2035.0,0.9361718689115267,52.80618608087797,17.77300613493298,0.8820638820634487,42,0.182,0.76,0.014,0.022,0.221
24112899,2024-12-04,S.TOWER6VAN,125.38,8.77,9546.0,1983.0,717.0,2680.0,2464.0,85.0,463.0,6524.0,1132.0,0.0,0.14688,0.03492,0.75696,3012.0,0.9346254192997792,52.033817195309986,4.813918305595152,0.818061088977152,67,0.2,1.33,0.034,0.028,0.22
24112894,2024-12-04,2062BK1,126.33,6.99,9927.0,2475.0,699.0,1979.0,1714.0,271.0,0.0,5001.0,1006.0,0.0,0.14688,0.03492,0.75696,1985.0,0.9475697569685902,39.58679648508203,4.010909090907471,0.8634760705285323,6,0.22,0.75,0.025,0.033,0.19
24112904,2024-12-04,2062BK1,123.63,7.55,9495.0,2136.0,732.0,3111.0,1722.0,291.0,0.0,6331.0,1393.0,0.0,0.14688,0.03492,0.75696,2013.0,0.9424454947328674,51.2092534170411,4.445224719099042,0.8554396423244632,6,0.22,0.76,0.035,0.03,0.22
24112890,2024-12-04,1786500D,120.68,12.0,8721.0,2826.0,689.0,1107.0,1715.0,260.0,0.0,5499.0,966.0,0.0,0.14688,0.03492,0.75696,1975.0,0.9095568284525961,45.56678819982128,3.0859872611454047,0.8683544303793072,2,0.2,0.75,0.022,0.024,0.208
24112892,2024-12-04,C25-HMNMAV55,123.06,11.64,8796.0,3054.0,699.0,2655.0,2516.0,77.0,459.0,6472.0,1184.0,0.0,0.14688,0.03492,0.75696,3052.0,0.9135857460956677,52.5922314313945,2.8801571709224363,0.8243774574047102,46,0.23,1.36,0.026,0.026,0.25
24112886,2024-12-04,1786500D,105.2,11.44,8883.0,2490.0,704.0,1023.0,1604.0,281.0,0.0,5890.0,908.0,0.0,0.14688,0.03492,0.75696,1885.0,0.9019204389497435,55.98859315536132,3.5674698795166395,0.8509283819624133,2,0.22,0.78,0.022,0.023,0.207
24312910,2024-12-04,2062BK1,118.0,9.8,10278.0,1584.0,741.0,1671.0,1713.0,271.0,0.0,6222.0,1097.0,334.0,0.14688,0.03492,0.75696,1984.0,0.9233176838738395,52.72881355887518,6.488636363632267,0.8634072580640809,6,0.21,0.76,0.029,0.025,0.21
24112882,2024-12-04,C20MMNC,121.4,8.12,10230.0,2925.0,695.0,1299.0,1750.0,267.0,0.0,7054.0,1051.0,0.0,0.14688,0.03492,0.75696,2017.0,0.9373069796098108,58.10543657283274,3.497435897434702,0.8676251859192525,42,0.21,0.78,0.023,0.029,0.21
24112881,2024-12-04,2062BK1,126.61,7.96,10455.0,3177.0,699.0,1396.0,1722.0,283.0,0.0,7292.0,1115.0,0.0,0.14688,0.03492,0.75696,2005.0,0.9408486289593458,57.5941868726199,3.290840415485272,0.8588528678299956,6,0.19,0.81,0.02,0.021,0.26
24212870,2024-12-04,2062BK1,118.72,8.15,9501.0,1506.0,671.0,2978.0,1681.0,199.0,0.0,6323.0,1128.0,0.0,0.14688,0.03492,0.75696,1880.0,0.9357610152050464,53.25977088903925,6.3087649402348545,0.8941489361697371,6,0.2,0.75,0.024,0.024,0.18
24112862,2024-12-04,C20MMNC,121.34,7.74,10008.0,2046.0,642.0,1294.0,1617.0,254.0,0.0,6199.0,1195.0,0.0,0.14688,0.03492,0.75696,1871.0,0.9400371862338082,51.08785231538579,4.89149560117063,0.8642437199354013,42,0.21,0.74,0.022,0.025,0.21
24112859,2024-12-04,C20MMNC,127.0,7.74,8961.0,2577.0,632.0,2490.0,1763.0,295.0,0.0,327.0,1319.0,0.0,0.14688,0.03492,0.75696,2058.0,0.9425560338359614,2.574803149586025,3.477299185097603,0.8566569484932669,42,0.181,0.736,0.019,0.03,0.235
24112855,2024-12-04,45C8ASPRC,118.86,7.95,10170.0,3072.0,804.0,4152.0,1661.0,257.0,0.0,6696.0,1299.0,0.0,0.14688,0.03492,0.75696,1918.0,0.9373077832904557,56.335184249904636,3.310546874998922,0.8660062565167539,21,0.434,0.749,0.024,0.032,0.238
24112852,2024-12-04,TMT-FE500D,125.41,0.0,7977.0,1113.0,797.0,1992.0,1671.0,277.0,0.0,4672.0,852.0,0.0,0.14688,0.03492,0.75696,1948.0,0.9999999999920262,37.25380751106567,7.16711590295852,0.8578028747428862,78,0.17,0.75,0.034,0.029,0.19
24112888,2024-12-04,1786500D,120.81,12.89,9102.0,3033.0,719.0,1489.0,1757.0,271.0,0.0,5998.0,1008.0,0.0,0.14688,0.03492,0.75696,2028.0,0.9035901271435784,49.64820792939617,3.000989119682492,0.8663708086780738,2,0.19,0.75,0.022,0.028,0.211
24312916,2024-12-05,C20MMNC,122.21,7.95,10776.0,1041.0,691.0,2456.0,1742.0,268.0,0.0,6386.0,1754.0,0.0,0.1459,0.03423333333333333,0.9553999999999999,2010.0,0.9389213275895903,52.25431634029741,10.351585014399278,0.8666666666662355,42,0.186,0.727,0.029,0.026,0.186
24312948,2024-12-05,1786550D,122.61,8.23,9258.0,1638.0,895.0,3094.0,1834.0,278.0,0.0,6568.0,1033.0,0.0,0.1459,0.03423333333333333,0.9553999999999999,2112.0,0.9370987465535227,53.56822445107603,5.652014652011202,0.8683712121208009,3,0.22,0.76,0.02,0.02,0.23
24312945,2024-12-05,1786550D,123.93,10.41,9261.0,1599.0,898.0,3148.0,1834.0,288.0,0.0,6685.0,1054.0,0.0,0.1459,0.03423333333333333,0.9553999999999999,2122.0,0.9225100491222086,53.94174130514046,5.791744840521706,0.8642789820919584,3,0.23,0.73,0.02,0.02,0.23
24312926,2024-12-05,1786550D,122.82,7.33,9699.0,2028.0,779.0,2288.0,1732.0,274.0,0.0,5520.0,1053.0,0.0,0.1459,0.03423333333333333,0.9553999999999999,2006.0,0.943680368797974,44.94382022435317,4.782544378695866,0.8634097706875058,3,0.208,0.815,0.024,0.021,0.189
24312938,2024-12-05,2062BK1,119.88,8.57,9099.0,1497.0,895.0,3057.0,1827.0,278.0,0.0,6266.0,1110.0,0.0,0.1459,0.03423333333333333,0.9553999999999999,2105.0,0.9332814324567282,52.26893560183292,6.07815631262119,0.8679334916860485,6,0.21,0.78,0.021,0.027,0.21
24312937,2024-12-05,C20MMNC,127.22,7.74,9381.0,1863.0,903.0,2873.0,1817.0,278.0,0.0,6661.0,1218.0,226.0,0.1459,0.03423333333333333,0.9553999999999999,2095.0,0.9426496739704902,52.3581197920739,5.035426731076202,0.8673031026248843,42,0.21,0.79,0.023,0.032,0.25
24312935,2024-12-05,1786550D,123.79,7.74,10605.0,1125.0,594.0,2385.0,1705.0,278.0,0.0,6404.0,1218.0,0.0,0.1459,0.03423333333333333,0.9553999999999999,1983.0,0.941154109321515,51.7327732445938,9.426666666658287,0.8598083711543824,3,0.2,0.75,0.03,0.03,0.22
24312933,2024-12-05,C20MMNC,125.54,8.15,10230.0,999.0,704.0,2707.0,1718.0,281.0,0.0,6874.0,1190.0,0.0,0.1459,0.03423333333333333,0.9553999999999999,1999.0,0.9390380731472884,54.75545642779388,10.24024024022999,0.8594297148569988,42,0.219,0.73,0.029,0.025,0.22
24312931,2024-12-05,2062BK1,125.6,7.33,10020.0,1278.0,801.0,2393.0,1711.0,278.0,0.0,6754.0,1279.0,0.0,0.1459,0.03423333333333333,0.9553999999999999,1989.0,0.9448581960359222,53.773885349890335,7.840375586848325,0.8602312719955454,6,0.2,0.77,0.028,0.028,0.23
24312924,2024-12-05,1786550D,126.19,7.55,10983.0,963.0,832.0,3939.0,1732.0,278.0,0.0,6005.0,1271.0,0.0,0.1459,0.03423333333333333,0.9553999999999999,2010.0,0.9435471810905971,47.586972025932425,11.40498442366417,0.8616915422881285,3,0.22,0.8,0.02,0.03,0.19
24312922,2024-12-05,C20MMNC,123.58,7.33,11130.0,1080.0,721.0,4413.0,1745.0,280.0,0.0,6637.0,1342.0,0.0,0.1459,0.03423333333333333,0.9553999999999999,2025.0,0.9440073332751967,53.70610131045714,10.305555555546013,0.8617283950613028,42,0.172,0.775,0.03,0.026,0.221
24312920,2024-12-05,C20MMNC,122.67,0.0,10839.0,1044.0,806.0,2142.0,1721.0,277.0,0.0,6591.0,1125.0,0.0,0.1459,0.03423333333333333,0.9553999999999999,1998.0,0.999999999991848,53.729518219175596,10.382183908036032,0.8613613613609302,42,0.206,0.696,0.02,0.014,0.193
24312941,2024-12-05,C20MMNC,124.9,7.95,9000.0,2319.0,903.0,2976.0,1833.0,275.0,0.0,6600.0,1107.0,161.0,0.1459,0.03423333333333333,0.9553999999999999,2108.0,0.9401580730076016,52.842273818632165,3.880983182404536,0.869544592029948,42,0.195,0.786,0.03,0.023,0.232
24312914,2024-12-05,R34,123.78,9.19,11610.0,1032.0,895.0,2658.0,1323.0,238.0,0.0,6499.0,2092.0,0.0,0.1459,0.03423333333333333,0.9553999999999999,1561.0,0.9308866661582998,52.50444336684033,11.249999999989098,0.8475336322864526,66,0.62,0.75,0.019,0.022,0.2
24312929,2024-12-05,C20MMNC,125.09,8.1,9054.0,1740.0,817.0,1898.0,1720.0,281.0,0.0,6142.0,1045.0,0.0,0.1459,0.03423333333333333,0.9553999999999999,2001.0,0.9391846234631791,49.10064753338315,5.2034482758590785,0.8595702148921242,42,0.208,0.733,0.026,0.027,0.188
24312951,2024-12-05,C20MMNC,124.34,7.74,9252.0,1638.0,903.0,3577.0,1828.0,278.0,0.0,6652.0,1217.0,0.0,0.1459,0.03423333333333333,0.9553999999999999,2106.0,0.9413991520219458,53.49847193136964,5.6483516483482,0.8679962013291225,42,0.19,0.75,0.02,0.018,0.17
24212896,2024-12-05,R34,118.82,12.0,9522.0,1611.0,902.0,1542.0,1289.0,219.0,0.0,5887.0,1040.0,0.0,0.1459,0.03423333333333333,0.9553999999999999,1508.0,0.9082709065822637,49.545531054960904,5.910614525135996,0.8547745358084518,66,0.62,0.71,0.017,0.012,0.2
24212905,2024-12-05,R34,114.69,8.15,8811.0,999.0,916.0,1867.0,1370.0,202.0,0.0,6301.0,1125.0,0.0,0.1459,0.03423333333333333,0.9553999999999999,1572.0,0.9336535330435227,54.93940186542036,8.819819819810991,0.8715012722640767,66,0.61,0.71,0.016,0.014,0.18
24212909,2024-12-05,C20MMNC,116.31,8.66,8577.0,1011.0,715.0,2129.0,1650.0,223.0,0.0,6127.0,1146.0,0.0,0.1459,0.03423333333333333,0.9553999999999999,1873.0,0.9307033688010666,52.67818760164493,8.48367952521416,0.8809396689797753,42,0.189,0.729,0.03,0.021,0.173
24212911,2024-12-05,R34,116.59,9.7,9111.0,999.0,921.0,1865.0,1363.0,196.0,0.0,6297.0,1157.0,0.0,0.1459,0.03423333333333333,0.9553999999999999,1559.0,0.9231926518257725,54.00977785355511,9.120120120110991,0.8742783835786566,66,0.62,0.75,0.026,0.017,0.21
24212913,2024-12-05,C20MMNC,118.76,8.0,9837.0,1014.0,663.0,2161.0,1667.0,199.0,0.0,6661.0,1182.0,0.0,0.1459,0.03423333333333333,0.9553999999999999,1866.0,0.9368886083864241,56.087908386189895,9.701183431943095,0.8933547695600786,42,0.21,0.74,0.025,0.02,0.19
24212915,2024-12-05,2062BK1,118.57,8.55,9066.0,1005.0,718.0,2507.0,1688.0,202.0,0.0,6511.0,1205.0,0.0,0.1459,0.03423333333333333,0.9553999999999999,1890.0,0.9327407174250099,54.91270979122111,9.020895522379083,0.8931216931212206,6,0.19,0.79,0.03,0.021,0.21
24212917,2024-12-05,2062BK1,124.34,0.0,10077.0,1068.0,624.0,4378.0,1627.0,199.0,0.0,6401.0,1176.0,0.0,0.1459,0.03423333333333333,0.9553999999999999,1826.0,0.9999999999919575,51.47981341441628,9.435393258418133,0.8910186199337946,6,0.22,0.79,0.029,0.026,0.21
24212919,2024-12-05,1786500D,122.3,0.0,10044.0,489.0,715.0,3910.0,1809.0,351.0,159.0,7297.0,1910.0,0.0,0.1459,0.03423333333333333,0.9553999999999999,2319.0,0.9999999999918233,59.66475878937314,20.539877300571494,0.7800776196633118,2,0.19,0.75,0.029,0.023,0.175
24212921,2024-12-05,1786500D,120.94,8.2,11739.0,2100.0,707.0,2148.0,1775.0,304.0,0.0,6053.0,1204.0,0.0,0.1459,0.03423333333333333,0.9553999999999999,2079.0,0.9365030199710664,50.04961137712874,5.589999999997338,0.8537758537754431,2,0.2,0.78,0.021,0.019,0.168
24212930,2024-12-05,2062BK1,128.68,8.14,10695.0,1581.0,707.0,2822.0,1728.0,300.0,0.0,6672.0,1051.0,265.0,0.1459,0.03423333333333333,0.9553999999999999,2028.0,0.9405057740027738,51.849549269102816,6.764705882348663,0.8520710059167396,6,0.19,0.73,0.018,0.022,0.21
24212943,2024-12-05,2062BK1,138.5,0.0,10143.0,3462.0,709.0,2736.0,1620.0,277.0,0.0,5659.0,948.0,0.0,0.1459,0.03423333333333333,0.9553999999999999,1897.0,0.9999999999927799,40.85920577587827,2.9298093587513203,0.8539799683706621,6,0.18,0.7,0.016,0.016,0.17
24212946,2024-12-05,C20MMNC,124.11,8.23,10191.0,2007.0,699.0,1529.0,1580.0,280.0,0.0,6375.0,1081.0,265.0,0.1459,0.03423333333333333,0.9553999999999999,1860.0,0.9378116971366344,51.36572395414257,5.077727952164884,0.8494623655909411,42,0.2,0.79,0.02,0.02,0.2
24212949,2024-12-05,2062BK1,130.92,8.35,9900.0,1752.0,715.0,1522.0,1600.0,277.0,0.0,6732.0,1121.0,0.0,0.1459,0.03423333333333333,0.9553999999999999,1877.0,0.9400445178362891,51.42071494002887,5.6506849315036245,0.8524240809798336,6,0.2,0.74,0.027,0.023,0.21
24312912,2024-12-05,2062BK1,124.54,8.57,10515.0,1386.0,713.0,2397.0,1706.0,271.0,0.0,6357.0,1686.0,0.0,0.1459,0.03423333333333333,0.9553999999999999,1977.0,0.9356171587338621,51.04384133570705,7.586580086574613,0.8629236216485267,6,0.2,0.77,0.036,0.029,0.21
24312956,2024-12-05,2062BK1,122.3,7.75,10881.0,1500.0,798.0,3624.0,1789.0,280.0,0.0,5892.0,1032.0,324.0,0.1459,0.03423333333333333,0.9553999999999999,2069.0,0.9404075355560138,48.17661488104516,7.253999999995164,0.8646689221842123,6,0.22,0.78,0.02,0.027,0.21
24212955,2024-12-05,2062BK1,130.52,8.12,10083.0,2433.0,707.0,2035.0,1610.0,273.0,0.0,6686.0,1170.0,0.0,0.1459,0.03423333333333333,0.9553999999999999,1883.0,0.941431044424831,51.22586576730596,4.144266337852797,0.8550185873601407,6,0.2,0.7,0.028,0.031,0.19
24112959,2024-12-05,1786550D,128.8,8.21,11019.0,1992.0,784.0,2375.0,1715.0,277.0,0.0,5878.0,1011.0,330.0,0.1459,0.03423333333333333,0.9553999999999999,1992.0,0.9400773666087141,45.636645962378594,5.531626506021319,0.8609437750999694,3,0.2,0.78,0.03,0.03,0.22
24212952,2024-12-05,1786550D,127.49,7.86,10332.0,1986.0,710.0,2007.0,1596.0,273.0,0.0,6832.0,1076.0,0.0,0.1459,0.03423333333333333,0.9553999999999999,1869.0,0.9419283339420619,53.58851674599115,5.202416918426383,0.853932584269206,3,0.2,0.74,0.02,0.02,0.22
24212965,2024-12-05,1786550D,130.37,0.0,11163.0,1011.0,715.0,4404.0,1748.0,270.0,0.0,6535.0,1013.0,0.0,0.1459,0.03423333333333333,0.9553999999999999,2018.0,0.9999999999923296,50.126562859169084,11.04154302669531,0.8662041625367363,3,0.21,0.74,0.02,0.02,0.23
24112962,2024-12-05,1786550D,121.45,8.15,11304.0,2007.0,797.0,2062.0,1712.0,264.0,0.0,6024.0,1173.0,402.0,0.1459,0.03423333333333333,0.9553999999999999,1976.0,0.9371141975236336,49.60065870687854,5.632286995512889,0.8663967611331648,3,0.22,0.82,0.04,0.03,0.27
24112957,2024-12-05,1786550D,117.49,8.21,11826.0,1458.0,767.0,2257.0,1719.0,240.0,0.0,5619.0,1123.0,0.0,0.1459,0.03423333333333333,0.9553999999999999,1959.0,0.9346857597379898,47.82534683762171,8.111111111105547,0.877488514547791,3,0.2,0.75,0.02,0.03,0.22
24112923,2024-12-05,2062BK1,122.22,0.0,12198.0,2136.0,687.0,2357.0,1770.0,260.0,0.0,6583.0,1684.0,0.0,0.1459,0.03423333333333333,0.9553999999999999,2030.0,0.999999999991818,53.86188839753017,5.710674157300697,0.8719211822655804,6,0.19,0.78,0.028,0.023,0.2
24112925,2024-12-05,C20MMNC,129.97,8.0,10434.0,1059.0,701.0,3004.0,1718.0,267.0,0.0,6361.0,1441.0,222.0,0.1459,0.03423333333333333,0.9553999999999999,1985.0,0.9420163803657171,48.94206355275109,9.852691218121008,0.8654911838786572,42,0.21,0.78,0.033,0.028,0.2
24112927,2024-12-05,2062BK1,120.28,8.0,12867.0,2184.0,607.0,2472.0,1720.0,298.0,0.0,5438.0,1795.0,0.0,0.1459,0.03423333333333333,0.9553999999999999,2018.0,0.9376364203232177,45.21117392712661,5.891483516480819,0.8523290386517085,6,0.21,0.77,0.027,0.022,0.19
24112906,2024-12-05,2062BK1,117.86,9.2,9645.0,1491.0,2696.0,1980.0,1818.0,326.0,0.0,4168.0,2751.0,0.0,0.1459,0.03423333333333333,0.9553999999999999,2144.0,0.9275932630180419,35.36399117567144,6.468812877259243,0.8479477611936344,6,0.2,0.8,0.04,0.026,0.2
