Repository: SiddharthKumar268/FerroMind

# FerroMind
*Ferro-Alloy Optimisation using Machine Learning*
**SAIL Durgapur Steel Plant | Steel Melting Shop**
Intern: Siddharth Kumar | FY 2023-24 to FY 2025-26

---

## Quick Start

```bash

# 2. Place raw Excel files in data/raw/

## Dataset

| | |
|---|---|
| Total heats after cleaning | 47,421 |
| Training set | 37,936 heats (Apr 2023 – Jun 2025) |
| Test set | 9,485 heats (Jun 2025 – Dec 2025) |
| Input features | 21 (16 raw + 5 engineered) |
| Target variables | Mn, Si, C, S, P |
| BOF grades | 76 distinct grades |
| Split method | Chronological 80/20 — no shuffle, no leakage |

---

File: data/processed/sms_train.csv (part 193 of 253)
Heat_Number,Date,BOF Grade Code,Hot Metal Addn. Weight,Scrap Addn. Weight,Lime Into Converter,Dolomite Into Converter,Lime Into Ladle,Iron Ore Into Converter,SIMN Into Ladle,FESI Into Ladle,FEMN Into Ladle,Measered O2 Mainblow II,Duration of Mainblow I/II,Measered O2 2nd Blow,HM_P,HM_S,HM_Si,Total_FA_Ladle,HM_Ratio,O2_per_ton_HM,Lime_Dolo_Ratio,SiMn_FA_Fraction,Grade_Encoded,C,Mn,P,S,Si
24112932,2024-12-05,R34,123.85,8.2,12333.0,1983.0,933.0,2942.0,1372.0,254.0,0.0,5607.0,1817.0,0.0,0.1459,0.03423333333333333,0.9553999999999999,1626.0,0.93790230972406,45.27250706463244,6.219364599089148,0.8437884378838599,66,0.63,0.72,0.016,0.019,0.21
24112936,2024-12-05,R34,125.81,8.1,13143.0,1452.0,792.0,1993.0,1323.0,247.0,0.0,6455.0,3884.0,0.0,0.1459,0.03423333333333333,0.9553999999999999,1570.0,0.9395116122698866,51.30752722318331,9.05165289255575,0.842675159235132,66,0.63,0.75,0.023,0.015,0.18
24112939,2024-12-05,C20MMNC,129.5,8.14,11007.0,2157.0,789.0,2517.0,1715.0,267.0,0.0,5006.0,1322.0,0.0,0.1459,0.03423333333333333,0.9553999999999999,1982.0,0.940860215046928,38.656370656072156,5.102920723224338,0.8652875882942153,42,0.205,0.754,0.03,0.029,0.228
24112942,2024-12-05,R34,126.7,6.72,12075.0,1527.0,857.0,2217.0,1316.0,256.0,0.0,6617.0,1124.0,0.0,0.1459,0.03423333333333333,0.9553999999999999,1572.0,0.9496327387127145,52.225730070621736,7.907662082509557,0.8371501272259305,66,0.62,0.74,0.027,0.012,0.18
24112947,2024-12-05,R34,116.03,8.57,12063.0,1533.0,844.0,2019.0,1410.0,254.0,0.0,6035.0,1015.0,0.0,0.1459,0.03423333333333333,0.9553999999999999,1664.0,0.9312199036843402,52.01241058302152,7.868884540112284,0.84735576923026,66,0.61,0.74,0.018,0.013,0.16
24112950,2024-12-05,R34,119.71,7.53,11481.0,1560.0,882.0,2577.0,1419.0,247.0,0.0,6307.0,1210.0,0.0,0.1459,0.03423333333333333,0.9553999999999999,1666.0,0.9408204966917572,52.68565700398726,7.359615384610667,0.8517406962780002,66,0.63,0.78,0.022,0.023,0.23
24112928,2024-12-05,1786550D,122.79,7.7,11190.0,1947.0,694.0,3619.0,1776.0,301.0,0.0,3692.0,1067.0,0.0,0.1459,0.03423333333333333,0.9553999999999999,2077.0,0.9409916468622808,30.067595080787786,5.747303543910761,0.8550794415017549,3,0.22,0.79,0.03,0.03,0.24
24112964,2024-12-06,2062BK1,124.19,7.92,11922.0,1980.0,825.0,2042.0,1713.0,271.0,0.0,6112.0,1048.0,380.0,0.14166666666666666,0.045125,0.9765,1984.0,0.9400499583609111,49.21491263347117,6.02121212120908,0.8634072580640809,6,0.19,0.73,0.034,0.025,0.18
24112966,2024-12-06,C20MMNC,125.94,8.21,11931.0,1998.0,788.0,2207.0,1718.0,269.0,0.0,6611.0,1231.0,0.0,0.14166666666666666,0.045125,0.9765,1987.0,0.9387998509061588,52.493250753910644,5.971471471468483,0.8646200301958407,42,0.17,0.72,0.026,0.024,0.18
24112968,2024-12-06,2062BK1,122.08,8.36,13179.0,1998.0,701.0,2082.0,1714.0,273.0,0.0,5777.0,1006.0,384.0,0.14166666666666666,0.045125,0.9765,1987.0,0.9359092302902798,47.32142857104095,6.596096096092794,0.8626069451429982,6,0.17,0.74,0.023,0.024,0.19
24112970,2024-12-06,2062BK1,123.0,8.22,12024.0,1998.0,642.0,2026.0,1715.0,267.0,0.0,5955.0,1038.0,0.0,0.14166666666666666,0.045125,0.9765,1982.0,0.9373571101894731,48.41463414594784,6.018018018015006,0.8652875882942153,6,0.179,0.746,0.027,0.019,0.183
24112972,2024-12-06,1786500D,126.29,8.36,12039.0,2304.0,732.0,1828.0,1712.0,271.0,0.0,5136.0,850.0,1524.0,0.14166666666666666,0.045125,0.9765,1983.0,0.9379131080509625,40.66830311156332,5.2252604166643986,0.863338376197245,2,0.21,0.74,0.025,0.022,0.198
24112975,2024-12-06,SEQR500D,125.45,7.95,10914.0,2007.0,687.0,2772.0,1770.0,305.0,0.0,4950.0,1204.0,0.0,0.14166666666666666,0.045125,0.9765,2075.0,0.94040479759415,39.45795137473529,5.437967115094451,0.85301204819236,72,0.19,0.74,0.022,0.028,0.2
24112977,2024-12-06,1786500D,126.23,7.12,10959.0,1992.0,700.0,3445.0,1766.0,271.0,0.0,4169.0,1072.0,0.0,0.14166666666666666,0.045125,0.9765,2037.0,0.9466066741586308,33.02701418020259,5.501506024093624,0.8669612174762558,2,0.15,0.74,0.025,0.032,0.246
24112980,2024-12-06,2062BK1,107.87,0.0,10617.0,2166.0,707.0,3806.0,1766.0,277.0,0.0,3410.0,1020.0,0.0,0.14166666666666666,0.045125,0.9765,2043.0,0.9999999999907295,31.612125706576318,4.901662049859233,0.8644150758683973,6,0.19,0.76,0.026,0.023,0.2
24312974,2024-12-06,C20MMNC,121.7,8.2,10119.0,3108.0,801.0,1725.0,1816.0,272.0,0.0,6458.0,1282.0,517.0,0.14166666666666666,0.045125,0.9765,2088.0,0.9368745188534499,53.064913721831836,3.2557915057904583,0.869731800765867,42,0.191,0.764,0.027,0.028,0.206
24112990,2024-12-06,2062BK1,112.97,0.0,9726.0,3267.0,884.0,1851.0,1894.0,300.0,0.0,4544.0,738.0,0.0,0.14166666666666666,0.045125,0.9765,2194.0,0.9999999999911481,40.223068070813284,2.9770431588604294,0.8632634457607734,6,0.2,0.73,0.018,0.027,0.22
24212940,2024-12-06,2062BK1,132.5,7.89,10917.0,1836.0,720.0,2120.0,1748.0,300.0,0.0,6851.0,1142.0,0.0,0.14166666666666666,0.045125,0.9765,2048.0,0.9437994159060917,51.70566037696826,5.94607843136931,0.8535156249995832,6,0.207,0.752,0.035,0.029,0.216
24213006,2024-12-06,1786500D,121.21,8.2,10656.0,1182.0,803.0,3395.0,1698.0,283.0,0.0,6247.0,1079.0,0.0,0.14166666666666666,0.045125,0.9765,1981.0,0.9366354995677565,51.538651925983515,9.015228426388312,0.8571428571424244,2,0.2,0.73,0.027,0.035,0.203
24213004,2024-12-06,R34,118.81,8.21,9939.0,1128.0,808.0,983.0,1316.0,216.0,0.0,6903.0,1216.0,0.0,0.14166666666666666,0.045125,0.9765,1532.0,0.9353645095186949,58.10116993470161,8.811170212758146,0.8590078328976116,66,0.61,0.74,0.019,0.021,0.25
24213002,2024-12-06,R34,120.18,8.32,10587.0,1581.0,1226.0,0.0,1323.0,223.0,0.0,6802.0,1654.0,0.0,0.14166666666666666,0.045125,0.9765,1546.0,0.9352529182806596,56.598435679342664,6.696394686902785,0.8557567917200157,66,0.63,0.73,0.015,0.013,0.19
24213001,2024-12-06,R34,124.65,7.86,10497.0,1488.0,902.0,1034.0,1367.0,219.0,0.0,7196.0,2324.0,0.0,0.14166666666666666,0.045125,0.9765,1586.0,0.9406837219761476,57.72964299993799,7.054435483866227,0.8619167717522939,66,0.6,0.75,0.015,0.021,0.23
24212998,2024-12-06,2062BK1,120.5,8.36,9543.0,1548.0,916.0,0.0,1701.0,250.0,0.0,6403.0,1106.0,0.0,0.14166666666666666,0.045125,0.9765,1951.0,0.9351233897180263,53.13692946013994,6.16472868216656,0.8718605843152887,6,0.22,0.72,0.019,0.031,0.22
24212996,2024-12-06,2062BK1,120.85,8.96,7932.0,2016.0,649.0,0.0,1674.0,246.0,0.0,6549.0,1124.0,0.0,0.14166666666666666,0.045125,0.9765,1920.0,0.9309760419002313,54.19114604837244,3.934523809521858,0.8718749999995459,6,0.21,0.76,0.018,0.03,0.21
24212987,2024-12-06,R34,121.83,7.94,10965.0,1236.0,814.0,2025.0,1374.0,246.0,0.0,342.0,78.0,0.0,0.14166666666666666,0.045125,0.9765,1620.0,0.9388148262237896,2.80719034718208,8.871359223293794,0.8481481481476246,66,0.62,0.75,0.016,0.015,0.22
24112983,2024-12-06,2062BK1,120.72,7.97,12705.0,1479.0,682.0,3093.0,1817.0,307.0,0.0,5091.0,1372.0,0.0,0.14166666666666666,0.045125,0.9765,2124.0,0.9380682259620945,42.17196819050553,8.590263691677762,0.855461393596584,6,0.21,0.8,0.021,0.032,0.21
24212984,2024-12-06,C20MMNC,121.19,8.12,10242.0,1287.0,820.0,2046.0,1809.0,300.0,0.0,236.0,61.0,0.0,0.14166666666666666,0.045125,0.9765,2109.0,0.9372051658731947,1.947355392343037,7.958041958035775,0.85775248933103,42,0.19,0.76,0.023,0.029,0.23
24212978,2024-12-06,1786500D,130.19,0.0,10269.0,993.0,710.0,2361.0,1823.0,267.0,0.0,6806.0,1323.0,0.0,0.14166666666666666,0.045125,0.9765,2090.0,0.999999999992319,52.2774406632439,10.341389728086263,0.8722488038273338,2,0.19,0.7,0.018,0.026,0.214
24212976,2024-12-06,2062BK1,128.06,0.0,10545.0,1008.0,729.0,3084.0,1816.0,267.0,0.0,6054.0,1023.0,0.0,0.14166666666666666,0.045125,0.9765,2083.0,0.9999999999921912,47.27471497698521,10.461309523799146,0.8718194911181605,6,0.18,0.75,0.022,0.022,0.21
24212973,2024-12-06,C20MMNC,125.94,8.1,10449.0,993.0,721.0,2097.0,1708.0,270.0,0.0,6454.0,3078.0,0.0,0.14166666666666666,0.045125,0.9765,1978.0,0.9395702775220863,51.24662537675682,10.522658610261306,0.8634984833160447,42,0.22,0.75,0.028,0.031,0.24
24212969,2024-12-06,C20MMNC,120.02,8.21,10524.0,1002.0,712.0,1908.0,1715.0,267.0,152.0,6618.0,1028.0,0.0,0.14166666666666666,0.045125,0.9765,2134.0,0.9359744209550342,55.14080986456307,10.502994011965566,0.8036551077784425,42,0.21,0.68,0.027,0.025,0.208
24212967,2024-12-06,1786500D,121.81,8.1,10506.0,993.0,704.0,1728.0,1735.0,273.0,145.0,6021.0,938.0,0.0,0.14166666666666666,0.045125,0.9765,2153.0,0.9376491417062764,49.429439290292834,10.580060422950071,0.8058522991171362,2,0.18,0.69,0.023,0.02,0.178
24113000,2024-12-06,2062BK1,120.06,7.53,9189.0,2397.0,967.0,2208.0,1905.0,298.0,0.0,3799.0,624.0,0.0,0.14166666666666666,0.045125,0.9765,2203.0,0.9409828356380516,31.642512077031128,3.833541927407662,0.8647299137535793,6,0.2,0.83,0.023,0.033,0.22
24112994,2024-12-06,R34,111.3,8.39,9615.0,2013.0,925.0,1689.0,1350.0,250.0,0.0,5895.0,1002.0,0.0,0.14166666666666666,0.045125,0.9765,1600.0,0.9299022474648684,52.96495956825728,4.776453055139207,0.8437499999994726,66,0.6,0.74,0.019,0.015,0.24
24312960,2024-12-06,2062BK1,124.3,7.55,11508.0,3027.0,806.0,2566.0,1800.0,282.0,0.0,6407.0,1237.0,406.0,0.14166666666666666,0.045125,0.9765,2082.0,0.9427379597956562,51.544650039810584,3.8017839444982484,0.8645533141206222,6,0.19,0.74,0.023,0.024,0.24
24212981,2024-12-06,R34,127.78,0.0,11043.0,1026.0,852.0,2046.0,1279.0,260.0,0.0,6540.0,1133.0,0.0,0.14166666666666666,0.045125,0.9765,1539.0,0.999999999992174,51.18171857840678,10.763157894726351,0.8310591293042033,66,0.61,0.72,0.017,0.026,0.2
24112988,2024-12-06,R34,122.66,8.12,11682.0,1206.0,900.0,1956.0,1363.0,247.0,0.0,5554.0,985.0,0.0,0.14166666666666666,0.045125,0.9765,1610.0,0.9379109955578995,45.2796347623897,9.686567164171073,0.8465838509311512,66,0.62,0.76,0.018,0.018,0.22
24112992,2024-12-06,R34,116.67,8.66,9609.0,3612.0,875.0,2144.0,1343.0,247.0,0.0,6278.0,1055.0,0.0,0.14166666666666666,0.045125,0.9765,1590.0,0.9309024176100622,53.80989114550604,2.660299003321523,0.8446540880497833,66,0.62,0.76,0.018,0.018,0.22
24312991,2024-12-06,2062BK1,126.92,7.53,11019.0,1374.0,696.0,2594.0,1732.0,260.0,0.0,6586.0,2890.0,0.0,0.14166666666666666,0.045125,0.9765,1992.0,0.9439940498256305,51.890954931831935,8.019650655015997,0.8694779116461498,6,0.21,0.73,0.017,0.029,0.21
24312979,2024-12-06,SEQRFE550D,124.87,7.74,9900.0,1611.0,848.0,1980.0,1796.0,281.0,0.0,6444.0,1156.0,358.0,0.14166666666666666,0.045125,0.9765,2077.0,0.9416333609762338,51.60566989627928,6.14525139664423,0.8647087144916396,73,0.22,0.8,0.028,0.035,0.25
24313003,2024-12-06,2062BK1,120.62,7.65,11052.0,1209.0,787.0,2281.0,1715.0,325.0,0.0,6386.0,1278.0,0.0,0.14166666666666666,0.045125,0.9765,2040.0,0.9403601777427274,52.94312717581708,9.141439205947774,0.8406862745093918,6,0.18,0.77,0.018,0.034,0.2
24212958,2024-12-06,R34,120.3,8.2,11097.0,1722.0,875.0,2694.0,1168.0,280.0,0.0,5809.0,1087.0,0.0,0.14166666666666666,0.045125,0.9765,1448.0,0.9361867704207302,48.287614297187964,6.444250871076397,0.8066298342535866,66,0.61,0.79,0.018,0.016,0.26
24312999,2024-12-06,2062BK1,122.39,7.75,9144.0,1935.0,903.0,2012.0,1716.0,265.0,0.0,6463.0,1020.0,0.0,0.14166666666666666,0.045125,0.9765,1981.0,0.9404487474954631,52.80660184612463,4.725581395346395,0.8662291771828036,6,0.2,0.77,0.017,0.036,0.26
24212961,2024-12-06,2062BK1,122.1,8.1,10830.0,1008.0,704.0,1497.0,1748.0,260.0,0.0,5979.0,992.0,0.0,0.14166666666666666,0.045125,0.9765,2008.0,0.9377880184259771,48.96805896765792,10.74404761903696,0.870517928286419,6,0.2,0.75,0.019,0.015,0.21
24312995,2024-12-06,2062BK1,122.63,8.98,10578.0,1152.0,740.0,2051.0,1741.0,247.0,0.0,6244.0,1117.0,0.0,0.14166666666666666,0.045125,0.9765,1988.0,0.9317681027206767,50.91739378577088,9.182291666658696,0.8757545271625373,6,0.22,0.74,0.014,0.031,0.22
24312993,2024-12-06,R34,127.88,8.57,9870.0,1689.0,908.0,2039.0,1283.0,209.0,0.0,6197.0,1641.0,0.0,0.14166666666666666,0.045125,0.9765,1492.0,0.9371931110228129,48.45949327456631,5.843694493779844,0.859919571045,66,0.62,0.75,0.016,0.014,0.25
24212963,2024-12-06,2062BK1,127.86,8.11,10791.0,993.0,715.0,1585.0,1714.0,273.0,0.0,6052.0,931.0,0.0,0.14166666666666666,0.045125,0.9765,1987.0,0.940354489954105,47.333020490792016,10.86706948639389,0.8626069451429982,6,0.21,0.76,0.025,0.025,0.2
24312989,2024-12-06,2062BK1,123.73,7.55,10893.0,2004.0,704.0,3898.0,1809.0,261.0,0.0,4183.0,2203.0,0.0,0.14166666666666666,0.045125,0.9765,2070.0,0.9424893357636923,33.807484037551056,5.435628742512257,0.8739130434778387,6,0.19,0.71,0.018,0.03,0.23
24312986,2024-12-06,2062BK1,119.15,7.95,10824.0,1992.0,705.0,3635.0,1816.0,261.0,0.0,7096.0,3945.0,0.0,0.14166666666666666,0.045125,0.9765,2077.0,0.9374508261137887,59.55518254251317,5.433734939756309,0.8743379874815241,6,0.2,0.77,0.023,0.035,0.17
24312985,2024-12-06,C20MMNC,116.59,7.74,10587.0,2001.0,696.0,2807.0,1807.0,254.0,0.0,3902.0,1132.0,0.0,0.14166666666666666,0.045125,0.9765,2061.0,0.9377463202691406,33.467707350257584,5.290854572710999,0.8767588549243683,42,0.2,0.78,0.021,0.03,0.2
24312982,2024-12-06,2062BK1,121.45,7.53,10434.0,2010.0,693.0,2535.0,1736.0,260.0,0.0,3902.0,3046.0,0.0,0.14166666666666666,0.045125,0.9765,1996.0,0.9416188556292324,32.12844792069058,5.19104477611682,0.86973947895748,6,0.19,0.78,0.022,0.033,0.19
24213010,2024-12-07,S.TOWER6VAN,124.2,8.0,11922.0,624.0,918.0,2684.0,2464.0,98.0,540.0,6129.0,1075.0,0.0,0.1392758620689655,0.03789655172413793,1.0573103448275862,3102.0,0.9394856278295048,49.347826086559195,19.105769230738613,0.7943262411344957,67,0.169,1.27,0.024,0.031,0.236
24213014,2024-12-07,2062BK1,120.22,8.51,11310.0,1095.0,828.0,3659.0,1708.0,260.0,0.0,6172.0,1075.0,0.0,0.1392758620689655,0.03789655172413793,1.0573103448275862,1968.0,0.9338926435101851,51.33921144525587,10.328767123278238,0.8678861788613477,6,0.2,0.71,0.024,0.025,0.22
24313008,2024-12-07,EXPORTDSP14,121.16,7.12,11955.0,1395.0,801.0,2421.0,1747.0,278.0,0.0,6140.0,995.0,312.0,0.1392758620689655,0.03789655172413793,1.0573103448275862,2025.0,0.9444964140868063,50.6767910197204,8.569892473112136,0.8627160493822901,55,0.172,0.765,0.023,0.038,0.215
24213016,2024-12-07,S.TOWER6VAN,122.57,8.15,12045.0,0.0,814.0,3045.0,2491.0,84.0,587.0,6386.0,1092.0,0.0,0.1392758620689655,0.03789655172413793,1.0573103448275862,3162.0,0.9376529987688368,52.100840335709385,12045000000000.0,0.7877925363691374,67,0.18,1.3,0.03,0.025,0.23
24213018,2024-12-07,2062BK1,123.31,0.0,10938.0,1110.0,817.0,2747.0,1799.0,290.0,0.0,3650.0,706.0,3089.0,0.1392758620689655,0.03789655172413793,1.0573103448275862,2089.0,0.9999999999918904,29.600194631176706,9.854054054045177,0.8611775969359209,6,0.179,0.759,0.021,0.025,0.197
24213020,2024-12-07,R34,120.49,8.35,9852.0,777.0,817.0,3982.0,1434.0,283.0,0.0,6309.0,2274.0,0.0,0.1392758620689655,0.03789655172413793,1.0573103448275862,1717.0,0.9351909344851351,52.361191799714824,12.67953667952036,0.8351776354101135,66,0.62,0.72,0.019,0.018,0.23
24213023,2024-12-07,SEQRFE550D,116.65,7.98,8673.0,1056.0,902.0,3164.0,1883.0,280.0,0.0,6310.0,1096.0,0.0,0.1392758620689655,0.03789655172413793,1.0573103448275862,2163.0,0.9359704725913827,54.093441919810594,8.213068181810405,0.8705501618118953,73,0.21,0.85,0.023,0.029,0.24
24213028,2024-12-07,2062BK1,120.93,8.89,3969.0,1026.0,665.0,0.0,1721.0,256.0,0.0,6500.0,55.0,0.0,0.1392758620689655,0.03789655172413793,1.0573103448275862,1977.0,0.9315205669316631,53.75010336513892,3.8684210526278084,0.8705108750627868,6,0.2,0.77,0.042,0.032,0.22
24213043,2024-12-07,EXPORTDSP14,123.96,0.0,9954.0,2481.0,665.0,3712.0,1762.0,253.0,0.0,6026.0,1131.0,1125.0,0.1392758620689655,0.03789655172413793,1.0573103448275862,2015.0,0.9999999999919329,48.6124556304565,4.012091898426436,0.8744416873444791,55,0.22,0.78,0.025,0.023,0.22
24213045,2024-12-07,EXPORTDSP14,122.44,7.89,10410.0,2994.0,663.0,1761.0,1768.0,250.0,0.0,6641.0,1227.0,0.0,0.1392758620689655,0.03789655172413793,1.0573103448275862,2018.0,0.9394613672911882,54.238810845685734,3.47695390781447,0.8761149653117561,55,0.201,0.763,0.018,0.024,0.202
24213047,2024-12-07,2062BK1,122.54,8.25,10305.0,2988.0,652.0,1182.0,1721.0,253.0,0.0,6906.0,1223.0,0.0,0.1392758620689655,0.03789655172413793,1.0573103448275862,1974.0,0.9369217830037699,56.35710788268029,3.448795180721737,0.8718338399185046,6,0.22,0.71,0.018,0.024,0.23
24213050,2024-12-07,2062BK1,121.38,8.86,10923.0,3006.0,707.0,1835.0,1768.0,351.0,0.0,6846.0,2140.0,502.0,0.1392758620689655,0.03789655172413793,1.0573103448275862,2119.0,0.9319717444645886,56.401384082580314,3.633732534928931,0.8343558282204652,6,0.2,0.75,0.022,0.024,0.21
24213053,2024-12-07,SEQRFE550D,126.11,8.0,11082.0,2994.0,720.0,2390.0,1782.0,253.0,0.0,6801.0,1561.0,0.0,0.1392758620689655,0.03789655172413793,1.0573103448275862,2035.0,0.9403474759455644,53.929109507145114,3.701402805609986,0.8756756756752454,73,0.23,0.8,0.023,0.022,0.21
24213012,2024-12-07,EXPORTDSP14,124.07,8.2,7707.0,1005.0,907.0,2056.0,1708.0,300.0,0.0,6865.0,1221.0,0.0,0.1392758620689655,0.03789655172413793,1.0573103448275862,2008.0,0.9380055946099797,55.33166760655008,7.66865671641028,0.8505976095613293,55,0.195,0.752,0.029,0.027,0.23
24313009,2024-12-07,2062BK1,126.07,7.54,12042.0,1398.0,698.0,3959.0,1767.0,274.0,0.0,4767.0,992.0,0.0,0.1392758620689655,0.03789655172413793,1.0573103448275862,2041.0,0.9435670982640255,37.81232648498602,8.613733905573238,0.8657520823121677,6,0.2,0.79,0.02,0.03,0.22
24313049,2024-12-07,EXPORTDSP14,122.42,8.36,10725.0,1986.0,577.0,1652.0,1732.0,288.0,0.0,6803.0,1208.0,0.0,0.1392758620689655,0.03789655172413793,1.0573103448275862,2020.0,0.9360758525696891,55.57098513269424,5.4003021148009065,0.857425742573833,55,0.21,0.76,0.032,0.029,0.23
24313013,2024-12-07,S.TOWER6VAN,128.89,7.95,12417.0,1497.0,0.0,3876.0,0.0,0.0,0.0,6207.0,956.0,0.0,0.1392758620689655,0.03789655172413793,1.0573103448275862,0.0,0.94190295234623,48.15734347080335,8.294589178351172,0.0,67,0.18,1.28,0.027,0.029,0.23
24313044,2024-12-07,2062BK1,115.11,7.96,11490.0,1494.0,748.0,1490.0,1745.0,295.0,0.0,6798.0,1500.0,0.0,0.1392758620689655,0.03789655172413793,1.0573103448275862,2040.0,0.9353213618190028,59.05655459943483,7.690763052203688,0.8553921568623258,6,0.19,0.8,0.023,0.025,0.26
24313042,2024-12-07,R34,122.38,8.57,11004.0,1986.0,751.0,2049.0,1252.0,264.0,0.0,6397.0,1623.0,0.0,0.1392758620689655,0.03789655172413793,1.0573103448275862,1516.0,0.9345551737232949,52.27161300823442,5.5407854984866365,0.8258575197883734,66,0.62,0.74,0.028,0.02,0.23
24313041,2024-12-07,EXPORTDSP14,105.53,8.57,8970.0,1005.0,748.0,0.0,1647.0,288.0,0.0,5938.0,1167.0,0.0,0.1392758620689655,0.03789655172413793,1.0573103448275862,1935.0,0.9248904469682306,56.26835970760666,8.925373134319477,0.8511627906972346,55,0.195,0.77,0.022,0.026,0.225
24313040,2024-12-07,R34,122.44,8.15,10230.0,1593.0,751.0,2033.0,1233.0,261.0,0.0,692.0,1406.0,0.0,0.1392758620689655,0.03789655172413793,1.0573103448275862,1494.0,0.9375909334486746,5.651747794792128,6.421845574383916,0.8253012048187247,66,0.61,0.78,0.029,0.03,0.21
24313011,2024-12-07,2062BK1,115.34,8.36,11973.0,1500.0,701.0,3657.0,1761.0,282.0,0.0,3626.0,938.0,0.0,0.1392758620689655,0.03789655172413793,1.0573103448275862,2043.0,0.9324171382301341,31.43748916220359,7.981999999994679,0.8619676945663916,6,0.2,0.76,0.019,0.036,0.23
24313038,2024-12-07,R34,122.66,0.0,12165.0,2997.0,693.0,3498.0,1253.0,260.0,0.0,6404.0,1228.0,365.0,0.1392758620689655,0.03789655172413793,1.0573103448275862,1513.0,0.9999999999918473,52.20935920387894,4.059059059057705,0.8281559814931737,66,0.6,0.76,0.024,0.02,0.19
24313036,2024-12-07,EXPORTDSP14,117.85,8.14,11655.0,2496.0,710.0,2406.0,1742.0,291.0,0.0,6494.0,1065.0,380.0,0.1392758620689655,0.03789655172413793,1.0573103448275862,2033.0,0.9353916977463657,55.10394569321083,4.669471153844283,0.8568617806193523,55,0.21,0.81,0.033,0.033,0.25
24313034,2024-12-07,1786500D,120.69,7.94,10725.0,2571.0,848.0,2061.0,1765.0,272.0,0.0,4724.0,926.0,0.0,0.1392758620689655,0.03789655172413793,1.0573103448275862,2037.0,0.938272564713222,39.14160245224011,4.171528588096394,0.8664702994595648,2,0.2,0.86,0.027,0.03,0.23
24313032,2024-12-07,1786500D,121.46,8.14,11451.0,2190.0,845.0,2064.0,1735.0,270.0,0.0,6501.0,1601.0,0.0,0.1392758620689655,0.03789655172413793,1.0573103448275862,2005.0,0.93719135801746,53.52379384115327,5.228767123285284,0.8653366583536831,2,0.21,0.76,0.015,0.034,0.215
24313027,2024-12-07,EXPORTDSP14,123.07,8.34,9885.0,1533.0,850.0,2445.0,1795.0,285.0,0.0,6750.0,2498.0,0.0,0.1392758620689655,0.03789655172413793,1.0573103448275862,2080.0,0.9365345103041128,54.84683513403066,6.448140900191489,0.8629807692303544,55,0.182,0.765,0.02,0.031,0.224
24313019,2024-12-07,SEQRFE550D,120.13,7.95,11484.0,1533.0,718.0,2202.0,1742.0,268.0,0.0,5525.0,1252.0,0.0,0.1392758620689655,0.03789655172413793,1.0573103448275862,2010.0,0.9379294191057315,45.99184217059859,7.491193737764194,0.8666666666662355,73,0.22,0.84,0.023,0.024,0.24
24313017,2024-12-07,EXPORTDSP14,128.26,7.95,12846.0,1497.0,618.0,2862.0,1765.0,271.0,0.0,6633.0,1132.0,0.0,0.1392758620689655,0.03789655172413793,1.0573103448275862,2036.0,0.9416342412382233,51.71526586580607,8.581162324643566,0.8668958742628355,55,0.19,0.75,0.019,0.033,0.22
24313039,2024-12-07,EXPORTDSP14,126.9,9.49,10875.0,2007.0,699.0,1006.0,1813.0,309.0,0.0,7099.0,1524.0,0.0,0.1392758620689655,0.03789655172413793,1.0573103448275862,2122.0,0.9304201187702147,55.941686366777446,5.418535127052607,0.8543826578695314,55,0.192,0.773,0.027,0.027,0.21
24113021,2024-12-07,EXPORTDSP14,118.51,8.63,11754.0,2616.0,884.0,1996.0,1712.0,304.0,145.0,6404.0,1083.0,0.0,0.1392758620689655,0.03789655172413793,1.0573103448275862,2161.0,0.9321220701515486,54.037633954484534,4.493119266053328,0.7922258213786246,55,0.181,0.837,0.023,0.035,0.183
24313015,2024-12-07,EXPORTDSP14,129.86,7.96,12918.0,1503.0,707.0,2850.0,1752.0,258.0,0.0,6462.0,1070.0,0.0,0.1392758620689655,0.03789655172413793,1.0573103448275862,2010.0,0.9422435060155112,49.761281379564444,8.594810379235799,0.8716417910443425,55,0.209,0.77,0.026,0.031,0.219
24113005,2024-12-07,1786500D,123.81,7.34,12075.0,2406.0,689.0,2943.0,1810.0,297.0,0.0,6220.0,1001.0,340.0,0.1392758620689655,0.03789655172413793,1.0573103448275862,2107.0,0.9440335493637513,50.23826831394687,5.018703241893176,0.8590412909345709,2,0.2,0.92,0.03,0.026,0.238
24113055,2024-12-07,2062BK1,127.76,0.0,11544.0,1434.0,687.0,5908.0,1716.0,298.0,0.0,6143.0,1344.0,184.0,0.1392758620689655,0.03789655172413793,1.0573103448275862,2014.0,0.9999999999921728,48.08234189066936,8.050209205015307,0.8520357497513148,6,0.19,0.78,0.028,0.032,0.21
24113052,2024-12-07,SEQRFE550D,120.56,7.33,11088.0,1968.0,762.0,2862.0,1675.0,305.0,0.0,6297.0,1094.0,0.0,0.1392758620689655,0.03789655172413793,1.0573103448275862,1980.0,0.9426851200176505,52.2312541468793,5.634146341460552,0.8459595959591687,73,0.21,0.84,0.028,0.027,0.21
24113048,2024-12-07,2062BK1,119.5,8.88,11022.0,2031.0,687.0,2424.0,1709.0,256.0,0.0,6400.0,1021.0,0.0,0.1392758620689655,0.03789655172413793,1.0573103448275862,1965.0,0.9308303473988876,53.556485355200365,5.426883308712247,0.8697201017807279,6,0.21,0.75,0.025,0.026,0.19
24313022,2024-12-07,2062BK1,119.97,8.52,10932.0,1506.0,801.0,2087.0,1722.0,268.0,0.0,6714.0,1343.0,0.0,0.1392758620689655,0.03789655172413793,1.0573103448275862,1990.0,0.9336913378400367,55.963990997282956,7.2589641434214744,0.8653266331653943,6,0.19,0.74,0.022,0.031,0.22
24113033,2024-12-07,EXPORTDSP14,118.88,8.98,11298.0,1617.0,792.0,3802.0,1698.0,305.0,129.0,6495.0,1252.0,0.0,0.1392758620689655,0.03789655172413793,1.0573103448275862,2132.0,0.9297669325752403,54.63492597531431,6.987012987008666,0.7964352720446546,55,0.21,0.79,0.025,0.027,0.24
24113031,2024-12-07,EXPORTDSP14,119.77,7.96,10620.0,2451.0,792.0,2546.0,1678.0,298.0,160.0,6397.0,1128.0,0.0,0.1392758620689655,0.03789655172413793,1.0573103448275862,2136.0,0.937681045948973,53.410703848598054,4.332925336595539,0.7855805243442016,55,0.21,0.85,0.024,0.03,0.26
24113029,2024-12-07,1786500D,121.91,8.15,10035.0,3057.0,814.0,2472.0,1690.0,302.0,152.0,6603.0,1145.0,0.0,0.1392758620689655,0.03789655172413793,1.0573103448275862,2144.0,0.9373366138633143,54.16290706214287,3.282630029439554,0.7882462686563487,2,0.2,0.8,0.03,0.032,0.236
24113026,2024-12-07,2062BK1,127.65,5.88,11124.0,1323.0,782.0,2554.0,1703.0,298.0,146.0,6353.0,2838.0,0.0,0.1392758620689655,0.03789655172413793,1.0573103448275862,2147.0,0.955964951689089,49.768899333726836,8.408163265299768,0.7931998136931564,6,0.19,0.77,0.018,0.029,0.21
24113024,2024-12-07,EXPORTDSP14,119.88,7.95,11322.0,2127.0,809.0,2567.0,1719.0,301.0,149.0,6549.0,1639.0,0.0,0.1392758620689655,0.03789655172413793,1.0573103448275862,2169.0,0.9378080262775732,54.62962962917393,5.3229901269368485,0.7925311203315848,55,0.19,0.77,0.018,0.032,0.19
24113035,2024-12-07,R34,115.98,7.53,11541.0,2028.0,822.0,2834.0,1414.0,247.0,0.0,6088.0,1389.0,0.0,0.1392758620689655,0.03789655172413793,1.0573103448275862,1661.0,0.9390332766501576,52.491808932121984,5.690828402364057,0.8512944009627627,66,0.62,0.74,0.019,0.014,0.2
24213107,2024-12-08,1786500D,119.58,8.0,11970.0,3651.0,770.0,858.0,1728.0,263.0,0.0,7245.0,1211.0,0.0,0.1402857142857143,0.03567857142857143,1.1561785714285713,1991.0,0.9372942467397923,60.587054690913305,3.2785538208700964,0.8679055750874596,2,0.2,0.82,0.022,0.02,0.214
24213100,2024-12-08,SEQRFE550D,126.46,8.2,11433.0,1500.0,811.0,2098.0,1688.0,280.0,0.0,6800.0,1381.0,0.0,0.1402857142857143,0.03567857142857143,1.1561785714285713,1968.0,0.9391058963245277,53.771943697186686,7.621999999994919,0.8577235772353365,73,0.23,0.81,0.015,0.02,0.22
24213097,2024-12-08,SEQRFE550D,124.6,8.3,11466.0,1485.0,811.0,2331.0,1735.0,267.0,0.0,6711.0,1192.0,254.0,0.1402857142857143,0.03567857142857143,1.1561785714285713,2002.0,0.937547027833427,53.860353129583785,7.721212121206922,0.8666333666329338,73,0.23,0.83,0.02,0.023,0.25
24213094,2024-12-08,SEQRFE550D,126.61,8.21,11397.0,1188.0,797.0,1847.0,1698.0,270.0,0.0,6550.0,1053.0,0.0,0.1402857142857143,0.03567857142857143,1.1561785714285713,1968.0,0.9391039904988941,51.73367032578995,9.593434343426269,0.862804878048342,73,0.23,0.81,0.024,0.023,0.23
24213092,2024-12-08,2062BK1,126.76,8.21,11502.0,1791.0,809.0,2513.0,1728.0,270.0,0.0,6305.0,1071.0,517.0,0.1402857142857143,0.03567857142857143,1.1561785714285713,1998.0,0.9391716677710665,49.73966550923209,6.422110552760233,0.864864864864432,6,0.17,0.74,0.019,0.02,0.17
24213086,2024-12-08,SEQRFE550D,124.88,8.2,11220.0,2169.0,803.0,3190.0,1691.0,277.0,0.0,6709.0,1209.0,458.0,0.1402857142857143,0.03567857142857143,1.1561785714285713,1968.0,0.9383829275553174,53.72357463121618,5.172890733054324,0.8592479674792382,73,0.23,0.88,0.025,0.025,0.17
24213076,2024-12-08,TMT-FE500D,119.25,8.72,10449.0,2496.0,660.0,1044.0,1762.0,267.0,0.0,6245.0,3583.0,0.0,0.1402857142857143,0.03567857142857143,1.1561785714285713,2029.0,0.9318590294527478,52.36897274589208,4.1862980769214,0.8684080827989806,78,0.22,0.84,0.017,0.026,0.21
24213074,2024-12-08,SEQRFE550D,122.56,5.0,9942.0,1995.0,682.0,1034.0,1718.0,267.0,0.0,7007.0,1173.0,0.0,0.1402857142857143,0.03567857142857143,1.1561785714285713,1985.0,0.9608027594782,57.171997388567455,4.983458646614044,0.8654911838786572,73,0.22,0.82,0.019,0.022,0.23
24213072,2024-12-08,R19,121.76,8.89,10935.0,2493.0,872.0,1039.0,982.0,246.0,0.0,147.0,3231.0,0.0,0.1402857142857143,0.03567857142857143,1.1561785714285713,1228.0,0.9319556065753392,1.2072930354697167,4.386281588445894,0.799674267100326,64,0.5,0.75,0.014,0.017,0.22
24213067,2024-12-08,C20MMNC,121.45,8.24,11151.0,2997.0,509.0,1286.0,1755.0,253.0,0.0,6704.0,1624.0,0.0,0.1402857142857143,0.03567857142857143,1.1561785714285713,2008.0,0.9364638753879524,55.19967064590202,3.7207207207194792,0.8740039840633098,42,0.23,0.78,0.023,0.025,0.17
24213062,2024-12-08,SEQRFE550D,120.03,8.1,11619.0,2979.0,707.0,2349.0,1711.0,253.0,219.0,7200.0,3061.0,0.0,0.1402857142857143,0.03567857142857143,1.1561785714285713,2183.0,0.9367829548042085,59.98500374856298,3.900302114802316,0.7837837837834247,73,0.21,0.862,0.015,0.017,0.193
24213059,2024-12-08,1786500D,122.87,0.0,11595.0,3012.0,707.0,2055.0,1691.0,263.0,229.0,6795.0,1423.0,0.0,0.1402857142857143,0.03567857142857143,1.1561785714285713,2183.0,0.9999999999918613,55.30235207898345,3.84960159362422,0.7746220797064707,2,0.2,0.84,0.018,0.023,0.21
24213056,2024-12-08,2062BK1,126.55,8.0,10962.0,3006.0,712.0,2851.0,1802.0,256.0,0.0,6897.0,2218.0,0.0,0.1402857142857143,0.03567857142857143,1.1561785714285713,2058.0,0.9405425492312111,54.50019754994469,3.6467065868251343,0.875607385811042,6,0.19,0.73,0.016,0.026,0.23
24213082,2024-12-08,R19,124.27,8.76,10590.0,1014.0,869.0,1233.0,1310.0,192.0,0.0,6504.0,1034.0,325.0,0.1402857142857143,0.03567857142857143,1.1561785714285713,1502.0,0.9341501916790638,52.33765188659904,10.44378698223822,0.8721704394135339,64,0.48,0.75,0.014,0.017,0.21
24213065,2024-12-08,C20MMNC,117.7,8.2,11232.0,3063.0,506.0,1713.0,1752.0,246.0,0.0,6595.0,2273.0,0.0,0.1402857142857143,0.03567857142857143,1.1561785714285713,1998.0,0.9348689435986111,56.03228547106175,3.6669931439752963,0.876876876876438,42,0.202,0.76,0.018,0.018,0.176
24313058,2024-12-08,EXPORTDSP14,119.94,0.0,7410.0,1008.0,795.0,2960.0,1727.0,279.0,0.0,6011.0,1171.0,0.0,0.1402857142857143,0.03567857142857143,1.1561785714285713,2006.0,0.9999999999916624,50.11672502876341,7.351190476183183,0.8609172482548051,55,0.202,0.79,0.027,0.026,0.192
24113109,2024-12-08,SEQRFE550D,123.03,7.74,12033.0,2445.0,722.0,3630.0,1774.0,298.0,0.0,3949.0,1040.0,0.0,0.1402857142857143,0.03567857142857143,1.1561785714285713,2072.0,0.9408121128627299,32.09786230974479,4.921472392636024,0.856177606177193,73,0.21,0.85,0.026,0.03,0.22
24313068,2024-12-08,2062BK1,121.26,8.15,11373.0,3291.0,721.0,3081.0,1777.0,285.0,0.0,6365.0,1315.0,386.0,0.1402857142857143,0.03567857142857143,1.1561785714285713,2062.0,0.9370218684727841,52.49051624564992,3.4557885141283937,0.8617846750723269,6,0.2,0.73,0.027,0.03,0.17
24313071,2024-12-08,TMT-FE500D,120.13,7.74,10110.0,2955.0,693.0,3357.0,1790.0,299.0,0.0,6550.0,1354.0,0.0,0.1402857142857143,0.03567857142857143,1.1561785714285713,2089.0,0.9394697739818607,54.52426537871869,3.421319796953157,0.8568693154615333,78,0.206,0.73,0.023,0.029,0.218
24313080,2024-12-08,TMT-FE500D,122.02,8.99,11070.0,2295.0,704.0,2217.0,1923.0,299.0,0.0,6129.0,3061.0,934.0,0.1402857142857143,0.03567857142857143,1.1561785714285713,2222.0,0.9313792840170112,50.229470578182024,4.823529411762604,0.8654365436539759,78,0.22,0.8,0.021,0.027,0.21
24313084,2024-12-08,TMT-FE500D,124.4,8.15,10803.0,2013.0,804.0,2639.0,1798.0,302.0,0.0,6886.0,1654.0,0.0,0.1402857142857143,0.03567857142857143,1.1561785714285713,2100.0,0.9385137683822067,55.35369774875117,5.366616989565143,0.8561904761900685,78,0.21,0.75,0.026,0.03,0.21
24313087,2024-12-08,1786500D,124.2,8.2,10734.0,2505.0,795.0,2131.0,1793.0,305.0,0.0,5374.0,1670.0,0.0,0.1402857142857143,0.03567857142857143,1.1561785714285713,2098.0,0.9380664652497126,43.26892109465967,4.28502994011805,0.8546234509052171,2,0.17,0.82,0.019,0.023,0.192
24313089,2024-12-08,2062BK1,123.4,8.21,11394.0,1521.0,798.0,2149.0,1823.0,298.0,0.0,6788.0,1760.0,0.0,0.1402857142857143,0.03567857142857143,1.1561785714285713,2121.0,0.9376187219744881,55.008103727268974,7.491124260350104,0.8595002357374543,6,0.18,0.75,0.019,0.021,0.2
24313091,2024-12-08,R19,123.51,8.36,11457.0,1494.0,800.0,2122.0,1410.0,260.0,0.0,6612.0,1542.0,0.0,0.1402857142857143,0.03567857142857143,1.1561785714285713,1670.0,0.9366042314329522,53.53412679091949,7.668674698790047,0.8443113772450034,64,0.49,0.75,0.019,0.021,0.26
24313095,2024-12-08,WTCC1875CL5,120.9,7.95,11622.0,1497.0,740.0,2038.0,1397.0,258.0,0.0,6660.0,1834.0,0.0,0.1402857142857143,0.03567857142857143,1.1561785714285713,1655.0,0.9383003492360242,55.08684863478009,7.76352705410303,0.8441087613287951,81,0.5,0.74,0.015,0.017,0.21
24313101,2024-12-08,R34,124.4,7.96,11760.0,1512.0,749.0,2097.0,1406.0,262.0,0.0,6485.0,1602.0,0.0,0.1402857142857143,0.03567857142857143,1.1561785714285713,1668.0,0.9398609851848001,52.13022507996679,7.777777777772634,0.8429256594719167,66,0.61,0.76,0.021,0.028,0.22
24313054,2024-12-08,C20MMNC,118.0,8.0,14886.0,1557.0,806.0,3575.0,1718.0,280.0,0.0,6135.0,1098.0,0.0,0.1402857142857143,0.03567857142857143,1.1561785714285713,1998.0,0.9365079365005039,51.99152542328821,9.560693641612357,0.8598598598594295,42,0.202,0.719,0.02,0.021,0.183
24313063,2024-12-08,C20MMNA,121.35,8.31,11532.0,1878.0,585.0,4531.0,1755.0,300.0,0.0,6429.0,4343.0,0.0,0.1402857142857143,0.03567857142857143,1.1561785714285713,2055.0,0.9359093012422034,52.97898640253005,6.140575079868935,0.8540145985397304,37,0.19,0.78,0.03,0.028,0.2
24113105,2024-12-08,SEQRFE550D,114.62,0.0,11679.0,2445.0,701.0,2662.0,1768.0,267.0,0.0,3835.0,987.0,0.0,0.1402857142857143,0.03567857142857143,1.1561785714285713,2035.0,0.9999999999912755,33.458384225846636,4.776687116562464,0.8687960687956419,73,0.21,0.86,0.026,0.026,0.23
24113099,2024-12-08,TMT-FE500D,122.8,8.15,12645.0,2001.0,819.0,2170.0,1712.0,297.0,0.0,791.0,2490.0,0.0,0.1402857142857143,0.03567857142857143,1.1561785714285713,2009.0,0.9377625047656529,6.441368078123442,6.319340329831925,0.8521652563460168,78,0.21,0.71,0.026,0.023,0.18
24113096,2024-12-08,TMT-FE500D,123.1,8.1,11649.0,2001.0,787.0,2001.0,1718.0,260.0,142.0,5846.0,1048.0,341.0,0.1402857142857143,0.03567857142857143,1.1561785714285713,2120.0,0.9382621951147999,47.489845653554106,5.821589205394392,0.8103773584901838,78,0.211,0.736,0.027,0.026,0.228
24113093,2024-12-08,SEQRFE550D,127.77,7.74,12090.0,1992.0,804.0,2966.0,1722.0,280.0,151.0,6264.0,1030.0,259.0,0.1402857142857143,0.03567857142857143,1.1561785714285713,2153.0,0.9428824440931085,49.025592861790514,6.069277108430688,0.7998142127260568,73,0.21,0.83,0.021,0.026,0.22
24313060,2024-12-08,EXPORTDSP14,120.84,7.33,11766.0,1185.0,800.0,2899.0,1723.0,281.0,0.0,6469.0,1078.0,0.0,0.1402857142857143,0.03567857142857143,1.1561785714285713,2004.0,0.9428103300230724,53.53359814586615,9.929113924042253,0.8597804391213275,55,0.193,0.78,0.026,0.028,0.197
24113088,2024-12-08,R19,124.6,8.76,7980.0,2586.0,892.0,1727.0,1306.0,250.0,0.0,6076.0,998.0,0.0,0.1402857142857143,0.03567857142857143,1.1561785714285713,1556.0,0.9343131373655197,48.764044943428864,3.0858468677482267,0.8393316195367356,64,0.49,0.73,0.018,0.02,0.19
24113085,2024-12-08,TMT-FE500D,122.41,8.15,15684.0,1506.0,777.0,3190.0,1712.0,301.0,152.0,5765.0,1210.0,0.0,0.1402857142857143,0.03567857142857143,1.1561785714285713,2165.0,0.9375765931300737,47.09582550406751,10.414342629475156,0.7907621247109512,78,0.18,0.77,0.022,0.031,0.22
24313051,2024-12-08,2062BK1,121.33,8.57,11286.0,2214.0,820.0,4099.0,1714.0,291.0,0.0,6730.0,1167.0,0.0,0.1402857142857143,0.03567857142857143,1.1561785714285713,2005.0,0.9340261739727943,55.468556828027126,5.097560975607454,0.8548628428923417,6,0.21,0.75,0.031,0.024,0.22
24113083,2024-12-08,2062BK1,117.92,8.74,11322.0,0.0,759.0,3301.0,1712.0,298.0,149.0,6249.0,1127.0,0.0,0.1402857142857143,0.03567857142857143,1.1561785714285713,2159.0,0.9309963682225565,52.99355495206077,11322000000000.0,0.7929597035660987,6,0.19,0.78,0.018,0.021,0.23
24113057,2024-12-08,1786500D,122.45,8.0,11424.0,1932.0,697.0,3231.0,1722.0,297.0,0.0,6571.0,1239.0,0.0,0.1402857142857143,0.03567857142857143,1.1561785714285713,2019.0,0.9386738213803093,53.66271947689945,5.913043478257809,0.8528974739966058,2,0.196,0.753,0.025,0.028,0.197
24113081,2024-12-08,2062BK1,121.75,8.98,11583.0,1104.0,742.0,2599.0,1719.0,294.0,206.0,1958.0,1744.0,0.0,0.1402857142857143,0.03567857142857143,1.1561785714285713,2219.0,0.931308804398904,16.08213552348187,10.491847826077453,0.7746732762502142,6,0.22,0.81,0.015,0.024,0.19
24113061,2024-12-08,2062BK1,122.48,7.59,11196.0,1098.0,697.0,3517.0,1719.0,301.0,0.0,6298.0,1207.0,0.0,0.1402857142857143,0.03567857142857143,1.1561785714285713,2020.0,0.9416468055589942,51.42064010408703,10.196721311466124,0.8509900990094798,6,0.21,0.77,0.022,0.03,0.22
24113064,2024-12-08,SEQRFE550D,122.33,7.33,12186.0,1137.0,707.0,3462.0,1719.0,298.0,0.0,5549.0,938.0,859.0,0.1402857142857143,0.03567857142857143,1.1561785714285713,2017.0,0.9434675304570148,45.36090901622365,10.717678100254426,0.8522558254829686,73,0.21,0.83,0.021,0.026,0.22
24113066,2024-12-08,1786500D,123.18,8.0,11661.0,1113.0,586.0,3607.0,1705.0,305.0,0.0,6244.0,1069.0,0.0,0.1402857142857143,0.03567857142857143,1.1561785714285713,2010.0,0.9390150937571352,50.69004708515432,10.477088948777649,0.8482587064672397,2,0.2,0.84,0.024,0.024,0.245
24113069,2024-12-08,SEQRFE550D,120.95,7.33,9396.0,2580.0,895.0,2986.0,1905.0,308.0,0.0,6465.0,1060.0,0.0,0.1402857142857143,0.03567857142857143,1.1561785714285713,2213.0,0.9428593701204954,53.451839602699856,3.6418604651148674,0.8608224130136192,73,0.21,0.85,0.023,0.028,0.21
24113073,2024-12-08,2062BK1,123.46,8.57,11148.0,2817.0,927.0,2674.0,1899.0,301.0,0.0,6578.0,1045.0,0.0,0.1402857142857143,0.03567857142857143,1.1561785714285713,2200.0,0.9350905097255542,53.280414708786004,3.957401490946412,0.8631818181814258,6,0.18,0.83,0.025,0.029,0.18
24113075,2024-12-08,TMT-FE500D,117.99,7.95,11322.0,1560.0,737.0,3498.0,1815.0,311.0,0.0,3697.0,1912.0,0.0,0.1402857142857143,0.03567857142857143,1.1561785714285713,2126.0,0.9368747022317224,31.333163827177447,7.257692307687655,0.853715898400351,78,0.18,0.76,0.02,0.03,0.24
24113078,2024-12-08,2062BK1,120.56,10.22,11034.0,1650.0,747.0,3173.0,1668.0,301.0,196.0,6148.0,1366.0,0.0,0.1402857142857143,0.03567857142857143,1.1561785714285713,2165.0,0.9218534944110579,50.99535500953056,6.687272727268675,0.7704387990758567,6,0.22,0.82,0.019,0.029,0.26
24113090,2024-12-08,SEQRFE550D,121.9,8.17,11298.0,1986.0,824.0,2298.0,1715.0,271.0,152.0,6358.0,1042.0,268.0,0.1402857142857143,0.03567857142857143,1.1561785714285713,2138.0,0.9371876681714679,52.15750615215621,5.688821752262997,0.8021515434982216,73,0.23,0.9,0.024,0.024,0.23
24113077,2024-12-08,R19,114.29,8.15,11355.0,2238.0,840.0,2906.0,1469.0,264.0,0.0,5825.0,1976.0,0.0,0.1402857142857143,0.03567857142857143,1.1561785714285713,1733.0,0.9334367853566363,50.96683874310117,5.073726541552693,0.8476630121172258,64,0.49,0.76,0.02,0.019,0.22
24213110,2024-12-09,1786500D,119.15,8.0,11928.0,3030.0,754.0,1658.0,1711.0,277.0,0.0,373.0,77.0,255.0,0.13915384615384616,0.040499999999999994,1.1278461538461537,1988.0,0.9370821863866529,3.1305077632972678,3.9366336633650376,0.8606639839029876,2,0.19,0.81,0.021,0.026,0.218
24213124,2024-12-09,C20MMNC,123.62,8.25,9999.0,3051.0,710.0,1270.0,1752.0,250.0,0.0,6273.0,1059.0,0.0,0.13915384615384616,0.040499999999999994,1.1278461538461537,2002.0,0.9374383862824188,50.74421614584416,3.2772861356921412,0.875124875124438,42,0.214,0.769,0.021,0.021,0.24
24213121,2024-12-09,2062BK1,128.45,0.0,11415.0,1995.0,704.0,3449.0,1721.0,270.0,0.0,6403.0,1123.0,367.0,0.13915384615384616,0.040499999999999994,1.1278461538461537,1991.0,0.999999999992215,49.84818995679372,5.7218045112753275,0.8643897538920822,6,0.19,0.73,0.016,0.02,0.23
24213126,2024-12-09,2062BK1,127.07,8.88,9978.0,2997.0,657.0,2052.0,1775.0,253.0,0.0,6657.0,1121.0,0.0,0.13915384615384616,0.040499999999999994,1.1278461538461537,2028.0,0.9346818683270712,52.38844731209264,3.3293293293282185,0.8752465483230398,6,0.201,0.737,0.027,0.029,0.241
24213128,2024-12-09,2062BK1,118.08,8.47,8943.0,996.0,655.0,1037.0,1728.0,250.0,0.0,6201.0,1036.0,0.0,0.13915384615384616,0.040499999999999994,1.1278461538461537,1978.0,0.9330699328254992,52.51524390199428,8.978915662641587,0.873609706774078,6,0.22,0.79,0.015,0.016,0.22
24213131,2024-12-09,1786550D,119.91,8.11,10377.0,3102.0,660.0,0.0,1704.0,256.0,115.0,6206.0,974.0,374.0,0.13915384615384616,0.040499999999999994,1.1278461538461537,2075.0,0.9366505233484094,51.75548327869439,3.345261121855788,0.8212048192767126,3,0.2,0.84,0.02,0.02,0.26
24213133,2024-12-09,2062BK1,117.89,9.15,11229.0,3129.0,855.0,852.0,1691.0,246.0,3.0,7001.0,1100.0,0.0,0.13915384615384616,0.040499999999999994,1.1278461538461537,1940.0,0.9279754407987407,59.385868181700005,3.588686481302784,0.8716494845356332,6,0.21,0.74,0.019,0.023,0.2
24213135,2024-12-09,2062BK1,122.01,8.1,12378.0,4068.0,767.0,1953.0,1748.0,277.0,0.0,6999.0,2150.0,0.0,0.13915384615384616,0.040499999999999994,1.1278461538461537,2025.0,0.9377449850054743,57.36415047899873,3.042772861356184,0.8632098765427836,6,0.2,0.81,0.02,0.022,0.25
24213141,2024-12-09,C20HMNA,121.93,8.21,11058.0,3066.0,709.0,1271.0,2433.0,84.0,493.0,6906.0,1255.0,0.0,0.13915384615384616,0.040499999999999994,1.1278461538461537,3010.0,0.9369140925085531,56.63905519513951,3.606653620351074,0.808305647840263,34,0.23,1.3,0.024,0.021,0.24
