Repository: SiddharthKumar268/FerroMind

# FerroMind
*Ferro-Alloy Optimisation using Machine Learning*
**SAIL Durgapur Steel Plant | Steel Melting Shop**
Intern: Siddharth Kumar | FY 2023-24 to FY 2025-26

---

## Quick Start

```bash

# 2. Place raw Excel files in data/raw/

## Dataset

| | |
|---|---|
| Total heats after cleaning | 47,421 |
| Training set | 37,936 heats (Apr 2023 – Jun 2025) |
| Test set | 9,485 heats (Jun 2025 – Dec 2025) |
| Input features | 21 (16 raw + 5 engineered) |
| Target variables | Mn, Si, C, S, P |
| BOF grades | 76 distinct grades |
| Split method | Chronological 80/20 — no shuffle, no leakage |

---

File: data/processed/sms_train.csv (part 194 of 253)
Heat_Number,Date,BOF Grade Code,Hot Metal Addn. Weight,Scrap Addn. Weight,Lime Into Converter,Dolomite Into Converter,Lime Into Ladle,Iron Ore Into Converter,SIMN Into Ladle,FESI Into Ladle,FEMN Into Ladle,Measered O2 Mainblow II,Duration of Mainblow I/II,Measered O2 2nd Blow,HM_P,HM_S,HM_Si,Total_FA_Ladle,HM_Ratio,O2_per_ton_HM,Lime_Dolo_Ratio,SiMn_FA_Fraction,Grade_Encoded,C,Mn,P,S,Si
24213144,2024-12-09,S.TOWER6VAN,120.69,8.32,11535.0,3003.0,765.0,508.0,2383.0,105.0,489.0,6902.0,1181.0,0.0,0.13915384615384616,0.040499999999999994,1.1278461538461537,2977.0,0.9355088752737346,57.18783660570728,3.841158841157562,0.8004702720857237,67,0.18,1.3,0.018,0.017,0.22
24213147,2024-12-09,C20HMNA,118.44,8.1,8094.0,2001.0,764.0,291.0,2410.0,98.0,476.0,7006.0,1897.0,0.0,0.13915384615384616,0.040499999999999994,1.1278461538461537,2984.0,0.9359886201917498,59.15231340713313,4.044977511242356,0.8076407506699707,34,0.17,1.22,0.018,0.021,0.25
24213113,2024-12-09,2062BK1,104.42,0.0,11787.0,1647.0,660.0,4255.0,1708.0,290.0,0.0,5632.0,1044.0,0.0,0.13915384615384616,0.040499999999999994,1.1278461538461537,1998.0,0.9999999999904232,53.93602758040666,7.156648451726074,0.854854854854427,6,0.22,0.72,0.014,0.023,0.21
24213151,2024-12-09,1786550D,120.94,8.2,10737.0,1992.0,712.0,990.0,1677.0,294.0,0.0,6907.0,1164.0,0.0,0.13915384615384616,0.040499999999999994,1.1278461538461537,1971.0,0.9365030199710664,57.110964113964684,5.39006024096115,0.8508371385079397,3,0.22,0.75,0.02,0.02,0.25
24113137,2024-12-09,2062BK1,122.01,0.0,16347.0,2298.0,2689.0,2216.0,1716.0,301.0,0.0,6350.0,1268.0,0.0,0.13915384615384616,0.040499999999999994,1.1278461538461537,2017.0,0.9999999999918039,52.04491435085612,7.113577023495599,0.8507684680213928,6,0.19,0.75,0.033,0.024,0.24
24113149,2024-12-09,2062BK1,121.5,8.2,7338.0,1095.0,699.0,1751.0,1611.0,308.0,210.0,5545.0,1120.0,0.0,0.13915384615384616,0.040499999999999994,1.1278461538461537,2129.0,0.9367771780960928,45.637860081928906,6.701369863007579,0.7566932832312087,6,0.2,0.76,0.03,0.025,0.22
24113146,2024-12-09,1786500D,122.83,8.21,12123.0,1080.0,4906.0,3308.0,1664.0,311.0,213.0,6330.0,1218.0,0.0,0.13915384615384616,0.040499999999999994,1.1278461538461537,2188.0,0.9373473748402218,51.534641373837545,11.224999999989606,0.7605118829978242,2,0.17,0.69,0.025,0.029,0.257
24113143,2024-12-09,1786550D,120.59,8.15,12774.0,2163.0,730.0,4260.0,1662.0,336.0,207.0,6394.0,1221.0,0.0,0.13915384615384616,0.040499999999999994,1.1278461538461537,2205.0,0.9366941121567758,53.0226386926526,5.905686546460515,0.7537414965982976,3,0.21,0.79,0.03,0.03,0.24
24113140,2024-12-09,2062BK1,122.49,8.15,8250.0,1089.0,707.0,3895.0,1867.0,311.0,0.0,6420.0,1259.0,0.0,0.13915384615384616,0.040499999999999994,1.1278461538461537,2178.0,0.9376148193437109,52.4124418315584,7.575757575750619,0.8572084481171455,6,0.22,0.73,0.034,0.03,0.25
24113134,2024-12-09,2062BK1,116.73,6.71,11430.0,2271.0,697.0,2473.0,1757.0,298.0,0.0,6300.0,996.0,0.0,0.13915384615384616,0.040499999999999994,1.1278461538461537,2055.0,0.9456416072509265,53.97070161865869,5.033025099073081,0.8549878345494623,6,0.19,0.76,0.018,0.019,0.22
24113122,2024-12-09,1786500D,114.93,8.12,10536.0,2526.0,642.0,1983.0,1764.0,254.0,0.0,6394.0,1105.0,0.0,0.13915384615384616,0.040499999999999994,1.1278461538461537,2018.0,0.9340105648034619,55.63386409070187,4.171021377670558,0.8741328047567521,2,0.19,0.777,0.024,0.032,0.229
24113119,2024-12-09,C20MMNC,130.75,6.51,11505.0,2982.0,712.0,3822.0,1769.0,277.0,0.0,2746.0,3250.0,0.0,0.13915384615384616,0.040499999999999994,1.1278461538461537,2046.0,0.9525717616133429,21.001912045728478,3.8581488933588672,0.8646138807424905,42,0.191,0.888,0.021,0.029,0.254
24113117,2024-12-09,C20MMNC,122.04,8.77,11715.0,2469.0,586.0,3648.0,1763.0,253.0,158.0,3813.0,1416.0,0.0,0.13915384615384616,0.040499999999999994,1.1278461538461537,2174.0,0.9329561960023474,31.243854473686955,4.744835965976207,0.8109475620971431,42,0.206,0.761,0.02,0.027,0.243
24113115,2024-12-09,SEQRFE550D,115.13,0.0,10986.0,2460.0,601.0,3173.0,1762.0,257.0,141.0,3599.0,2608.0,0.0,0.13915384615384616,0.040499999999999994,1.1278461538461537,2160.0,0.9999999999913142,31.260314426897764,4.46585365853477,0.8157407407403631,73,0.21,0.9,0.02,0.029,0.23
24113112,2024-12-09,2062BK1,125.96,7.74,11388.0,2436.0,704.0,3628.0,1772.0,300.0,156.0,4651.0,1476.0,0.0,0.13915384615384616,0.040499999999999994,1.1278461538461537,2228.0,0.9421091996937764,36.92442045064366,4.674876847288721,0.7953321364448854,6,0.18,0.77,0.021,0.03,0.2
24113106,2024-12-09,C20MMNC,124.27,8.0,11406.0,2448.0,687.0,3605.0,1763.0,300.0,145.0,4429.0,1697.0,0.0,0.13915384615384616,0.040499999999999994,1.1278461538461537,2208.0,0.9395176532778446,35.640138408017705,4.659313725488293,0.7984601449271747,42,0.188,0.768,0.026,0.028,0.236
24113102,2024-12-09,TMT-FE500D,117.2,8.1,11994.0,1995.0,764.0,2869.0,1717.0,305.0,0.0,5581.0,928.0,329.0,0.13915384615384616,0.040499999999999994,1.1278461538461537,2022.0,0.9353551476381855,47.61945392450836,6.012030075184956,0.8491592482686205,78,0.211,0.809,0.031,0.022,0.175
24213104,2024-12-09,TMT-FE500D,125.14,0.0,10455.0,3810.0,831.0,2070.0,1731.0,294.0,0.0,6537.0,1118.0,358.0,0.13915384615384616,0.040499999999999994,1.1278461538461537,2025.0,0.999999999992009,52.237494006295044,2.744094488188256,0.8548148148143927,78,0.208,0.774,0.014,0.021,0.223
24213153,2024-12-09,C20MMNA,130.51,0.0,9150.0,2007.0,698.0,1683.0,1691.0,277.0,0.0,6797.0,1150.0,0.0,0.13915384615384616,0.040499999999999994,1.1278461538461537,1968.0,0.9999999999923378,52.080300359726614,4.5590433482787445,0.8592479674792382,37,0.18,0.61,0.016,0.015,0.19
24213138,2024-12-09,1786550D,124.29,8.2,10770.0,2994.0,759.0,294.0,1768.0,287.0,0.0,6811.0,2265.0,0.0,0.13915384615384616,0.040499999999999994,1.1278461538461537,2055.0,0.9381085364862397,54.79925979519833,3.597194388776354,0.8603406326029877,3,0.22,0.87,0.02,0.02,0.25
24313118,2024-12-09,C20MMNC,122.11,8.12,11040.0,2550.0,702.0,2445.0,1830.0,282.0,0.0,4337.0,1614.0,0.0,0.13915384615384616,0.040499999999999994,1.1278461538461537,2112.0,0.9376487752365996,35.51715666173518,4.329411764704185,0.8664772727268625,42,0.19,0.72,0.024,0.027,0.22
24313108,2024-12-09,2062BK1,121.2,8.0,9285.0,1998.0,803.0,2049.0,1727.0,264.0,0.0,4296.0,1134.0,0.0,0.13915384615384616,0.040499999999999994,1.1278461538461537,1991.0,0.9380804953487767,35.445544554162986,4.647147147144821,0.8674033149166914,6,0.18,0.74,0.015,0.024,0.19
24313103,2024-12-09,R34,118.04,8.93,14832.0,1809.0,901.0,1599.0,1379.0,264.0,0.0,6269.0,1400.0,0.0,0.13915384615384616,0.040499999999999994,1.1278461538461537,1643.0,0.9296684256050275,53.109115553599544,8.199004975119847,0.8393183201455634,66,0.61,0.74,0.023,0.024,0.19
24313120,2024-12-09,1786550D,117.13,8.23,11166.0,2178.0,643.0,3171.0,1772.0,278.0,0.0,6295.0,1166.0,0.0,0.13915384615384616,0.040499999999999994,1.1278461538461537,2050.0,0.9343490746575115,53.74370357676305,5.1267217630830455,0.8643902439020174,3,0.203,0.752,0.032,0.024,0.213
24313111,2024-12-09,C20MMNC,122.93,7.74,13935.0,2697.0,790.0,3277.0,1731.0,258.0,0.0,4344.0,2474.0,0.0,0.13915384615384616,0.040499999999999994,1.1278461538461537,1989.0,0.9407668171658318,35.33718376282976,5.166852057840131,0.8702865761684916,42,0.176,0.756,0.022,0.029,0.21
24313148,2024-12-09,2062BK1,122.96,7.95,11529.0,3984.0,751.0,1494.0,1716.0,281.0,204.0,6606.0,1356.0,376.0,0.13915384615384616,0.040499999999999994,1.1278461538461537,2201.0,0.9392712550535539,53.724788548684735,2.893825301204093,0.7796456156289052,6,0.2,0.75,0.024,0.028,0.24
24313145,2024-12-09,1786550D,125.96,8.57,12183.0,4347.0,707.0,1626.0,1668.0,281.0,200.0,6804.0,1358.0,363.0,0.13915384615384616,0.040499999999999994,1.1278461538461537,2149.0,0.936296736780374,54.01714830061911,2.8026224982740273,0.7761749650996853,3,0.23,0.78,0.03,0.03,0.23
24313142,2024-12-09,2062BK1,126.0,7.95,12177.0,3999.0,798.0,1617.0,1698.0,281.0,203.0,6540.0,1226.0,0.0,0.13915384615384616,0.040499999999999994,1.1278461538461537,2182.0,0.9406494960736048,51.90476190434996,3.045011252812442,0.7781851512370402,6,0.19,0.74,0.032,0.034,0.23
24313152,2024-12-09,1786500D,125.9,8.15,11610.0,4023.0,687.0,1637.0,1648.0,278.0,203.0,6862.0,1303.0,0.0,0.13915384615384616,0.040499999999999994,1.1278461538461537,2129.0,0.9392017903697187,54.503574264856994,2.8859060402677392,0.774072334428946,2,0.19,0.77,0.029,0.032,0.259
24313136,2024-12-09,1786550D,120.19,6.09,11703.0,4875.0,809.0,1136.0,1744.0,281.0,0.0,6664.0,1238.0,0.0,0.13915384615384616,0.040499999999999994,1.1278461538461537,2025.0,0.9517738359126403,55.44554455399413,2.400615384614892,0.8612345679008093,3,0.21,0.79,0.03,0.03,0.26
24313132,2024-12-09,SEQRFE550D,118.72,9.38,10173.0,2676.0,704.0,2970.0,1679.0,281.0,165.0,6292.0,1709.0,276.0,0.13915384615384616,0.040499999999999994,1.1278461538461537,2125.0,0.9267759562769183,52.998652290658704,3.801569506725037,0.7901176470584517,73,0.21,0.83,0.021,0.024,0.23
24313130,2024-12-09,C20MMNC,125.01,7.55,11127.0,3081.0,701.0,1980.0,1669.0,281.0,156.0,6488.0,1337.0,0.0,0.13915384615384616,0.040499999999999994,1.1278461538461537,2106.0,0.9430446590152155,51.899848011743856,3.6114897760455658,0.7924976258305829,42,0.2,0.79,0.028,0.03,0.19
24313129,2024-12-09,2062BK1,121.55,8.16,10125.0,3285.0,699.0,1476.0,1621.0,285.0,159.0,6306.0,1739.0,0.0,0.13915384615384616,0.040499999999999994,1.1278461538461537,2065.0,0.9370904324960521,51.87988482063447,3.0821917808209798,0.7849878934620896,6,0.22,0.79,0.026,0.029,0.21
24313127,2024-12-09,SEQRFE550D,125.13,7.53,10275.0,2886.0,701.0,3105.0,1674.0,278.0,156.0,4857.0,1233.0,0.0,0.13915384615384616,0.040499999999999994,1.1278461538461537,2108.0,0.9432383536790048,38.81563174267709,3.560291060289827,0.7941176470584468,73,0.21,0.91,0.028,0.028,0.23
24313125,2024-12-09,C20MMNC,120.85,8.57,10092.0,3120.0,702.0,2865.0,1695.0,283.0,149.0,4842.0,980.0,0.0,0.13915384615384616,0.040499999999999994,1.1278461538461537,2127.0,0.9337814866254538,40.06619776549387,3.2346153846143477,0.7968970380814308,42,0.19,0.73,0.027,0.029,0.2
24313123,2024-12-09,2062BK1,125.59,7.13,11526.0,3246.0,699.0,2340.0,1680.0,275.0,150.0,6454.0,2532.0,0.0,0.13915384615384616,0.040499999999999994,1.1278461538461537,2105.0,0.9462778782327738,51.38944183413178,3.5508317929748765,0.7980997624699296,6,0.17,0.73,0.024,0.028,0.23
24313139,2024-12-09,2062BK1,125.81,8.24,12018.0,4017.0,842.0,1615.0,1684.0,283.0,152.0,6368.0,1139.0,303.0,0.13915384615384616,0.040499999999999994,1.1278461538461537,2119.0,0.9385303990978103,50.61600826603119,2.9917849141142665,0.7947144879656467,6,0.18,0.71,0.031,0.032,0.2
24313114,2024-12-09,C20MMNC,129.9,0.0,5142.0,0.0,909.0,0.0,1667.0,308.0,0.0,2751.0,1189.0,0.0,0.13915384615384616,0.040499999999999994,1.1278461538461537,1975.0,0.9999999999923018,21.177829099144127,5142000000000.0,0.844050632910965,42,0.192,0.757,0.017,0.017,0.21
24113171,2024-12-10,2062BK1,118.77,5.67,11460.0,2139.0,709.0,2430.0,1719.0,308.0,0.0,6594.0,1143.0,0.0,0.14085714285714288,0.04642857142857143,1.0818095238095238,2027.0,0.9544358727020698,55.51907047187405,5.357643758763274,0.8480513073503463,6,0.19,0.76,0.025,0.022,0.24
24213155,2024-12-10,2062BK1,126.39,0.0,8136.0,0.0,924.0,2124.0,1914.0,283.0,0.0,6681.0,1036.0,0.0,0.14085714285714288,0.04642857142857143,1.0818095238095238,2197.0,0.999999999992088,52.86019463523332,8135999999999.999,0.8711879836136226,6,0.18,0.7,0.019,0.019,0.21
24213159,2024-12-10,C20MMNC,115.16,8.19,9336.0,1881.0,908.0,2041.0,1806.0,240.0,0.0,6528.0,1056.0,0.0,0.14085714285714288,0.04642857142857143,1.0818095238095238,2046.0,0.9336035670779602,56.68634942639209,4.963317384367377,0.8826979472136448,42,0.187,0.681,0.02,0.015,0.203
24213160,2024-12-10,2062BK1,118.29,7.86,8913.0,1752.0,927.0,1761.0,1907.0,277.0,0.0,6770.0,1017.0,0.0,0.14085714285714288,0.04642857142857143,1.0818095238095238,2184.0,0.9376932223469069,57.23222588505171,5.087328767120384,0.8731684981680984,6,0.19,0.7,0.02,0.024,0.17
24213162,2024-12-10,C20MMNC,118.58,8.12,8961.0,1803.0,916.0,2174.0,1900.0,263.0,0.0,6554.0,1000.0,0.0,0.14085714285714288,0.04642857142857143,1.0818095238095238,2163.0,0.9359116022025579,55.27070332218527,4.970049916802568,0.8784096162732878,42,0.22,0.73,0.034,0.026,0.23
24213164,2024-12-10,2062BK1,114.06,7.98,9279.0,2301.0,910.0,2422.0,1877.0,263.0,0.0,6794.0,1028.0,0.0,0.14085714285714288,0.04642857142857143,1.0818095238095238,2140.0,0.9346116027455373,59.565141153256484,4.0325945241181955,0.8771028037379079,6,0.2,0.75,0.023,0.027,0.19
24213168,2024-12-10,C20MMNC,118.7,8.05,9009.0,2073.0,921.0,2627.0,1903.0,287.0,0.0,6594.0,990.0,0.0,0.14085714285714288,0.04642857142857143,1.0818095238095238,2190.0,0.9364891518663788,55.55181128849577,4.3458755426896545,0.8689497716891009,42,0.201,0.743,0.024,0.023,0.246
24213184,2024-12-10,2062BK1,117.9,8.1,11931.0,2499.0,718.0,1247.0,1880.0,240.0,0.0,6521.0,1165.0,0.0,0.14085714285714288,0.04642857142857143,1.0818095238095238,2120.0,0.9357142857068594,55.309584393084734,4.7743097238876455,0.8867924528297704,6,0.19,0.8,0.026,0.021,0.16
24213173,2024-12-10,1786500D,123.75,8.1,11523.0,2235.0,696.0,1692.0,1711.0,290.0,0.0,7017.0,1188.0,262.0,0.14085714285714288,0.04642857142857143,1.0818095238095238,2001.0,0.9385665528939056,56.703030302572095,5.1557046979842704,0.8550724637676886,2,0.17,0.7,0.023,0.023,0.215
24213175,2024-12-10,1786500D,114.11,8.1,11529.0,2661.0,621.0,1356.0,1890.0,287.0,0.0,6646.0,1167.0,0.0,0.14085714285714288,0.04642857142857143,1.0818095238095238,2177.0,0.9337206447841117,58.24204714697886,4.332581736187774,0.8681672025719485,2,0.21,0.7,0.023,0.021,0.209
24213178,2024-12-10,S.TOWER6VAN,122.81,8.2,11649.0,2499.0,789.0,1339.0,2660.0,121.0,689.0,7159.0,1208.0,0.0,0.14085714285714288,0.04642857142857143,1.0818095238095238,3470.0,0.9374093580571148,58.29329859084526,4.661464585832468,0.766570605187099,67,0.191,1.41,0.031,0.024,0.233
24213180,2024-12-10,SEQRFE550D,119.52,8.21,11973.0,2514.0,707.0,1274.0,1886.0,287.0,0.0,6739.0,1182.0,0.0,0.14085714285714288,0.04642857142857143,1.0818095238095238,2173.0,0.9357237923672143,56.383868808095855,4.762529832933667,0.8679245283014874,73,0.23,0.85,0.023,0.022,0.24
24213182,2024-12-10,SEQRFE550D,128.3,8.15,11949.0,2487.0,646.0,1265.0,1914.0,263.0,0.0,6847.0,1757.0,0.0,0.14085714285714288,0.04642857142857143,1.0818095238095238,2177.0,0.9402711615907638,53.36710833941257,4.804583835944992,0.8791915480014335,73,0.22,0.87,0.025,0.022,0.25
24113176,2024-12-10,SEQRFE550D,124.2,8.2,11298.0,2991.0,707.0,2089.0,1665.0,315.0,210.0,6508.0,1094.0,0.0,0.14085714285714288,0.04642857142857143,1.0818095238095238,2190.0,0.9380664652497126,52.39935587719485,3.777331995986701,0.7602739726023926,73,0.21,0.84,0.033,0.024,0.24
24213188,2024-12-10,SEQRFE550D,120.38,0.0,10929.0,3105.0,707.0,3355.0,1775.0,287.0,0.0,6500.0,1088.0,0.0,0.14085714285714288,0.04642857142857143,1.0818095238095238,2062.0,0.999999999991693,53.99568034512381,3.5198067632838907,0.8608147429675748,73,0.23,0.93,0.02,0.028,0.22
24213191,2024-12-10,2062BK1,124.63,0.0,10848.0,2979.0,0.0,1725.0,0.0,0.0,0.0,6793.0,2143.0,0.0,0.14085714285714288,0.04642857142857143,1.0818095238095238,0.0,0.9999999999919762,54.50533579351276,3.641490433029996,0.0,6,0.18,0.7,0.022,0.024,0.2
24213194,2024-12-10,1786500D,126.66,8.0,7332.0,2013.0,710.0,0.0,1704.0,253.0,0.0,781.0,190.0,0.0,0.14085714285714288,0.04642857142857143,1.0818095238095238,1957.0,0.9405911183652118,6.166114005951633,3.642324888224718,0.8707204905463103,2,0.19,0.79,0.019,0.027,0.249
24213196,2024-12-10,SEQRFE550D,122.39,0.0,10704.0,2994.0,701.0,1473.0,1667.0,263.0,0.0,6809.0,1142.0,0.0,0.14085714285714288,0.04642857142857143,1.0818095238095238,1930.0,0.9999999999918293,55.63363019809107,3.5751503006000083,0.863730569947739,73,0.21,0.85,0.025,0.025,0.24
24213170,2024-12-10,2062BK1,116.65,7.98,8895.0,2241.0,803.0,1755.0,1691.0,287.0,0.0,6902.0,1039.0,0.0,0.14085714285714288,0.04642857142857143,1.0818095238095238,1978.0,0.9359704725913827,59.168452635583634,3.96921017402768,0.8549039433767164,6,0.2,0.72,0.028,0.026,0.24
24113177,2024-12-10,S.TOWER6VAN,119.63,7.95,11169.0,2445.0,697.0,3071.0,2559.0,106.0,565.0,6297.0,1325.0,0.0,0.14085714285714288,0.04642857142857143,1.0818095238095238,3230.0,0.9376861576976195,52.63729833609766,4.568098159507334,0.7922600619192594,67,0.18,1.42,0.031,0.026,0.24
24113200,2024-12-10,1786550D,126.01,6.71,11106.0,1122.0,679.0,2860.0,1621.0,311.0,247.0,6175.0,1038.0,0.0,0.14085714285714288,0.04642857142857143,1.0818095238095238,2179.0,0.9494424351947752,49.004047297444615,9.898395721916312,0.7439192290037889,3,0.22,0.85,0.03,0.04,0.24
24113181,2024-12-10,S.TOWER6VAN,122.99,7.95,11025.0,2010.0,697.0,3655.0,2460.0,106.0,409.0,6438.0,1110.0,0.0,0.14085714285714288,0.04642857142857143,1.0818095238095238,2975.0,0.9392851687724204,52.34571916373408,5.485074626862943,0.8268907563022431,67,0.177,1.29,0.03,0.023,0.258
24313156,2024-12-10,C20MMNC,124.8,8.15,10320.0,3525.0,649.0,1296.0,1746.0,261.0,0.0,4503.0,936.0,0.0,0.14085714285714288,0.04642857142857143,1.0818095238095238,2007.0,0.9386987589248689,36.081730768941654,2.9276595744672544,0.8699551569502392,42,0.178,0.69,0.028,0.027,0.203
24313158,2024-12-10,2062BK1,119.29,8.15,12960.0,3195.0,652.0,2276.0,1725.0,264.0,0.0,2793.0,1954.0,0.0,0.14085714285714288,0.04642857142857143,1.0818095238095238,1989.0,0.9360483364647202,23.4135300526162,4.056338028167745,0.8672699849166077,6,0.2,0.74,0.022,0.02,0.19
24313161,2024-12-10,2062BK1,126.6,0.0,9777.0,2892.0,753.0,2247.0,1717.0,258.0,0.0,400.0,843.0,0.0,0.14085714285714288,0.04642857142857143,1.0818095238095238,1975.0,0.9999999999921011,3.1595576619023733,3.3807053941897025,0.8693670886071547,6,0.18,0.71,0.021,0.02,0.2
24313163,2024-12-10,C20MMNC,122.87,10.43,11490.0,3702.0,743.0,0.0,1725.0,258.0,0.0,4225.0,935.0,0.0,0.14085714285714288,0.04642857142857143,1.0818095238095238,1983.0,0.9217554388528001,34.38593635521782,3.103727714747946,0.8698940998482754,42,0.188,0.725,0.029,0.021,0.218
24313165,2024-12-10,2062BK1,123.52,8.15,11550.0,3693.0,754.0,1383.0,1717.0,280.0,0.0,3723.0,1653.0,0.0,0.14085714285714288,0.04642857142857143,1.0818095238095238,1997.0,0.9381028328325505,30.140867875403654,3.1275385865141816,0.8597896845263596,6,0.18,0.74,0.034,0.024,0.19
24313167,2024-12-10,2062BK1,120.79,8.12,11010.0,3309.0,796.0,795.0,1787.0,285.0,0.0,3154.0,526.0,0.0,0.14085714285714288,0.04642857142857143,1.0818095238095238,2072.0,0.93701031726835,26.111433065434955,3.3272892112410615,0.8624517374513212,6,0.19,0.75,0.037,0.031,0.22
24313169,2024-12-10,S.TOWER6VAN,119.4,8.16,11175.0,4029.0,809.0,1032.0,2431.0,112.0,400.0,4407.0,878.0,0.0,0.14085714285714288,0.04642857142857143,1.0818095238095238,2943.0,0.936030103473377,36.90954773838434,2.773641102009736,0.8260278627248298,67,0.2,1.25,0.031,0.021,0.23
24313172,2024-12-10,S.TOWER6VAN,113.76,8.1,10074.0,2955.0,665.0,2100.0,2328.0,105.0,400.0,6386.0,1351.0,0.0,0.14085714285714288,0.04642857142857143,1.0818095238095238,2833.0,0.9335302806422655,56.1357243314334,3.4091370558364096,0.8217437345567167,67,0.2,1.25,0.04,0.02,0.19
24313174,2024-12-10,S.TOWER6VAN,117.85,8.77,10035.0,2880.0,0.0,2493.0,0.0,0.0,0.0,6201.0,1243.0,0.0,0.14085714285714288,0.04642857142857143,1.0818095238095238,0.0,0.9307376401758748,52.617734407699466,3.4843749999987903,0.0,67,0.18,1.26,0.04,0.035,0.22
24113179,2024-12-10,S.TOWER6VAN,131.3,7.53,10635.0,1668.0,697.0,2774.0,2470.0,118.0,416.0,6075.0,1215.0,0.0,0.14085714285714288,0.04642857142857143,1.0818095238095238,3004.0,0.9457610026583178,46.268088346943884,6.375899280571717,0.8222370173099793,67,0.18,1.288,0.033,0.03,0.215
24313190,2024-12-10,SEQRFE550D,122.46,0.0,11880.0,993.0,696.0,2202.0,1742.0,309.0,0.0,3255.0,2526.0,0.0,0.14085714285714288,0.04642857142857143,1.0818095238095238,2051.0,0.9999999999918341,26.580107790081822,11.963746223552906,0.849341784494954,73,0.21,0.83,0.016,0.029,0.2
24313198,2024-12-10,2062BK1,124.46,6.71,11001.0,0.0,993.0,2808.0,1720.0,293.0,0.0,3390.0,1062.0,0.0,0.14085714285714288,0.04642857142857143,1.0818095238095238,2013.0,0.9488450102847539,27.23766672001255,11001000000000.0,0.8544461003473153,6,0.17,0.72,0.027,0.03,0.21
24113202,2024-12-10,S.TOWER6VAN,120.08,8.0,11877.0,1977.0,702.0,2971.0,2517.0,98.0,528.0,4234.0,1042.0,0.0,0.14085714285714288,0.04642857142857143,1.0818095238095238,3143.0,0.937539038093867,35.2598267818516,6.007587253411225,0.8008272351254213,67,0.17,1.31,0.043,0.037,0.2
24213199,2024-12-10,S.TOWER6VAN,119.68,8.2,10839.0,2742.0,715.0,544.0,2420.0,88.0,489.0,6607.0,1428.0,0.0,0.14085714285714288,0.04642857142857143,1.0818095238095238,2997.0,0.9358773850411645,55.20554812788097,3.952954048138602,0.8074741408072047,67,0.175,1.293,0.026,0.026,0.23
24113197,2024-12-10,2062BK1,122.72,7.95,10989.0,1098.0,769.0,4389.0,1620.0,332.0,240.0,6358.0,1262.0,0.0,0.14085714285714288,0.04642857142857143,1.0818095238095238,2192.0,0.9391597153061978,51.808996088234935,10.00819672130236,0.7390510948901738,6,0.19,0.74,0.026,0.035,0.21
24113192,2024-12-10,S.TOWER6VAN,124.54,10.0,12237.0,1533.0,1386.0,4552.0,4142.0,413.0,809.0,6225.0,1167.0,0.0,0.14085714285714288,0.04642857142857143,1.0818095238095238,5364.0,0.9256726623983523,49.983940902119926,7.982387475532954,0.7721849366143227,67,0.18,1.3,0.02,0.037,0.18
24113189,2024-12-10,S.TOWER6VAN,121.45,8.0,10488.0,1980.0,697.0,3336.0,2413.0,99.0,572.0,3714.0,1036.0,0.0,0.14085714285714288,0.04642857142857143,1.0818095238095238,3084.0,0.9382000772426561,30.58048579637233,5.296969696967022,0.7824254215302262,67,0.194,1.28,0.03,0.025,0.195
24113187,2024-12-10,1786500D,122.91,8.56,10044.0,1995.0,694.0,2624.0,1709.0,301.0,0.0,4846.0,2061.0,0.0,0.14085714285714288,0.04642857142857143,1.0818095238095238,2010.0,0.9348900889865758,39.42722317110547,5.03458646616289,0.8502487562184825,2,0.19,0.85,0.04,0.029,0.17
24113185,2024-12-10,S.TOWER6VAN,121.1,7.05,10842.0,2007.0,744.0,3443.0,2466.0,108.0,477.0,6181.0,1038.0,0.0,0.14085714285714288,0.04642857142857143,1.0818095238095238,3051.0,0.944986344120601,51.040462427324194,5.402092675632585,0.808259587020384,67,0.174,1.282,0.03,0.025,0.217
24113183,2024-12-10,S.TOWER6VAN,121.49,7.74,10704.0,1986.0,692.0,3194.0,2460.0,115.0,420.0,5896.0,1013.0,0.0,0.14085714285714288,0.04642857142857143,1.0818095238095238,2995.0,0.9401067863426442,48.530743270651655,5.389728096674023,0.8213689482468042,67,0.18,1.31,0.034,0.028,0.25
24313193,2024-12-10,S.TOWER6VAN,121.04,0.0,11157.0,1221.0,704.0,975.0,2543.0,109.0,506.0,7092.0,1822.0,0.0,0.14085714285714288,0.04642857142857143,1.0818095238095238,3158.0,0.9999999999917383,58.59220092482987,9.137592137584654,0.80525649145003,67,0.18,1.29,0.02,0.032,0.21
24213201,2024-12-10,2062BK1,123.61,8.1,10515.0,2652.0,704.0,693.0,1711.0,290.0,0.0,7012.0,1243.0,0.0,0.14085714285714288,0.04642857142857143,1.0818095238095238,2001.0,0.9385012527451333,56.72680203821109,3.9649321266953375,0.8550724637676886,6,0.19,0.73,0.024,0.026,0.21
24213166,2024-12-10,2062BK1,117.35,7.87,9102.0,2331.0,927.0,3165.0,1900.0,300.0,0.0,6912.0,1041.0,0.0,0.14085714285714288,0.04642857142857143,1.0818095238095238,2200.0,0.9371506149102606,58.90072432842863,3.9047619047602296,0.8636363636359711,6,0.22,0.74,0.024,0.022,0.22
24213186,2024-12-10,TMT-FE500D,122.3,8.15,11286.0,2514.0,762.0,1308.0,2697.0,121.0,692.0,6790.0,1227.0,0.0,0.14085714285714288,0.04642857142857143,1.0818095238095238,3510.0,0.9375239555313338,55.51921504451742,4.489260143196305,0.7683760683758495,78,0.22,1.25,0.028,0.02,0.19
24113212,2024-12-10,C20MMNC,119.75,7.96,12486.0,1614.0,902.0,4072.0,1641.0,254.0,196.0,3056.0,1680.0,0.0,0.14085714285714288,0.04642857142857143,1.0818095238095238,2091.0,0.9376712865011536,25.51983298517311,7.736059479549111,0.7847919655663391,42,0.19,0.75,0.021,0.032,0.23
24313226,2024-12-11,2062BK1,118.81,8.0,7035.0,2163.0,801.0,2699.0,1726.0,309.0,0.0,6548.0,1217.0,214.0,0.13340909090909092,0.052181818181818176,0.9411363636363635,2035.0,0.9369134926193761,55.11320595863047,3.2524271844645156,0.8481572481568314,6,0.2,0.75,0.021,0.031,0.2
24313224,2024-12-11,SEQRFE550D,123.13,7.33,15504.0,2004.0,690.0,2378.0,1728.0,312.0,0.0,4234.0,1777.0,0.0,0.13340909090909092,0.052181818181818176,0.9411363636363635,2040.0,0.9438141959148872,34.38642085572658,7.736526946103924,0.8470588235289965,73,0.21,0.88,0.027,0.024,0.21
24313222,2024-12-11,1786500D,120.08,7.75,11391.0,2007.0,707.0,2253.0,1738.0,312.0,0.0,3952.0,3027.0,0.0,0.13340909090909092,0.052181818181818176,0.9411363636363635,2050.0,0.9393726042326577,32.91139240478921,5.675635276529309,0.8478048780483669,2,0.17,0.68,0.02,0.034,0.179
24313220,2024-12-11,SEQRFE550D,128.14,7.96,9687.0,3078.0,1033.0,1461.0,1854.0,279.0,0.0,5535.0,2055.0,1401.0,0.13340909090909092,0.052181818181818176,0.9411363636363635,2133.0,0.9415135929394451,43.1949430307227,3.14717348927773,0.8691983122358794,73,0.21,0.84,0.026,0.035,0.21
24313218,2024-12-11,SEQRFE550D,122.55,8.15,9483.0,3135.0,914.0,1024.0,1817.0,288.0,0.0,6342.0,1042.0,0.0,0.13340909090909092,0.052181818181818176,0.9411363636363635,2105.0,0.9376434582942799,51.75030599712974,3.0248803827741546,0.8631828978618227,73,0.22,0.86,0.028,0.035,0.23
24313215,2024-12-11,C20MMNC,130.15,0.0,10998.0,2943.0,931.0,2873.0,1843.0,288.0,0.0,5694.0,936.0,0.0,0.13340909090909092,0.052181818181818176,0.9411363636363635,2131.0,0.9999999999923166,43.74951978452747,3.737003058102706,0.8648521820737377,42,0.17,0.74,0.029,0.036,0.19
24313213,2024-12-11,SEQRFE550D,117.4,8.19,9804.0,2982.0,911.0,2077.0,1820.0,291.0,0.0,6232.0,964.0,0.0,0.13340909090909092,0.052181818181818176,0.9411363636363635,2111.0,0.9347878015691155,53.0834752976739,3.2877263581477907,0.862150639506934,73,0.21,0.85,0.025,0.031,0.24
24313211,2024-12-11,2062BK1,122.58,8.13,7833.0,3195.0,909.0,1476.0,1820.0,292.0,0.0,4830.0,804.0,0.0,0.13340909090909092,0.052181818181818176,0.9411363636363635,2112.0,0.9378012393777232,39.402838961988884,2.4516431924874955,0.8617424242420162,6,0.18,0.72,0.031,0.042,0.2
24313208,2024-12-11,2062BK1,124.71,8.14,9534.0,2049.0,919.0,1519.0,1831.0,292.0,0.0,6959.0,1561.0,0.0,0.13340909090909092,0.052181818181818176,0.9411363636363635,2123.0,0.9387278885890951,55.80145938532755,4.6530014641265725,0.8624587847381713,6,0.18,0.78,0.031,0.039,0.23
24113210,2024-12-11,C20MMNC,125.43,8.31,11913.0,1998.0,887.0,3717.0,1636.0,246.0,189.0,6436.0,1051.0,0.0,0.13340909090909092,0.052181818181818176,0.9411363636363635,2071.0,0.9378645132276219,51.31148847922098,5.962462462459478,0.7899565427325979,42,0.179,0.751,0.025,0.04,0.24
24113216,2024-12-11,C20MMNC,120.61,8.36,11307.0,2277.0,885.0,3327.0,1634.0,250.0,193.0,3563.0,615.0,0.0,0.13340909090909092,0.052181818181818176,0.9411363636363635,2077.0,0.9351787237269507,29.541497388031328,4.965744400524828,0.786711603273574,42,0.196,0.78,0.022,0.028,0.199
24113228,2024-12-11,1786500D,126.06,7.74,12015.0,1998.0,870.0,1596.0,1766.0,301.0,0.0,5903.0,1702.0,0.0,0.13340909090909092,0.052181818181818176,0.9411363636363635,2067.0,0.9421524663606715,46.82690782130075,6.013513513510504,0.8543783260760259,2,0.19,0.82,0.018,0.037,0.23
24113231,2024-12-11,2062BK1,125.38,8.09,11067.0,1995.0,788.0,3019.0,1776.0,301.0,0.0,4248.0,1529.0,0.0,0.13340909090909092,0.052181818181818176,0.9411363636363635,2077.0,0.9393871281865634,33.88100175439559,5.547368421049851,0.8550794415017549,6,0.19,0.75,0.029,0.036,0.2
24113233,2024-12-11,SEQRFE550D,124.5,7.75,11691.0,1998.0,0.0,3376.0,0.0,146.0,0.0,6437.0,1562.0,0.0,0.13340909090909092,0.052181818181818176,0.9411363636363635,146.0,0.9413988657773809,51.702811244564636,5.8513513513484225,0.0,73,0.23,0.95,0.032,0.03,0.22
24113207,2024-12-11,C20MMNC,122.77,7.74,11085.0,2523.0,784.0,2966.0,1768.0,256.0,0.0,6257.0,2064.0,0.0,0.13340909090909092,0.052181818181818176,0.9411363636363635,2024.0,0.9406941996709779,50.96521951575332,4.393579072530958,0.8735177865608332,42,0.185,0.784,0.033,0.039,0.237
24113235,2024-12-11,SEQRFE550D,127.3,0.0,10917.0,1986.0,805.0,4937.0,1763.0,301.0,4.0,3936.0,1343.0,0.0,0.13340909090909092,0.052181818181818176,0.9411363636363635,2068.0,0.9999999999921445,30.919088766449967,5.496978851960979,0.8525145067694136,73,0.23,0.91,0.025,0.034,0.22
24113237,2024-12-11,S.TOWER6VAN,126.14,7.96,11007.0,2685.0,779.0,3187.0,2515.0,108.0,522.0,3817.0,778.0,0.0,0.13340909090909092,0.052181818181818176,0.9411363636363635,3145.0,0.9406413124463786,30.26002853947788,4.099441340780596,0.7996820349758984,67,0.184,1.267,0.024,0.025,0.197
24113239,2024-12-11,S.TOWER6VAN,124.38,9.8,11007.0,2673.0,872.0,2889.0,2510.0,122.0,521.0,6233.0,1039.0,0.0,0.13340909090909092,0.052181818181818176,0.9411363636363635,3153.0,0.9269637799901106,50.11255828871111,4.1178451178435775,0.7960672375512857,67,0.179,1.291,0.025,0.024,0.188
24113242,2024-12-11,2062BK1,118.75,8.13,11577.0,1803.0,712.0,1869.0,1761.0,298.0,0.0,3399.0,551.0,0.0,0.13340909090909092,0.052181818181818176,0.9411363636363635,2059.0,0.9359237074327245,28.623157894495804,6.420965058232712,0.8552695483240139,6,0.19,0.78,0.03,0.019,0.19
24113244,2024-12-11,S.TOWER6VAN,120.51,7.75,10767.0,1263.0,737.0,2334.0,2514.0,112.0,530.0,2692.0,441.0,0.0,0.13340909090909092,0.052181818181818176,0.9411363636363635,3156.0,0.9395758615239392,22.338395153743768,8.524940617570447,0.7965779467678085,67,0.193,1.277,0.029,0.028,0.208
24113246,2024-12-11,S.TOWER6VAN,125.94,9.4,10008.0,1806.0,739.0,2093.0,2507.0,111.0,572.0,6000.0,1036.0,0.0,0.13340909090909092,0.052181818181818176,0.9411363636363635,3190.0,0.9305452933284281,47.6417341587451,5.5415282391995895,0.7858934169276534,67,0.19,1.25,0.024,0.035,0.17
24113248,2024-12-11,2062BK1,127.43,11.24,10650.0,2001.0,1115.0,1782.0,1813.0,301.0,0.0,3250.0,524.0,0.0,0.13340909090909092,0.052181818181818176,0.9411363636363635,2114.0,0.9189442561410619,25.50419838322605,5.322338830582048,0.8576158940393295,6,0.19,0.73,0.02,0.03,0.2
24113250,2024-12-11,SEQRFE550D,125.0,7.53,9813.0,1785.0,689.0,1152.0,1818.0,298.0,0.0,6378.0,1005.0,0.0,0.13340909090909092,0.052181818181818176,0.9411363636363635,2116.0,0.9431826756134976,51.02399999959181,5.4974789915935585,0.8591682419655675,73,0.21,0.86,0.025,0.029,0.25
24113252,2024-12-11,1786500D,126.83,8.77,9612.0,1785.0,697.0,1698.0,1807.0,305.0,0.0,2158.0,348.0,0.0,0.13340909090909092,0.052181818181818176,0.9411363636363635,2112.0,0.9353244837689136,17.01490183697063,5.384873949576815,0.8555871212117161,2,0.18,0.79,0.026,0.032,0.235
24113254,2024-12-11,SEQRFE550D,124.9,0.0,10029.0,1968.0,684.0,3330.0,1780.0,271.0,0.0,3987.0,1468.0,0.0,0.13340909090909092,0.052181818181818176,0.9411363636363635,2051.0,0.9999999999919935,31.921537229528248,5.096036585363264,0.8678693320327314,73,0.22,0.89,0.03,0.031,0.25
24113257,2024-12-11,SEQRFE550D,124.24,0.0,10752.0,1725.0,661.0,3711.0,1789.0,279.0,0.0,6496.0,1520.0,0.0,0.13340909090909092,0.052181818181818176,0.9411363636363635,2068.0,0.999999999991951,52.28589826100865,6.233043478257256,0.8650870406185373,73,0.22,0.89,0.032,0.03,0.18
24313229,2024-12-11,SEQRFE550D,119.3,8.1,9543.0,1443.0,762.0,2806.0,1731.0,278.0,0.0,6606.0,1532.0,0.0,0.13340909090909092,0.052181818181818176,0.9411363636363635,2009.0,0.9364207221276576,55.37300921998849,6.61330561330103,0.8616226978592028,73,0.22,0.93,0.032,0.035,0.22
24113204,2024-12-11,S.TOWER6VAN,122.73,8.9,11526.0,1032.0,687.0,3082.0,2518.0,98.0,575.0,6138.0,1057.0,0.0,0.13340909090909092,0.052181818181818176,0.9411363636363635,3191.0,0.93238623413407,50.01222195021582,11.168604651151968,0.7890943277966815,67,0.174,1.276,0.036,0.041,0.194
24213238,2024-12-11,C20MMNC,127.23,0.0,10527.0,1989.0,819.0,2042.0,1704.0,263.0,0.0,6835.0,1077.0,0.0,0.13340909090909092,0.052181818181818176,0.9411363636363635,1967.0,0.9999999999921402,53.721606538915964,5.29260935143022,0.8662938484998138,42,0.18,0.788,0.024,0.024,0.198
24213241,2024-12-11,2062BK1,126.68,0.0,11346.0,2034.0,668.0,2049.0,1789.0,307.0,0.0,6873.0,1137.0,357.0,0.13340909090909092,0.052181818181818176,0.9411363636363635,2096.0,0.9999999999921061,54.254815282173546,5.578171091442686,0.8535305343507378,6,0.2,0.73,0.019,0.028,0.2
24213253,2024-12-11,2062BK1,128.74,0.0,10014.0,2505.0,814.0,1488.0,1741.0,280.0,0.0,6701.0,1186.0,230.0,0.13340909090909092,0.052181818181818176,0.9411363636363635,2021.0,0.9999999999922324,52.05064470986445,3.997604790417566,0.8614547253830472,6,0.21,0.76,0.028,0.028,0.19
24213251,2024-12-11,1786550D,124.87,8.15,9531.0,2667.0,709.0,1101.0,1772.0,253.0,0.0,6804.0,1125.0,0.0,0.13340909090909092,0.052181818181818176,0.9411363636363635,2025.0,0.9387310178849892,54.48866821450717,3.573678290212383,0.8750617283946296,3,0.24,0.79,0.02,0.03,0.24
24213249,2024-12-11,S.TOWER6VAN,124.58,8.16,9420.0,2004.0,712.0,1974.0,2511.0,98.0,594.0,6798.0,1092.0,0.0,0.13340909090909092,0.052181818181818176,0.9411363636363635,3203.0,0.9385264426628106,54.56734628307459,4.700598802392864,0.7839525444892963,67,0.2,1.26,0.02,0.03,0.19
24213247,2024-12-11,SEQRFE550D,126.4,8.15,9579.0,1992.0,825.0,1638.0,1779.0,246.0,0.0,6948.0,1097.0,0.0,0.13340909090909092,0.052181818181818176,0.9411363636363635,2025.0,0.9394277220294357,54.96835442994487,4.808734939756622,0.8785185185180847,73,0.22,0.85,0.023,0.025,0.21
24213245,2024-12-11,1786500D,127.19,8.0,10317.0,2004.0,715.0,1734.0,0.0,547.0,1499.0,6797.0,2208.0,0.0,0.13340909090909092,0.052181818181818176,0.9411363636363635,2046.0,0.9408240254387099,53.43973582786823,5.148203592811802,0.0,2,0.19,0.82,0.02,0.031,0.234
24213243,2024-12-11,2062BK1,115.3,0.0,9549.0,2016.0,734.0,1028.0,1539.0,243.0,0.0,6264.0,996.0,0.0,0.13340909090909092,0.052181818181818176,0.9411363636363635,1782.0,0.9999999999913269,54.3278404158341,4.736607142854793,0.863636363635879,6,0.18,0.76,0.019,0.033,0.18
24213203,2024-12-11,C20MMNC,116.15,8.24,11424.0,2484.0,707.0,1599.0,1762.0,321.0,0.0,6806.0,1606.0,0.0,0.13340909090909092,0.052181818181818176,0.9411363636363635,2083.0,0.9337567328488323,58.59664227241845,4.599033816423269,0.8458953432545147,42,0.199,0.766,0.023,0.026,0.216
24213206,2024-12-11,S.TOWER6VAN,126.54,8.36,10917.0,2778.0,704.0,753.0,2501.0,138.0,543.0,7100.0,1425.0,0.0,0.13340909090909092,0.052181818181818176,0.9411363636363635,3182.0,0.938028169007131,56.10874031882322,3.9298056155493413,0.7859836580764343,67,0.2,1.418,0.027,0.025,0.249
24213209,2024-12-11,S.TOWER6VAN,119.18,7.96,10677.0,1431.0,836.0,0.0,2528.0,95.0,540.0,6588.0,1080.0,0.0,0.13340909090909092,0.052181818181818176,0.9411363636363635,3163.0,0.9373918514949081,55.27773116248298,7.461215932908832,0.7992412266832756,67,0.177,1.328,0.028,0.029,0.218
24213217,2024-12-11,S.TOWER6VAN,122.67,8.14,10494.0,1980.0,910.0,0.0,2481.0,128.0,581.0,6556.0,1019.0,0.0,0.13340909090909092,0.052181818181818176,0.9411363636363635,3190.0,0.9377723415569317,53.44419988543699,5.299999999997323,0.7777429467082202,67,0.185,1.294,0.025,0.029,0.232
24213214,2024-12-11,S.TOWER6VAN,120.85,7.89,10599.0,2001.0,913.0,0.0,2521.0,138.0,584.0,6675.0,1034.0,0.0,0.13340909090909092,0.052181818181818176,0.9411363636363635,3243.0,0.938713686492631,55.23376086011391,5.296851574210247,0.7773666358307809,67,0.179,1.316,0.03,0.019,0.194
24213221,2024-12-11,S.TOWER6VAN,127.33,8.0,10581.0,1773.0,806.0,731.0,2518.0,88.0,591.0,6863.0,1080.0,0.0,0.13340909090909092,0.052181818181818176,0.9411363636363635,3197.0,0.940885243471951,53.89931673561691,5.9678510998274295,0.7876133875505825,67,0.167,1.28,0.025,0.023,0.213
24213223,2024-12-11,C20MMNC,120.6,8.2,10746.0,48.0,811.0,1875.0,1715.0,283.0,0.0,5115.0,1482.0,0.0,0.13340909090909092,0.052181818181818176,0.9411363636363635,1998.0,0.9363354037194386,42.412935323031405,223.87499999533594,0.8583583583579287,42,0.178,0.698,0.019,0.026,0.18
24213225,2024-12-11,S.TOWER6VAN,124.35,8.11,9438.0,2283.0,0.0,2640.0,0.0,0.0,0.0,6232.0,1062.0,261.0,0.13340909090909092,0.052181818181818176,0.9411363636363635,0.0,0.9387739694931394,50.11660635263276,4.134034165569806,0.0,67,0.184,1.307,0.027,0.033,0.228
24213227,2024-12-11,S.TOWER6VAN,127.73,7.96,8982.0,2274.0,808.0,2757.0,2464.0,94.0,597.0,6699.0,1095.0,0.0,0.13340909090909092,0.052181818181818176,0.9411363636363635,3155.0,0.9413368708015232,52.44656697680696,3.949868073876891,0.7809825673531597,67,0.17,1.3,0.023,0.034,0.2
24213230,2024-12-11,2062BK1,123.84,8.21,11067.0,999.0,809.0,3083.0,1708.0,270.0,0.0,6427.0,1205.0,0.0,0.13340909090909092,0.052181818181818176,0.9411363636363635,1978.0,0.9378265808334887,51.89760981870237,11.078078078066989,0.8634984833160447,6,0.18,0.74,0.023,0.04,0.2
24213232,2024-12-11,S.TOWER6VAN,125.6,8.15,9729.0,1995.0,803.0,3077.0,2464.0,91.0,594.0,6868.0,1158.0,0.0,0.13340909090909092,0.052181818181818176,0.9411363636363635,3149.0,0.9390654205537267,54.68152866198502,4.876691729320864,0.7824706255951787,67,0.164,1.267,0.026,0.032,0.22
24213234,2024-12-11,2062BK1,122.72,8.2,9570.0,1998.0,803.0,3022.0,1721.0,267.0,0.0,7056.0,1204.0,0.0,0.13340909090909092,0.052181818181818176,0.9411363636363635,1988.0,0.9373663305764028,57.49674054711949,4.789789789787393,0.8656941649895041,6,0.19,0.74,0.026,0.028,0.2
24213236,2024-12-11,S.TOWER6VAN,122.19,8.1,10701.0,2004.0,803.0,2891.0,2491.0,88.0,597.0,6910.0,1549.0,0.0,0.13340909090909092,0.052181818181818176,0.9411363636363635,3176.0,0.9378309923943678,56.551272607770265,5.3398203592787725,0.7843198992440855,67,0.185,1.311,0.027,0.034,0.176
24213219,2024-12-11,C20MMNC,124.71,7.65,10377.0,1017.0,828.0,497.0,1671.0,290.0,0.0,6819.0,1261.0,0.0,0.13340909090909092,0.052181818181818176,0.9411363636363635,1961.0,0.9422030824951482,54.6788549430304,10.203539822998817,0.8521162672101723,42,0.205,0.706,0.027,0.04,0.206
24213265,2024-12-12,TMT-FE500D,0.0,8.12,11748.0,2499.0,709.0,1772.0,1809.0,311.0,0.0,6326.0,2383.0,0.0,0.1451818181818182,0.038636363636363635,0.8541818181818183,2120.0,0.0,6326000000000.0,4.701080432170988,0.8533018867920503,78,0.21,0.9,0.015,0.022,0.19
24213271,2024-12-12,2062BK1,128.6,7.95,9240.0,2265.0,712.0,2769.0,1721.0,273.0,0.0,6905.0,1261.0,0.0,0.1451818181818182,0.038636363636363635,0.8541818181818183,1994.0,0.9417795679169406,53.69362363877377,4.079470198673696,0.8630892678029773,6,0.21,0.85,0.026,0.019,0.24
24313262,2024-12-12,2062BK1,122.66,8.08,9594.0,3624.0,588.0,2049.0,1744.0,263.0,0.0,5044.0,1243.0,0.0,0.1451818181818182,0.038636363636363635,0.8541818181818183,2007.0,0.938197950122853,41.121800097496156,2.6473509933767527,0.8689586447429651,6,0.18,0.75,0.019,0.03,0.2
24213267,2024-12-12,2062BK1,0.0,0.0,9081.0,2202.0,712.0,2424.0,1684.0,270.0,0.0,6756.0,1241.0,0.0,0.1451818181818182,0.038636363636363635,0.8541818181818183,1954.0,0.0,6756000000000.0,4.123978201633005,0.8618219037866623,6,0.18,0.73,0.021,0.018,0.19
24213263,2024-12-12,S.TOWER6VAN,123.42,8.08,11016.0,2484.0,726.0,1001.0,2659.0,115.0,695.0,6810.0,1141.0,283.0,0.1451818181818182,0.038636363636363635,0.8541818181818183,3469.0,0.9385551330727107,55.17744287753057,4.434782608693867,0.76650331507617,67,0.17,1.359,0.021,0.021,0.179
24213273,2024-12-12,TMT-FE500D,0.0,7.92,8307.0,2913.0,720.0,3057.0,1681.0,240.0,0.0,7028.0,1215.0,0.0,0.1451818181818182,0.038636363636363635,0.8541818181818183,1921.0,0.0,7028000000000.0,2.8516992790927387,0.8750650702754424,78,0.217,0.786,0.03,0.025,0.2
24213258,2024-12-12,2062ACUK1,124.95,0.0,10320.0,2493.0,770.0,3449.0,1840.0,267.0,0.0,6549.0,1143.0,214.0,0.1451818181818182,0.038636363636363635,0.8541818181818183,2107.0,0.9999999999919967,52.412965185654954,4.139590854390638,0.8732795443754754,5,0.2,0.82,0.031,0.03,0.196
24213256,2024-12-12,S.TOWER6VAN,128.63,0.0,10308.0,2496.0,825.0,1898.0,2001.0,0.0,894.0,6738.0,1310.0,209.0,0.1451818181818182,0.038636363636363635,0.8541818181818183,2895.0,0.9999999999922259,52.38280338915975,4.129807692306038,0.6911917098443209,67,0.17,1.31,0.029,0.024,0.22
24213255,2024-12-12,SAILTOWER6VA,118.37,0.0,10317.0,2499.0,817.0,3413.0,1974.0,0.0,898.0,6262.0,1092.0,219.0,0.1451818181818182,0.038636363636363635,0.8541818181818183,2872.0,0.9999999999915519,52.901917715190486,4.128451380550569,0.6873259052922398,68,0.167,1.262,0.028,0.021,0.177
24313264,2024-12-12,2062BK1,115.5,8.98,10452.0,3576.0,701.0,2915.0,1738.0,262.0,0.0,6634.0,3752.0,0.0,0.1451818181818182,0.038636363636363635,0.8541818181818183,2000.0,0.9278598971647826,57.437229436732146,2.9228187919454913,0.8689999999995655,6,0.19,0.79,0.019,0.029,0.2
24113260,2024-12-12,2062ACUK1,125.66,0.0,10983.0,1911.0,749.0,3058.0,1860.0,304.0,0.0,3922.0,2128.0,0.0,0.1451818181818182,0.038636363636363635,0.8541818181818183,2164.0,0.999999999992042,31.21120483820459,5.74725274724974,0.8595194085023754,5,0.19,0.81,0.031,0.024,0.212
