Repository: SiddharthKumar268/FerroMind

# FerroMind
*Ferro-Alloy Optimisation using Machine Learning*
**SAIL Durgapur Steel Plant | Steel Melting Shop**
Intern: Siddharth Kumar | FY 2023-24 to FY 2025-26

---

## Quick Start

```bash

# 2. Place raw Excel files in data/raw/

## Dataset

| | |
|---|---|
| Total heats after cleaning | 47,421 |
| Training set | 37,936 heats (Apr 2023 – Jun 2025) |
| Test set | 9,485 heats (Jun 2025 – Dec 2025) |
| Input features | 21 (16 raw + 5 engineered) |
| Target variables | Mn, Si, C, S, P |
| BOF grades | 76 distinct grades |
| Split method | Chronological 80/20 — no shuffle, no leakage |

---

File: data/processed/sms_train.csv (part 195 of 253)
Heat_Number,Date,BOF Grade Code,Hot Metal Addn. Weight,Scrap Addn. Weight,Lime Into Converter,Dolomite Into Converter,Lime Into Ladle,Iron Ore Into Converter,SIMN Into Ladle,FESI Into Ladle,FEMN Into Ladle,Measered O2 Mainblow II,Duration of Mainblow I/II,Measered O2 2nd Blow,HM_P,HM_S,HM_Si,Total_FA_Ladle,HM_Ratio,O2_per_ton_HM,Lime_Dolo_Ratio,SiMn_FA_Fraction,Grade_Encoded,C,Mn,P,S,Si
24213261,2024-12-12,S.TOWER6VAN,130.48,0.0,10530.0,2697.0,709.0,3285.0,2659.0,121.0,702.0,6765.0,1180.0,266.0,0.1451818181818182,0.038636363636363635,0.8541818181818183,3482.0,0.999999999992336,51.847026363796395,3.9043381535024455,0.7636415852955877,67,0.198,1.3,0.022,0.023,0.217
24313266,2024-12-12,S.TOWER6VAN,128.37,8.18,9870.0,3234.0,682.0,2748.0,2493.0,118.0,402.0,6260.0,1017.0,0.0,0.1451818181818182,0.038636363636363635,0.8541818181818183,3013.0,0.9400952032153783,48.76528783945809,3.0519480519471083,0.8274145370060314,67,0.185,1.309,0.026,0.02,0.207
24313259,2024-12-12,TMT-FE500D,124.99,0.0,9117.0,3120.0,748.0,1986.0,1735.0,258.0,0.0,5599.0,1039.0,0.0,0.1451818181818182,0.038636363636363635,0.8541818181818183,1993.0,0.9999999999919993,44.79558364633334,2.922115384614448,0.8705469141992621,78,0.2,0.82,0.021,0.033,0.19
24313270,2024-12-12,SEQRFE550D,122.4,8.11,10047.0,2712.0,648.0,1887.0,1820.0,264.0,0.0,6642.0,1006.0,0.0,0.1451818181818182,0.038636363636363635,0.8541818181818183,2084.0,0.93785916787267,54.2647058819096,3.704646017697749,0.873320537427604,73,0.21,0.84,0.022,0.022,0.19
24213294,2024-12-12,2062BK1,122.6,8.21,10365.0,1701.0,814.0,530.0,1775.0,297.0,0.0,6264.0,1112.0,430.0,0.1451818181818182,0.038636363636363635,0.8541818181818183,2072.0,0.9372372142730889,51.092985317690925,6.093474426804178,0.8566602316598182,6,0.19,0.75,0.025,0.021,0.2
24213269,2024-12-12,TMT-FE500D,126.7,8.2,8796.0,2004.0,721.0,2570.0,1708.0,246.0,0.0,6835.0,1157.0,0.0,0.1451818181818182,0.038636363636363635,0.8541818181818183,1954.0,0.9392142327580488,53.94632991275496,4.389221556884038,0.8741044012278024,78,0.21,0.79,0.03,0.016,0.19
24213292,2024-12-12,2062BK1,120.3,8.22,10515.0,1995.0,828.0,531.0,1741.0,273.0,0.0,6463.0,1125.0,368.0,0.1451818181818182,0.038636363636363635,0.8541818181818183,2014.0,0.9360410830926233,53.72402327469889,5.270676691726681,0.8644488579936125,6,0.18,0.78,0.021,0.019,0.2
24313268,2024-12-12,C20MMNC,0.0,8.15,12972.0,2712.0,729.0,2631.0,1793.0,268.0,0.0,3971.0,670.0,0.0,0.1451818181818182,0.038636363636363635,0.8541818181818183,2061.0,0.0,3970999999999.9995,4.783185840706201,0.8699660359044784,42,0.216,0.817,0.019,0.018,0.196
24213286,2024-12-12,SEQRFE550D,0.0,8.31,9105.0,2097.0,817.0,669.0,1748.0,277.0,0.0,7009.0,1150.0,0.0,0.1451818181818182,0.038636363636363635,0.8541818181818183,2025.0,0.0,7009000000000.0,4.341917024318387,0.8632098765427836,73,0.21,0.84,0.023,0.022,0.25
24213280,2024-12-12,C20MMNC,0.0,8.12,8505.0,1665.0,811.0,1240.0,1789.0,300.0,0.0,6609.0,1081.0,0.0,0.1451818181818182,0.038636363636363635,0.8541818181818183,2089.0,0.0,6609000000000.0,5.10810810810504,0.8563906175199347,42,0.2,0.8,0.026,0.018,0.18
24213279,2024-12-12,1786550D,0.0,8.2,8304.0,2502.0,800.0,1006.0,1765.0,273.0,0.0,6720.0,2235.0,0.0,0.1451818181818182,0.038636363636363635,0.8541818181818183,2038.0,0.0,6720000000000.0,3.3189448441233735,0.8660451422959441,3,0.22,0.78,0.03,0.02,0.21
24213277,2024-12-12,TMT-FE500D,119.1,8.19,9381.0,3126.0,517.0,2683.0,1684.0,260.0,0.0,6955.0,1172.0,0.0,0.1451818181818182,0.038636363636363635,0.8541818181818183,1944.0,0.935658732021874,58.39630562503446,3.0009596928973123,0.8662551440324762,78,0.21,0.8,0.024,0.016,0.21
24213274,2024-12-12,1786500D,121.25,8.0,8967.0,2004.0,710.0,2858.0,1694.0,290.0,0.0,6438.0,851.0,0.0,0.1451818181818182,0.038636363636363635,0.8541818181818183,1984.0,0.9381044487354886,53.096907216056934,4.47455089820136,0.8538306451608599,2,0.2,0.77,0.021,0.02,0.193
24213276,2024-12-12,1786550D,124.5,8.2,8904.0,2247.0,721.0,2017.0,1711.0,267.0,0.0,6652.0,1114.0,0.0,0.1451818181818182,0.038636363636363635,0.8541818181818183,1978.0,0.9382064807766527,53.42971887507285,3.962616822428143,0.8650151668347498,3,0.21,0.87,0.03,0.02,0.17
24313293,2024-12-12,1786550D,122.5,7.74,9354.0,1497.0,742.0,648.0,1805.0,308.0,0.0,6889.0,1542.0,0.0,0.1451818181818182,0.038636363636363635,0.8541818181818183,2113.0,0.9405712530640312,56.23673469341848,6.248496993983802,0.8542356838614036,3,0.22,0.84,0.04,0.03,0.22
24313289,2024-12-12,2062BK1,0.0,7.96,10056.0,2778.0,781.0,0.0,1737.0,268.0,0.0,6469.0,1004.0,0.0,0.1451818181818182,0.038636363636363635,0.8541818181818183,2005.0,0.0,6469000000000.0,3.6198704103658677,0.8663341645880966,6,0.18,0.75,0.026,0.025,0.21
24313287,2024-12-12,2062BK1,0.0,8.15,9735.0,2859.0,591.0,345.0,1590.0,254.0,0.0,4719.0,730.0,0.0,0.1451818181818182,0.038636363636363635,0.8541818181818183,1844.0,0.0,4719000000000.0,3.4050367261268257,0.862255965292374,6,0.18,0.75,0.016,0.022,0.2
24313285,2024-12-12,2062BK1,0.0,10.0,9693.0,2034.0,682.0,1008.0,1750.0,279.0,0.0,7165.0,1660.0,0.0,0.1451818181818182,0.038636363636363635,0.8541818181818183,2029.0,0.0,7165000000000.0,4.765486725661374,0.862493839329294,6,0.2,0.81,0.02,0.025,0.22
24313283,2024-12-12,C20MMNC,121.0,10.0,9864.0,2103.0,691.0,288.0,1766.0,279.0,0.0,920.0,1342.0,0.0,0.1451818181818182,0.038636363636363635,0.8541818181818183,2045.0,0.9236641221303538,7.60330578506113,4.690442225390067,0.8635696821511669,42,0.195,0.759,0.024,0.019,0.216
24313282,2024-12-12,2062BK1,124.8,8.11,9909.0,1968.0,762.0,0.0,1728.0,267.0,0.0,4551.0,717.0,0.0,0.1451818181818182,0.038636363636363635,0.8541818181818183,1995.0,0.938981265510955,36.46634615355396,5.035060975607197,0.8661654135334004,6,0.18,0.7,0.03,0.022,0.19
24313281,2024-12-12,C20MMNC,123.3,7.39,10617.0,3111.0,762.0,1668.0,1785.0,314.0,0.0,3511.0,629.0,0.0,0.1451818181818182,0.038636363636363635,0.8541818181818183,2099.0,0.9434539750482558,28.47526358452169,3.412729026035547,0.8504049547399474,42,0.191,0.74,0.018,0.018,0.194
24313275,2024-12-12,C20MMNC,120.3,7.33,9201.0,1998.0,756.0,0.0,1743.0,261.0,0.0,5157.0,806.0,0.0,0.1451818181818182,0.038636363636363635,0.8541818181818183,2004.0,0.9425683616630685,42.86783042358381,4.6051051051028,0.8697604790414821,42,0.195,0.782,0.027,0.02,0.225
24313272,2024-12-12,TMT-FE500D,124.2,8.57,9024.0,2685.0,696.0,1398.0,1708.0,261.0,0.0,575.0,1748.0,0.0,0.1451818181818182,0.038636363636363635,0.8541818181818183,1969.0,0.9354522859009154,4.629629629592354,3.3608938547473515,0.8674454037578124,78,0.19,0.76,0.021,0.018,0.18
24313297,2024-12-12,1786550D,128.2,8.57,10770.0,2007.0,743.0,1308.0,1821.0,310.0,0.0,6893.0,1514.0,0.0,0.1451818181818182,0.038636363636363635,0.8541818181818183,2131.0,0.9373400599478151,53.767550701608684,5.366218236170719,0.8545283904266285,3,0.21,0.87,0.03,0.03,0.26
24213296,2024-12-13,1786550D,128.7,0.0,10284.0,1998.0,811.0,2927.0,1758.0,273.0,0.0,6262.0,1158.0,370.0,0.13873684210526316,0.040315789473684215,0.7557368421052632,2031.0,0.9999999999922301,48.65578865541061,5.147147147144571,0.86558345642498,3,0.22,0.9,0.03,0.03,0.25
24213288,2024-12-13,C20MMNC,0.0,7.97,10731.0,1677.0,811.0,879.0,1758.0,277.0,0.0,6929.0,1140.0,0.0,0.13873684210526316,0.040315789473684215,0.7557368421052632,2035.0,0.0,6929000000000.0,6.398926654736792,0.8638820638816394,42,0.199,0.772,0.024,0.028,0.232
24213290,2024-12-13,C20MMNC,120.2,8.0,10683.0,1992.0,740.0,951.0,1728.0,300.0,0.0,6292.0,1216.0,0.0,0.13873684210526316,0.040315789473684215,0.7557368421052632,2028.0,0.9375975038928427,52.34608984981409,5.362951807226223,0.8520710059167396,42,0.201,0.78,0.026,0.028,0.219
24213298,2024-12-13,2062BK1,130.3,8.22,10347.0,2010.0,822.0,1111.0,1806.0,277.0,297.0,6680.0,1152.0,364.0,0.13873684210526316,0.040315789473684215,0.7557368421052632,2380.0,0.9406583886735442,51.26630851840932,5.147761194027289,0.7588235294114459,6,0.18,0.79,0.026,0.031,0.23
24213310,2024-12-13,1786550D,121.3,12.89,8397.0,2109.0,707.0,0.0,1731.0,253.0,0.0,6424.0,1024.0,0.0,0.13873684210526316,0.040315789473684215,0.7557368421052632,1984.0,0.9039421715410692,52.9596042864554,3.981507823611199,0.8724798387092376,3,0.22,0.79,0.03,0.03,0.19
24213302,2024-12-13,2062BK1,127.8,8.1,12123.0,2004.0,756.0,2064.0,1779.0,273.0,290.0,6721.0,1214.0,300.0,0.13873684210526316,0.040315789473684215,0.7557368421052632,2342.0,0.9403973509864577,52.58998435013623,6.049401197601772,0.7596071733557815,6,0.18,0.78,0.024,0.028,0.22
24213306,2024-12-13,2062BK1,0.0,0.0,8004.0,2118.0,624.0,1546.0,1708.0,260.0,0.0,6404.0,1048.0,405.0,0.13873684210526316,0.040315789473684215,0.7557368421052632,1968.0,0.0,6404000000000.0,3.7790368271936834,0.8678861788613477,6,0.18,0.76,0.018,0.028,0.19
24213308,2024-12-13,1786550D,0.0,0.0,7872.0,1746.0,718.0,0.0,1731.0,253.0,0.0,6481.0,1128.0,0.0,0.13873684210526316,0.040315789473684215,0.7557368421052632,1984.0,0.0,6481000000000.0,4.508591065289514,0.8724798387092376,3,0.2,0.79,0.03,0.03,0.22
24213309,2024-12-13,2062BK1,0.0,0.0,8814.0,1365.0,707.0,1542.0,1725.0,273.0,0.0,6529.0,1084.0,0.0,0.13873684210526316,0.040315789473684215,0.7557368421052632,1998.0,0.0,6529000000000.0,6.457142857138127,0.8633633633629313,6,0.2,0.74,0.018,0.028,0.2
24213325,2024-12-13,2062BK1,120.3,7.91,8676.0,1224.0,814.0,842.0,1806.0,277.0,0.0,6502.0,1082.0,0.0,0.13873684210526316,0.040315789473684215,0.7557368421052632,2083.0,0.938304344427593,54.04821280088073,7.088235294111856,0.8670187229952631,6,0.2,0.74,0.025,0.028,0.23
24213319,2024-12-13,C20MMNC,0.0,8.98,8166.0,1992.0,811.0,0.0,1809.0,277.0,0.0,6445.0,1065.0,0.0,0.13873684210526316,0.040315789473684215,0.7557368421052632,2086.0,0.0,6445000000000.0,4.099397590359388,0.8672099712364012,42,0.206,0.767,0.029,0.024,0.222
24213317,2024-12-13,1786550D,0.0,8.24,8631.0,1959.0,726.0,613.0,1748.0,273.0,0.0,6197.0,1039.0,0.0,0.13873684210526316,0.040315789473684215,0.7557368421052632,2021.0,0.0,6197000000000.0,4.40581929555671,0.8649183572484588,3,0.23,0.9,0.03,0.02,0.23
24213316,2024-12-13,2062BK1,0.0,8.65,8646.0,1677.0,608.0,330.0,1657.0,304.0,338.0,2799.0,7327.0,0.0,0.13873684210526316,0.040315789473684215,0.7557368421052632,2299.0,0.0,2799000000000.0,5.155635062608733,0.7207481513698475,6,0.17,0.77,0.019,0.026,0.22
24213315,2024-12-13,2062BK1,0.0,0.0,7989.0,1662.0,822.0,609.0,1762.0,263.0,0.0,6405.0,1083.0,0.0,0.13873684210526316,0.040315789473684215,0.7557368421052632,2025.0,0.0,6405000000000.0,4.806859205773281,0.8701234567896937,6,0.21,0.77,0.024,0.029,0.21
24213314,2024-12-13,2062BK1,0.0,0.0,7965.0,2664.0,803.0,225.0,1772.0,280.0,0.0,6439.0,1192.0,0.0,0.13873684210526316,0.040315789473684215,0.7557368421052632,2052.0,0.0,6439000000000.0,2.9898648648637427,0.8635477582841795,6,0.18,0.71,0.026,0.033,0.2
24213312,2024-12-13,C20MMNC,0.0,8.26,8277.0,1986.0,822.0,771.0,1765.0,310.0,344.0,6440.0,1027.0,0.0,0.13873684210526316,0.040315789473684215,0.7557368421052632,2419.0,0.0,6440000000000.0,4.167673716009986,0.7296403472506285,42,0.2,0.81,0.024,0.028,0.17
24213240,2024-12-13,ASP1239,124.29,0.0,10749.0,1995.0,817.0,2031.0,1762.0,246.0,0.0,177.0,1734.0,0.0,0.13873684210526316,0.040315789473684215,0.7557368421052632,2008.0,0.9999999999919543,1.4240888245118344,5.38796992480933,0.8774900398402005,24,0.41,0.75,0.017,0.014,0.19
24213300,2024-12-13,1786550D,126.5,8.21,10329.0,2001.0,806.0,1298.0,1809.0,277.0,290.0,6281.0,1101.0,351.0,0.13873684210526316,0.040315789473684215,0.7557368421052632,2376.0,0.9390542647098281,49.65217391265097,5.161919040477181,0.7613636363633159,3,0.21,0.9,0.03,0.03,0.23
24213313,2024-12-13,2062BK1,0.0,8.14,8658.0,1860.0,822.0,0.0,1816.0,277.0,0.0,6768.0,2624.0,0.0,0.13873684210526316,0.040315789473684215,0.7557368421052632,2093.0,0.0,6768000000000.0,4.654838709674917,0.8676540850449749,6,0.18,0.74,0.03,0.029,0.16
24213311,2024-12-13,2062BK1,126.2,8.15,8154.0,1509.0,709.0,1631.0,1758.0,283.0,0.0,6502.0,1060.0,0.0,0.13873684210526316,0.040315789473684215,0.7557368421052632,2041.0,0.9393375511653196,51.52139461131916,5.403578528823457,0.861342479176452,6,0.17,0.7,0.016,0.028,0.2
24313301,2024-12-13,2062BK1,126.2,7.53,11391.0,2100.0,748.0,2147.0,1820.0,305.0,0.0,5375.0,1646.0,1580.0,0.13873684210526316,0.040315789473684215,0.7557368421052632,2125.0,0.943692514761507,42.59112519776077,5.4242857142831316,0.8564705882348911,6,0.21,0.79,0.023,0.033,0.23
24313303,2024-12-13,1786550D,126.5,16.5,9459.0,2010.0,748.0,2008.0,1842.0,306.0,0.0,6579.0,1142.0,0.0,0.13873684210526316,0.040315789473684215,0.7557368421052632,2148.0,0.8846153846091985,52.00790513792879,4.70597014925139,0.8575418994409416,3,0.21,0.89,0.04,0.03,0.23
24313305,2024-12-13,1786550D,0.0,7.53,8313.0,2196.0,0.0,1923.0,0.0,0.0,0.0,6629.0,1213.0,0.0,0.13873684210526316,0.040315789473684215,0.7557368421052632,0.0,0.0,6629000000000.0,3.7855191256813363,0.0,3,0.22,0.77,0.02,0.03,0.21
24313307,2024-12-13,2062BK1,0.0,7.33,11118.0,2697.0,615.0,981.0,1856.0,319.0,0.0,7391.0,1684.0,0.0,0.13873684210526316,0.040315789473684215,0.7557368421052632,2175.0,0.0,7391000000000.0,4.122358175749306,0.853333333332941,6,0.21,0.81,0.017,0.019,0.18
24313324,2024-12-13,1786550D,0.0,10.97,8742.0,3561.0,693.0,0.0,1829.0,241.0,0.0,6954.0,1073.0,270.0,0.13873684210526316,0.040315789473684215,0.7557368421052632,2070.0,0.0,6954000000000.0,2.4549283909007427,0.8835748792266263,3,0.2,0.77,0.02,0.03,0.23
24313328,2024-12-13,1786550D,127.4,5.0,8532.0,3042.0,702.0,807.0,1757.0,244.0,0.0,6918.0,1182.0,0.0,0.13873684210526316,0.040315789473684215,0.7557368421052632,2001.0,0.9622356495395602,54.30141287241521,2.804733727809729,0.8780609695148036,3,0.2,0.75,0.02,0.02,0.17
24313299,2024-12-13,1786550D,123.8,8.15,10317.0,2010.0,757.0,2280.0,1806.0,305.0,0.0,3887.0,685.0,0.0,0.13873684210526316,0.040315789473684215,0.7557368421052632,2111.0,0.9382341796063796,31.39741518552991,5.132835820892969,0.8555187115107269,3,0.21,0.86,0.03,0.03,0.24
24213323,2024-12-14,2062BK1,0.0,8.23,8481.0,1779.0,709.0,619.0,1779.0,277.0,0.0,6760.0,1187.0,0.0,0.13320833333333335,0.037875,0.8371666666666666,2056.0,0.0,6760000000000.0,4.767284991565617,0.8652723735404352,6,0.19,0.739,0.024,0.021,0.202
24213327,2024-12-14,C20MMNC,123.5,8.2,9582.0,2991.0,756.0,1685.0,1833.0,280.0,0.0,6088.0,1064.0,870.0,0.13320833333333335,0.037875,0.8371666666666666,2113.0,0.9377372816937152,49.2955465583053,3.2036108324964214,0.8674869853285057,42,0.206,0.731,0.023,0.021,0.202
24213329,2024-12-14,2062BK1,123.4,8.1,10221.0,2730.0,759.0,2872.0,1768.0,273.0,0.0,6599.0,1329.0,0.0,0.13320833333333335,0.037875,0.8371666666666666,2041.0,0.9384030418179591,53.476499189193866,3.7439560439546726,0.8662420382161361,6,0.2,0.76,0.018,0.019,0.22
24213331,2024-12-14,1786550D,0.0,0.0,10194.0,3129.0,759.0,2596.0,1806.0,273.0,0.0,6513.0,1136.0,579.0,0.13320833333333335,0.037875,0.8371666666666666,2079.0,0.0,6513000000000.0,3.2579098753584987,0.8686868686864508,3,0.211,0.85,0.019,0.018,0.255
24213332,2024-12-14,1786550D,126.1,8.1,10428.0,1995.0,776.0,846.0,1823.0,287.0,0.0,1200.0,2599.0,0.0,0.13320833333333335,0.037875,0.8371666666666666,2110.0,0.9396423248812248,9.516256938861886,5.227067669170312,0.863981042653619,3,0.21,0.72,0.02,0.02,0.21
24213336,2024-12-14,2062BK1,123.8,8.11,9894.0,4032.0,770.0,1671.0,1654.0,317.0,0.0,6511.0,1180.0,0.0,0.13320833333333335,0.037875,0.8371666666666666,1971.0,0.9385186869764346,52.592891760479866,2.453869047618439,0.8391679350579203,6,0.2,0.82,0.026,0.022,0.2
24213338,2024-12-14,2062BK1,122.3,8.15,9951.0,2001.0,712.0,1879.0,1752.0,283.0,0.0,6805.0,1674.0,0.0,0.13320833333333335,0.037875,0.8371666666666666,2035.0,0.9375239555313338,55.64186426773801,4.973013493250888,0.8609336609332379,6,0.2,0.76,0.024,0.02,0.2
24213340,2024-12-14,1786550D,0.0,0.0,8841.0,1656.0,808.0,0.0,1799.0,280.0,0.0,4992.0,6482.0,0.0,0.13320833333333335,0.037875,0.8371666666666666,2079.0,0.0,4992000000000.0,5.338768115938805,0.8653198653194492,3,0.21,0.8,0.03,0.03,0.2
24213344,2024-12-14,2062BK1,0.0,8.15,8607.0,2214.0,803.0,1148.0,1785.0,287.0,0.0,6604.0,1097.0,0.0,0.13320833333333335,0.037875,0.8371666666666666,2072.0,0.0,6604000000000.0,3.8875338753369975,0.8614864864860707,6,0.19,0.73,0.016,0.024,0.18
24213350,2024-12-14,2062BK1,0.0,8.17,8118.0,1452.0,806.0,622.0,1782.0,280.0,0.0,6513.0,1081.0,0.0,0.13320833333333335,0.037875,0.8371666666666666,2062.0,0.0,6513000000000.0,5.590909090905241,0.8642095053342075,6,0.19,0.75,0.024,0.022,0.2
24213348,2024-12-14,C20MMNC,0.0,8.16,8490.0,1761.0,828.0,406.0,1816.0,280.0,0.0,6472.0,1078.0,0.0,0.13320833333333335,0.037875,0.8371666666666666,2096.0,0.0,6472000000000.0,4.821124361155695,0.8664122137400446,42,0.23,0.78,0.022,0.02,0.2
24213321,2024-12-14,2062BK1,0.0,8.16,8013.0,2097.0,808.0,668.0,1826.0,277.0,0.0,6368.0,1120.0,0.0,0.13320833333333335,0.037875,0.8371666666666666,2103.0,0.0,6368000000000.0,3.8211731044330848,0.8682834046595966,6,0.201,0.734,0.02,0.028,0.184
24213352,2024-12-14,C20MMNC,123.4,7.96,8292.0,1305.0,803.0,395.0,1812.0,280.0,0.0,6469.0,1064.0,0.0,0.13320833333333335,0.037875,0.8371666666666666,2092.0,0.9394031668625198,52.42301458628506,6.354022988500878,0.8661567877624923,42,0.21,0.75,0.027,0.022,0.22
24213353,2024-12-14,C20MMNC,0.0,0.0,8733.0,1110.0,803.0,1188.0,1809.0,273.0,0.0,6630.0,1131.0,0.0,0.13320833333333335,0.037875,0.8371666666666666,2082.0,0.0,6630000000000.0,7.86756756756048,0.8688760806912253,42,0.2,0.77,0.028,0.023,0.22
24213355,2024-12-14,2062BK1,0.0,0.0,9276.0,1011.0,803.0,1252.0,1823.0,280.0,223.0,5841.0,1107.0,331.0,0.13320833333333335,0.037875,0.8371666666666666,2326.0,0.0,5841000000000.0,9.175074183967187,0.7837489251931282,6,0.18,0.75,0.035,0.025,0.21
24213357,2024-12-14,1786550D,0.0,8.89,9990.0,1599.0,608.0,2051.0,1802.0,300.0,0.0,6336.0,918.0,564.0,0.13320833333333335,0.037875,0.8371666666666666,2102.0,0.0,6336000000000.0,6.247654784236243,0.8572787821118661,3,0.24,0.87,0.02,0.03,0.24
24213359,2024-12-14,S.TOWER6VAN,0.0,8.75,9744.0,1587.0,770.0,1079.0,2693.0,115.0,692.0,6432.0,1135.0,336.0,0.13320833333333335,0.037875,0.8371666666666666,3500.0,0.0,6432000000000.0,6.139886578446037,0.7694285714283516,67,0.173,1.322,0.031,0.021,0.189
24213365,2024-12-14,S.TOWER6VAN,0.0,8.99,7443.0,1098.0,660.0,2046.0,2616.0,125.0,749.0,6376.0,1067.0,309.0,0.13320833333333335,0.037875,0.8371666666666666,3490.0,0.0,6376000000000.0,6.77868852458399,0.7495702005728512,67,0.188,1.268,0.023,0.018,0.212
24213367,2024-12-14,2062BK1,0.0,8.72,10242.0,1515.0,668.0,765.0,1701.0,304.0,0.0,6910.0,1147.0,0.0,0.13320833333333335,0.037875,0.8371666666666666,2005.0,0.0,6910000000000.0,6.760396039599498,0.8483790523686542,6,0.19,0.72,0.022,0.023,0.18
24213371,2024-12-14,1786550D,0.0,8.0,10533.0,2001.0,811.0,0.0,1762.0,257.0,0.0,7037.0,1147.0,0.0,0.13320833333333335,0.037875,0.8371666666666666,2019.0,0.0,7037000000000.0,5.2638680659643855,0.8727092620104643,3,0.21,0.79,0.03,0.03,0.19
24213346,2024-12-14,1786550D,0.0,7.99,7935.0,1440.0,820.0,345.0,1718.0,273.0,229.0,6850.0,1232.0,0.0,0.13320833333333335,0.037875,0.8371666666666666,2220.0,0.0,6850000000000.0,5.51041666666284,0.7738738738735252,3,0.22,0.77,0.02,0.03,0.21
24112953,2024-12-14,WTCC1875CL5,114.88,9.38,11460.0,1689.0,788.0,2280.0,1416.0,257.0,0.0,5990.0,993.0,0.0,0.13320833333333335,0.037875,0.8371666666666666,1673.0,0.9245131176490865,52.141364902053084,6.785079928948026,0.8463837417807254,81,0.58,0.71,0.014,0.015,0.18
24213342,2024-12-14,2062BK1,120.3,8.36,9084.0,1662.0,803.0,693.0,1809.0,280.0,0.0,6231.0,1260.0,0.0,0.13320833333333335,0.037875,0.8371666666666666,2089.0,0.9350225400207134,51.79551122151459,5.465703971115845,0.8659645763519072,6,0.18,0.74,0.021,0.025,0.22
24313372,2024-12-14,1786550D,125.4,8.1,9897.0,2121.0,699.0,1406.0,1807.0,254.0,0.0,6808.0,1124.0,0.0,0.13320833333333335,0.037875,0.8371666666666666,2061.0,0.9393258426895932,54.290271131943456,4.666195190945467,0.8767588549243683,3,0.2,0.78,0.04,0.04,0.2
24313320,2024-12-14,C20MMNC,119.6,7.74,8643.0,3651.0,690.0,0.0,1796.0,252.0,0.0,6989.0,1470.0,0.0,0.13320833333333335,0.037875,0.8371666666666666,2048.0,0.9392178419904255,58.43645484900973,2.367296631059335,0.8769531249995718,42,0.212,0.87,0.024,0.02,0.161
24313322,2024-12-14,C20MMNC,0.0,8.45,8697.0,3369.0,712.0,0.0,1810.0,241.0,0.0,6788.0,1068.0,0.0,0.13320833333333335,0.037875,0.8371666666666666,2051.0,0.0,6788000000000.0,2.5814781834364555,0.8824963432467662,42,0.201,0.77,0.026,0.02,0.194
24313330,2024-12-14,C20MMNC,110.5,8.37,9228.0,2718.0,701.0,0.0,1697.0,243.0,0.0,6655.0,998.0,0.0,0.13320833333333335,0.037875,0.8371666666666666,1940.0,0.9295869437122101,60.226244343346366,3.3951434878574704,0.8747422680407863,42,0.18,0.759,0.021,0.021,0.206
24313333,2024-12-14,2062BK1,114.14,8.0,9906.0,3048.0,693.0,0.0,1725.0,220.0,0.0,6683.0,1004.0,0.0,0.13320833333333335,0.037875,0.8371666666666666,1945.0,0.9345013918377721,58.55090240004774,3.2499999999989337,0.8868894601537857,6,0.18,0.75,0.026,0.024,0.21
24313335,2024-12-14,2062BK1,119.8,8.23,9915.0,3048.0,702.0,639.0,1790.0,238.0,0.0,6716.0,1005.0,0.0,0.13320833333333335,0.037875,0.8371666666666666,2028.0,0.9357181910416643,56.06010016647696,3.2529527559044444,0.8826429980271782,6,0.18,0.86,0.018,0.025,0.23
24313337,2024-12-14,2062BK1,121.1,8.0,8952.0,3021.0,701.0,930.0,1814.0,238.0,0.0,6914.0,1037.0,0.0,0.13320833333333335,0.037875,0.8371666666666666,2052.0,0.9380325329129511,57.093311312493036,2.9632571996017996,0.8840155945414795,6,0.2,0.78,0.028,0.028,0.2
24313339,2024-12-14,C20MMNC,0.0,8.31,9927.0,3078.0,749.0,1152.0,1826.0,312.0,0.0,6492.0,975.0,268.0,0.13320833333333335,0.037875,0.8371666666666666,2138.0,0.0,6492000000000.0,3.2251461988293615,0.8540692235730336,42,0.194,0.794,0.026,0.028,0.234
24313341,2024-12-14,TMT-FE500D,0.0,0.0,4935.0,630.0,707.0,0.0,1732.0,312.0,0.0,3107.0,1398.0,0.0,0.13320833333333335,0.037875,0.8371666666666666,2044.0,0.0,3107000000000.0,7.833333333320899,0.8473581213303095,78,0.202,0.751,0.019,0.018,0.186
24313343,2024-12-14,1786500D,122.4,6.1,9858.0,2562.0,588.0,0.0,1662.0,260.0,0.0,6775.0,1080.0,0.0,0.13320833333333335,0.037875,0.8371666666666666,1922.0,0.9525291828719649,55.351307189090264,3.8477751756425262,0.8647242455770735,2,0.19,0.76,0.014,0.016,0.196
24313345,2024-12-14,S.TOWER6VAN,119.5,8.11,7422.0,2307.0,699.0,0.0,2466.0,105.0,403.0,5349.0,886.0,0.0,0.13320833333333335,0.037875,0.8371666666666666,2974.0,0.936446986905913,44.76150627577605,3.2171651495434688,0.8291862811026129,67,0.175,1.283,0.02,0.02,0.214
24313347,2024-12-14,2062BK1,124.47,10.22,8370.0,2007.0,712.0,0.0,1759.0,262.0,0.0,4956.0,854.0,0.0,0.13320833333333335,0.037875,0.8371666666666666,2021.0,0.9241220580523861,39.81682333060322,4.170403587441868,0.8703612073226767,6,0.18,0.72,0.031,0.019,0.19
24313351,2024-12-14,S.TOWER6VAN,0.0,8.13,10044.0,1860.0,693.0,2076.0,2423.0,105.0,404.0,4432.0,1141.0,0.0,0.13320833333333335,0.037875,0.8371666666666666,2932.0,0.0,4432000000000.0,5.399999999997097,0.8263983628919419,67,0.17,1.3,0.043,0.027,0.24
24313354,2024-12-14,S.TOWER6VAN,0.0,8.98,10092.0,2085.0,704.0,2530.0,2505.0,108.0,451.0,6432.0,1498.0,0.0,0.13320833333333335,0.037875,0.8371666666666666,3064.0,0.0,6432000000000.0,4.840287769781852,0.8175587467360256,67,0.19,1.26,0.03,0.02,0.21
24313356,2024-12-14,S.TOWER6VAN,0.0,8.79,10500.0,2436.0,699.0,2015.0,2562.0,112.0,496.0,6604.0,1046.0,406.0,0.13320833333333335,0.037875,0.8371666666666666,3170.0,0.0,6604000000000.0,4.310344827584437,0.8082018927442245,67,0.189,1.327,0.034,0.018,0.196
24313358,2024-12-14,2062BK1,0.0,7.54,9267.0,3138.0,696.0,0.0,1786.0,264.0,0.0,5307.0,1043.0,0.0,0.13320833333333335,0.037875,0.8371666666666666,2050.0,0.0,5307000000000.0,2.953154875716076,0.871219512194697,6,0.18,0.77,0.041,0.03,0.22
24313360,2024-12-14,2062BK1,0.0,7.33,9036.0,3078.0,707.0,1018.0,1469.0,242.0,0.0,6835.0,1131.0,0.0,0.13320833333333335,0.037875,0.8371666666666666,1711.0,0.0,6835000000000.0,2.935672514618929,0.8585622443010762,6,0.2,0.74,0.033,0.027,0.18
24313363,2024-12-14,S.TOWER6VAN,120.59,8.77,10074.0,3609.0,704.0,1124.0,2538.0,94.0,498.0,6768.0,1424.0,0.0,0.13320833333333335,0.037875,0.8371666666666666,3130.0,0.9322047000546366,56.12405672065574,2.791354945967639,0.8108626198080476,67,0.16,1.3,0.038,0.033,0.26
24313318,2024-12-14,2062BK1,126.14,8.77,9702.0,3627.0,701.0,0.0,1796.0,271.0,0.0,7297.0,1568.0,0.0,0.13320833333333335,0.037875,0.8371666666666666,2067.0,0.9349936994964422,57.848422387364444,2.6749379652598084,0.8688921141747127,6,0.177,0.727,0.016,0.023,0.186
24313364,2024-12-14,2062BK1,121.49,10.22,10269.0,3933.0,690.0,1123.0,1799.0,238.0,0.0,6878.0,1111.0,0.0,0.13320833333333335,0.037875,0.8371666666666666,2037.0,0.9224052843297972,56.61371306233753,2.6109839816927,0.8831615120270578,6,0.18,0.75,0.034,0.031,0.22
24313366,2024-12-14,1786550D,0.0,9.7,10452.0,1698.0,709.0,2573.0,1733.0,233.0,0.0,6941.0,1338.0,0.0,0.13320833333333335,0.037875,0.8371666666666666,1966.0,0.0,6941000000000.0,6.155477031798495,0.8814852492365811,3,0.21,0.77,0.03,0.03,0.21
24313368,2024-12-14,1786550D,0.0,10.84,10755.0,2055.0,596.0,3210.0,1756.0,237.0,0.0,5134.0,815.0,0.0,0.13320833333333335,0.037875,0.8371666666666666,1993.0,0.0,5134000000000.0,5.23357664233322,0.8810837932760256,3,0.21,0.8,0.02,0.02,0.19
24213376,2024-12-15,2062BK1,0.0,8.15,8823.0,1998.0,806.0,2284.0,1752.0,263.0,0.0,6814.0,1204.0,0.0,0.1261904761904762,0.041428571428571426,0.9051904761904762,2015.0,0.0,6814000000000.0,4.415915915913706,0.8694789081881541,6,0.211,0.765,0.027,0.022,0.199
24213407,2024-12-15,2062BK1,122.4,0.0,8823.0,2007.0,822.0,2883.0,1762.0,304.0,0.0,6485.0,1104.0,0.0,0.1261904761904762,0.041428571428571426,0.9051904761904762,2066.0,0.9999999999918301,52.982026143357984,4.3961136023894385,0.8528557599221429,6,0.18,0.76,0.018,0.021,0.22
24313362,2024-12-15,2062BK1,119.92,8.54,10002.0,3594.0,699.0,1128.0,1795.0,267.0,0.0,7098.0,1493.0,317.0,0.1261904761904762,0.041428571428571426,0.9051904761904762,2062.0,0.9335201619108399,59.18945963926626,2.782971619364835,0.8705140640150968,6,0.18,0.71,0.031,0.022,0.21
24213405,2024-12-15,2062BK1,125.4,8.0,8877.0,1986.0,817.0,2322.0,1741.0,304.0,236.0,7023.0,1245.0,0.0,0.1261904761904762,0.041428571428571426,0.9051904761904762,2281.0,0.9400299850004497,56.004784688548604,4.469788519635212,0.7632617273122476,6,0.2,0.77,0.028,0.018,0.2
24213403,2024-12-15,1786550D,120.1,8.1,8532.0,2496.0,666.0,1041.0,1745.0,240.0,0.0,6663.0,1403.0,0.0,0.1261904761904762,0.041428571428571426,0.9051904761904762,1985.0,0.9368174726916007,55.47876769312674,3.4182692307678613,0.8790931989920004,3,0.22,0.78,0.02,0.02,0.22
24213401,2024-12-15,SEQRFE550D,0.0,8.1,8994.0,3015.0,652.0,2576.0,1725.0,199.0,0.0,6660.0,1204.0,0.0,0.1261904761904762,0.041428571428571426,0.9051904761904762,1924.0,0.0,6660000000000.0,2.9830845771134387,0.8965696465691806,73,0.21,0.83,0.02,0.024,0.24
24213399,2024-12-15,2062BK1,118.8,8.21,9021.0,3003.0,660.0,1570.0,1768.0,196.0,0.0,6394.0,1135.0,0.0,0.1261904761904762,0.041428571428571426,0.9051904761904762,1964.0,0.935359420510705,53.821548821095774,3.0039960039950038,0.9002036659873217,6,0.19,0.74,0.018,0.016,0.2
24213397,2024-12-15,SEQRFE550D,121.5,8.1,8613.0,3000.0,657.0,1517.0,1772.0,240.0,0.0,6076.0,3079.0,0.0,0.1261904761904762,0.041428571428571426,0.9051904761904762,2012.0,0.9374999999927663,50.008230452263305,2.870999999999043,0.8807157057649698,73,0.22,0.88,0.02,0.023,0.25
24213395,2024-12-15,2062BK1,0.0,8.1,8976.0,3003.0,668.0,1028.0,1762.0,253.0,0.0,7004.0,1171.0,0.0,0.1261904761904762,0.041428571428571426,0.9051904761904762,2015.0,0.0,7004000000000.0,2.989010989009994,0.8744416873444791,6,0.21,0.74,0.019,0.017,0.21
24213393,2024-12-15,C20MMNC,0.0,8.2,9909.0,2991.0,660.0,2083.0,1661.0,250.0,233.0,6958.0,1146.0,0.0,0.1261904761904762,0.041428571428571426,0.9051904761904762,2144.0,0.0,6958000000000.0,3.3129388164482405,0.77472014925337,42,0.23,0.786,0.02,0.023,0.199
24213391,2024-12-15,C20MMNC,0.0,8.88,9183.0,1617.0,657.0,1496.0,1762.0,250.0,0.0,6669.0,1633.0,0.0,0.1261904761904762,0.041428571428571426,0.9051904761904762,2012.0,0.0,6669000000000.0,5.67903525046031,0.8757455268385309,42,0.18,0.76,0.029,0.026,0.23
24213389,2024-12-15,C20MMNC,0.0,8.08,9216.0,1938.0,715.0,1903.0,1583.0,243.0,229.0,6998.0,1335.0,0.0,0.1261904761904762,0.041428571428571426,0.9051904761904762,2055.0,0.0,6998000000000.0,4.755417956653893,0.7703163017027882,42,0.221,0.83,0.022,0.017,0.166
24213387,2024-12-15,2062BK1,0.0,8.99,8295.0,1491.0,710.0,1100.0,1569.0,236.0,233.0,6998.0,1101.0,0.0,0.1261904761904762,0.041428571428571426,0.9051904761904762,2038.0,0.0,6998000000000.0,5.56338028168641,0.7698724239446664,6,0.2,0.71,0.026,0.026,0.19
24213383,2024-12-15,SEQRFE550D,0.0,8.12,8832.0,1896.0,729.0,519.0,1755.0,219.0,0.0,7006.0,1164.0,0.0,0.1261904761904762,0.041428571428571426,0.9051904761904762,1974.0,0.0,7006000000000.0,4.658227848098809,0.8890577507594281,73,0.21,0.82,0.024,0.022,0.23
24213382,2024-12-15,2062BK1,0.0,7.89,8688.0,1872.0,715.0,945.0,1762.0,240.0,0.0,6890.0,1095.0,315.0,0.1261904761904762,0.041428571428571426,0.9051904761904762,2002.0,0.0,6890000000000.0,4.641025641023162,0.8801198801194405,6,0.17,0.71,0.015,0.026,0.23
24213381,2024-12-15,2062BK1,0.0,7.89,9159.0,1968.0,715.0,471.0,1718.0,233.0,0.0,7105.0,1106.0,0.0,0.1261904761904762,0.041428571428571426,0.9051904761904762,1951.0,0.0,7105000000000.0,4.653963414631781,0.8805740645818142,6,0.22,0.73,0.021,0.026,0.24
24213361,2024-12-15,1786550D,0.0,7.89,14436.0,1107.0,754.0,2436.0,1772.0,324.0,189.0,6418.0,1138.0,609.0,0.1261904761904762,0.041428571428571426,0.9051904761904762,2285.0,0.0,6418000000000.0,13.040650406492285,0.7754923413563346,3,0.21,0.77,0.03,0.02,0.21
24213380,2024-12-15,SEQRFE550D,0.0,8.77,9186.0,2022.0,726.0,0.0,1762.0,229.0,0.0,7103.0,1596.0,0.0,0.1261904761904762,0.041428571428571426,0.9051904761904762,1991.0,0.0,7103000000000.0,4.543026706229207,0.8849824208935786,73,0.22,0.83,0.025,0.028,0.22
24213379,2024-12-15,2062BK1,0.0,8.88,7923.0,2118.0,712.0,1026.0,1775.0,233.0,0.0,7104.0,1488.0,0.0,0.1261904761904762,0.041428571428571426,0.9051904761904762,2008.0,0.0,7104000000000.0,3.7407932011313783,0.8839641434258546,6,0.19,0.73,0.017,0.023,0.22
24213369,2024-12-15,2062BK1,0.0,0.0,9780.0,3303.0,657.0,2595.0,1755.0,263.0,0.0,6762.0,1165.0,0.0,0.1261904761904762,0.041428571428571426,0.9051904761904762,2018.0,0.0,6762000000000.0,2.9609445958210836,0.8696729435079932,6,0.19,0.77,0.022,0.021,0.21
24213378,2024-12-15,SEQRFE550D,0.0,0.0,8289.0,2235.0,710.0,2347.0,1765.0,260.0,0.0,7401.0,3565.0,0.0,0.1261904761904762,0.041428571428571426,0.9051904761904762,2025.0,0.0,7401000000000.0,3.7087248322131057,0.8716049382711745,73,0.21,0.85,0.016,0.022,0.22
24213377,2024-12-15,1786550D,117.2,7.96,9261.0,2511.0,822.0,2725.0,1745.0,260.0,0.0,6843.0,1111.0,0.0,0.1261904761904762,0.041428571428571426,0.9051904761904762,2005.0,0.9364014061925823,58.38737201315369,3.688172043009284,0.8703241895257504,3,0.22,0.79,0.03,0.03,0.24
24213375,2024-12-15,2062BK1,0.0,8.2,9327.0,1986.0,814.0,1564.0,1762.0,256.0,0.0,6816.0,1120.0,0.0,0.1261904761904762,0.041428571428571426,0.9051904761904762,2018.0,0.0,6816000000000.0,4.6963746223541305,0.8731417244792502,6,0.18,0.75,0.027,0.021,0.2
24213385,2024-12-15,SEQRFE550D,0.0,7.45,8199.0,1512.0,710.0,504.0,1620.0,250.0,226.0,6886.0,1129.0,0.0,0.1261904761904762,0.041428571428571426,0.9051904761904762,2096.0,0.0,6886000000000.0,5.422619047615461,0.7729007633584098,73,0.22,0.84,0.031,0.026,0.16
24313373,2024-12-15,1786550D,114.8,7.95,9900.0,2496.0,710.0,2158.0,1803.0,238.0,0.0,6511.0,1029.0,0.0,0.1261904761904762,0.041428571428571426,0.9051904761904762,2041.0,0.935234215878328,56.71602787407042,3.966346153844565,0.8833904948550302,3,0.21,0.78,0.02,0.02,0.2
24213374,2024-12-15,2062BK1,111.5,8.1,8481.0,2010.0,817.0,1050.0,1738.0,260.0,0.0,6698.0,1103.0,0.0,0.1261904761904762,0.041428571428571426,0.9051904761904762,1998.0,0.9322742474838439,60.071748878385,4.219402985072528,0.8698698698694345,6,0.19,0.73,0.022,0.02,0.2
24313384,2024-12-15,2062BK1,0.0,0.0,9585.0,2226.0,789.0,1235.0,1732.0,254.0,0.0,6684.0,1055.0,0.0,0.1261904761904762,0.041428571428571426,0.9051904761904762,1986.0,0.0,6684000000000.0,4.305929919135532,0.8721047331314843,6,0.18,0.75,0.029,0.03,0.18
24313404,2024-12-15,S.TOWER6VAN,0.0,0.0,10641.0,3636.0,743.0,1554.0,2440.0,102.0,452.0,5554.0,1065.0,0.0,0.1261904761904762,0.041428571428571426,0.9051904761904762,2994.0,0.0,5554000000000.0,2.9265676567648717,0.8149632598527672,67,0.17,1.29,0.026,0.026,0.26
24313398,2024-12-15,TMT-FE500D,122.1,7.95,11970.0,3006.0,781.0,1522.0,1772.0,275.0,0.0,6986.0,1240.0,0.0,0.1261904761904762,0.041428571428571426,0.9051904761904762,2047.0,0.938869665506045,57.21539721492862,3.982035928142388,0.8656570591104711,78,0.184,0.73,0.025,0.021,0.191
24313396,2024-12-15,C20MMNC,124.2,8.2,10581.0,2496.0,779.0,2147.0,1806.0,312.0,0.0,6790.0,1220.0,0.0,0.1261904761904762,0.041428571428571426,0.9051904761904762,2118.0,0.9380664652497126,54.66988727814275,4.239182692305994,0.852691218129909,42,0.177,0.68,0.026,0.033,0.187
24313394,2024-12-15,SEQRFE550D,123.1,7.74,11160.0,2997.0,710.0,2140.0,1781.0,308.0,0.0,6775.0,1320.0,0.0,0.1261904761904762,0.041428571428571426,0.9051904761904762,2089.0,0.9408437786537691,55.03655564536932,3.723723723722481,0.8525610339871458,73,0.214,0.84,0.022,0.023,0.21
24313402,2024-12-15,2062BK1,119.7,8.15,11127.0,3249.0,784.0,2203.0,1742.0,281.0,0.0,6178.0,1151.0,352.0,0.1261904761904762,0.041428571428571426,0.9051904761904762,2023.0,0.9362534219715584,51.612364243512005,3.424746075714551,0.8610973801280963,6,0.2,0.73,0.023,0.034,0.21
24313390,2024-12-15,SEQRFE550D,0.0,7.54,11085.0,2103.0,695.0,2916.0,1785.0,254.0,0.0,6988.0,1324.0,0.0,0.1261904761904762,0.041428571428571426,0.9051904761904762,2039.0,0.0,6988000000000.0,5.2710413694696765,0.875429131926986,73,0.21,0.86,0.021,0.021,0.25
24313388,2024-12-15,2062BK1,0.0,8.16,10836.0,2418.0,806.0,2355.0,1786.0,264.0,0.0,6649.0,1038.0,0.0,0.1261904761904762,0.041428571428571426,0.9051904761904762,2050.0,0.0,6649000000000.0,4.481389578161918,0.871219512194697,6,0.18,0.77,0.019,0.029,0.2
24313386,2024-12-15,SEQRFE550D,102.53,7.54,10044.0,2118.0,798.0,2190.0,1843.0,271.0,0.0,6638.0,1257.0,367.0,0.1261904761904762,0.041428571428571426,0.9051904761904762,2114.0,0.9314981375403697,64.74202672325424,4.742209631725807,0.8718070009456614,73,0.22,0.86,0.029,0.032,0.22
24313392,2024-12-15,SEQRFE550D,122.6,8.1,10947.0,2964.0,694.0,1938.0,1797.0,258.0,0.0,7019.0,1885.0,205.0,0.1261904761904762,0.041428571428571426,0.9051904761904762,2055.0,0.9380260137648201,57.251223490560754,3.693319838055434,0.8744525547441,73,0.214,0.869,0.022,0.019,0.238
24313442,2024-12-16,2062BK1,123.9,0.0,9753.0,3198.0,757.0,1840.0,1750.0,259.0,0.0,6527.0,1033.0,0.0,0.13404545454545455,0.03977272727272727,0.9319090909090909,2009.0,0.9999999999919289,52.67958030627377,3.0497185741078643,0.8710801393723887,6,0.18,0.75,0.021,0.023,0.18
24313427,2024-12-16,1786550D,0.0,7.54,10290.0,2823.0,696.0,2644.0,1642.0,274.0,162.0,6498.0,1339.0,0.0,0.13404545454545455,0.03977272727272727,0.9319090909090909,2078.0,0.0,6498000000000.0,3.645058448457795,0.7901828681420644,3,0.24,0.77,0.02,0.03,0.22
24313441,2024-12-16,2062BK1,121.84,8.58,10917.0,3198.0,803.0,2193.0,1647.0,277.0,163.0,6151.0,1070.0,385.0,0.13404545454545455,0.03977272727272727,0.9319090909090909,2087.0,0.9342125440811669,50.484241627950716,3.413696060036456,0.789171058935894,6,0.17,0.75,0.022,0.028,0.21
24213410,2024-12-16,2062BK1,0.0,8.0,8970.0,1980.0,817.0,2835.0,1728.0,267.0,0.0,6783.0,1174.0,0.0,0.13404545454545455,0.03977272727272727,0.9319090909090909,1995.0,0.0,6783000000000.0,4.530303030300742,0.8661654135334004,6,0.18,0.74,0.02,0.022,0.21
24313437,2024-12-16,2062BK1,122.7,7.33,11037.0,3201.0,729.0,1973.0,1668.0,279.0,166.0,6152.0,1179.0,322.0,0.13404545454545455,0.03977272727272727,0.9319090909090909,2113.0,0.943628393440409,50.13854930684484,3.4479850046849583,0.7893989588259397,6,0.2,0.75,0.02,0.027,0.2
24313435,2024-12-16,2062BK1,123.01,9.19,10356.0,1668.0,795.0,2750.0,1728.0,281.0,0.0,2405.0,1443.0,0.0,0.13404545454545455,0.03977272727272727,0.9319090909090909,2009.0,0.9304841149702686,19.55125599528858,6.208633093521458,0.8601294176202787,6,0.19,0.73,0.042,0.035,0.21
24313433,2024-12-16,SEQRFE550D,120.4,8.36,12036.0,3204.0,676.0,3141.0,1643.0,278.0,158.0,6369.0,1123.0,0.0,0.13404545454545455,0.03977272727272727,0.9319090909090909,2079.0,0.9350730040312594,52.89867109590615,3.7565543071149325,0.7902837902834101,73,0.23,0.88,0.022,0.029,0.25
24313431,2024-12-16,1786550D,124.9,8.36,10416.0,3207.0,754.0,2453.0,1633.0,284.0,163.0,6524.0,1136.0,232.0,0.13404545454545455,0.03977272727272727,0.9319090909090909,2080.0,0.9372654960157794,52.23378702920549,3.2478952291851426,0.7850961538457764,3,0.24,0.87,0.03,0.03,0.2
24313429,2024-12-16,2062BK1,126.98,0.0,11145.0,2994.0,800.0,1826.0,1647.0,278.0,156.0,6239.0,1174.0,224.0,0.13404545454545455,0.03977272727272727,0.9319090909090909,2081.0,0.9999999999921247,49.13372184557305,3.722444889778316,0.7914464199900089,6,0.19,0.73,0.03,0.03,0.2
24313426,2024-12-16,SEQRFE550D,121.59,8.13,11349.0,2457.0,720.0,4012.0,1644.0,260.0,155.0,6660.0,1409.0,0.0,0.13404545454545455,0.03977272727272727,0.9319090909090909,2059.0,0.9373265494839862,54.774241302288225,4.619047619045739,0.7984458474983981,73,0.21,0.84,0.024,0.024,0.2
24213412,2024-12-16,2062BK1,125.1,8.0,8538.0,2010.0,811.0,2804.0,1748.0,250.0,0.0,7032.0,6819.0,0.0,0.13404545454545455,0.03977272727272727,0.9319090909090909,1998.0,0.9398948159208123,56.211031174610625,4.2477611940277376,0.874874874874437,6,0.17,0.71,0.018,0.025,0.22
24313422,2024-12-16,2062BK1,0.0,8.77,10506.0,3732.0,704.0,0.0,1664.0,234.0,182.0,4878.0,1150.0,0.0,0.13404545454545455,0.03977272727272727,0.9319090909090909,2080.0,0.0,4878000000000.0,2.815112540192172,0.7999999999996154,6,0.18,0.84,0.033,0.023,0.19
24313419,2024-12-16,SEQRFE550D,104.88,7.99,10236.0,3657.0,699.0,1134.0,1677.0,241.0,209.0,6666.0,1510.0,0.0,0.13404545454545455,0.03977272727272727,0.9319090909090909,2127.0,0.9292105962529529,63.55835240213999,2.799015586545584,0.7884344146681765,73,0.21,0.87,0.029,0.03,0.22
24313417,2024-12-16,2062BK1,0.0,8.12,11505.0,3279.0,746.0,2583.0,1828.0,247.0,0.0,2750.0,1810.0,0.0,0.13404545454545455,0.03977272727272727,0.9319090909090909,2075.0,0.0,2750000000000.0,3.508691674289872,0.8809638554212622,6,0.19,0.81,0.026,0.022,0.2
24313443,2024-12-16,C20MMNC,123.3,8.41,10731.0,3003.0,746.0,2160.0,1759.0,286.0,0.0,4525.0,725.0,0.0,0.13404545454545455,0.03977272727272727,0.9319090909090909,2045.0,0.9361475969862869,36.69910786669344,3.5734265734253836,0.8601466992660831,42,0.19,0.73,0.039,0.04,0.19
24313414,2024-12-16,S.TOWER6VAN,124.7,7.5,10353.0,1776.0,0.0,2654.0,2356.0,106.0,347.0,6091.0,1018.0,0.0,0.13404545454545455,0.03977272727272727,0.9319090909090909,2809.0,0.943267776089688,48.84522854812474,5.829391891888609,0.8387326450691212,67,0.183,1.299,0.04,0.031,0.194
24313413,2024-12-16,2062BK1,123.9,8.0,9936.0,1668.0,660.0,2008.0,1749.0,261.0,0.0,4930.0,1291.0,0.0,0.13404545454545455,0.03977272727272727,0.9319090909090909,2010.0,0.939347990895077,39.79015334915423,5.95683453237053,0.8701492537309103,6,0.19,0.75,0.025,0.028,0.21
24313411,2024-12-16,S.TOWER6VAN,0.0,9.39,11859.0,2226.0,747.0,2573.0,2512.0,104.0,467.0,6308.0,1015.0,0.0,0.13404545454545455,0.03977272727272727,0.9319090909090909,3083.0,0.0,6308000000000.0,5.3274932614531325,0.814790788193054,67,0.183,1.316,0.029,0.024,0.223
24313408,2024-12-16,2062BK1,0.0,0.0,9273.0,2229.0,751.0,1575.0,1761.0,270.0,0.0,6196.0,978.0,216.0,0.13404545454545455,0.03977272727272727,0.9319090909090909,2031.0,0.0,6196000000000.0,4.160161507400557,0.8670605612994254,6,0.18,0.72,0.038,0.034,0.22
24313406,2024-12-16,S.TOWER6VAN,0.0,7.33,9579.0,2769.0,704.0,2433.0,2506.0,108.0,450.0,4746.0,1154.0,0.0,0.13404545454545455,0.03977272727272727,0.9319090909090909,3064.0,0.0,4746000000000.0,3.4593716142999424,0.8178851174932057,67,0.174,1.253,0.03,0.023,0.216
24313400,2024-12-16,S.TOWER6VAN,119.4,8.22,11982.0,3003.0,776.0,1976.0,2555.0,129.0,417.0,6389.0,1113.0,296.0,0.13404545454545455,0.03977272727272727,0.9319090909090909,3101.0,0.9355900329028711,53.5092127298701,3.9900099900086614,0.8239277652367546,67,0.171,1.308,0.026,0.028,0.262
24313424,2024-12-16,2062BK1,119.62,8.77,11127.0,3030.0,683.0,3261.0,1664.0,237.0,167.0,6892.0,2015.0,0.0,0.13404545454545455,0.03977272727272727,0.9319090909090909,2068.0,0.9316924994085857,57.61578331334546,3.6722772277215605,0.804642166343905,6,0.184,0.763,0.029,0.029,0.205
