Repository: SiddharthKumar268/FerroMind

# FerroMind
*Ferro-Alloy Optimisation using Machine Learning*
**SAIL Durgapur Steel Plant | Steel Melting Shop**
Intern: Siddharth Kumar | FY 2023-24 to FY 2025-26

---

## Quick Start

```bash

# 2. Place raw Excel files in data/raw/

## Dataset

| | |
|---|---|
| Total heats after cleaning | 47,421 |
| Training set | 37,936 heats (Apr 2023 – Jun 2025) |
| Test set | 9,485 heats (Jun 2025 – Dec 2025) |
| Input features | 21 (16 raw + 5 engineered) |
| Target variables | Mn, Si, C, S, P |
| BOF grades | 76 distinct grades |
| Split method | Chronological 80/20 — no shuffle, no leakage |

---

File: data/processed/sms_train.csv (part 196 of 253)
Heat_Number,Date,BOF Grade Code,Hot Metal Addn. Weight,Scrap Addn. Weight,Lime Into Converter,Dolomite Into Converter,Lime Into Ladle,Iron Ore Into Converter,SIMN Into Ladle,FESI Into Ladle,FEMN Into Ladle,Measered O2 Mainblow II,Duration of Mainblow I/II,Measered O2 2nd Blow,HM_P,HM_S,HM_Si,Total_FA_Ladle,HM_Ratio,O2_per_ton_HM,Lime_Dolo_Ratio,SiMn_FA_Fraction,Grade_Encoded,C,Mn,P,S,Si
24313415,2024-12-16,S.TOWER6VAN,0.0,8.15,11136.0,2529.0,798.0,4011.0,2453.0,108.0,444.0,4478.0,742.0,0.0,0.13404545454545455,0.03977272727272727,0.9319090909090909,3005.0,0.0,4478000000000.0,4.4033214709353885,0.8163061564057184,67,0.17,1.34,0.024,0.03,0.24
24313444,2024-12-16,2062BK1,122.44,7.74,9051.0,3234.0,908.0,3129.0,1850.0,280.0,0.0,746.0,138.0,0.0,0.13404545454545455,0.03977272727272727,0.9319090909090909,2130.0,0.9405438623372212,6.0927801371603,2.798701298700433,0.8685446009385593,6,0.18,0.75,0.021,0.027,0.2
24213416,2024-12-16,2062BK1,0.0,8.0,8103.0,0.0,819.0,2049.0,1769.0,267.0,0.0,7386.0,1268.0,0.0,0.13404545454545455,0.03977272727272727,0.9319090909090909,2036.0,0.0,7386000000000.0,8102999999999.999,0.8688605108050742,6,0.18,0.7,0.029,0.034,0.21
24213438,2024-12-16,C20MMNC,123.3,8.1,10845.0,3009.0,710.0,1038.0,1792.0,257.0,0.0,6641.0,1065.0,0.0,0.13404545454545455,0.03977272727272727,0.9319090909090909,2049.0,0.9383561643764204,53.8605028381682,3.6041874376857415,0.8745729624202662,42,0.215,0.743,0.019,0.023,0.209
24213436,2024-12-16,C20MMNC,120.4,8.2,9789.0,2973.0,707.0,516.0,1775.0,260.0,0.0,7235.0,1153.0,0.0,0.13404545454545455,0.03977272727272727,0.9319090909090909,2035.0,0.9362363919056281,60.09136212574675,3.292633703328862,0.8722358722354436,42,0.18,0.72,0.025,0.021,0.189
24213434,2024-12-16,SEQRFE550D,122.0,8.15,9315.0,3000.0,720.0,663.0,1721.0,256.0,0.0,6698.0,1067.0,0.0,0.13404545454545455,0.03977272727272727,0.9319090909090909,1977.0,0.9373799462087025,54.90163934381228,3.104999999998965,0.8705108750627868,73,0.23,0.88,0.03,0.028,0.25
24213432,2024-12-16,C20MMNC,119.8,8.2,10545.0,3003.0,715.0,669.0,1772.0,256.0,0.0,6855.0,1083.0,0.0,0.13404545454545455,0.03977272727272727,0.9319090909090909,2028.0,0.935937499992688,57.22036727832037,3.511488511487342,0.8737672583822121,42,0.21,0.67,0.016,0.02,0.21
24213430,2024-12-16,2062BK1,126.6,8.1,10485.0,2997.0,709.0,342.0,1792.0,250.0,0.0,7149.0,1156.0,0.0,0.13404545454545455,0.03977272727272727,0.9319090909090909,2042.0,0.9398663697034904,56.46919431235017,3.498498498497331,0.8775710088144576,6,0.19,0.72,0.024,0.024,0.23
24213409,2024-12-16,S.TOWER6VAN,0.0,0.0,9252.0,1998.0,814.0,3518.0,2474.0,94.0,537.0,6188.0,1090.0,0.0,0.13404545454545455,0.03977272727272727,0.9319090909090909,3105.0,0.0,6188000000000.0,4.630630630628313,0.7967793880834793,67,0.183,1.257,0.024,0.021,0.214
24213425,2024-12-16,2062BK1,0.0,8.36,8943.0,2988.0,652.0,830.0,1725.0,246.0,0.0,6306.0,1018.0,0.0,0.13404545454545455,0.03977272727272727,0.9319090909090909,1971.0,0.0,6306000000000.0,2.9929718875491993,0.8751902587514585,6,0.18,0.76,0.023,0.019,0.2
24213423,2024-12-16,SEQRFE550D,0.0,8.88,8910.0,2994.0,808.0,0.0,1772.0,206.0,0.0,7004.0,1369.0,0.0,0.13404545454545455,0.03977272727272727,0.9319090909090909,1978.0,0.0,7004000000000.0,2.9759519038066213,0.8958543983817513,73,0.22,0.89,0.035,0.021,0.2
24213421,2024-12-16,SEQRFE550D,0.0,8.25,7920.0,2979.0,663.0,0.0,1745.0,199.0,0.0,6904.0,1441.0,0.0,0.13404545454545455,0.03977272727272727,0.9319090909090909,1944.0,0.0,6904000000000.0,2.6586102719024307,0.8976337448555053,73,0.21,0.83,0.026,0.018,0.22
24213420,2024-12-16,2062BK1,0.0,8.17,8967.0,3003.0,652.0,0.0,1735.0,199.0,0.0,6676.0,1584.0,0.0,0.13404545454545455,0.03977272727272727,0.9319090909090909,1934.0,0.0,6676000000000.0,2.9860139860129915,0.8971044467420387,6,0.19,0.75,0.023,0.021,0.2
24213418,2024-12-16,SEQRFE550D,0.0,8.0,8148.0,2109.0,806.0,770.0,1762.0,267.0,0.0,6997.0,1231.0,0.0,0.13404545454545455,0.03977272727272727,0.9319090909090909,2029.0,0.0,6997000000000.0,3.8634423897563472,0.8684080827989806,73,0.21,0.83,0.027,0.02,0.23
24213428,2024-12-16,2062BK1,0.0,0.0,10161.0,3483.0,707.0,333.0,1748.0,263.0,0.0,6922.0,1138.0,0.0,0.13404545454545455,0.03977272727272727,0.9319090909090909,2011.0,0.0,6922000000000.0,2.9173126614978706,0.8692192938832077,6,0.19,0.74,0.024,0.024,0.21
24213485,2024-12-17,2062BK1,0.0,8.12,8757.0,1821.0,908.0,1000.0,1792.0,277.0,0.0,6410.0,1121.0,319.0,0.13727272727272727,0.04777272727272727,0.8336818181818182,2069.0,0.0,6410000000000.0,4.808896210870506,0.8661188980179477,6,0.2,0.76,0.041,0.034,0.21
24213480,2024-12-17,2062BK1,123.5,7.89,9609.0,1848.0,806.0,1544.0,1759.0,290.0,0.0,7205.0,1769.0,0.0,0.13727272727272727,0.04777272727272727,0.8336818181818182,2049.0,0.9399497678595028,58.340080971187525,5.199675324672511,0.8584675451435537,6,0.19,0.74,0.024,0.025,0.25
24213477,2024-12-17,EXPORTDSP14,123.4,8.1,9741.0,3003.0,817.0,1602.0,1741.0,307.0,0.0,7103.0,1642.0,0.0,0.13727272727272727,0.04777272727272727,0.8336818181818182,2048.0,0.9384030418179591,57.56077795739415,3.2437562437551635,0.8500976562495849,55,0.2,0.73,0.02,0.025,0.19
24213474,2024-12-17,EXPORTDSP14,125.6,8.0,8967.0,3411.0,825.0,1664.0,1721.0,300.0,0.0,6904.0,1773.0,0.0,0.13727272727272727,0.04777272727272727,0.8336818181818182,2021.0,0.9401197604720052,54.96815286580439,2.6288478452059136,0.8515586343390146,55,0.203,0.792,0.025,0.03,0.23
24213472,2024-12-17,2062BK1,0.0,7.24,9117.0,2565.0,814.0,1031.0,1758.0,300.0,0.0,7397.0,1597.0,0.0,0.13727272727272727,0.04777272727272727,0.8336818181818182,2058.0,0.0,7397000000000.0,3.554385964910895,0.8542274052473984,6,0.2,0.77,0.027,0.027,0.2
24213470,2024-12-17,1786500D,0.0,8.0,9132.0,2538.0,803.0,1025.0,1782.0,297.0,0.0,6797.0,1445.0,0.0,0.13727272727272727,0.04777272727272727,0.8336818181818182,2079.0,0.0,6797000000000.0,3.5981087470434994,0.8571428571424449,2,0.23,0.77,0.025,0.02,0.197
24213469,2024-12-17,EXPORTDSP14,0.0,0.0,9276.0,2997.0,712.0,1837.0,1775.0,300.0,0.0,7306.0,1648.0,0.0,0.13727272727272727,0.04777272727272727,0.8336818181818182,2075.0,0.0,7306000000000.0,3.0950950950940626,0.8554216867465757,55,0.19,0.76,0.021,0.02,0.18
24213467,2024-12-17,SEQRFE550D,0.0,0.0,8808.0,3504.0,674.0,1014.0,1762.0,199.0,0.0,6702.0,1131.0,0.0,0.13727272727272727,0.04777272727272727,0.8336818181818182,1961.0,0.0,6702000000000.0,2.5136986301362687,0.8985211626716478,73,0.21,0.87,0.02,0.035,0.2
24213466,2024-12-17,ASP1239,114.9,8.2,8070.0,2004.0,908.0,1016.0,1252.0,202.0,0.0,6196.0,1032.0,0.0,0.13727272727272727,0.04777272727272727,0.8336818181818182,1454.0,0.9333874898380715,53.925152305884026,4.026946107782422,0.8610729023377847,24,0.43,0.75,0.016,0.014,0.24
24213460,2024-12-17,SEQRFE550D,123.2,8.15,7980.0,2997.0,712.0,2462.0,1789.0,240.0,0.0,6491.0,1150.0,0.0,0.13727272727272727,0.04777272727272727,0.8336818181818182,2029.0,0.9379520365364451,52.68668831126066,2.6626626626617744,0.8817151306057754,73,0.22,0.84,0.025,0.028,0.24
24213462,2024-12-17,SEQRFE550D,125.1,8.2,7461.0,2991.0,709.0,1019.0,1731.0,263.0,0.0,6790.0,1125.0,0.0,0.13727272727272727,0.04777272727272727,0.8336818181818182,1994.0,0.9384846211482486,54.276578736576525,2.494483450350219,0.8681043129383811,73,0.21,0.87,0.027,0.026,0.25
24213458,2024-12-17,SEQRFE550D,119.1,8.1,7605.0,2985.0,715.0,1899.0,1823.0,260.0,0.0,6663.0,1165.0,0.0,0.13727272727272727,0.04777272727272727,0.8336818181818182,2083.0,0.9363207547096202,55.94458438240181,2.547738693466483,0.8751800288041885,73,0.23,0.82,0.026,0.03,0.23
24213456,2024-12-17,EXPORTDSP14,122.6,8.2,7944.0,2994.0,715.0,0.0,1829.0,243.0,0.0,6535.0,1062.0,0.0,0.13727272727272727,0.04777272727272727,0.8336818181818182,2072.0,0.9373088684943632,53.30342577444288,2.6533066132255665,0.8827220077215817,55,0.206,0.784,0.027,0.032,0.23
24313471,2024-12-17,C20MMNA,0.0,8.0,8985.0,3057.0,811.0,1083.0,1653.0,281.0,149.0,6015.0,930.0,0.0,0.13727272727272727,0.04777272727272727,0.8336818181818182,2083.0,0.0,6015000000000.0,2.9391560353277923,0.7935669707149334,37,0.17,0.82,0.029,0.036,0.24
24213452,2024-12-17,SEQRFE550D,0.0,8.13,8424.0,1794.0,927.0,2178.0,1819.0,280.0,0.0,6753.0,1129.0,0.0,0.13727272727272727,0.04777272727272727,0.8336818181818182,2099.0,0.0,6753000000000.0,4.695652173910426,0.8666031443540416,73,0.21,0.82,0.023,0.027,0.2
24213450,2024-12-17,C20MMNC,120.2,8.18,6165.0,1443.0,932.0,2487.0,1806.0,267.0,0.0,6754.0,1080.0,0.0,0.13727272727272727,0.04777272727272727,0.8336818181818182,2073.0,0.9362829101033162,56.18968385976547,4.272349272346312,0.871201157741982,42,0.192,0.734,0.021,0.02,0.212
24213448,2024-12-17,C20MMNC,120.6,8.27,12264.0,2313.0,916.0,893.0,1819.0,267.0,0.0,6455.0,1024.0,0.0,0.13727272727272727,0.04777272727272727,0.8336818181818182,2086.0,0.9358268021965095,53.52404643405038,5.30220492866178,0.8720038350906654,42,0.192,0.719,0.023,0.024,0.206
24213440,2024-12-17,C20MMNC,0.0,7.96,9867.0,1671.0,935.0,791.0,1863.0,284.0,0.0,6678.0,1050.0,0.0,0.13727272727272727,0.04777272727272727,0.8336818181818182,2147.0,0.0,6678000000000.0,5.904847396764868,0.8677224033531123,42,0.189,0.735,0.023,0.028,0.205
24213464,2024-12-17,SEQRFE550D,119.8,8.21,7104.0,3123.0,668.0,1894.0,1758.0,253.0,0.0,6495.0,1084.0,0.0,0.13727272727272727,0.04777272727272727,0.8336818181818182,2011.0,0.9358643855875647,54.21535893110004,2.274735830931068,0.8741919443058805,73,0.21,0.87,0.026,0.025,0.22
24213454,2024-12-17,2062BK1,0.0,8.1,7953.0,1503.0,654.0,2082.0,1856.0,250.0,0.0,6578.0,1038.0,0.0,0.13727272727272727,0.04777272727272727,0.8336818181818182,2106.0,0.0,6578000000000.0,5.291417165665142,0.8812915479577962,6,0.2,0.78,0.03,0.025,0.21
24313473,2024-12-17,2062BK1,0.0,7.74,9837.0,3006.0,792.0,1089.0,1659.0,281.0,146.0,6274.0,972.0,0.0,0.13727272727272727,0.04777272727272727,0.8336818181818182,2086.0,0.0,6274000000000.0,3.2724550898192706,0.7953020134224376,6,0.19,0.78,0.032,0.026,0.19
24313445,2024-12-17,C20MMNC,122.1,8.57,10203.0,2913.0,908.0,3186.0,1833.0,281.0,0.0,4753.0,829.0,0.0,0.13727272727272727,0.04777272727272727,0.8336818181818182,2114.0,0.9344149383872778,38.92710892679011,3.5025746652923093,0.8670766319768841,42,0.199,0.746,0.025,0.029,0.181
24313484,2024-12-17,2062BK1,118.84,7.74,9918.0,2991.0,889.0,1644.0,1735.0,264.0,0.0,6166.0,1334.0,0.0,0.13727272727272727,0.04777272727272727,0.8336818181818182,1999.0,0.9388528993447712,51.88488724291581,3.315947843529483,0.8679339669830576,6,0.18,0.78,0.037,0.036,0.22
24313483,2024-12-17,2062BK1,0.0,8.08,8907.0,2751.0,897.0,1590.0,1794.0,277.0,0.0,6287.0,1122.0,0.0,0.13727272727272727,0.04777272727272727,0.8336818181818182,2071.0,0.0,6287000000000.0,3.2377317339137632,0.8662481892801225,6,0.19,0.77,0.035,0.037,0.21
24313478,2024-12-17,2062BK1,120.9,7.74,9528.0,3081.0,803.0,1746.0,1708.0,295.0,145.0,6568.0,1059.0,0.0,0.13727272727272727,0.04777272727272727,0.8336818181818182,2148.0,0.9398320895449329,54.325889164149494,3.0925024342735825,0.7951582867780284,6,0.19,0.77,0.035,0.033,0.19
24313476,2024-12-17,EXPORTDSP14,121.3,7.95,9951.0,3198.0,793.0,1098.0,1661.0,279.0,149.0,6412.0,1042.0,0.0,0.13727272727272727,0.04777272727272727,0.8336818181818182,2089.0,0.9384912959308435,52.860676009457045,3.1116322701678825,0.7951172809953111,55,0.214,0.774,0.027,0.024,0.208
24313475,2024-12-17,EXPORTDSP14,0.0,8.15,10149.0,2700.0,798.0,1080.0,1664.0,285.0,157.0,6292.0,1022.0,0.0,0.13727272727272727,0.04777272727272727,0.8336818181818182,2106.0,0.0,6292000000000.0,3.7588888888874967,0.7901234567897483,55,0.2,0.81,0.031,0.03,0.21
24313468,2024-12-17,1786500D,0.0,7.33,10146.0,3075.0,701.0,1080.0,1656.0,277.0,142.0,6614.0,1156.0,0.0,0.13727272727272727,0.04777272727272727,0.8336818181818182,2075.0,0.0,6614000000000.0,3.299512195120878,0.7980722891562418,2,0.18,0.87,0.029,0.031,0.208
24313465,2024-12-17,SEQRFE550D,122.1,7.33,11352.0,3015.0,624.0,2213.0,1627.0,291.0,169.0,6457.0,1544.0,394.0,0.13727272727272727,0.04777272727272727,0.8336818181818182,2087.0,0.9433670709963426,52.88288288244977,3.765174129351985,0.7795879252511837,73,0.21,0.93,0.029,0.027,0.23
24313486,2024-12-17,EXPORTDSP14,122.36,8.0,10569.0,2832.0,889.0,1890.0,1745.0,271.0,0.0,6551.0,1485.0,0.0,0.13727272727272727,0.04777272727272727,0.8336818181818182,2016.0,0.9386314820425081,53.538738149284576,3.731991525422411,0.8655753968249674,55,0.2,0.76,0.03,0.036,0.19
24313463,2024-12-17,EXPORTDSP14,119.2,8.98,11340.0,3015.0,716.0,2075.0,1648.0,272.0,153.0,6400.0,1213.0,215.0,0.13727272727272727,0.04777272727272727,0.8336818181818182,2073.0,0.9299422686774073,53.6912751673348,3.7611940298494986,0.7949831162562494,55,0.194,0.816,0.027,0.037,0.187
24313487,2024-12-17,1786500D,0.0,8.36,9588.0,2166.0,886.0,2200.0,1750.0,277.0,0.0,6490.0,1356.0,0.0,0.13727272727272727,0.04777272727272727,0.8336818181818182,2027.0,0.0,6490000000000.0,4.42659279778189,0.863344844597502,2,0.19,0.74,0.033,0.035,0.19
24313459,2024-12-17,EXPORTDSP14,122.9,8.21,9588.0,3006.0,748.0,2313.0,1650.0,274.0,158.0,6135.0,1102.0,328.0,0.13727272727272727,0.04777272727272727,0.8336818181818182,2082.0,0.9373808252540815,49.91863303458162,3.189620758481973,0.7925072046105703,55,0.192,0.79,0.025,0.042,0.241
24313439,2024-12-17,C20MMNC,124.6,7.75,11154.0,3204.0,797.0,2188.0,1653.0,281.0,152.0,6210.0,1140.0,375.0,0.13727272727272727,0.04777272727272727,0.8336818181818182,2086.0,0.9414431431738464,49.839486355940295,3.481273408238614,0.792425695109879,42,0.196,0.771,0.026,0.029,0.184
24313457,2024-12-17,2062BK1,125.6,7.33,10881.0,3000.0,763.0,1714.0,1671.0,264.0,160.0,6402.0,1122.0,333.0,0.13727272727272727,0.04777272727272727,0.8336818181818182,2095.0,0.9448581960359222,50.97133757921201,3.626999999998791,0.7976133651547506,6,0.18,0.73,0.037,0.032,0.2
24313455,2024-12-17,SEQRFE550D,0.0,8.15,9459.0,3006.0,803.0,1943.0,1670.0,266.0,161.0,6328.0,1084.0,297.0,0.13727272727272727,0.04777272727272727,0.8336818181818182,2097.0,0.0,6328000000000.0,3.1467065868253004,0.7963757749161677,73,0.21,0.84,0.029,0.03,0.22
24313453,2024-12-17,C20MMNC,121.7,7.96,8949.0,2862.0,894.0,2598.0,1740.0,270.0,0.0,6393.0,1015.0,0.0,0.13727272727272727,0.04777272727272727,0.8336818181818182,2010.0,0.9386086688189218,52.53081347532842,3.12683438155027,0.8656716417906141,42,0.205,0.784,0.023,0.035,0.219
24313451,2024-12-17,2062BK1,117.8,7.96,10098.0,2523.0,773.0,3258.0,1750.0,268.0,0.0,6260.0,1565.0,0.0,0.13727272727272727,0.04777272727272727,0.8336818181818182,2018.0,0.9367048345981497,53.1409168076983,4.002378121282599,0.8671952428142382,6,0.19,0.75,0.02,0.025,0.2
24313449,2024-12-17,1786500D,122.3,7.54,9051.0,3006.0,681.0,2085.0,1762.0,261.0,0.0,4468.0,1118.0,0.0,0.13727272727272727,0.04777272727272727,0.8336818181818182,2023.0,0.9419285274111066,36.533115289971114,3.010978043911174,0.8709836875922536,2,0.19,0.84,0.028,0.038,0.191
24313447,2024-12-17,2062BK1,123.3,8.77,10713.0,2550.0,798.0,2643.0,1762.0,261.0,0.0,4490.0,767.0,0.0,0.13727272727272727,0.04777272727272727,0.8336818181818182,2023.0,0.9335958203912048,36.415247363857134,4.201176470586588,0.8709836875922536,6,0.18,0.77,0.024,0.033,0.21
24313461,2024-12-17,EXPORTDSP14,0.0,9.8,10278.0,2991.0,742.0,2655.0,1637.0,274.0,169.0,5928.0,1046.0,890.0,0.13727272727272727,0.04777272727272727,0.8336818181818182,2080.0,0.0,5928000000000.0,3.436308926779192,0.7870192307688524,55,0.19,0.81,0.022,0.027,0.212
24213502,2024-12-18,1786500D,128.6,7.89,9246.0,2541.0,710.0,576.0,1755.0,297.0,0.0,7010.0,1953.0,0.0,0.13747619047619047,0.04195238095238095,0.8017142857142856,2052.0,0.9421935672874044,54.510108864272866,3.638724911450752,0.8552631578943201,2,0.2,0.77,0.023,0.03,0.201
24213503,2024-12-18,1786500D,120.3,8.2,8781.0,2382.0,723.0,282.0,1806.0,283.0,0.0,6195.0,990.0,0.0,0.13747619047619047,0.04195238095238095,0.8017142857142856,2089.0,0.9361867704207302,51.49625935119288,3.6863979848851023,0.8645284825271113,2,0.18,0.78,0.026,0.026,0.194
24213501,2024-12-18,2062BK1,0.0,0.0,9282.0,2955.0,709.0,840.0,1816.0,297.0,0.0,6664.0,1458.0,0.0,0.13747619047619047,0.04195238095238095,0.8017142857142856,2113.0,0.0,6664000000000.0,3.1411167512679725,0.8594415522949079,6,0.21,0.77,0.031,0.029,0.21
24213512,2024-12-18,C20MMNC,122.3,8.12,12813.0,2787.0,718.0,902.0,1704.0,267.0,0.0,6463.0,1069.0,0.0,0.13747619047619047,0.04195238095238095,0.8017142857142856,1971.0,0.9377396104819987,52.845461978308705,4.597416576962829,0.8645357686449191,42,0.209,0.784,0.032,0.03,0.197
24213505,2024-12-18,1786500D,0.0,0.0,9945.0,2481.0,715.0,300.0,1802.0,294.0,0.0,6597.0,1000.0,572.0,0.13747619047619047,0.04195238095238095,0.8017142857142856,2096.0,0.0,6597000000000.0,4.008464328898022,0.8597328244270708,2,0.2,0.77,0.025,0.029,0.208
24213506,2024-12-18,2062BK1,0.0,0.0,8958.0,2493.0,723.0,570.0,1796.0,284.0,0.0,6161.0,1008.0,0.0,0.13747619047619047,0.04195238095238095,0.8017142857142856,2080.0,0.0,6161000000000.0,3.593261131165827,0.8634615384611234,6,0.2,0.77,0.039,0.032,0.2
24213507,2024-12-18,1786500D,0.0,0.0,8961.0,2007.0,710.0,894.0,1772.0,284.0,0.0,6855.0,1173.0,0.0,0.13747619047619047,0.04195238095238095,0.8017142857142856,2056.0,0.0,6855000000000.0,4.464872944691348,0.8618677042797365,2,0.22,0.795,0.04,0.033,0.215
24213509,2024-12-18,2062BK1,0.0,8.73,9672.0,2025.0,704.0,795.0,1667.0,283.0,0.0,6895.0,1210.0,0.0,0.13747619047619047,0.04195238095238095,0.8017142857142856,1950.0,0.0,6895000000000.0,4.776296296293937,0.8548717948713564,6,0.19,0.76,0.03,0.038,0.21
24213499,2024-12-18,1786500D,121.8,7.95,7620.0,3078.0,707.0,579.0,1836.0,283.0,0.0,6257.0,1953.0,0.0,0.13747619047619047,0.04195238095238095,0.8017142857142856,2119.0,0.9387283236921872,51.37110016378185,2.4756335282643027,0.8664464369981754,2,0.21,0.76,0.026,0.033,0.211
24213514,2024-12-18,1786550D,122.9,8.13,6465.0,2007.0,712.0,792.0,1725.0,280.0,0.0,6695.0,1959.0,0.0,0.13747619047619047,0.04195238095238095,0.8017142857142856,2005.0,0.9379531404950169,54.475183075228024,3.221225710013343,0.8603491271816158,3,0.22,0.75,0.03,0.02,0.21
24213516,2024-12-18,C20MMNC,122.2,8.12,9000.0,2292.0,699.0,1811.0,1721.0,270.0,0.0,6899.0,1445.0,0.0,0.13747619047619047,0.04195238095238095,0.8017142857142856,1991.0,0.9376918354746956,56.45662847744307,3.9267015706789152,0.8643897538920822,42,0.209,0.78,0.027,0.028,0.206
24213520,2024-12-18,1786550D,0.0,8.15,9132.0,1506.0,723.0,1555.0,1745.0,280.0,0.0,6540.0,1072.0,0.0,0.13747619047619047,0.04195238095238095,0.8017142857142856,2025.0,0.0,6540000000000.0,6.0637450199162926,0.8617283950613028,3,0.22,0.77,0.04,0.03,0.2
24213522,2024-12-18,1786500D,0.0,8.86,9834.0,1965.0,809.0,2577.0,1779.0,277.0,0.0,6501.0,1044.0,216.0,0.13747619047619047,0.04195238095238095,0.8017142857142856,2056.0,0.0,6501000000000.0,5.004580152669209,0.8652723735404352,2,0.18,0.76,0.039,0.028,0.231
24213524,2024-12-18,1786550D,0.0,8.08,10830.0,2229.0,814.0,2300.0,1755.0,280.0,0.0,6502.0,1061.0,252.0,0.13747619047619047,0.04195238095238095,0.8017142857142856,2035.0,0.0,6502000000000.0,4.858681022878035,0.8624078624074386,3,0.22,0.75,0.03,0.03,0.21
24213526,2024-12-18,1786550D,0.0,8.0,9759.0,1989.0,709.0,2013.0,1714.0,290.0,0.0,6440.0,1026.0,0.0,0.13747619047619047,0.04195238095238095,0.8017142857142856,2004.0,0.0,6440000000000.0,4.9064856711890865,0.8552894211572578,3,0.2,0.77,0.03,0.03,0.2
24213504,2024-12-18,2062BK1,121.8,8.2,11439.0,2313.0,718.0,276.0,1809.0,287.0,0.0,6994.0,1260.0,0.0,0.13747619047619047,0.04195238095238095,0.8017142857142856,2096.0,0.9369230769158698,57.4220032836008,4.945525291826655,0.8630725190835578,6,0.2,0.78,0.03,0.023,0.21
24213497,2024-12-18,1786500D,122.8,8.15,7989.0,3015.0,707.0,536.0,1826.0,294.0,0.0,6790.0,2746.0,0.0,0.13747619047619047,0.04195238095238095,0.8017142857142856,2120.0,0.9377625047656529,55.29315960867025,2.6497512437802158,0.8613207547165749,2,0.2,0.76,0.023,0.024,0.202
24213490,2024-12-18,EXPORTDSP14,0.0,8.89,10167.0,1674.0,913.0,1179.0,1768.0,267.0,0.0,6785.0,1096.0,258.0,0.13747619047619047,0.04195238095238095,0.8017142857142856,2035.0,0.0,6785000000000.0,6.0734767025053324,0.8687960687956419,55,0.195,0.763,0.03,0.025,0.197
24213494,2024-12-18,C15MMNA,0.0,8.25,9375.0,1674.0,822.0,1386.0,1752.0,290.0,0.0,6471.0,1047.0,0.0,0.13747619047619047,0.04195238095238095,0.8017142857142856,2042.0,0.0,6471000000000.0,5.600358422935723,0.8579823702248491,30,0.16,0.75,0.033,0.03,0.18
24313515,2024-12-18,1786550D,123.1,7.74,10230.0,1899.0,801.0,2118.0,1830.0,265.0,0.0,6674.0,1088.0,0.0,0.13747619047619047,0.04195238095238095,0.8017142857142856,2095.0,0.9408437786537691,54.216084483718795,5.387045813583261,0.8735083532215401,3,0.21,0.8,0.03,0.03,0.23
24213495,2024-12-18,2062BK1,0.0,8.11,9378.0,1959.0,712.0,999.0,1799.0,287.0,0.0,6298.0,1026.0,0.0,0.13747619047619047,0.04195238095238095,0.8017142857142856,2086.0,0.0,6298000000000.0,4.787136294025122,0.8624161073821369,6,0.2,0.76,0.029,0.025,0.23
24313511,2024-12-18,C20MMNA,121.4,7.54,8976.0,1995.0,754.0,360.0,1721.0,243.0,0.0,6565.0,1308.0,0.0,0.13747619047619047,0.04195238095238095,0.8017142857142856,1964.0,0.9415231890728905,54.07742998308008,4.499248120298497,0.8762729124231791,37,0.17,0.73,0.04,0.035,0.17
24313510,2024-12-18,C20MMNC,126.14,0.0,8823.0,2013.0,796.0,0.0,1711.0,257.0,0.0,7109.0,1383.0,216.0,0.13747619047619047,0.04195238095238095,0.8017142857142856,1968.0,0.9999999999920722,56.358014903628046,4.383010432188582,0.8694105691052493,42,0.205,0.721,0.03,0.032,0.215
24313508,2024-12-18,2062BK1,0.0,7.75,8295.0,2337.0,704.0,543.0,1691.0,247.0,0.0,5337.0,953.0,0.0,0.13747619047619047,0.04195238095238095,0.8017142857142856,1938.0,0.0,5337000000000.0,3.549422336327108,0.872549019607393,6,0.19,0.75,0.03,0.031,0.23
24313500,2024-12-18,1786500D,120.6,8.37,11136.0,1806.0,707.0,512.0,1857.0,308.0,0.0,6554.0,1796.0,564.0,0.13747619047619047,0.04195238095238095,0.8017142857142856,2165.0,0.93510118631515,54.34494195643163,6.166112956807217,0.8577367205538763,2,0.21,0.77,0.023,0.035,0.198
24313498,2024-12-18,2062BK1,120.4,8.2,9339.0,2037.0,696.0,3225.0,1750.0,268.0,0.0,6308.0,996.0,0.0,0.13747619047619047,0.04195238095238095,0.8017142857142856,2018.0,0.9362363919056281,52.392026577637935,4.584683357876983,0.8671952428142382,6,0.19,0.77,0.039,0.03,0.22
24313513,2024-12-18,2062BK1,123.2,7.98,8865.0,1980.0,796.0,1425.0,1823.0,268.0,0.0,6934.0,1228.0,0.0,0.13747619047619047,0.04195238095238095,0.8017142857142856,2091.0,0.9391675560227233,56.28246753201069,4.477272727270466,0.8718316594926486,6,0.205,0.771,0.042,0.037,0.224
24313493,2024-12-18,1786500D,0.0,8.15,9993.0,2253.0,884.0,2015.0,1776.0,274.0,0.0,3331.0,1662.0,0.0,0.13747619047619047,0.04195238095238095,0.8017142857142856,2050.0,0.0,3331000000000.0,4.435419440743704,0.8663414634142116,2,0.21,0.76,0.028,0.034,0.175
24313491,2024-12-18,1786500D,125.44,8.36,10602.0,1665.0,895.0,2597.0,1770.0,271.0,0.0,6412.0,2445.0,0.0,0.13747619047619047,0.04195238095238095,0.8017142857142856,2041.0,0.9375186845968795,51.116071428163934,6.367567567563743,0.8672219500240729,2,0.2,0.77,0.02,0.029,0.171
24313489,2024-12-18,2062BK1,0.0,8.15,11349.0,2136.0,883.0,1607.0,1751.0,271.0,0.0,6494.0,1228.0,0.0,0.13747619047619047,0.04195238095238095,0.8017142857142856,2022.0,0.0,6494000000000.0,5.313202247188523,0.8659742828878012,6,0.19,0.76,0.03,0.03,0.22
24313479,2024-12-18,EXPORTDSP14,125.4,8.2,9624.0,3087.0,796.0,1068.0,1691.0,292.0,152.0,6391.0,1050.0,0.0,0.13747619047619047,0.04195238095238095,0.8017142857142856,2135.0,0.9386227544839925,50.96491228029533,3.1175898930990873,0.7920374707256244,55,0.177,0.784,0.031,0.034,0.197
24213482,2024-12-18,EXPORTDSP14,0.0,8.15,7950.0,1803.0,916.0,195.0,1816.0,290.0,0.0,6428.0,1624.0,265.0,0.13747619047619047,0.04195238095238095,0.8017142857142856,2106.0,0.0,6428000000000.0,4.40931780365812,0.8622981956311195,55,0.179,0.805,0.03,0.035,0.231
24213488,2024-12-18,EXPORTDSP14,0.0,8.18,9270.0,2220.0,918.0,868.0,1829.0,273.0,0.0,6605.0,1210.0,0.0,0.13747619047619047,0.04195238095238095,0.8017142857142856,2102.0,0.0,6605000000000.0,4.175675675673795,0.8701236917217554,55,0.193,0.805,0.034,0.029,0.204
24213492,2024-12-18,2062BK1,0.0,8.0,9201.0,1977.0,806.0,1281.0,1755.0,263.0,0.0,6291.0,1161.0,0.0,0.13747619047619047,0.04195238095238095,0.8017142857142856,2018.0,0.0,6291000000000.0,4.654021244307206,0.8696729435079932,6,0.2,0.74,0.031,0.031,0.24
24313496,2024-12-18,1786500D,0.0,7.75,9717.0,2301.0,698.0,1479.0,1786.0,268.0,0.0,6236.0,984.0,0.0,0.13747619047619047,0.04195238095238095,0.8017142857142856,2054.0,0.0,6236000000000.0,4.222946544978608,0.8695228821806867,2,0.2,0.76,0.035,0.033,0.187
24213554,2024-12-19,SEQRFE550D,111.88,10.24,7956.0,1002.0,825.0,2673.0,1472.0,236.0,0.0,6090.0,1024.0,232.0,0.13340909090909092,0.04727272727272727,0.8154545454545455,1708.0,0.9161480510897794,54.433321415316115,7.940119760471117,0.8618266978917671,73,0.22,0.86,0.021,0.027,0.25
24213553,2024-12-19,C20MMNC,126.2,9.87,8034.0,1983.0,814.0,2670.0,1762.0,260.0,0.0,6619.0,1074.0,0.0,0.13340909090909092,0.04727272727272727,0.8154545454545455,2022.0,0.9274638053874664,52.44849445283321,4.051437216336837,0.8714144411469479,42,0.192,0.77,0.018,0.033,0.232
24213551,2024-12-19,SEQRFE550D,119.96,10.21,8400.0,2253.0,811.0,2649.0,1715.0,280.0,0.0,6115.0,1087.0,0.0,0.13340909090909092,0.04727272727272727,0.8154545454545455,1995.0,0.921564108466455,50.97532510794452,3.7283621837533385,0.8596491228065867,73,0.22,0.87,0.022,0.034,0.24
24213549,2024-12-19,1786500D,121.84,10.11,8673.0,1788.0,721.0,2921.0,1721.0,263.0,0.0,6560.0,1120.0,206.0,0.13340909090909092,0.04727272727272727,0.8154545454545455,1984.0,0.9233800682006567,53.84110308557254,4.850671140936885,0.867439516128595,2,0.22,0.74,0.021,0.029,0.21
24213540,2024-12-19,1786500D,118.87,9.96,8745.0,1524.0,712.0,747.0,1714.0,253.0,0.0,6615.0,1131.0,0.0,0.13340909090909092,0.04727272727272727,0.8154545454545455,1967.0,0.9226888147099069,55.649028349830495,5.738188976374188,0.871377732587254,2,0.2,0.71,0.021,0.027,0.226
24213538,2024-12-19,TMT-FE500D,0.0,10.0,11415.0,1503.0,710.0,2350.0,1775.0,310.0,0.0,6894.0,1230.0,470.0,0.13340909090909092,0.04727272727272727,0.8154545454545455,2085.0,0.0,6894000000000.0,7.594810379236464,0.8513189448437164,78,0.2,0.76,0.022,0.024,0.19
24213530,2024-12-19,1786550D,0.0,8.17,10407.0,1995.0,710.0,1206.0,1758.0,270.0,0.0,6419.0,1028.0,0.0,0.13340909090909092,0.04727272727272727,0.8154545454545455,2028.0,0.0,6419000000000.0,5.216541353380844,0.8668639053250163,3,0.21,0.76,0.03,0.02,0.22
24213534,2024-12-19,2062BK1,0.0,0.0,11733.0,1101.0,723.0,1478.0,1765.0,256.0,0.0,6570.0,1095.0,0.0,0.13340909090909092,0.04727272727272727,0.8154545454545455,2021.0,0.0,6570000000000.0,10.656675749309121,0.8733300346358865,6,0.19,0.76,0.023,0.022,0.18
24213532,2024-12-19,2062BK1,0.0,8.12,10443.0,1659.0,709.0,1302.0,1789.0,287.0,0.0,6200.0,1002.0,461.0,0.13340909090909092,0.04727272727272727,0.8154545454545455,2076.0,0.0,6200000000000.0,6.294755877030564,0.8617533718685637,6,0.2,0.79,0.021,0.021,0.18
24213528,2024-12-19,1786500D,0.0,8.15,10527.0,1992.0,704.0,1874.0,1752.0,273.0,0.0,6052.0,972.0,0.0,0.13340909090909092,0.04727272727272727,0.8154545454545455,2025.0,0.0,6052000000000.0,5.284638554214214,0.865185185184758,2,0.189,0.729,0.032,0.027,0.183
24213556,2024-12-19,SEQRFE550D,125.35,10.1,6990.0,2904.0,663.0,1036.0,1708.0,246.0,0.0,3619.0,683.0,2993.0,0.13340909090909092,0.04727272727272727,0.8154545454545455,1954.0,0.9254337393803955,28.871160749669954,2.407024793387601,0.8741044012278024,73,0.21,0.91,0.028,0.034,0.25
24213518,2024-12-19,1786550D,119.1,8.14,9390.0,2082.0,712.0,1011.0,1728.0,260.0,0.0,6798.0,1375.0,0.0,0.13340909090909092,0.04727272727272727,0.8154545454545455,1988.0,0.9360264067829611,57.078085641838136,4.510086455329246,0.8692152917500658,3,0.218,0.821,0.033,0.03,0.194
24213536,2024-12-19,2062BK1,125.1,10.0,10971.0,1497.0,709.0,1609.0,1762.0,321.0,0.0,6892.0,1850.0,0.0,0.13340909090909092,0.04727272727272727,0.8154545454545455,2083.0,0.9259807549894451,55.09192645839255,7.328657314624363,0.8458953432545147,6,0.19,0.77,0.026,0.021,0.23
24213558,2024-12-19,SEQRFE550D,130.14,9.89,8745.0,2934.0,907.0,1323.0,1667.0,300.0,0.0,6675.0,1575.0,0.0,0.13340909090909092,0.04727272727272727,0.8154545454545455,1967.0,0.9293722773624984,51.29091747309597,2.9805725971359984,0.8474834773762849,73,0.21,0.87,0.025,0.035,0.25
24313547,2024-12-19,2062BK1,126.19,9.81,8610.0,1896.0,2637.0,1638.0,1860.0,298.0,0.0,4981.0,801.0,0.0,0.13340909090909092,0.04727272727272727,0.8154545454545455,2158.0,0.927867647052001,39.47222442317559,4.541139240503934,0.8619091751617878,6,0.209,0.814,0.032,0.033,0.211
24313552,2024-12-19,C20MMNC,127.53,10.62,9054.0,2058.0,699.0,2571.0,1813.0,305.0,0.0,6594.0,1040.0,0.0,0.13340909090909092,0.04727272727272727,0.8154545454545455,2118.0,0.9231270358239368,51.70548106287379,4.399416909618854,0.8559962228513428,42,0.2,0.84,0.024,0.036,0.23
24313537,2024-12-19,2062BK1,124.11,16.5,10479.0,1497.0,729.0,1725.0,1728.0,257.0,0.0,6538.0,1049.0,0.0,0.13340909090909092,0.04727272727272727,0.8154545454545455,1985.0,0.8826541497696988,52.67907501367594,6.999999999995324,0.8705289672539696,6,0.2,0.801,0.027,0.022,0.211
24313535,2024-12-19,SEQRFE550D,122.41,10.1,10695.0,1497.0,754.0,2598.0,1751.0,261.0,0.0,6688.0,1469.0,0.0,0.13340909090909092,0.04727272727272727,0.8154545454545455,2012.0,0.9237793374015262,54.636059145048314,7.144288577149537,0.8702783300194482,73,0.21,0.81,0.02,0.023,0.2
24313533,2024-12-19,1786550D,115.01,8.57,11103.0,1140.0,790.0,3599.0,1776.0,258.0,0.0,4188.0,1567.0,0.0,0.13340909090909092,0.04727272727272727,0.8154545454545455,2034.0,0.930652209087792,36.414224849696424,9.739473684201982,0.8731563421824616,3,0.2,0.83,0.02,0.02,0.2
24313531,2024-12-19,1786500D,0.0,8.26,11058.0,1917.0,706.0,4111.0,1750.0,260.0,0.0,6504.0,1627.0,0.0,0.13340909090909092,0.04727272727272727,0.8154545454545455,2010.0,0.0,6504000000000.0,5.7683881064132665,0.870646766168721,2,0.22,0.81,0.022,0.022,0.218
24313529,2024-12-19,TMT-FE500D,106.58,8.78,11010.0,1716.0,701.0,3365.0,1749.0,267.0,0.0,6910.0,1568.0,0.0,0.13340909090909092,0.04727272727272727,0.8154545454545455,2016.0,0.9238904299503823,64.83392756553918,6.4160839160801775,0.8675595238090935,78,0.215,0.75,0.035,0.025,0.21
24313527,2024-12-19,TMT-FE500D,0.0,8.77,8829.0,2985.0,707.0,543.0,1735.0,234.0,0.0,6709.0,1130.0,0.0,0.13340909090909092,0.04727272727272727,0.8154545454545455,1969.0,0.0,6709000000000.0,2.957788944722627,0.8811579481966069,78,0.2,0.75,0.04,0.024,0.206
24313525,2024-12-19,TMT-FE500D,0.0,8.77,9603.0,2412.0,690.0,2018.0,1756.0,264.0,0.0,6404.0,1300.0,0.0,0.13340909090909092,0.04727272727272727,0.8154545454545455,2020.0,0.0,6404000000000.0,3.981343283580439,0.869306930692639,78,0.194,0.761,0.037,0.035,0.236
24313523,2024-12-19,TMT-FE500D,0.0,8.12,10506.0,2208.0,701.0,2879.0,1746.0,264.0,0.0,6629.0,1519.0,0.0,0.13340909090909092,0.04727272727272727,0.8154545454545455,2010.0,0.0,6629000000000.0,4.758152173910888,0.8686567164174783,78,0.188,0.712,0.034,0.024,0.189
24313521,2024-12-19,TMT-FE500D,122.14,7.12,10149.0,2268.0,801.0,2528.0,1742.0,261.0,0.0,6796.0,2411.0,0.0,0.13340909090909092,0.04727272727272727,0.8154545454545455,2003.0,0.94491722109744,55.641067626857364,4.474867724865752,0.8696954568143437,78,0.202,0.774,0.035,0.032,0.234
24313519,2024-12-19,TMT-FE500D,121.3,7.95,10170.0,2751.0,842.0,2727.0,1836.0,260.0,0.0,6685.0,1547.0,0.0,0.13340909090909092,0.04727272727272727,0.8154545454545455,2096.0,0.9384912959308435,55.111294311169736,3.696837513630063,0.8759541984728645,78,0.181,0.788,0.03,0.027,0.235
24313517,2024-12-19,TMT-FE500D,0.0,3.69,9582.0,1800.0,710.0,2631.0,1816.0,264.0,0.0,4029.0,1619.0,0.0,0.13340909090909092,0.04727272727272727,0.8154545454545455,2080.0,0.0,4028999999999.9995,5.323333333330376,0.8730769230765033,78,0.192,0.745,0.035,0.029,0.181
24313550,2024-12-19,C20MMNC,117.5,10.83,8751.0,1374.0,920.0,1810.0,1854.0,278.0,0.0,6356.0,1012.0,182.0,0.13340909090909092,0.04727272727272727,0.8154545454545455,2132.0,0.9156081976083876,54.093617020816225,6.368995633183138,0.8696060037519373,42,0.19,0.82,0.027,0.031,0.211
24313545,2024-12-19,TMT-FE500D,124.2,10.62,8892.0,1608.0,792.0,2256.0,1928.0,298.0,0.0,6128.0,1064.0,0.0,0.13340909090909092,0.04727272727272727,0.8154545454545455,2226.0,0.9212283043990416,49.339774556768596,5.529850746265218,0.866127583108326,78,0.18,0.78,0.024,0.023,0.19
24313539,2024-12-19,2062BK1,0.0,0.0,9186.0,1500.0,834.0,1728.0,1735.0,261.0,0.0,6563.0,1035.0,0.0,0.13340909090909092,0.04727272727272727,0.8154545454545455,1996.0,0.0,6563000000000.0,6.123999999995918,0.8692384769534723,6,0.18,0.72,0.028,0.03,0.21
24313541,2024-12-19,TMT-FE500D,123.7,9.4,10149.0,1506.0,798.0,3003.0,1734.0,278.0,0.0,6297.0,1017.0,0.0,0.13340909090909092,0.04727272727272727,0.8154545454545455,2012.0,0.9293764087082693,50.905416329418706,6.73904382469672,0.861829025844502,78,0.191,0.768,0.021,0.031,0.198
24313542,2024-12-19,2062BK1,128.0,9.52,9615.0,1506.0,2182.0,3072.0,1738.0,275.0,0.0,6363.0,1745.0,0.0,0.13340909090909092,0.04727272727272727,0.8154545454545455,2013.0,0.9307737056360473,49.71093749961164,6.384462151390183,0.8633879781416476,6,0.18,0.75,0.024,0.035,0.21
24313543,2024-12-19,2062BK1,119.05,11.66,10635.0,1506.0,729.0,2088.0,1708.0,275.0,0.0,4097.0,657.0,0.0,0.13340909090909092,0.04727272727272727,0.8154545454545455,1983.0,0.9107948894429593,34.41411171747657,7.06175298804312,0.8613212304584663,6,0.18,0.81,0.03,0.029,0.21
24313546,2024-12-19,C20MMNACUTLT,124.19,10.12,8097.0,1605.0,859.0,1801.0,1948.0,298.0,0.0,6449.0,1141.0,0.0,0.13340909090909092,0.04727272727272727,0.8154545454545455,2246.0,0.9246519246450402,51.928496657927944,5.0448598130809685,0.8673196794297118,40,0.207,0.784,0.03,0.042,0.213
24313544,2024-12-19,TMT-FE500D,121.51,10.2,12108.0,1917.0,693.0,3024.0,1793.0,285.0,0.0,6388.0,1013.0,0.0,0.13340909090909092,0.04727272727272727,0.8154545454545455,2078.0,0.9225571330884326,52.571804789296586,6.316118935833951,0.862848893166091,78,0.19,0.75,0.023,0.027,0.19
24213567,2024-12-20,2062BK1,121.7,0.0,9195.0,2037.0,712.0,2353.0,1721.0,334.0,0.0,6823.0,1632.0,0.0,0.1324,0.04253333333333333,0.7166,2055.0,0.999999999991783,56.06409202912026,4.5139911634734835,0.8374695863742884,6,0.22,0.85,0.02,0.023,0.21
24213565,2024-12-20,C20MMNC,129.33,10.26,7953.0,2100.0,861.0,2033.0,1758.0,250.0,0.0,6902.0,1059.0,0.0,0.1324,0.04253333333333333,0.7166,2008.0,0.9264990328753745,53.36735482832005,3.787142857141054,0.8754980079676915,42,0.19,0.76,0.032,0.033,0.23
24213563,2024-12-20,C20MMNC,123.35,10.15,8034.0,2052.0,861.0,2303.0,1768.0,243.0,0.0,6901.0,1146.0,0.0,0.1324,0.04253333333333333,0.7166,2011.0,0.9239700374462624,55.946493716611705,3.915204678360665,0.8791645947285534,42,0.22,0.73,0.019,0.025,0.2
24213561,2024-12-20,SEQRFE550D,123.12,10.2,8184.0,2052.0,858.0,1869.0,1772.0,246.0,0.0,6912.0,1143.0,0.0,0.1324,0.04253333333333333,0.7166,2018.0,0.9234923492279967,56.140350876736996,3.988304093565308,0.8780971258667601,73,0.22,0.9,0.02,0.027,0.25
24213559,2024-12-20,SEQRFE550D,129.2,0.0,8046.0,2970.0,853.0,2989.0,1755.0,257.0,0.0,6676.0,1058.0,0.0,0.1324,0.04253333333333333,0.7166,2012.0,0.9999999999922602,51.67182662498707,2.709090909089997,0.8722664015900238,73,0.23,0.88,0.022,0.029,0.22
24213557,2024-12-20,C20MMNC,128.1,10.2,8316.0,1875.0,910.0,1586.0,1779.0,263.0,0.0,6509.0,1069.0,0.0,0.1324,0.04253333333333333,0.7166,2042.0,0.9262472884965566,50.81186572950187,4.435199999997635,0.8712047012728349,42,0.18,0.772,0.029,0.035,0.228
24213555,2024-12-20,C20MMNC,118.38,0.0,8718.0,1503.0,654.0,2679.0,1691.0,246.0,0.0,5809.0,2171.0,0.0,0.1324,0.04253333333333333,0.7166,1937.0,0.9999999999915526,49.07078898421126,5.800399201592947,0.8729994837372881,42,0.184,0.758,0.019,0.034,0.198
24313576,2024-12-20,2062BK1,125.85,9.2,9684.0,2217.0,705.0,1076.0,1669.0,309.0,197.0,6550.0,1058.0,578.0,0.1324,0.04253333333333333,0.7166,2175.0,0.931877082555114,52.04608661063134,4.368064952636731,0.7673563218387277,6,0.21,0.85,0.027,0.03,0.2
24313596,2024-12-20,2062BK1,122.36,7.74,7980.0,2067.0,701.0,1443.0,1765.0,275.0,0.0,5826.0,966.0,0.0,0.1324,0.04253333333333333,0.7166,2040.0,0.9405073020680976,47.61359921504075,3.8606676342506723,0.8651960784309485,6,0.2,0.76,0.025,0.032,0.21
24313583,2024-12-20,TMT-FE500D,121.1,8.12,9453.0,2070.0,702.0,1868.0,1824.0,298.0,0.0,6205.0,1011.0,0.0,0.1324,0.04253333333333333,0.7166,2122.0,0.9371614301119242,51.238645746893155,4.56666666666446,0.8595664467479456,78,0.205,0.745,0.023,0.028,0.201
24313582,2024-12-20,2062BK1,118.26,10.25,7968.0,2094.0,701.0,1143.0,1803.0,279.0,0.0,6209.0,1002.0,0.0,0.1324,0.04253333333333333,0.7166,2082.0,0.9202396700574258,52.50295958014119,3.805157593121392,0.8659942363108233,6,0.19,0.76,0.026,0.035,0.18
24313580,2024-12-20,2062BK1,123.42,10.0,7956.0,1995.0,696.0,571.0,1749.0,308.0,146.0,6203.0,1370.0,468.0,0.1324,0.04253333333333333,0.7166,2203.0,0.9250487183261501,50.25927726421764,3.9879699248100313,0.7939173853832074,6,0.18,0.76,0.021,0.032,0.19
24213569,2024-12-20,2062BK1,126.48,0.0,8943.0,1818.0,709.0,2108.0,1694.0,280.0,0.0,6902.0,1129.0,0.0,0.1324,0.04253333333333333,0.7166,1974.0,0.9999999999920935,54.569892472686824,4.919141914188713,0.8581560283683596,6,0.208,0.776,0.02,0.025,0.231
24313560,2024-12-20,C20MMNC,134.4,0.0,10230.0,2529.0,685.0,5139.0,1787.0,309.0,0.0,6113.0,1116.0,0.0,0.1324,0.04253333333333333,0.7166,2096.0,0.9999999999925596,45.48363095204253,4.045077105573727,0.8525763358774558,42,0.18,0.79,0.022,0.028,0.24
24313562,2024-12-20,SEQRFE550D,127.91,10.42,8946.0,1929.0,696.0,1770.0,1805.0,305.0,0.0,6710.0,1050.0,0.0,0.1324,0.04253333333333333,0.7166,2110.0,0.9246728836772597,52.45876006526105,4.637636080868513,0.8554502369664192,73,0.22,0.86,0.025,0.035,0.24
24313564,2024-12-20,SEQRFE550D,127.3,10.2,9138.0,1728.0,706.0,1074.0,1789.0,305.0,0.0,3798.0,594.0,0.0,0.1324,0.04253333333333333,0.7166,2094.0,0.9258181818114486,29.83503534933358,5.288194444441384,0.8543457497608146,73,0.21,0.87,0.022,0.032,0.24
24313566,2024-12-20,2062BK1,117.28,10.0,9561.0,1917.0,704.0,2283.0,1751.0,308.0,0.0,6750.0,1165.0,0.0,0.1324,0.04253333333333333,0.7166,2059.0,0.9214330609607052,57.55457025871798,4.987480438182062,0.850412821757722,6,0.19,0.81,0.025,0.026,0.19
24313568,2024-12-20,2062BK1,119.15,0.0,10524.0,1122.0,2922.0,2631.0,1765.0,274.0,0.0,6202.0,3077.0,386.0,0.1324,0.04253333333333333,0.7166,2039.0,0.9999999999916072,52.052035249248405,9.379679144376666,0.865620402157496,6,0.21,0.77,0.021,0.024,0.18
24313570,2024-12-20,2062BK1,126.86,10.22,9897.0,1341.0,690.0,2067.0,1792.0,267.0,0.0,4325.0,1439.0,0.0,0.1324,0.04253333333333333,0.7166,2059.0,0.9254449956162427,34.09270061458227,7.380313199099642,0.870325400679519,6,0.18,0.73,0.021,0.035,0.19
24313578,2024-12-20,2062BK1,121.65,9.6,9117.0,2214.0,702.0,1063.0,1747.0,312.0,129.0,6192.0,1069.0,374.0,0.1324,0.04253333333333333,0.7166,2188.0,0.9268571428500813,50.900123304143854,4.117886178859929,0.7984460694694705,6,0.2,0.81,0.024,0.03,0.2
24213571,2024-12-20,2062BK1,123.94,10.0,8118.0,1359.0,718.0,1646.0,1714.0,270.0,0.0,6443.0,1026.0,0.0,0.1324,0.04253333333333333,0.7166,1984.0,0.9253397043383207,51.98483136959832,5.973509933770439,0.8639112903221452,6,0.19,0.73,0.025,0.036,0.23
24213575,2024-12-20,2062BK1,128.3,0.0,8121.0,1665.0,715.0,0.0,1812.0,307.0,287.0,6672.0,1093.0,0.0,0.1324,0.04253333333333333,0.7166,2406.0,0.9999999999922059,52.003117692501924,4.877477477474548,0.7531172069822306,6,0.19,0.77,0.04,0.032,0.23
24213573,2024-12-20,2062BK1,122.83,10.14,9048.0,0.0,924.0,1366.0,1799.0,341.0,395.0,6885.0,1448.0,0.0,0.1324,0.04253333333333333,0.7166,2535.0,0.9237421974812083,56.05308149429249,9048000000000.0,0.709664694279799,6,0.19,0.83,0.023,0.027,0.18
24313548,2024-12-20,2062BK1,116.77,9.8,8412.0,1743.0,914.0,1754.0,1844.0,285.0,0.0,6072.0,968.0,0.0,0.1324,0.04253333333333333,0.7166,2129.0,0.9225724895241956,51.99965744581657,4.826161790014443,0.8661343353683109,6,0.184,0.81,0.037,0.035,0.222
24213572,2024-12-20,2062BK1,123.65,10.0,8556.0,2481.0,718.0,2168.0,1789.0,351.0,0.0,6917.0,6321.0,0.0,0.1324,0.04253333333333333,0.7166,2140.0,0.9251777029485584,55.94015365907043,3.448609431679384,0.8359813084108243,6,0.2,0.82,0.021,0.026,0.21
24213595,2024-12-20,2062BK1,126.74,8.2,9756.0,1506.0,707.0,1087.0,1758.0,277.0,0.0,6374.0,1003.0,351.0,0.1324,0.04253333333333333,0.7166,2035.0,0.9392322513640193,50.29193624703888,6.478087649398089,0.8638820638816394,6,0.2,0.75,0.022,0.027,0.24
24213584,2024-12-20,2062BK1,129.75,8.18,9468.0,1995.0,709.0,1041.0,1772.0,297.0,0.0,6702.0,1369.0,0.0,0.1324,0.04253333333333333,0.7166,2069.0,0.940694555202344,51.65317919035335,4.745864661651757,0.8564523924597117,6,0.18,0.74,0.016,0.026,0.18
