Repository: SiddharthKumar268/FerroMind

# FerroMind
*Ferro-Alloy Optimisation using Machine Learning*
**SAIL Durgapur Steel Plant | Steel Melting Shop**
Intern: Siddharth Kumar | FY 2023-24 to FY 2025-26

---

## Quick Start

```bash

# 2. Place raw Excel files in data/raw/

## Dataset

| | |
|---|---|
| Total heats after cleaning | 47,421 |
| Training set | 37,936 heats (Apr 2023 – Jun 2025) |
| Test set | 9,485 heats (Jun 2025 – Dec 2025) |
| Input features | 21 (16 raw + 5 engineered) |
| Target variables | Mn, Si, C, S, P |
| BOF grades | 76 distinct grades |
| Split method | Chronological 80/20 — no shuffle, no leakage |

---

File: data/processed/sms_train.csv (part 197 of 253)
Heat_Number,Date,BOF Grade Code,Hot Metal Addn. Weight,Scrap Addn. Weight,Lime Into Converter,Dolomite Into Converter,Lime Into Ladle,Iron Ore Into Converter,SIMN Into Ladle,FESI Into Ladle,FEMN Into Ladle,Measered O2 Mainblow II,Duration of Mainblow I/II,Measered O2 2nd Blow,HM_P,HM_S,HM_Si,Total_FA_Ladle,HM_Ratio,O2_per_ton_HM,Lime_Dolo_Ratio,SiMn_FA_Fraction,Grade_Encoded,C,Mn,P,S,Si
24313588,2024-12-20,2062BK1,118.29,10.43,8847.0,1551.0,734.0,1018.0,1776.0,278.0,0.0,6307.0,1112.0,288.0,0.1324,0.04253333333333333,0.7166,2054.0,0.9189714108070312,53.31811649291302,5.7040618955475795,0.8646543330083424,6,0.19,0.75,0.014,0.021,0.21
24213579,2024-12-20,2062BK1,120.1,8.25,8007.0,1785.0,709.0,1027.0,1748.0,304.0,283.0,6208.0,1105.0,261.0,0.1324,0.04253333333333333,0.7166,2335.0,0.9357226334169403,51.69025811780441,4.485714285711773,0.7486081370446472,6,0.2,0.83,0.02,0.028,0.2
24213574,2024-12-20,2062BK1,127.76,0.0,9501.0,1644.0,704.0,3107.0,1779.0,351.0,391.0,6725.0,1360.0,0.0,0.1324,0.04253333333333333,0.7166,2521.0,0.9999999999921728,52.6377582963945,5.779197080288456,0.7056723522408942,6,0.18,0.76,0.023,0.03,0.19
24313586,2024-12-20,TMT-FE500D,123.18,8.31,8718.0,1992.0,668.0,1456.0,1588.0,281.0,0.0,6090.0,987.0,278.0,0.1324,0.04253333333333333,0.7166,1869.0,0.9368012776565762,49.439844130139306,4.376506024094189,0.8496522204382827,78,0.2,0.75,0.02,0.024,0.19
24213581,2024-12-20,2062BK1,122.27,10.0,9456.0,1773.0,715.0,1021.0,1708.0,300.0,290.0,8889.0,1825.0,262.0,0.1324,0.04253333333333333,0.7166,2298.0,0.9243970665991957,72.69976281939397,5.333333333330326,0.7432550043512867,6,0.18,0.76,0.018,0.024,0.18
24213589,2024-12-21,TMT-FE500D,118.16,7.97,9612.0,993.0,715.0,1917.0,1762.0,294.0,0.0,6670.0,1397.0,0.0,0.14033333333333334,0.045476190476190476,0.9983333333333333,2056.0,0.9368112265049012,56.448882870206084,9.679758308147353,0.8570038910501668,78,0.188,0.749,0.016,0.023,0.207
24313585,2024-12-21,2062BK1,128.69,9.6,8907.0,2136.0,698.0,1016.0,1762.0,291.0,0.0,5047.0,1085.0,1623.0,0.14033333333333334,0.045476190476190476,0.9983333333333333,2053.0,0.9305806638156731,39.2182764780541,4.169943820222767,0.8582562104233521,6,0.186,0.763,0.022,0.03,0.182
24213643,2024-12-21,SEQRFE550D,125.3,0.0,9432.0,1491.0,704.0,1878.0,1664.0,257.0,0.0,6290.0,982.0,0.0,0.14033333333333334,0.045476190476190476,0.9983333333333333,1921.0,0.9999999999920192,50.199521148841185,6.3259557344021955,0.8662155127533232,73,0.21,0.83,0.026,0.025,0.2
24213641,2024-12-21,1786500D,123.01,8.0,11247.0,1503.0,707.0,3143.0,1758.0,256.0,0.0,228.0,1882.0,0.0,0.14033333333333334,0.045476190476190476,0.9983333333333333,2014.0,0.9389359590799259,1.8535078448755913,7.48303393213075,0.8728897715983749,2,0.18,0.73,0.021,0.026,0.179
24213639,2024-12-21,2062BK1,122.16,0.0,11409.0,1500.0,701.0,3379.0,1755.0,246.0,0.0,6671.0,1597.0,0.0,0.14033333333333334,0.045476190476190476,0.9983333333333333,2001.0,0.999999999991814,54.60870988822357,7.605999999994929,0.877061469264929,6,0.18,0.77,0.02,0.028,0.19
24213632,2024-12-21,2062BK1,119.71,8.89,9927.0,2007.0,800.0,2614.0,1752.0,256.0,0.0,6622.0,1234.0,0.0,0.14033333333333334,0.045476190476190476,0.9983333333333333,2008.0,0.9308709175666341,55.317016121833454,4.94618834080471,0.872509960158928,6,0.18,0.74,0.017,0.032,0.25
24213630,2024-12-21,2062BK1,122.43,8.0,9966.0,1794.0,803.0,2764.0,1765.0,290.0,0.0,6461.0,1139.0,268.0,0.14033333333333334,0.045476190476190476,0.9983333333333333,2055.0,0.9386644176881189,52.77301314994059,5.555183946485198,0.8588807785883898,6,0.2,0.84,0.039,0.036,0.25
24213628,2024-12-21,2062BK1,123.64,8.28,9018.0,1425.0,927.0,1484.0,1688.0,256.0,0.0,6200.0,1030.0,0.0,0.14033333333333334,0.045476190476190476,0.9983333333333333,1944.0,0.9372346876824044,50.14558395300756,6.328421052627138,0.8683127572011994,6,0.22,0.71,0.034,0.025,0.19
24213626,2024-12-21,1786500D,123.05,8.08,8517.0,1665.0,910.0,2044.0,1809.0,260.0,0.0,6623.0,1084.0,0.0,0.14033333333333334,0.045476190476190476,0.9983333333333333,2069.0,0.9383817585530514,53.82364892276454,5.115315315312243,0.8743354277424483,2,0.22,0.84,0.027,0.017,0.242
24213624,2024-12-21,2062BK1,117.87,8.12,8565.0,1977.0,910.0,1448.0,1836.0,273.0,0.0,6169.0,1178.0,0.0,0.14033333333333334,0.045476190476190476,0.9983333333333333,2109.0,0.935550440503726,52.33732077668331,4.3323216995425735,0.8705547652911946,6,0.2,0.74,0.036,0.035,0.22
24213622,2024-12-21,2062BK1,121.07,7.94,6981.0,1488.0,907.0,2042.0,1755.0,267.0,0.0,6487.0,1026.0,0.0,0.14033333333333334,0.045476190476190476,0.9983333333333333,2022.0,0.9384543833738591,53.58057322166036,4.691532258061363,0.8679525222547636,6,0.2,0.78,0.031,0.027,0.24
24213620,2024-12-21,SEQRFE550D,110.63,8.14,8025.0,1779.0,897.0,2381.0,1718.0,263.0,0.0,6837.0,1075.0,0.0,0.14033333333333334,0.045476190476190476,0.9983333333333333,1981.0,0.931464174446986,61.800596582646655,4.510961214162726,0.8672387682984012,73,0.21,0.85,0.035,0.023,0.23
24213616,2024-12-21,2062BK1,128.73,7.96,7320.0,1662.0,828.0,3552.0,1816.0,270.0,0.0,6811.0,1070.0,0.0,0.14033333333333334,0.045476190476190476,0.9983333333333333,2086.0,0.94176603993751,52.909189776641746,4.404332129961249,0.8705656759343862,6,0.19,0.73,0.028,0.022,0.19
24213614,2024-12-21,C20MMNC,122.6,8.14,7119.0,1419.0,820.0,2155.0,1802.0,263.0,0.0,6478.0,1011.0,0.0,0.14033333333333334,0.045476190476190476,0.9983333333333333,2065.0,0.9377390240099607,52.83849918390833,5.016913319235365,0.8726392251811754,42,0.19,0.72,0.017,0.02,0.21
24213612,2024-12-21,2062BK1,124.08,8.21,7506.0,1788.0,902.0,1613.0,1704.0,283.0,0.0,6561.0,1080.0,0.0,0.14033333333333334,0.045476190476190476,0.9983333333333333,1987.0,0.9379393756070911,52.87717601504773,4.1979865771788605,0.857574232510892,6,0.19,0.76,0.023,0.019,0.2
24213608,2024-12-21,C20MMNC,128.9,8.36,8022.0,1674.0,814.0,3130.0,1789.0,294.0,0.0,6724.0,1076.0,0.0,0.14033333333333334,0.045476190476190476,0.9983333333333333,2083.0,0.9390936907989286,52.16446857989011,4.792114695337639,0.8588574171863376,42,0.2,0.74,0.024,0.028,0.2
24213606,2024-12-21,1786500D,128.34,8.15,9885.0,1509.0,613.0,1893.0,0.0,0.0,0.0,6336.0,996.0,325.0,0.14033333333333334,0.045476190476190476,0.9983333333333333,0.0,0.9402886658294359,49.36886395473454,6.550695825045361,0.0,2,0.19,0.83,0.031,0.021,0.22
24213604,2024-12-21,C20MMNC-CU,125.3,7.88,9459.0,1494.0,715.0,2022.0,1745.0,300.0,0.0,5914.0,963.0,332.0,0.14033333333333334,0.045476190476190476,0.9983333333333333,2045.0,0.9408319567431984,47.198723064268165,6.3313253012005815,0.8533007334959153,44,0.2,0.74,0.019,0.025,0.21
24213602,2024-12-21,SEQRFE550D,124.03,8.22,9666.0,1500.0,671.0,2040.0,1701.0,290.0,0.0,6101.0,962.0,0.0,0.14033333333333334,0.045476190476190476,0.9983333333333333,1991.0,0.9378449905411128,49.18971216601476,6.443999999995704,0.8543445504767181,73,0.22,0.85,0.022,0.021,0.2
24213600,2024-12-21,2062BK1,130.7,8.11,9606.0,1500.0,704.0,1938.0,1762.0,283.0,0.0,6536.0,1031.0,317.0,0.14033333333333334,0.045476190476190476,0.9983333333333333,2045.0,0.9415748144878497,50.00765110902826,6.40399999999573,0.861613691931119,6,0.17,0.7,0.023,0.03,0.17
24213599,2024-12-21,SEQRFE550D,124.51,8.21,9483.0,1509.0,720.0,1619.0,1768.0,263.0,0.0,6183.0,975.0,313.0,0.14033333333333334,0.045476190476190476,0.9983333333333333,2031.0,0.93814044604477,49.65866195446423,6.28429423458828,0.8705071393397978,73,0.23,0.88,0.024,0.03,0.22
24213597,2024-12-21,SEQRFE550D,124.4,8.1,9828.0,1479.0,704.0,1446.0,1772.0,277.0,0.0,6171.0,1062.0,339.0,0.14033333333333334,0.045476190476190476,0.9983333333333333,2049.0,0.9388679245212163,49.60610932436008,6.645030425958996,0.8648121034646828,73,0.222,0.834,0.025,0.033,0.219
24213593,2024-12-21,2062BK1,124.9,8.13,9438.0,1512.0,701.0,1348.0,1728.0,273.0,0.0,6335.0,999.0,316.0,0.14033333333333334,0.045476190476190476,0.9983333333333333,2001.0,0.938885965564618,50.72057646076284,6.242063492059364,0.8635682158916224,6,0.185,0.752,0.022,0.03,0.205
24213591,2024-12-21,C20MMNC,121.08,8.0,8994.0,1485.0,704.0,795.0,1785.0,307.0,0.0,6356.0,1137.0,293.0,0.14033333333333334,0.045476190476190476,0.9983333333333333,2092.0,0.9380229315080725,52.49421869794769,6.056565656561578,0.8532504780110645,42,0.184,0.767,0.017,0.028,0.19
24213618,2024-12-21,SEQRFE550D,119.12,7.98,7863.0,1659.0,553.0,2481.0,1819.0,267.0,0.0,6454.0,1015.0,0.0,0.14033333333333334,0.045476190476190476,0.9983333333333333,2086.0,0.9372147914953799,54.180658159383974,4.73960216997906,0.8720038350906654,73,0.22,0.82,0.026,0.023,0.21
24213610,2024-12-21,SEQRFE550D,126.52,8.25,8229.0,1488.0,819.0,2518.0,1779.0,304.0,0.0,6531.0,1380.0,261.0,0.14033333333333334,0.045476190476190476,0.9983333333333333,2083.0,0.9387845959713678,51.620297185807615,5.530241935480155,0.8540566490634403,73,0.23,0.8,0.018,0.019,0.21
24213587,2024-12-21,2062BK1,120.18,8.16,9552.0,1002.0,709.0,2040.0,1745.0,300.0,0.0,6677.0,1395.0,0.0,0.14033333333333334,0.045476190476190476,0.9983333333333333,2045.0,0.936418887323232,55.558329172445006,9.532934131727012,0.8533007334959153,6,0.21,0.73,0.02,0.026,0.199
24313592,2024-12-21,2062BK1,123.55,7.96,8466.0,1806.0,706.0,0.0,1805.0,295.0,0.0,4679.0,800.0,0.0,0.14033333333333334,0.045476190476190476,0.9983333333333333,2100.0,0.939472283469398,37.87130716278534,4.687707641193418,0.8595238095234002,6,0.205,0.765,0.024,0.03,0.206
24313611,2024-12-21,SEQRFE550D,121.67,9.19,10203.0,2433.0,699.0,3186.0,1877.0,277.0,0.0,4500.0,1083.0,0.0,0.14033333333333334,0.045476190476190476,0.9983333333333333,2154.0,0.929772275707399,36.98528807399535,4.193588162760299,0.8714020427108303,73,0.21,0.84,0.019,0.024,0.2
24313615,2024-12-21,2062BK1,123.42,9.4,9939.0,2406.0,803.0,1038.0,1757.0,254.0,0.0,5033.0,1245.0,0.0,0.14033333333333334,0.045476190476190476,0.9983333333333333,2011.0,0.9292275259680077,40.77945227644807,4.130922693265116,0.8736946792636133,6,0.18,0.75,0.022,0.019,0.2
24313617,2024-12-21,2062BK1,122.16,8.14,9999.0,2364.0,616.0,1299.0,1742.0,254.0,0.0,4507.0,725.0,0.0,0.14033333333333334,0.045476190476190476,0.9983333333333333,1996.0,0.9375287797318685,36.89423706584075,4.229695431470292,0.8727454909815267,6,0.19,0.75,0.027,0.028,0.23
24313619,2024-12-21,2062BK1,121.4,8.77,10827.0,1998.0,672.0,3396.0,1736.0,258.0,0.0,3988.0,702.0,0.0,0.14033333333333334,0.045476190476190476,0.9983333333333333,1994.0,0.9326265652536481,32.850082372052306,5.418918918916207,0.8706118355060829,6,0.2,0.75,0.024,0.022,0.21
24313623,2024-12-21,1786500D,124.69,7.33,8547.0,1008.0,800.0,3296.0,1741.0,288.0,0.0,6277.0,1391.0,0.0,0.14033333333333334,0.045476190476190476,0.9983333333333333,2029.0,0.944478109370213,50.34084529593118,8.479166666658255,0.858058156727029,2,0.21,0.84,0.031,0.026,0.238
24313625,2024-12-21,2062BK1,122.05,7.53,8166.0,1992.0,707.0,3056.0,1803.0,285.0,0.0,6182.0,1164.0,0.0,0.14033333333333334,0.045476190476190476,0.9983333333333333,2088.0,0.9418891804218099,50.65137238795042,4.099397590359388,0.8635057471260232,6,0.22,0.82,0.039,0.034,0.2
24313609,2024-12-21,C20MMNC,120.84,8.54,9198.0,2259.0,696.0,2391.0,1816.0,278.0,0.0,6759.0,1580.0,0.0,0.14033333333333334,0.045476190476190476,0.9983333333333333,2094.0,0.9339928891564849,55.933465739358375,4.071713147408556,0.8672397325688314,42,0.21,0.75,0.02,0.025,0.19
24313627,2024-12-21,2062BK1,121.19,8.25,11586.0,2010.0,790.0,4739.0,1803.0,284.0,0.0,5936.0,1288.0,0.0,0.14033333333333334,0.045476190476190476,0.9983333333333333,2087.0,0.9362639060496272,48.980939020967234,5.764179104474744,0.8639195016766344,6,0.19,0.78,0.035,0.037,0.23
24313631,2024-12-21,2062BK1,121.6,8.77,10998.0,1995.0,803.0,3057.0,1685.0,291.0,0.0,6275.0,1027.0,279.0,0.14033333333333334,0.045476190476190476,0.9983333333333333,1976.0,0.9327299225210345,51.60361842062826,5.5127819548844545,0.8527327935218356,6,0.19,0.75,0.023,0.037,0.23
24313635,2024-12-21,2062BK1,126.45,8.0,10968.0,1959.0,831.0,4208.0,1690.0,267.0,0.0,6524.0,1082.0,0.0,0.14033333333333334,0.045476190476190476,0.9983333333333333,1957.0,0.9404983265084382,51.593515223000445,5.598774885142625,0.8635666836990988,6,0.22,0.79,0.025,0.036,0.2
24313636,2024-12-21,2062BK1,123.53,8.54,9303.0,1827.0,795.0,4008.0,1718.0,268.0,0.0,5798.0,917.0,665.0,0.14033333333333334,0.045476190476190476,0.9983333333333333,1986.0,0.9353373211105072,46.93596697120589,5.0919540229857185,0.8650553877135624,6,0.21,0.8,0.021,0.027,0.22
24313638,2024-12-21,1786500D,125.56,0.0,11337.0,2808.0,723.0,2705.0,1710.0,268.0,0.0,6250.0,1362.0,319.0,0.14033333333333334,0.045476190476190476,0.9983333333333333,1978.0,0.9999999999920357,49.776999043885176,4.037393162391725,0.8645096056618481,2,0.21,0.76,0.017,0.035,0.228
24313640,2024-12-21,2062BK1,122.16,7.74,11109.0,3000.0,721.0,2634.0,1728.0,271.0,0.0,6125.0,1176.0,0.0,0.14033333333333334,0.045476190476190476,0.9983333333333333,1999.0,0.9404157043807513,50.139161754664876,3.7029999999987657,0.8644322161076216,6,0.19,0.74,0.022,0.037,0.22
24313590,2024-12-21,2062BK1,121.59,8.98,8463.0,1563.0,696.0,1265.0,1787.0,291.0,0.0,3762.0,617.0,0.0,0.14033333333333334,0.045476190476190476,0.9983333333333333,2078.0,0.9312246304592846,30.94004441129254,5.414587332050279,0.859961501443282,6,0.185,0.76,0.022,0.022,0.203
24313629,2024-12-21,2062BK1,124.36,7.12,8451.0,2001.0,804.0,4313.0,1808.0,262.0,0.0,6447.0,1238.0,0.0,0.14033333333333334,0.045476190476190476,0.9983333333333333,2070.0,0.9458472771452249,51.84142811151623,4.223388305844966,0.8734299516903993,6,0.19,0.78,0.025,0.036,0.23
24313607,2024-12-21,C20MMNC-CU,122.72,8.2,8625.0,2847.0,712.0,2721.0,1782.0,271.0,0.0,6210.0,979.0,0.0,0.14033333333333334,0.045476190476190476,0.9983333333333333,2053.0,0.9373663305764028,50.60299869580669,3.029504741832445,0.8679980516313356,44,0.23,0.79,0.025,0.026,0.2
24313621,2024-12-21,2062BK1,110.63,8.36,9723.0,2004.0,698.0,3138.0,1551.0,265.0,0.0,4143.0,662.0,2075.0,0.14033333333333334,0.045476190476190476,0.9983333333333333,1816.0,0.9297419951178272,37.44915484012068,4.851796407183207,0.8540748898673711,6,0.18,0.79,0.023,0.022,0.2
24313603,2024-12-21,2062BK1,128.36,8.36,8937.0,1932.0,704.0,4131.0,1801.0,271.0,0.0,6595.0,1098.0,0.0,0.14033333333333334,0.045476190476190476,0.9983333333333333,2072.0,0.9388531304787971,51.37893424702883,4.625776397513134,0.8692084942080747,6,0.18,0.74,0.021,0.02,0.17
24313601,2024-12-21,C20MMNC-CU,126.06,8.99,11019.0,3885.0,696.0,3990.0,1833.0,271.0,0.0,6473.0,1019.0,0.0,0.14033333333333334,0.045476190476190476,0.9983333333333333,2104.0,0.9334320621922737,51.34856417538197,2.8362934362927064,0.8711977186307647,44,0.2,0.75,0.028,0.023,0.2
24313598,2024-12-21,C20MMNC,123.82,7.95,3993.0,0.0,701.0,0.0,1773.0,276.0,0.0,4336.0,691.0,0.0,0.14033333333333334,0.045476190476190476,0.9983333333333333,2049.0,0.9396676026338343,35.01857535103361,3992999999999.9995,0.865300146412462,42,0.22,0.78,0.022,0.03,0.23
24313594,2024-12-21,C20MMNC,124.2,7.96,8250.0,1926.0,691.0,0.0,1803.0,285.0,0.0,6590.0,1126.0,0.0,0.14033333333333334,0.045476190476190476,0.9983333333333333,2088.0,0.9397699757798142,53.059581320023675,4.283489096570984,0.8635057471260232,42,0.2,0.731,0.022,0.027,0.194
24313605,2024-12-21,1786500D,125.25,7.73,10197.0,1962.0,696.0,3825.0,1789.0,278.0,0.0,6555.0,1031.0,216.0,0.14033333333333334,0.045476190476190476,0.9983333333333333,2067.0,0.9418709580317202,52.33532934089952,5.197247706419369,0.8655055636183524,2,0.21,0.8,0.027,0.022,0.179
24313671,2024-12-22,C20MMNC,126.23,9.6,13740.0,2343.0,704.0,2715.0,1691.0,268.0,0.0,6699.0,1113.0,0.0,0.13645833333333332,0.042624999999999996,1.2285,1959.0,0.929323418972765,53.06979323415139,5.864276568499418,0.8631955079117595,42,0.2,0.794,0.024,0.029,0.229
24313672,2024-12-22,2062BK1,124.74,10.21,12516.0,2532.0,698.0,3414.0,1686.0,258.0,0.0,6750.0,1195.0,0.0,0.13645833333333332,0.042624999999999996,1.2285,1944.0,0.9243423490113055,54.11255411212031,4.943127962083356,0.8672839506168378,6,0.21,0.76,0.024,0.021,0.2
24313673,2024-12-22,C20MMNC,131.21,10.0,12936.0,2550.0,701.0,3912.0,1680.0,260.0,0.0,6431.0,964.0,0.0,0.13645833333333332,0.042624999999999996,1.2285,1940.0,0.9291834855822593,49.01303254287773,5.072941176468599,0.8659793814428526,42,0.213,0.775,0.03,0.029,0.217
24313679,2024-12-22,C20MMNC,122.41,10.83,11907.0,1557.0,693.0,3018.0,1779.0,298.0,0.0,6637.0,1092.0,0.0,0.13645833333333332,0.042624999999999996,1.2285,2077.0,0.9187181026649751,54.21942651699845,7.647398843925724,0.8565238324502376,42,0.18,0.71,0.026,0.035,0.18
24213682,2024-12-22,2062BK1,126.39,0.0,12411.0,1998.0,701.0,2677.0,1664.0,257.0,0.0,6340.0,1984.0,0.0,0.13645833333333332,0.042624999999999996,1.2285,1921.0,0.999999999992088,50.16219637589871,6.2117117117086025,0.8662155127533232,6,0.21,0.77,0.02,0.024,0.23
24213637,2024-12-22,2062BK1,128.51,0.0,11019.0,987.0,707.0,3137.0,1755.0,270.0,0.0,6738.0,2618.0,0.0,0.13645833333333332,0.042624999999999996,1.2285,2025.0,0.9999999999922186,52.431717375671695,11.164133738590513,0.8666666666662387,6,0.19,0.76,0.023,0.022,0.19
24213680,2024-12-22,2062BK1,124.08,0.0,12666.0,1986.0,704.0,3135.0,1647.0,256.0,0.0,6690.0,1463.0,0.0,0.13645833333333332,0.042624999999999996,1.2285,1903.0,0.9999999999919407,53.91682785256353,6.3776435045285105,0.8654755648970754,6,0.17,0.71,0.018,0.018,0.17
24213676,2024-12-22,2062BK1,127.71,0.0,14907.0,2373.0,0.0,2242.0,0.0,0.0,0.0,6499.0,4182.0,0.0,0.13645833333333332,0.042624999999999996,1.2285,0.0,0.9999999999921697,50.88873228368265,6.281921618202157,0.0,6,0.18,0.75,0.024,0.018,0.19
24213674,2024-12-22,2062BK1,123.22,10.1,13620.0,2037.0,806.0,1679.0,1667.0,277.0,0.0,6660.0,1111.0,325.0,0.13645833333333332,0.042624999999999996,1.2285,1944.0,0.9242424242354919,54.04966726136951,6.686303387331033,0.8575102880654025,6,0.22,0.75,0.025,0.024,0.21
24213670,2024-12-22,2062BK1,120.1,10.0,12231.0,2958.0,806.0,2082.0,1613.0,277.0,0.0,4745.0,816.0,1635.0,0.13645833333333332,0.042624999999999996,1.2285,1890.0,0.923136049185833,39.5087427140757,4.134888438132476,0.8534391534387019,6,0.2,0.76,0.021,0.021,0.2
24213650,2024-12-22,2062BK1,124.6,8.2,11817.0,1986.0,721.0,2557.0,1667.0,250.0,0.0,6430.0,1108.0,0.0,0.13645833333333332,0.042624999999999996,1.2285,1917.0,0.9382530120411278,51.605136436182946,5.950151057398816,0.8695878977564582,6,0.2,0.73,0.024,0.023,0.23
24213652,2024-12-22,2062BK1,121.83,8.66,10917.0,1821.0,809.0,2133.0,1779.0,263.0,0.0,6473.0,1053.0,262.0,0.13645833333333332,0.042624999999999996,1.2285,2042.0,0.9336347612772348,53.13141262371229,5.995057660622738,0.8712047012728349,6,0.2,0.75,0.02,0.023,0.21
24213654,2024-12-22,2062BK1,123.6,8.15,10365.0,1989.0,803.0,2530.0,1674.0,243.0,0.0,6604.0,1062.0,0.0,0.13645833333333332,0.042624999999999996,1.2285,1917.0,0.938140417450185,53.43042071154183,5.211161387629356,0.8732394366192628,6,0.2,0.73,0.022,0.025,0.22
24213656,2024-12-22,2062BK1,125.67,10.08,9897.0,1659.0,822.0,2013.0,1715.0,226.0,0.0,6657.0,1082.0,0.0,0.13645833333333332,0.042624999999999996,1.2285,1941.0,0.9257458563467718,52.972069705952315,5.965641952980129,0.8835651725909925,6,0.19,0.73,0.02,0.029,0.23
24213658,2024-12-22,SEQRFE550D,122.9,10.21,10761.0,1665.0,704.0,2228.0,1721.0,216.0,0.0,6602.0,1068.0,0.0,0.13645833333333332,0.042624999999999996,1.2285,1937.0,0.9232965216668673,53.71847030062067,6.463063063059181,0.8884873515741412,73,0.22,0.86,0.016,0.021,0.21
24213659,2024-12-22,C20MMNC,123.5,10.0,10692.0,1668.0,701.0,1612.0,1708.0,250.0,0.0,6704.0,1079.0,0.0,0.13645833333333332,0.042624999999999996,1.2285,1958.0,0.9250936329518721,54.283400809277055,6.4100719424422,0.8723186925429661,42,0.206,0.76,0.019,0.023,0.195
24213669,2024-12-22,C20MMNC,120.59,10.2,12423.0,1503.0,808.0,3148.0,1758.0,287.0,0.0,6799.0,1213.0,0.0,0.13645833333333332,0.042624999999999996,1.2285,2045.0,0.9220123862610139,56.38112612939397,8.265469061870748,0.859657701711071,42,0.19,0.73,0.034,0.029,0.199
24213662,2024-12-22,2062BK1,122.29,10.32,11055.0,1638.0,800.0,1849.0,1674.0,199.0,0.0,6500.0,1044.0,0.0,0.13645833333333332,0.042624999999999996,1.2285,1873.0,0.922177814637492,53.152342791289946,6.749084249080129,0.8937533368922084,6,0.2,0.77,0.022,0.023,0.2
24213664,2024-12-22,2062BK1,121.78,10.23,10923.0,1653.0,808.0,1615.0,1725.0,202.0,0.0,6558.0,1052.0,0.0,0.13645833333333332,0.042624999999999996,1.2285,1927.0,0.9225058707603782,53.851207094318845,6.607985480939741,0.8951738453550103,6,0.19,0.75,0.017,0.027,0.2
24213668,2024-12-22,2062BK1,131.0,10.1,11841.0,1104.0,806.0,2226.0,1745.0,280.0,0.0,6445.0,1053.0,362.0,0.13645833333333332,0.042624999999999996,1.2285,2025.0,0.9284195605887428,49.19847328206719,10.725543478251154,0.8617283950613028,6,0.21,0.76,0.023,0.035,0.22
24313667,2024-12-22,2062BK1,120.49,10.21,14694.0,2964.0,695.0,3402.0,1686.0,261.0,0.0,6617.0,1007.0,0.0,0.13645833333333332,0.042624999999999996,1.2285,1947.0,0.9218821729080193,54.91742053236852,4.957489878540837,0.8659476117098788,6,0.2,0.78,0.022,0.03,0.22
24213666,2024-12-22,C20MMNC,122.32,0.0,11355.0,1998.0,800.0,1385.0,1755.0,280.0,0.0,6509.0,1027.0,0.0,0.13645833333333332,0.042624999999999996,1.2285,2035.0,0.9999999999918247,53.21288423762906,5.683183183180339,0.8624078624074386,42,0.21,0.71,0.019,0.028,0.18
24213634,2024-12-22,2062BK1,128.19,8.56,10422.0,1671.0,822.0,2906.0,1745.0,253.0,0.0,6502.0,1143.0,0.0,0.13645833333333332,0.042624999999999996,1.2285,1998.0,0.9374040219309879,50.721585146651684,6.23698384200704,0.8733733733729363,6,0.17,0.76,0.028,0.039,0.19
24313665,2024-12-22,C20MMNC,118.13,10.14,11850.0,1866.0,826.0,3980.0,1697.0,254.0,0.0,6372.0,1032.0,0.0,0.13645833333333332,0.042624999999999996,1.2285,1951.0,0.9209480003046626,53.94057394350342,6.350482315109137,0.8698103536643415,42,0.21,0.71,0.025,0.029,0.183
24313653,2024-12-22,SEQRFE550D,125.45,7.84,11058.0,2004.0,754.0,3601.0,1692.0,264.0,0.0,4375.0,1900.0,0.0,0.13645833333333332,0.042624999999999996,1.2285,1956.0,0.9411808837801698,34.874451972619575,5.517964071853534,0.8650306748461836,73,0.23,0.83,0.025,0.025,0.18
24313661,2024-12-22,2062BK1,121.1,10.0,13497.0,1875.0,803.0,4114.0,1700.0,257.0,0.0,6821.0,1223.0,0.0,0.13645833333333332,0.042624999999999996,1.2285,1957.0,0.9237223493445941,56.325350949163294,7.198399999996161,0.8686765457328213,6,0.18,0.77,0.024,0.03,0.21
24313642,2024-12-22,2062BK1,125.98,0.0,10809.0,3000.0,658.0,2755.0,1710.0,267.0,0.0,5934.0,1180.0,512.0,0.13645833333333332,0.042624999999999996,1.2285,1977.0,0.9999999999920622,47.102714716247796,3.602999999998799,0.8649468892256627,6,0.19,0.71,0.018,0.027,0.2
24313644,2024-12-22,2062BK1,120.58,6.91,11772.0,3006.0,663.0,3199.0,1738.0,280.0,0.0,6195.0,984.0,333.0,0.13645833333333332,0.042624999999999996,1.2285,2018.0,0.9457996705549784,51.37667938255617,3.9161676646693557,0.8612487611492263,6,0.19,0.79,0.024,0.029,0.22
24313663,2024-12-22,SEQRFE550D,122.83,10.88,10665.0,1800.0,530.0,3851.0,1693.0,254.0,0.0,6655.0,1195.0,0.0,0.13645833333333332,0.042624999999999996,1.2285,1947.0,0.9186298706086409,54.180574777707555,5.924999999996708,0.8695428864915924,73,0.22,0.92,0.029,0.035,0.23
24313648,2024-12-22,SEQRFE550D,118.72,7.53,12162.0,3003.0,699.0,3413.0,1702.0,285.0,0.0,6513.0,1094.0,0.0,0.13645833333333332,0.042624999999999996,1.2285,1987.0,0.9403564356361159,54.86017520169423,4.049950049948701,0.8565676899844707,73,0.21,0.85,0.027,0.032,0.2
24313649,2024-12-22,SEQRFE550D,114.35,7.12,12243.0,2994.0,759.0,3224.0,1681.0,277.0,0.0,6077.0,1038.0,328.0,0.13645833333333332,0.042624999999999996,1.2285,1958.0,0.9413847040344003,53.14385658020863,4.089178356712061,0.8585291113376616,73,0.22,0.85,0.028,0.031,0.22
24313651,2024-12-22,SEQRFE550D,121.83,8.07,11115.0,3003.0,759.0,5059.0,1700.0,267.0,0.0,6569.0,1364.0,0.0,0.13645833333333332,0.042624999999999996,1.2285,1967.0,0.9378752886763828,53.919395879061646,3.701298701297469,0.8642602948648377,73,0.23,0.94,0.029,0.026,0.25
24313646,2024-12-22,SEQRFE550D,123.49,7.88,11511.0,2994.0,677.0,2781.0,1701.0,281.0,0.0,6215.0,1340.0,327.0,0.13645833333333332,0.042624999999999996,1.2285,1982.0,0.9400167465864351,50.327961777874094,3.844689378756231,0.8582240161448748,73,0.21,0.82,0.025,0.029,0.21
24213645,2024-12-22,2062BK1,124.06,8.1,12306.0,1500.0,704.0,2541.0,1735.0,250.0,0.0,6888.0,1852.0,0.0,0.13645833333333332,0.042624999999999996,1.2285,1985.0,0.9387106537459239,55.52152184382136,8.203999999994531,0.8740554156166881,6,0.19,0.77,0.021,0.026,0.19
24313655,2024-12-22,SEQRFE550D,120.54,7.95,9606.0,2106.0,615.0,3901.0,1670.0,268.0,0.0,6483.0,1194.0,0.0,0.13645833333333332,0.042624999999999996,1.2285,1938.0,0.9381274807304995,53.78297660483007,4.561253561251395,0.861713106294705,73,0.23,0.85,0.034,0.032,0.21
24313657,2024-12-22,2062BK1,118.82,10.0,13641.0,1995.0,834.0,3527.0,1693.0,267.0,0.0,6452.0,1659.0,0.0,0.13645833333333332,0.042624999999999996,1.2285,1960.0,0.9223723024303496,54.30062279031897,6.837593984958978,0.863775510203641,6,0.2,0.76,0.024,0.021,0.18
24313660,2024-12-22,SEQRFE550D,124.9,10.08,9432.0,2310.0,798.0,3516.0,1746.0,285.0,0.0,6470.0,1120.0,0.0,0.13645833333333332,0.042624999999999996,1.2285,2031.0,0.9253222699590656,51.80144115250759,4.083116883115116,0.8596750369271986,73,0.22,0.88,0.027,0.034,0.2
24213647,2024-12-22,2062BK1,118.86,8.2,11907.0,2046.0,712.0,1842.0,1762.0,257.0,0.0,6603.0,1473.0,0.0,0.13645833333333332,0.042624999999999996,1.2285,2019.0,0.9354635605152253,55.55275113532262,5.819648093838798,0.8727092620104643,6,0.2,0.77,0.021,0.026,0.24
24213722,2024-12-23,2062BK1,120.52,10.39,11352.0,2748.0,809.0,3278.0,1661.0,246.0,0.0,6922.0,1229.0,0.0,0.13744444444444445,0.03855555555555555,1.152814814814815,1907.0,0.9206324956006369,57.43445071309795,4.131004366810724,0.8710015731510902,6,0.19,0.74,0.027,0.023,0.19
24213718,2024-12-23,C20MMNC,122.9,0.0,10917.0,3009.0,704.0,345.0,1654.0,297.0,0.0,6485.0,1016.0,0.0,0.13744444444444445,0.03855555555555555,1.152814814814815,1951.0,0.9999999999918633,52.766476809985626,3.6281156530396714,0.8477703741666592,42,0.18,0.74,0.021,0.02,0.25
24213713,2024-12-23,S.TOWER6VAN,117.2,10.1,10002.0,2988.0,718.0,1416.0,2545.0,94.0,638.0,6687.0,1065.0,512.0,0.13744444444444445,0.03855555555555555,1.152814814814815,3277.0,0.9206598585944961,57.05631399268723,3.3473895582318116,0.7766249618551185,67,0.189,1.385,0.026,0.018,0.229
24213711,2024-12-23,2062BK1,112.13,9.86,11103.0,2997.0,663.0,1033.0,1718.0,267.0,0.0,6014.0,964.0,0.0,0.13744444444444445,0.03855555555555555,1.152814814814815,1985.0,0.9191737027549867,53.63417461826778,3.7047047047034685,0.8654911838786572,6,0.2,0.8,0.022,0.021,0.22
24213709,2024-12-23,C20MMNC,119.89,10.2,11556.0,3000.0,674.0,1977.0,1708.0,267.0,0.0,6073.0,999.0,453.0,0.13744444444444445,0.03855555555555555,1.152814814814815,1975.0,0.9215927434781952,50.65476686920798,3.851999999998716,0.8648101265818406,42,0.208,0.785,0.017,0.02,0.21
24213708,2024-12-23,2062BK1,117.8,9.82,11913.0,3006.0,704.0,1948.0,1674.0,287.0,0.0,6291.0,1143.0,0.0,0.13744444444444445,0.03855555555555555,1.152814814814815,1961.0,0.9230528130314758,53.4040747024329,3.963073852294091,0.8536460989286825,6,0.22,0.87,0.022,0.028,0.25
24213707,2024-12-23,SEQRFE550D,122.54,10.1,11826.0,3000.0,668.0,1625.0,1671.0,273.0,0.0,6698.0,1189.0,0.0,0.13744444444444445,0.03855555555555555,1.152814814814815,1944.0,0.9238540410063039,54.659702953691365,3.941999999998686,0.8595679012341257,73,0.23,0.91,0.021,0.022,0.25
24213706,2024-12-23,2062BK1,121.09,9.85,12318.0,2997.0,610.0,1936.0,1758.0,300.0,0.0,6025.0,1054.0,610.0,0.13744444444444445,0.03855555555555555,1.152814814814815,2058.0,0.9247747059651386,49.75637955198813,4.110110110108739,0.8542274052473984,6,0.22,0.76,0.019,0.024,0.2
24213705,2024-12-23,SEQRFE550D,115.03,10.0,12210.0,2685.0,718.0,1388.0,1772.0,250.0,0.0,6542.0,1018.0,0.0,0.13744444444444445,0.03855555555555555,1.152814814814815,2022.0,0.9200191953857473,56.87212031594478,4.54748603351786,0.8763600395643539,73,0.22,0.87,0.029,0.027,0.22
24213704,2024-12-23,2062BK1,116.33,9.85,12135.0,2463.0,710.0,983.0,1768.0,213.0,0.0,5940.0,921.0,0.0,0.13744444444444445,0.03855555555555555,1.152814814814815,1981.0,0.9219369155102082,51.061635003429366,4.926918392202628,0.892478546188343,6,0.19,0.76,0.022,0.024,0.19
24213693,2024-12-23,2062BK1,124.14,9.98,11355.0,1497.0,811.0,3350.0,1752.0,270.0,0.0,6544.0,1146.0,0.0,0.13744444444444445,0.03855555555555555,1.152814814814815,2022.0,0.9255890247470505,52.71467697718129,7.585170340676296,0.8664688427295418,6,0.21,0.76,0.029,0.026,0.23
24213701,2024-12-23,SEQRFE550D,125.06,10.28,11556.0,3576.0,803.0,1770.0,1775.0,267.0,0.0,6536.0,1088.0,0.0,0.13744444444444445,0.03855555555555555,1.152814814814815,2042.0,0.9240431505768876,52.262913800957435,3.23154362416017,0.8692458374138741,73,0.23,0.92,0.022,0.02,0.25
24213699,2024-12-23,2062BK1,125.75,10.15,11025.0,3324.0,806.0,1712.0,1762.0,273.0,0.0,6451.0,1047.0,248.0,0.13744444444444445,0.03855555555555555,1.152814814814815,2035.0,0.9253127299416828,51.3001988067491,3.3167870036091105,0.8658476658472404,6,0.2,0.75,0.017,0.023,0.24
24213697,2024-12-23,SEQRFE550D,123.63,10.0,10824.0,2226.0,712.0,1987.0,1708.0,263.0,0.0,6498.0,1106.0,0.0,0.13744444444444445,0.03855555555555555,1.152814814814815,1971.0,0.9251665045205032,52.560058237866535,4.862533692720188,0.8665651953318789,73,0.23,0.85,0.019,0.025,0.21
24213681,2024-12-23,C20MMNC-CU,128.71,10.0,12708.0,1986.0,710.0,3027.0,1654.0,257.0,0.0,6695.0,1598.0,0.0,0.13744444444444445,0.03855555555555555,1.152814814814815,1911.0,0.9279071443953003,52.016160360096215,6.398791540782277,0.8655154369435555,44,0.206,0.752,0.021,0.024,0.226
24213695,2024-12-23,SEQRFE550D,124.56,9.18,12066.0,1656.0,707.0,3088.0,1826.0,297.0,0.0,6665.0,1076.0,249.0,0.13744444444444445,0.03855555555555555,1.152814814814815,2123.0,0.9313593539634264,53.5083493894227,7.286231884053572,0.8601036269426,73,0.22,0.8,0.02,0.024,0.22
24213684,2024-12-23,2062BK1,124.8,10.0,11142.0,2493.0,704.0,2810.0,1647.0,257.0,0.0,6424.0,1745.0,0.0,0.13744444444444445,0.03855555555555555,1.152814814814815,1904.0,0.9258160237320043,51.47435897394652,4.46931407942059,0.8650210084029071,6,0.2,0.78,0.021,0.022,0.22
24213686,2024-12-23,C20MMNC-CU,120.44,9.86,13137.0,1995.0,715.0,3135.0,1664.0,313.0,0.0,6589.0,1597.0,0.0,0.13744444444444445,0.03855555555555555,1.152814814814815,1977.0,0.9243284727480865,54.7077382924717,6.584962406011737,0.841679312088598,44,0.195,0.762,0.019,0.023,0.227
24213689,2024-12-23,1786550D,124.1,9.84,13200.0,1992.0,707.0,3188.0,1711.0,256.0,0.0,6589.0,1438.0,0.0,0.13744444444444445,0.03855555555555555,1.152814814814815,1967.0,0.9265342690687881,53.09427880698554,6.626506024093059,0.8698525673610219,3,0.21,0.72,0.02,0.03,0.21
24213691,2024-12-23,2062BK1,126.45,9.98,12900.0,1998.0,707.0,3518.0,1688.0,273.0,0.0,6564.0,1138.0,0.0,0.13744444444444445,0.03855555555555555,1.152814814814815,1961.0,0.9268489335122272,51.90984578843883,6.456456456453225,0.8607853136150634,6,0.2,0.74,0.029,0.036,0.21
24213703,2024-12-23,1786500D,122.8,10.0,11016.0,2817.0,720.0,1720.0,1714.0,229.0,0.0,6502.0,1034.0,0.0,0.13744444444444445,0.03855555555555555,1.152814814814815,1943.0,0.9246987951737597,52.94788273572518,3.9105431309890273,0.8821410190422635,2,0.24,0.87,0.024,0.021,0.237
24213702,2024-12-23,2062BK1,115.58,9.88,11199.0,2595.0,814.0,2073.0,1782.0,267.0,0.0,6103.0,998.0,320.0,0.13744444444444445,0.03855555555555555,1.152814814814815,2049.0,0.9212498007259585,52.80325315752896,4.315606936414522,0.8696925329424745,6,0.2,0.76,0.02,0.024,0.22
24213728,2024-12-23,S.TOWER6VAN,123.8,0.0,3582.0,0.0,817.0,0.0,2221.0,94.0,668.0,2041.0,320.0,288.0,0.13744444444444445,0.03855555555555555,1.152814814814815,2983.0,0.9999999999919225,16.48626817434179,3582000000000.0,0.7445524639622043,67,0.19,1.38,0.025,0.015,0.17
24313687,2024-12-23,2062BK1,120.44,10.12,11844.0,1560.0,694.0,4698.0,1740.0,255.0,0.0,6455.0,1581.0,0.0,0.13744444444444445,0.03855555555555555,1.152814814814815,1995.0,0.9224877450909736,53.59515111214218,7.592307692302826,0.8721804511273824,6,0.2,0.77,0.027,0.028,0.22
24313675,2024-12-23,C20MMNC-CU,124.32,9.39,12873.0,2550.0,704.0,4680.0,1708.0,258.0,0.0,6119.0,918.0,0.0,0.13744444444444445,0.03855555555555555,1.152814814814815,1966.0,0.9297733901658085,49.21975546935956,5.048235294115667,0.86876907426202,44,0.2,0.738,0.025,0.028,0.185
24313683,2024-12-23,C20MMNC-CU,126.5,0.0,10761.0,1548.0,668.0,3849.0,1745.0,308.0,0.0,6506.0,1066.0,0.0,0.13744444444444445,0.03855555555555555,1.152814814814815,2053.0,0.9999999999920949,51.43083003911912,6.951550387592409,0.849975645396566,44,0.208,0.755,0.029,0.025,0.203
24313685,2024-12-23,SEQRFE550D,119.99,10.0,10419.0,1563.0,737.0,2076.0,1691.0,261.0,0.0,6146.0,1018.0,0.0,0.13744444444444445,0.03855555555555555,1.152814814814815,1952.0,0.9230710054548575,51.220935077496286,6.666026871396887,0.8662909836061136,73,0.23,0.8,0.025,0.025,0.16
24313688,2024-12-23,2062BK1,126.26,9.89,12906.0,1554.0,698.0,5265.0,1744.0,260.0,0.0,6663.0,1738.0,0.0,0.13744444444444445,0.03855555555555555,1.152814814814815,2004.0,0.9273595299234128,52.772057658381335,8.30501930501396,0.8702594810374898,6,0.21,0.83,0.019,0.032,0.24
24313690,2024-12-23,C20MMNC-CU,119.88,9.8,10917.0,3111.0,707.0,3813.0,1739.0,254.0,0.0,6310.0,1199.0,0.0,0.13744444444444445,0.03855555555555555,1.152814814814815,1993.0,0.9244293645826308,52.6359693021969,3.5091610414646386,0.8725539387853123,44,0.181,0.74,0.017,0.028,0.216
24313692,2024-12-23,1786550D,129.09,10.12,11493.0,2106.0,699.0,4896.0,1743.0,254.0,0.0,6527.0,2231.0,0.0,0.13744444444444445,0.03855555555555555,1.152814814814815,1997.0,0.9273040729766016,50.56162367301447,5.457264957262366,0.8728092138202941,3,0.208,0.766,0.035,0.034,0.207
24313694,2024-12-23,2062BK1,122.89,9.4,12900.0,2532.0,702.0,3345.0,1716.0,275.0,0.0,3926.0,615.0,0.0,0.13744444444444445,0.03855555555555555,1.152814814814815,1991.0,0.9289439866888735,31.94726991592524,5.094786729855808,0.8618784530382412,6,0.19,0.73,0.022,0.029,0.21
24313696,2024-12-23,1786550D,122.0,10.62,11799.0,2556.0,693.0,3315.0,1729.0,274.0,0.0,6282.0,1026.0,0.0,0.13744444444444445,0.03855555555555555,1.152814814814815,2003.0,0.9199215804485001,51.49180327826646,4.616197183096785,0.8632051922112515,3,0.2,0.74,0.02,0.03,0.19
24313698,2024-12-23,2062BK1,119.83,10.11,11199.0,3180.0,701.0,3000.0,1746.0,279.0,0.0,6231.0,942.0,0.0,0.13744444444444445,0.03855555555555555,1.152814814814815,2025.0,0.9221948591586718,51.99866477466412,3.5216981132064396,0.8622222222217965,6,0.2,0.77,0.025,0.034,0.2
24313710,2024-12-23,S.TOWER6VAN,116.11,10.21,10038.0,3069.0,713.0,0.0,2381.0,71.0,447.0,6598.0,1129.0,0.0,0.13744444444444445,0.03855555555555555,1.152814814814815,2899.0,0.9191735275418051,56.82542416624903,3.2707722385131084,0.8213176957568743,67,0.182,1.29,0.034,0.025,0.204
24313712,2024-12-23,C20MMNC,124.24,10.62,9096.0,3117.0,696.0,1840.0,1747.0,209.0,0.0,6797.0,1143.0,0.0,0.13744444444444445,0.03855555555555555,1.152814814814815,1956.0,0.9212516683900249,54.708628460602796,2.9181905678527693,0.8931492842531221,42,0.187,0.75,0.029,0.034,0.196
24313700,2024-12-23,2062BK1,118.36,7.74,12945.0,3054.0,693.0,2154.0,1742.0,272.0,0.0,6517.0,1031.0,0.0,0.13744444444444445,0.03855555555555555,1.152814814814815,2014.0,0.9386201427364106,55.060831361481405,4.238703339880734,0.8649453823233044,6,0.2,0.71,0.021,0.025,0.16
24313716,2024-12-23,2062BK1,127.8,10.2,9699.0,3102.0,732.0,3320.0,1762.0,251.0,0.0,6889.0,1207.0,0.0,0.13744444444444445,0.03855555555555555,1.152814814814815,2013.0,0.9260869565150284,53.90453834073627,3.1266924564786827,0.8753104818674241,6,0.18,0.76,0.03,0.026,0.25
24313719,2024-12-23,2062BK1,124.3,9.38,10914.0,2586.0,696.0,3500.0,1750.0,254.0,0.0,6794.0,1188.0,0.0,0.13744444444444445,0.03855555555555555,1.152814814814815,2004.0,0.9298324356603095,54.65808527711458,4.220417633409041,0.8732534930135363,6,0.19,0.73,0.03,0.022,0.18
24313723,2024-12-23,C20MMNC,122.79,10.0,11508.0,3045.0,776.0,4296.0,1752.0,271.0,0.0,4729.0,759.0,0.0,0.13744444444444445,0.03855555555555555,1.152814814814815,2023.0,0.9246931244753016,38.51290821696789,3.779310344826345,0.866040533860175,42,0.19,0.79,0.027,0.023,0.22
24313729,2024-12-23,C20MMNC,117.2,10.21,10773.0,3042.0,911.0,3580.0,1735.0,271.0,0.0,6697.0,1035.0,0.0,0.13744444444444445,0.03855555555555555,1.152814814814815,2006.0,0.9198650027398174,57.141638224768414,3.5414201183420313,0.8649052841471262,42,0.21,0.78,0.028,0.026,0.2
24313714,2024-12-23,2062BK1,122.2,9.4,9057.0,3111.0,701.0,2866.0,1745.0,227.0,0.0,6657.0,1148.0,0.0,0.13744444444444445,0.03855555555555555,1.152814814814815,1972.0,0.9285714285643727,54.47626841199283,2.9112825458042715,0.8848884381334255,6,0.19,0.77,0.033,0.035,0.21
24213746,2024-12-24,2062BK1,122.13,10.2,11733.0,2841.0,709.0,1351.0,1725.0,287.0,0.0,4542.0,769.0,0.0,0.1417037037037037,0.0352962962962963,1.0905925925925926,2012.0,0.9229199727883103,37.18987963614845,4.129883843715548,0.8573558648107071,6,0.21,0.77,0.03,0.022,0.21
24213748,2024-12-24,2062BK1,124.4,10.1,11523.0,3780.0,701.0,1198.0,1748.0,273.0,0.0,6689.0,1072.0,0.0,0.1417037037037037,0.0352962962962963,1.0905925925925926,2021.0,0.9249070631901495,53.77009646259027,3.0484126984118918,0.8649183572484588,6,0.22,0.82,0.021,0.02,0.25
24213750,2024-12-24,2062BK1,123.2,10.2,14154.0,3186.0,707.0,1315.0,1768.0,277.0,0.0,6995.0,1481.0,0.0,0.1417037037037037,0.0352962962962963,1.0905925925925926,2045.0,0.9235382308776346,56.77759740213654,4.442561205271676,0.864547677261191,6,0.21,0.77,0.024,0.028,0.24
24213732,2024-12-24,C20MMNC,118.53,9.86,10878.0,2382.0,927.0,4160.0,1826.0,283.0,0.0,6839.0,1071.0,0.0,0.1417037037037037,0.0352962962962963,1.0905925925925926,2109.0,0.9232027416393552,57.69847295994517,4.566750629721005,0.8658131816022447,42,0.205,0.788,0.021,0.017,0.201
24213752,2024-12-24,SEQRFE550D,121.61,10.1,8559.0,2676.0,718.0,801.0,1772.0,287.0,0.0,6990.0,1135.0,0.0,0.1417037037037037,0.0352962962962963,1.0905925925925926,2059.0,0.9233163768816087,57.47882575398833,3.1984304932723475,0.8606119475469352,73,0.23,0.83,0.03,0.019,0.21
24213734,2024-12-24,S.TOWER6VAN,119.58,9.98,10737.0,3159.0,916.0,3594.0,2406.0,57.0,665.0,7001.0,1097.0,0.0,0.1417037037037037,0.0352962962962963,1.0905925925925926,3128.0,0.9229700524782112,58.54657969511167,3.398860398859323,0.7691815856775035,67,0.18,1.25,0.02,0.021,0.22
24213758,2024-12-24,1786500D,124.55,0.0,11064.0,2772.0,707.0,3517.0,1772.0,280.0,0.0,5524.0,994.0,0.0,0.1417037037037037,0.0352962962962963,1.0905925925925926,2052.0,0.9999999999919711,44.35166599723523,3.9913419913405517,0.8635477582841795,2,0.19,0.7,0.024,0.016,0.208
24213756,2024-12-24,SEQRFE550D,124.67,9.35,11238.0,2904.0,715.0,228.0,1745.0,280.0,0.0,6996.0,1621.0,0.0,0.1417037037037037,0.0352962962962963,1.0905925925925926,2025.0,0.9302342933821054,56.11614662664541,3.869834710742469,0.8617283950613028,73,0.23,0.87,0.029,0.017,0.21
24213754,2024-12-24,2062BK1,121.98,10.33,8115.0,2952.0,707.0,852.0,1725.0,270.0,0.0,7007.0,1442.0,0.0,0.1417037037037037,0.0352962962962963,1.0905925925925926,1995.0,0.9219257803573281,57.44384325252136,2.748983739836467,0.8646616541349049,6,0.22,0.81,0.025,0.025,0.23
24213744,2024-12-24,C20MMNC,129.2,9.21,11472.0,3003.0,723.0,1233.0,1738.0,280.0,0.0,6717.0,1144.0,380.0,0.1417037037037037,0.0352962962962963,1.0905925925925926,2018.0,0.933458565125833,51.98916408628492,3.820179820178548,0.8612487611492263,42,0.18,0.7,0.039,0.033,0.17
24213760,2024-12-24,2062BK1,120.64,0.0,9369.0,3012.0,701.0,1593.0,1741.0,277.0,0.0,6662.0,1120.0,0.0,0.1417037037037037,0.0352962962962963,1.0905925925925926,2018.0,0.9999999999917109,55.22214854065631,3.11055776892327,0.8627353815654794,6,0.17,0.75,0.043,0.025,0.2
24213742,2024-12-24,2062BK1,125.92,10.12,10455.0,3033.0,701.0,456.0,1752.0,283.0,0.0,6377.0,1392.0,0.0,0.1417037037037037,0.0352962962962963,1.0905925925925926,2035.0,0.9256101146653515,50.64326556503619,3.4470820969325926,0.8609336609332379,6,0.17,0.7,0.021,0.021,0.21
24213780,2024-12-24,1786550D,120.64,9.84,11847.0,3006.0,825.0,3666.0,1677.0,253.0,0.0,6797.0,1128.0,0.0,0.1417037037037037,0.0352962962962963,1.0905925925925926,1930.0,0.9245861434631778,56.341180370885766,3.941117764469747,0.8689119170979954,3,0.21,0.85,0.03,0.02,0.24
24213730,2024-12-24,2062BK1,122.0,9.89,10614.0,2817.0,938.0,3723.0,1816.0,283.0,0.0,6802.0,1085.0,0.0,0.1417037037037037,0.0352962962962963,1.0905925925925926,2099.0,0.9250132686259384,55.75409836019873,3.767838125664264,0.8651738923292687,6,0.18,0.79,0.019,0.02,0.22
