Repository: SiddharthKumar268/FerroMind

# FerroMind
*Ferro-Alloy Optimisation using Machine Learning*
**SAIL Durgapur Steel Plant | Steel Melting Shop**
Intern: Siddharth Kumar | FY 2023-24 to FY 2025-26

---

## Quick Start

```bash

# 2. Place raw Excel files in data/raw/

## Dataset

| | |
|---|---|
| Total heats after cleaning | 47,421 |
| Training set | 37,936 heats (Apr 2023 – Jun 2025) |
| Test set | 9,485 heats (Jun 2025 – Dec 2025) |
| Input features | 21 (16 raw + 5 engineered) |
| Target variables | Mn, Si, C, S, P |
| BOF grades | 76 distinct grades |
| Split method | Chronological 80/20 — no shuffle, no leakage |

---

File: data/processed/sms_train.csv (part 198 of 253)
Heat_Number,Date,BOF Grade Code,Hot Metal Addn. Weight,Scrap Addn. Weight,Lime Into Converter,Dolomite Into Converter,Lime Into Ladle,Iron Ore Into Converter,SIMN Into Ladle,FESI Into Ladle,FEMN Into Ladle,Measered O2 Mainblow II,Duration of Mainblow I/II,Measered O2 2nd Blow,HM_P,HM_S,HM_Si,Total_FA_Ladle,HM_Ratio,O2_per_ton_HM,Lime_Dolo_Ratio,SiMn_FA_Fraction,Grade_Encoded,C,Mn,P,S,Si
24213763,2024-12-24,SEQRFE550D,124.38,10.0,11961.0,3000.0,665.0,2614.0,1681.0,307.0,422.0,6650.0,1072.0,697.0,0.1417037037037037,0.0352962962962963,1.0905925925925926,2410.0,0.9255841643032775,53.46518732872274,3.986999999998671,0.6975103734436939,73,0.23,0.92,0.025,0.021,0.2
24213765,2024-12-24,2062BK1,118.34,10.0,11982.0,2994.0,668.0,3129.0,1731.0,307.0,0.0,6223.0,1045.0,704.0,0.1417037037037037,0.0352962962962963,1.0905925925925926,2038.0,0.9220819697606196,52.58576981534066,4.002004008014695,0.849362119724804,6,0.19,0.76,0.029,0.022,0.21
24213738,2024-12-24,2062BK1,122.59,10.12,10788.0,2607.0,404.0,3303.0,1698.0,253.0,0.0,6619.0,1727.0,0.0,0.1417037037037037,0.0352962962962963,1.0905925925925926,1951.0,0.9237435008595906,53.99298474546053,4.138089758341335,0.8703229113270783,6,0.19,0.75,0.016,0.022,0.19
24213782,2024-12-24,1786550D,118.06,9.84,6369.0,2991.0,811.0,1035.0,1674.0,246.0,0.0,6723.0,1117.0,0.0,0.1417037037037037,0.0352962962962963,1.0905925925925926,1920.0,0.923064894441571,56.945620870261344,2.1293881644927684,0.8718749999995459,3,0.2,0.87,0.04,0.02,0.22
24213767,2024-12-24,SEQRFE550D,124.17,10.1,10803.0,3000.0,814.0,2693.0,1782.0,270.0,0.0,6439.0,1420.0,0.0,0.1417037037037037,0.0352962962962963,1.0905925925925926,2052.0,0.9247784315116945,51.85632600425339,3.6009999999987996,0.8684210526311558,73,0.21,0.86,0.026,0.022,0.22
24213769,2024-12-24,2062BK1,120.84,10.11,11997.0,3003.0,657.0,2554.0,1765.0,297.0,0.0,6652.0,1024.0,300.0,0.1417037037037037,0.0352962962962963,1.0905925925925926,2062.0,0.9227949599013152,55.04799735141469,3.9950049950036646,0.8559650824438138,6,0.19,0.75,0.02,0.02,0.22
24213771,2024-12-24,S.TOWER6VAN,119.98,9.82,16821.0,3003.0,710.0,3030.0,2524.0,91.0,648.0,6467.0,1022.0,0.0,0.1417037037037037,0.0352962962962963,1.0905925925925926,3263.0,0.9243451463719234,53.900650107902145,5.6013986013967365,0.7735212994174767,67,0.2,1.32,0.03,0.019,0.22
24213772,2024-12-24,SEQRFE550D,122.5,10.1,7194.0,2988.0,663.0,1338.0,1718.0,263.0,0.0,6553.0,1055.0,0.0,0.1417037037037037,0.0352962962962963,1.0905925925925926,1981.0,0.9238310708829275,53.49387755058372,2.4076305220875476,0.8672387682984012,73,0.23,0.87,0.027,0.016,0.19
24213774,2024-12-24,2062BK1,125.15,10.15,12012.0,2997.0,660.0,2056.0,1762.0,260.0,0.0,6945.0,1119.0,0.0,0.1417037037037037,0.0352962962962963,1.0905925925925926,2022.0,0.9249815225356617,55.49340791006397,4.008008008006671,0.8714144411469479,6,0.21,0.83,0.034,0.02,0.26
24213776,2024-12-24,2062BK1,122.77,0.0,10407.0,2772.0,655.0,4173.0,1755.0,358.0,0.0,6286.0,3130.0,0.0,0.1417037037037037,0.0352962962962963,1.0905925925925926,2113.0,0.9999999999918546,51.201433574560546,3.75432900432765,0.8305726455272927,6,0.19,0.78,0.037,0.022,0.25
24213740,2024-12-24,2062BK1,122.92,10.2,10752.0,2445.0,712.0,1249.0,1775.0,277.0,0.0,7197.0,1446.0,0.0,0.1417037037037037,0.0352962962962963,1.0905925925925926,2052.0,0.9233774038392175,58.55027660219207,4.3975460122681405,0.8650097465882725,6,0.19,0.83,0.024,0.017,0.17
24213736,2024-12-24,2062BK1,120.56,10.12,10737.0,2964.0,927.0,2972.0,1674.0,263.0,0.0,6251.0,1048.0,0.0,0.1417037037037037,0.0352962962962963,1.0905925925925926,1937.0,0.9225589225518629,51.84970139306694,3.622469635626308,0.8642230252964046,6,0.17,0.74,0.021,0.029,0.19
24313751,2024-12-24,2062BK1,118.6,9.39,11895.0,3123.0,698.0,2336.0,1744.0,291.0,0.0,6235.0,940.0,0.0,0.1417037037037037,0.0352962962962963,1.0905925925925926,2035.0,0.9266348933438031,52.571669476791136,3.8088376560986843,0.8570024570020359,6,0.2,0.78,0.024,0.016,0.23
24213724,2024-12-24,S.TOWER6VAN,121.39,10.31,11148.0,2286.0,811.0,3295.0,2447.0,64.0,685.0,6613.0,1102.0,0.0,0.1417037037037037,0.0352962962962963,1.0905925925925926,3196.0,0.921716021253442,54.47730455511593,4.876640419945374,0.7656445556943787,67,0.173,1.315,0.024,0.019,0.236
24313747,2024-12-24,C20MMNC,120.2,10.0,11964.0,3540.0,692.0,2655.0,1707.0,285.0,0.0,6632.0,1056.0,0.0,0.1417037037037037,0.0352962962962963,1.0905925925925926,1992.0,0.9231950844783167,55.17470881817658,3.379661016948198,0.8569277108429433,42,0.19,0.77,0.033,0.025,0.21
24313745,2024-12-24,2062BK1,113.9,9.19,10959.0,3138.0,706.0,2321.0,1728.0,264.0,0.0,6299.0,946.0,0.0,0.1417037037037037,0.0352962962962963,1.0905925925925926,1992.0,0.9253391827043193,55.30289727782877,3.492351816442482,0.8674698795176368,6,0.21,0.83,0.024,0.024,0.18
24313743,2024-12-24,2062BK1,125.18,9.8,12471.0,3102.0,702.0,2651.0,1747.0,265.0,0.0,6530.0,979.0,0.0,0.1417037037037037,0.0352962962962963,1.0905925925925926,2012.0,0.9273966513488858,52.16488256868377,4.02030947775499,0.8682902584488726,6,0.2,0.8,0.023,0.024,0.19
24213726,2024-12-24,C20MMNC,120.03,9.96,10671.0,4059.0,817.0,3046.0,1681.0,301.0,0.0,7211.0,1801.0,0.0,0.1417037037037037,0.0352962962962963,1.0905925925925926,1982.0,0.9233787214330074,60.07664750428995,2.6289726533622497,0.848133198788674,42,0.218,0.77,0.026,0.023,0.247
24313739,2024-12-24,C20MMNC,123.42,9.28,11748.0,3042.0,756.0,3164.0,1700.0,254.0,0.0,6496.0,1046.0,0.0,0.1417037037037037,0.0352962962962963,1.0905925925925926,1954.0,0.9300678221482287,52.63328471841976,3.8619329388547463,0.8700102354140891,42,0.191,0.76,0.034,0.026,0.193
24313737,2024-12-24,S.TOWER6VAN,124.54,9.74,11550.0,2910.0,745.0,4245.0,2515.0,102.0,462.0,3960.0,1038.0,0.0,0.1417037037037037,0.0352962962962963,1.0905925925925926,3079.0,0.927464998503668,31.79701300761364,3.9690721649470895,0.8168236440400075,67,0.175,1.302,0.028,0.025,0.211
24313753,2024-12-24,2062BK1,121.57,10.62,11373.0,3063.0,704.0,2635.0,1742.0,295.0,0.0,6771.0,1112.0,0.0,0.1417037037037037,0.0352962962962963,1.0905925925925926,2037.0,0.919661093873064,55.696306654144145,3.713026444660884,0.8551791850756725,6,0.2,0.81,0.021,0.021,0.26
24313735,2024-12-24,C20MMNC,124.24,8.98,11940.0,3399.0,908.0,4107.0,1778.0,271.0,0.0,4618.0,1176.0,0.0,0.1417037037037037,0.0352962962962963,1.0905925925925926,2049.0,0.9325927037912282,37.169993560550786,3.512797881728887,0.8677403611513579,42,0.201,0.778,0.018,0.018,0.202
24313733,2024-12-24,2062BK1,121.8,9.59,10992.0,3090.0,894.0,4158.0,1755.0,271.0,0.0,4381.0,1022.0,0.0,0.1417037037037037,0.0352962962962963,1.0905925925925926,2026.0,0.9270111880590076,35.968801313333586,3.557281553396907,0.8662388943727215,6,0.18,0.77,0.024,0.025,0.2
24313731,2024-12-24,S.TOWER6VAN,123.5,11.04,11331.0,2931.0,804.0,3946.0,2460.0,95.0,454.0,5502.0,847.0,0.0,0.1417037037037037,0.0352962962962963,1.0905925925925926,3009.0,0.9179426192885541,44.55060728708866,3.8659160695995,0.8175473579259497,67,0.17,1.31,0.026,0.019,0.22
24313727,2024-12-24,2062BK1,122.52,9.6,10725.0,3159.0,911.0,3510.0,1742.0,270.0,0.0,6885.0,1157.0,0.0,0.1417037037037037,0.0352962962962963,1.0905925925925926,2012.0,0.9273387829175951,56.19490695350804,3.395061728393987,0.8658051689856532,6,0.19,0.72,0.024,0.028,0.18
24313725,2024-12-24,2062BK1,120.3,9.8,10779.0,3351.0,933.0,4696.0,1748.0,272.0,0.0,7070.0,1074.0,0.0,0.1417037037037037,0.0352962962962963,1.0905925925925926,2020.0,0.9246733282019627,58.769742310400915,3.216651745746578,0.865346534653037,6,0.16,0.73,0.023,0.02,0.19
24313721,2024-12-24,S.TOWER6VAN,125.88,10.63,10959.0,3111.0,801.0,3546.0,2501.0,84.0,451.0,6714.0,1078.0,0.0,0.1417037037037037,0.0352962962962963,1.0905925925925926,3036.0,0.9221302468616064,53.33651096239802,3.5226615236247114,0.8237812911723242,67,0.169,1.27,0.038,0.022,0.208
24313755,2024-12-24,2062BK1,124.6,11.65,10026.0,3096.0,701.0,3060.0,1725.0,295.0,0.0,6605.0,1180.0,0.0,0.1417037037037037,0.0352962962962963,1.0905925925925926,2020.0,0.9144954128373248,53.00963081819415,3.23837209302221,0.8539603960391812,6,0.2,0.82,0.037,0.027,0.22
24313717,2024-12-24,S.TOWER6VAN,121.55,10.21,10002.0,3108.0,743.0,2998.0,2460.0,55.0,400.0,6650.0,1180.0,0.0,0.1417037037037037,0.0352962962962963,1.0905925925925926,2915.0,0.9225106253724765,54.70999588601637,3.218146718145683,0.8439108061746676,67,0.2,1.334,0.032,0.02,0.198
24313741,2024-12-24,SEQRFE550D,121.61,9.08,12477.0,3099.0,690.0,3297.0,1745.0,268.0,0.0,6606.0,991.0,0.0,0.1417037037037037,0.0352962962962963,1.0905925925925926,2013.0,0.9305226107511629,54.321190691108285,4.026137463696668,0.8668653750616657,73,0.21,0.8,0.024,0.022,0.19
24313785,2024-12-24,S.TOWER6VAN,118.89,10.21,10788.0,1878.0,884.0,2661.0,2474.0,106.0,502.0,6710.0,1338.0,0.0,0.1417037037037037,0.0352962962962963,1.0905925925925926,3082.0,0.9209140201322936,56.43872487125545,5.744408945683842,0.8027255029199213,67,0.2,1.29,0.032,0.02,0.19
24213720,2024-12-24,C20MMNC,120.71,0.0,11973.0,2982.0,687.0,534.0,1698.0,263.0,0.0,6712.0,1527.0,0.0,0.1417037037037037,0.0352962962962963,1.0905925925925926,1961.0,0.9999999999917156,55.60434098205945,4.015090543258211,0.865884752676764,42,0.193,0.738,0.033,0.024,0.239
24313757,2024-12-24,2062BK1,127.1,9.6,10929.0,3411.0,695.0,3639.0,1672.0,291.0,0.0,6681.0,1021.0,0.0,0.1417037037037037,0.0352962962962963,1.0905925925925926,1963.0,0.9297732260356272,52.56490951964937,3.204045734387803,0.8517575140087358,6,0.21,0.75,0.025,0.022,0.2
24313759,2024-12-24,2062BK1,125.02,9.8,10929.0,3012.0,699.0,3092.0,1722.0,306.0,0.0,4174.0,3265.0,0.0,0.1417037037037037,0.0352962962962963,1.0905925925925926,2028.0,0.9273104880512736,33.3866581344314,3.6284860557756877,0.8491124260350843,6,0.2,0.73,0.019,0.02,0.22
24313779,2024-12-24,S.TOWER6VAN,129.89,9.81,10482.0,2931.0,884.0,2036.0,2470.0,104.0,498.0,7298.0,1505.0,0.0,0.1417037037037037,0.0352962962962963,1.0905925925925926,3072.0,0.9297780959131727,56.1860035410256,3.5762538382792304,0.8040364583330716,67,0.18,1.29,0.041,0.022,0.17
24313777,2024-12-24,1786550D,125.75,10.0,10038.0,3195.0,900.0,1539.0,1706.0,257.0,0.0,6742.0,1289.0,0.0,0.1417037037037037,0.0352962962962963,1.0905925925925926,1963.0,0.9263351749471357,53.61431411488179,3.141784037557702,0.8690779419251813,3,0.23,0.86,0.04,0.03,0.23
24313749,2024-12-24,C20MMNC,121.83,10.43,11874.0,3282.0,701.0,2593.0,1725.0,298.0,0.0,6331.0,975.0,0.0,0.1417037037037037,0.0352962962962963,1.0905925925925926,2023.0,0.9211401784294486,51.965854058508036,3.6179159049349123,0.8526940187835627,42,0.17,0.8,0.028,0.039,0.23
24313768,2024-12-24,S.TOWER6VAN,122.09,9.86,11226.0,3231.0,696.0,2047.0,2555.0,113.0,492.0,6693.0,1807.0,0.0,0.1417037037037037,0.0352962962962963,1.0905925925925926,3160.0,0.9252747252677131,54.82021459534097,3.474466109562527,0.8085443037972125,67,0.169,1.264,0.034,0.02,0.209
24313766,2024-12-24,2062BK1,112.98,10.0,10416.0,3114.0,665.0,2243.0,1772.0,267.0,0.0,6494.0,1072.0,0.0,0.1417037037037037,0.0352962962962963,1.0905925925925926,2039.0,0.9186859651901229,57.479199857873255,3.344894026973878,0.8690534575768175,6,0.212,0.75,0.02,0.019,0.2
24313761,2024-12-24,2062BK1,122.31,0.0,9918.0,2514.0,701.0,2272.0,1688.0,302.0,0.0,6699.0,1492.0,0.0,0.1417037037037037,0.0352962962962963,1.0905925925925926,1990.0,0.999999999991824,54.770664703991734,3.9451073985664498,0.8482412060297245,6,0.17,0.81,0.028,0.017,0.2
24313762,2024-12-24,SEQRFE550D,116.74,10.21,11448.0,3219.0,701.0,2461.0,1762.0,305.0,0.0,3720.0,1690.0,0.0,0.1417037037037037,0.0352962962962963,1.0905925925925926,2067.0,0.9195746356760963,31.86568442665868,3.5563839701759687,0.8524431543295344,73,0.21,0.84,0.023,0.021,0.23
24313764,2024-12-24,2062BK1,122.58,10.0,11904.0,3000.0,659.0,2254.0,1861.0,263.0,0.0,7097.0,1936.0,0.0,0.1417037037037037,0.0352962962962963,1.0905925925925926,2124.0,0.9245738422015044,57.89688366733646,3.9679999999986775,0.8761770244816968,6,0.18,0.81,0.026,0.023,0.23
24313773,2024-12-25,S.TOWER6VAN,123.94,10.63,11397.0,3003.0,706.0,2032.0,2442.0,98.0,501.0,6790.0,1308.0,0.0,0.1423636363636364,0.0366969696969697,0.8944848484848485,3041.0,0.921007654002222,54.78457318012922,3.7952047952035315,0.8030253206179536,67,0.198,1.326,0.043,0.027,0.233
24213810,2024-12-25,2062BK1,121.88,0.0,8226.0,1986.0,652.0,0.0,1775.0,260.0,0.0,6495.0,1049.0,369.0,0.1423636363636364,0.0366969696969697,0.8944848484848485,2035.0,0.9999999999917952,53.29012143047842,4.141993957701842,0.8722358722354436,6,0.21,0.77,0.023,0.018,0.21
24213811,2024-12-25,2062BK1,124.61,10.2,10674.0,3006.0,657.0,922.0,1752.0,263.0,0.0,6368.0,1023.0,0.0,0.1423636363636364,0.0366969696969697,0.8944848484848485,2015.0,0.9243379571179858,51.10344274094291,3.550898203591633,0.8694789081881541,6,0.2,0.74,0.02,0.019,0.24
24213812,2024-12-25,2062BK1,123.97,10.0,10119.0,2019.0,652.0,927.0,1741.0,270.0,0.0,6373.0,1038.0,328.0,0.1423636363636364,0.0366969696969697,0.8944848484848485,2011.0,0.9253564230728869,51.40759861215288,5.0118870728058385,0.8657384385873368,6,0.18,0.76,0.023,0.015,0.24
24213814,2024-12-25,2062BK1,123.2,0.0,11448.0,0.0,652.0,1417.0,1762.0,257.0,0.0,6116.0,1002.0,321.0,0.1423636363636364,0.0366969696969697,0.8944848484848485,2019.0,0.999999999991883,49.6428571424542,11448000000000.0,0.8727092620104643,6,0.21,0.75,0.026,0.02,0.22
24213817,2024-12-25,2062BK1,116.46,10.08,9849.0,3003.0,663.0,2957.0,1843.0,273.0,0.0,5773.0,939.0,0.0,0.1423636363636364,0.0366969696969697,0.8944848484848485,2116.0,0.9203413940183314,49.57066804010329,3.2797202797191876,0.8709829867670742,6,0.22,0.77,0.02,0.022,0.21
24213808,2024-12-25,SEQRFE550D,128.9,10.2,9549.0,2835.0,663.0,0.0,1735.0,260.0,0.0,6370.0,1028.0,0.0,0.1423636363636364,0.0366969696969697,0.8944848484848485,1995.0,0.926671459375078,49.418153607064255,3.3682539682527803,0.8696741854632232,73,0.22,0.86,0.02,0.014,0.24
24213819,2024-12-25,1786500D,126.53,9.87,10899.0,2994.0,663.0,2618.0,1839.0,260.0,0.0,6228.0,1173.0,357.0,0.1423636363636364,0.0366969696969697,0.8944848484848485,2099.0,0.9276392961808825,49.22152849087788,3.6402805611210285,0.8761314911858618,2,0.19,0.85,0.028,0.028,0.261
24213821,2024-12-25,2062BK1,123.34,10.11,10227.0,3009.0,677.0,2405.0,1806.0,273.0,0.0,6206.0,1022.0,0.0,0.1423636363636364,0.0366969696969697,0.8944848484848485,2079.0,0.9242412888653112,50.316199123963706,3.3988035892311736,0.8686868686864508,6,0.2,0.78,0.028,0.021,0.22
24213825,2024-12-25,2062BK1,124.81,9.91,11217.0,2997.0,671.0,2568.0,1822.0,280.0,0.0,6419.0,1055.0,0.0,0.1423636363636364,0.0366969696969697,0.8944848484848485,2102.0,0.9264400237460925,51.430173863861626,3.742742742741494,0.8667935299710434,6,0.22,0.81,0.033,0.025,0.25
24213827,2024-12-25,2062BK1,124.49,10.25,9336.0,2667.0,814.0,2326.0,1840.0,270.0,0.0,6374.0,1016.0,325.0,0.1423636363636364,0.0366969696969697,0.8944848484848485,2110.0,0.923927564190857,51.20089967024499,3.5005624296949756,0.8720379146915298,6,0.19,0.78,0.034,0.022,0.22
24213815,2024-12-25,SEQRFE550D,122.44,12.15,10986.0,3018.0,657.0,3119.0,1812.0,257.0,0.0,6439.0,1184.0,0.0,0.1423636363636364,0.0366969696969697,0.8944848484848485,2069.0,0.9097258340076549,52.58902319460479,3.64015904572444,0.8757854035761837,73,0.21,0.84,0.03,0.022,0.21
24213806,2024-12-25,2062BK1,126.5,10.2,10617.0,3297.0,781.0,2203.0,1758.0,267.0,0.0,6602.0,1174.0,0.0,0.1423636363636364,0.0366969696969697,0.8944848484848485,2025.0,0.9253840526633111,52.18972331974553,3.2202001819826447,0.8681481481477195,6,0.18,0.76,0.017,0.016,0.23
24213800,2024-12-25,2062BK1,124.22,10.11,11013.0,3183.0,759.0,1216.0,1728.0,270.0,0.0,6601.0,1111.0,364.0,0.1423636363636364,0.0366969696969697,0.8944848484848485,1998.0,0.9247375865337251,53.13959104771261,3.459943449574785,0.864864864864432,6,0.18,0.76,0.02,0.023,0.21
24213802,2024-12-25,2062BK1,127.9,10.0,11679.0,2631.0,762.0,1456.0,1768.0,267.0,0.0,6798.0,1208.0,0.0,0.1423636363636364,0.0366969696969697,0.8944848484848485,2035.0,0.9274836838221358,53.15089913953752,4.438996579245747,0.8687960687956419,6,0.19,0.77,0.022,0.022,0.22
24313770,2024-12-25,2062BK1,123.27,9.8,11973.0,2997.0,700.0,2666.0,1766.0,305.0,0.0,6534.0,1320.0,0.0,0.1423636363636364,0.0366969696969697,0.8944848484848485,2071.0,0.9263545502297562,53.00559746854056,3.994994994993662,0.8527281506514472,6,0.216,0.785,0.029,0.032,0.243
24213798,2024-12-25,2062BK1,120.61,9.87,11019.0,2991.0,759.0,1381.0,1758.0,273.0,0.0,6598.0,1116.0,375.0,0.1423636363636364,0.0366969696969697,0.8944848484848485,2031.0,0.9243562231688816,54.70524832058117,3.6840521564681765,0.86558345642498,6,0.19,0.76,0.022,0.02,0.22
24213796,2024-12-25,TMT-FE500D,122.87,10.09,10797.0,2892.0,756.0,2339.0,1765.0,273.0,0.0,5626.0,969.0,1257.0,0.1423636363636364,0.0366969696969697,0.8944848484848485,2038.0,0.9241125150351677,45.78823146377644,3.733402489625265,0.8660451422959441,78,0.201,0.786,0.03,0.02,0.17
24213792,2024-12-25,2062BK1,116.22,10.0,10683.0,2826.0,756.0,2378.0,1752.0,267.0,0.0,6849.0,1508.0,0.0,0.1423636363636364,0.0366969696969697,0.8944848484848485,2019.0,0.9207732530429348,58.93133711874951,3.780254777068726,0.8677563150069997,6,0.2,0.74,0.022,0.021,0.21
24213790,2024-12-25,S.TOWER6VAN,118.29,9.75,10212.0,2751.0,800.0,3013.0,2346.0,0.0,635.0,6551.0,1123.0,0.0,0.1423636363636364,0.0366969696969697,0.8944848484848485,2981.0,0.9238519212673864,55.38084368877013,3.7121046892025764,0.7869842334784344,67,0.199,1.309,0.031,0.026,0.193
24213788,2024-12-25,S.TOWER6VAN,118.23,9.88,9477.0,3042.0,800.0,3185.0,2423.0,105.0,736.0,6533.0,1050.0,0.0,0.1423636363636364,0.0366969696969697,0.8944848484848485,3264.0,0.9228787760446266,55.256703035987,3.1153846153835913,0.7423406862742824,67,0.182,1.31,0.023,0.023,0.206
24213786,2024-12-25,SEQRFE550D,120.69,10.24,9531.0,2292.0,924.0,2652.0,1819.0,267.0,0.0,6650.0,1063.0,0.0,0.1423636363636364,0.0366969696969697,0.8944848484848485,2086.0,0.9217902696026748,55.099842571421824,4.158376963348971,0.8720038350906654,73,0.23,0.9,0.031,0.021,0.24
24213784,2024-12-25,2062BK1,118.95,9.99,9015.0,3105.0,927.0,2063.0,1816.0,277.0,0.0,6316.0,1003.0,0.0,0.1423636363636364,0.0366969696969697,0.8944848484848485,2093.0,0.9225221032967077,53.09794031060867,2.903381642511142,0.8676540850449749,6,0.21,0.72,0.032,0.023,0.22
24213829,2024-12-25,2062BK1,120.22,10.28,9468.0,2694.0,723.0,2733.0,1775.0,283.0,0.0,6583.0,1023.0,0.0,0.1423636363636364,0.0366969696969697,0.8944848484848485,2058.0,0.9212260536327876,54.75794376929996,3.5144766146980273,0.8624878522833516,6,0.22,0.78,0.035,0.027,0.22
24313781,2024-12-25,2062BK1,124.28,10.21,9075.0,3126.0,925.0,2881.0,1840.0,274.0,0.0,7087.0,1092.0,0.0,0.1423636363636364,0.0366969696969697,0.8944848484848485,2114.0,0.9240835749801168,57.02446089429494,2.9030710172735437,0.8703878902550282,6,0.2,0.77,0.026,0.024,0.22
24313775,2024-12-25,S.TOWER6VAN,131.13,0.0,11724.0,3051.0,699.0,4184.0,2434.0,106.0,499.0,6396.0,2233.0,0.0,0.1423636363636364,0.0366969696969697,0.8944848484848485,3039.0,0.9999999999923741,48.77602379281038,3.8426745329387604,0.8009213557088513,67,0.19,1.32,0.04,0.025,0.2
24213804,2024-12-25,S.TOWER6VAN,127.64,10.1,10608.0,3201.0,764.0,2004.0,2413.0,94.0,672.0,6798.0,1823.0,0.0,0.1423636363636364,0.0366969696969697,0.8944848484848485,3179.0,0.9266734427114369,53.25916640509825,3.3139643861282995,0.7590437244414096,67,0.184,1.292,0.029,0.022,0.209
24213794,2024-12-25,S.TOWER6VAN,120.8,9.81,11613.0,3099.0,756.0,1706.0,2346.0,95.0,675.0,6891.0,1515.0,0.0,0.1423636363636364,0.0366969696969697,0.8944848484848485,3116.0,0.9248908965552035,57.04470198628274,3.7473378509184423,0.7528883183566262,67,0.16,1.29,0.023,0.02,0.21
24313783,2024-12-25,2062BK1,121.3,11.04,9789.0,2973.0,889.0,2685.0,1813.0,281.0,0.0,6865.0,1066.0,0.0,0.1423636363636364,0.0366969696969697,0.8944848484848485,2094.0,0.9165785098918198,56.595218466145134,3.292633703328862,0.865807067812385,6,0.2,0.77,0.032,0.017,0.21
24313816,2024-12-25,2062BK1,126.37,9.98,10269.0,3021.0,853.0,2606.0,1776.0,305.0,0.0,6830.0,1051.0,363.0,0.1423636363636364,0.0366969696969697,0.8944848484848485,2081.0,0.9268060139279297,54.04763788831172,3.3992055610713674,0.8534358481495178,6,0.17,0.74,0.022,0.028,0.21
24313820,2024-12-25,2062BK1,125.58,9.6,9936.0,3021.0,605.0,2815.0,1778.0,299.0,0.0,6735.0,1036.0,557.0,0.1423636363636364,0.0366969696969697,0.8944848484848485,2077.0,0.9289835774454137,53.631151456811345,3.2889771598797455,0.8560423688007434,6,0.192,0.744,0.019,0.019,0.205
24313822,2024-12-25,SEQRFE550D,122.39,9.94,9417.0,2031.0,701.0,1818.0,1738.0,268.0,0.0,4111.0,634.0,0.0,0.1423636363636364,0.0366969696969697,0.8944848484848485,2006.0,0.9248847577954743,33.589345534491464,4.63663220088398,0.8664007976067466,73,0.21,0.84,0.028,0.018,0.22
24313824,2024-12-25,2062BK1,122.31,9.8,9933.0,2946.0,704.0,1766.0,1782.0,264.0,0.0,5742.0,960.0,0.0,0.1423636363636364,0.0366969696969697,0.8944848484848485,2046.0,0.925819392923126,46.94628403199292,3.37169042769743,0.8709677419350582,6,0.2,0.79,0.03,0.025,0.21
24313826,2024-12-25,SEQRFE550D,124.59,9.4,10077.0,3057.0,693.0,1543.0,1750.0,264.0,0.0,6841.0,1560.0,0.0,0.1423636363636364,0.0366969696969697,0.8944848484848485,2014.0,0.9298455108520797,54.90809856284687,3.2963689892040247,0.8689175769608397,73,0.23,0.85,0.029,0.024,0.23
24313828,2024-12-25,1786550D,122.75,7.33,10326.0,2826.0,702.0,1294.0,1761.0,269.0,0.0,6888.0,1356.0,0.0,0.1423636363636364,0.0366969696969697,0.8944848484848485,2030.0,0.9436500614933606,56.11405295269968,3.653927813162189,0.8674876847286367,3,0.2,0.77,0.03,0.02,0.21
24313834,2024-12-25,2062BK1,125.84,9.6,10119.0,2493.0,701.0,1818.0,1751.0,264.0,0.0,6900.0,1114.0,0.0,0.1423636363636364,0.0366969696969697,0.8944848484848485,2015.0,0.9291199054863474,54.83153210382365,4.058965102284774,0.8689826302725217,6,0.22,0.78,0.028,0.021,0.2
24313807,2024-12-25,S.TOWER6VAN,116.8,10.43,9348.0,2595.0,668.0,3098.0,2435.0,58.0,386.0,6392.0,1063.0,0.0,0.1423636363636364,0.0366969696969697,0.8944848484848485,2879.0,0.918022478967869,54.72602739679173,3.6023121387269357,0.8457797846471533,67,0.171,1.297,0.028,0.019,0.223
24313805,2024-12-25,2062BK1,131.8,9.6,9459.0,3099.0,658.0,3417.0,1725.0,207.0,0.0,6698.0,1245.0,0.0,0.1423636363636364,0.0366969696969697,0.8944848484848485,1932.0,0.9321074964573403,50.81942336835493,3.0522749273949494,0.8928571428566807,6,0.19,0.77,0.027,0.029,0.22
24313809,2024-12-25,2062BK1,124.24,10.0,10629.0,2010.0,809.0,3074.0,1732.0,306.0,0.0,5041.0,1106.0,0.0,0.1423636363636364,0.0366969696969697,0.8944848484848485,2038.0,0.9255065554162283,40.57469414004689,5.288059701489907,0.8498527968592493,6,0.19,0.76,0.028,0.021,0.2
24313803,2024-12-25,C20MMNC,124.7,9.81,9042.0,3141.0,646.0,1467.0,1742.0,209.0,0.0,3873.0,660.0,0.0,0.1423636363636364,0.0366969696969697,0.8944848484848485,1951.0,0.9270686194266073,31.058540496944197,2.878701050619905,0.8928754484874972,42,0.195,0.816,0.033,0.025,0.192
24313818,2024-12-25,2062BK1,124.93,10.21,10530.0,2970.0,798.0,3442.0,1794.0,309.0,0.0,6708.0,1034.0,0.0,0.1423636363636364,0.0366969696969697,0.8944848484848485,2103.0,0.9244487198392449,53.69406867803014,3.5454545454533517,0.8530670470752006,6,0.2,0.75,0.027,0.025,0.2
24313801,2024-12-25,S.TOWER6VAN,123.1,10.02,10149.0,2859.0,660.0,2011.0,2504.0,58.0,450.0,510.0,532.0,0.0,0.1423636363636364,0.0366969696969697,0.8944848484848485,3012.0,0.9247295673007457,4.142973192492746,3.549842602307258,0.8313413014605474,67,0.174,1.275,0.028,0.016,0.215
24313795,2024-12-25,2062BK1,115.43,10.62,10044.0,3006.0,696.0,3095.0,1752.0,210.0,0.0,6147.0,1115.0,0.0,0.1423636363636364,0.0366969696969697,0.8944848484848485,1962.0,0.9157477191517989,53.25305379837777,3.3413173652683494,0.8929663608558139,6,0.2,0.77,0.026,0.024,0.21
24313793,2024-12-25,S.TOWER6VAN,121.86,9.85,12456.0,990.0,676.0,2482.0,2487.0,68.0,454.0,6549.0,1152.0,0.0,0.1423636363636364,0.0366969696969697,0.8944848484848485,3009.0,0.9252144863645493,53.741999014822404,12.581818181805472,0.8265204386836735,67,0.18,1.34,0.043,0.024,0.21
24313791,2024-12-25,S.TOWER6VAN,122.16,8.98,11019.0,2484.0,801.0,2962.0,2519.0,106.0,451.0,6552.0,1057.0,0.0,0.1423636363636364,0.0366969696969697,0.8944848484848485,3076.0,0.9315235625977466,53.63457760270437,4.4359903381624655,0.8189206762025947,67,0.18,1.36,0.036,0.024,0.23
24313789,2024-12-25,2062BK1,118.06,11.03,11052.0,2430.0,847.0,2598.0,1740.0,257.0,0.0,6075.0,931.0,0.0,0.1423636363636364,0.0366969696969697,0.8944848484848485,1997.0,0.9145557363009176,51.45688632854941,4.548148148146277,0.8713069604402247,6,0.2,0.76,0.031,0.03,0.23
24313787,2024-12-25,S.TOWER6VAN,120.54,10.0,10536.0,2787.0,853.0,2835.0,2450.0,105.0,502.0,6548.0,1140.0,0.0,0.1423636363636364,0.0366969696969697,0.8944848484848485,3057.0,0.9233951279230627,54.32221669110401,3.7804090419792677,0.8014393195941114,67,0.18,1.309,0.029,0.022,0.193
24313797,2024-12-25,S.TOWER6VAN,126.47,9.83,10011.0,2994.0,696.0,3616.0,2450.0,78.0,396.0,6991.0,1174.0,0.0,0.1423636363636364,0.0366969696969697,0.8944848484848485,2924.0,0.9278796771758776,55.277931524825824,3.343687374748382,0.8378932968533386,67,0.2,1.34,0.03,0.02,0.21
24313813,2024-12-25,2062BK1,122.06,10.83,10275.0,3021.0,884.0,2961.0,1762.0,308.0,0.0,5391.0,1107.0,0.0,0.1423636363636364,0.0366969696969697,0.8944848484848485,2070.0,0.9185040258791594,44.166803211173466,3.401191658390135,0.8512077294681878,6,0.19,0.77,0.027,0.021,0.21
24313830,2024-12-26,2062BK1,122.07,10.21,9978.0,3270.0,696.0,2023.0,1748.0,274.0,0.0,6990.0,1390.0,0.0,0.1378695652173913,0.03826086956521739,0.8937391304347827,2022.0,0.9228152403921771,57.262226590830984,3.0513761467880576,0.8644906033625794,6,0.19,0.81,0.023,0.021,0.23
24313836,2024-12-26,2062BK1,118.78,10.83,10266.0,3099.0,699.0,1917.0,1772.0,257.0,0.0,6991.0,2073.0,0.0,0.1378695652173913,0.03826086956521739,0.8937391304347827,2029.0,0.9164416325830071,58.85670988332331,3.3126815101635003,0.8733366190237194,6,0.2,0.75,0.024,0.023,0.21
24313838,2024-12-26,2062BK1,119.35,9.38,10680.0,3030.0,699.0,2014.0,1718.0,282.0,0.0,6691.0,1126.0,0.0,0.1378695652173913,0.03826086956521739,0.8937391304347827,2000.0,0.9271343121189535,56.06200251314569,3.5247524752463613,0.8589999999995706,6,0.22,0.77,0.023,0.017,0.2
24313840,2024-12-26,1786500D,121.2,9.4,10464.0,2514.0,709.0,1514.0,1620.0,257.0,0.0,7095.0,1431.0,0.0,0.1378695652173913,0.03826086956521739,0.8937391304347827,1877.0,0.9280245022899847,58.53960395991304,4.162291169449419,0.8630793819920815,2,0.19,0.77,0.023,0.017,0.206
24313842,2024-12-26,1786500D,112.99,9.18,10080.0,3228.0,701.0,0.0,1661.0,248.0,0.0,6424.0,1057.0,0.0,0.1378695652173913,0.03826086956521739,0.8937391304347827,1909.0,0.9248588032992973,56.854588901169535,3.122676579924683,0.8700890518591566,2,0.2,0.77,0.023,0.017,0.2
24313844,2024-12-26,S.TOWER6VAN,119.33,10.12,11742.0,3324.0,695.0,558.0,2433.0,102.0,508.0,6822.0,1430.0,0.0,0.1378695652173913,0.03826086956521739,0.8937391304347827,3043.0,0.921823097714007,57.1691946697631,3.532490974728179,0.799539927702662,67,0.17,1.27,0.032,0.021,0.2
24213837,2024-12-26,S.TOWER6VAN,118.4,10.25,9594.0,2214.0,759.0,1547.0,2278.0,94.0,533.0,6197.0,993.0,207.0,0.1378695652173913,0.03826086956521739,0.8937391304347827,2905.0,0.9203264671518048,52.33952702658497,4.333333333331376,0.7841652323577335,67,0.175,1.255,0.028,0.017,0.196
24213833,2024-12-26,2062BK1,125.76,10.0,9876.0,2694.0,704.0,3072.0,1731.0,283.0,378.0,6678.0,1097.0,0.0,0.1378695652173913,0.03826086956521739,0.8937391304347827,2392.0,0.9263406010538722,53.101145037745695,3.665924276167904,0.723662207357557,6,0.19,0.77,0.026,0.018,0.2
24213878,2024-12-26,2062BK1,119.2,10.1,9042.0,1998.0,671.0,2036.0,1654.0,196.0,0.0,6486.0,1158.0,0.0,0.1378695652173913,0.03826086956521739,0.8937391304347827,1850.0,0.9218870842929475,54.41275167739586,4.5255255255232605,0.8940540540535707,6,0.22,0.77,0.03,0.025,0.2
24213835,2024-12-26,1786550D,126.47,9.18,9705.0,2658.0,803.0,2429.0,1829.0,283.0,0.0,6442.0,1037.0,0.0,0.1378695652173913,0.03826086956521739,0.8937391304347827,2112.0,0.932325838548232,50.936981101834924,3.6512415349873395,0.8660037878783778,3,0.2,0.73,0.02,0.02,0.22
24313846,2024-12-26,SEQRFE550D,125.53,9.81,10092.0,2013.0,704.0,2038.0,1711.0,264.0,0.0,7415.0,1151.0,0.0,0.1378695652173913,0.03826086956521739,0.8937391304347827,1975.0,0.9275158859100967,59.06954512818394,5.013412816689015,0.866329113923612,73,0.22,0.86,0.033,0.018,0.23
24213839,2024-12-26,S.TOWER6VAN,118.81,10.25,9591.0,2652.0,707.0,1477.0,2244.0,101.0,678.0,6559.0,1064.0,0.0,0.1378695652173913,0.03826086956521739,0.8937391304347827,3023.0,0.920579575384158,55.20579075788901,3.6165158371027086,0.7423089646044517,67,0.19,1.33,0.034,0.018,0.22
24213867,2024-12-26,S.TOWER6VAN,127.37,10.32,9243.0,2781.0,808.0,1530.0,2474.0,98.0,631.0,6635.0,1179.0,0.0,0.1378695652173913,0.03826086956521739,0.8937391304347827,3203.0,0.9250490231612678,52.09232943352365,3.3236245954680608,0.7724008741802146,67,0.18,1.31,0.024,0.017,0.22
24213865,2024-12-26,S.TOWER6VAN,122.24,10.12,8679.0,3009.0,782.0,1873.0,2481.0,91.0,651.0,6609.0,1099.0,0.0,0.1378695652173913,0.03826086956521739,0.8937391304347827,3223.0,0.9235418555385047,54.06577225086661,2.8843469591216735,0.7697797083460224,67,0.19,1.291,0.027,0.021,0.224
24213863,2024-12-26,1786500D,118.36,10.12,9204.0,2817.0,707.0,1542.0,1714.0,280.0,0.0,6579.0,1094.0,0.0,0.1378695652173913,0.03826086956521739,0.8937391304347827,1994.0,0.9212328767051586,55.5846569782394,3.2673056443012896,0.8595787362081948,2,0.22,0.77,0.019,0.019,0.214
24213861,2024-12-26,S.TOWER6VAN,116.84,9.26,8886.0,2964.0,718.0,2897.0,2477.0,94.0,675.0,6105.0,1032.0,464.0,0.1378695652173913,0.03826086956521739,0.8937391304347827,3246.0,0.9265662172805188,52.25094145795745,2.997975708501013,0.7630930375844845,67,0.168,1.362,0.021,0.022,0.227
24213859,2024-12-26,S.TOWER6VAN,124.43,8.2,9978.0,3264.0,698.0,1823.0,2450.0,94.0,678.0,6512.0,1105.0,0.0,0.1378695652173913,0.03826086956521739,0.8937391304347827,3222.0,0.9381738671421387,52.33464598527417,3.0569852941167106,0.760397268776921,67,0.189,1.35,0.021,0.024,0.194
24213856,2024-12-26,S.TOWER6VAN,124.85,10.2,11130.0,1488.0,715.0,1848.0,2565.0,128.0,736.0,6333.0,1053.0,0.0,0.1378695652173913,0.03826086956521739,0.8937391304347827,3429.0,0.9244724176162573,50.72486984340629,7.479838709672393,0.748031496062774,67,0.2,1.28,0.019,0.018,0.17
24213854,2024-12-26,S.TOWER6VAN,120.6,10.01,9606.0,2994.0,663.0,1161.0,2575.0,98.0,783.0,6223.0,1122.0,272.0,0.1378695652173913,0.03826086956521739,0.8937391304347827,3456.0,0.9233596202364035,51.60033167453068,3.208416833666263,0.7450810185183029,67,0.193,1.266,0.02,0.025,0.206
24213852,2024-12-26,S.TOWER6VAN,107.76,9.82,9126.0,2994.0,660.0,1731.0,2238.0,94.0,624.0,6095.0,1001.0,246.0,0.1378695652173913,0.03826086956521739,0.8937391304347827,2956.0,0.9164823949573355,56.56087602026205,3.0480961923837513,0.75710419485766,67,0.176,1.358,0.03,0.019,0.2
24213845,2024-12-26,2062BK1,116.09,0.0,8481.0,3000.0,624.0,2535.0,1853.0,287.0,0.0,6190.0,1020.0,247.0,0.1378695652173913,0.03826086956521739,0.8937391304347827,2140.0,0.999999999991386,53.32069945685829,2.8269999999990576,0.8658878504668851,6,0.21,0.83,0.034,0.02,0.2
24213831,2024-12-26,2062BK1,117.7,10.0,9999.0,2709.0,745.0,2717.0,1816.0,283.0,0.0,6054.0,955.0,0.0,0.1378695652173913,0.03826086956521739,0.8937391304347827,2099.0,0.9216914643623987,51.435853865323395,3.6910299003308635,0.8651738923292687,6,0.22,0.9,0.036,0.025,0.21
24313847,2024-12-26,2062BK1,128.34,9.8,10158.0,3000.0,654.0,2001.0,1691.0,289.0,0.0,6729.0,1172.0,216.0,0.1378695652173913,0.03826086956521739,0.8937391304347827,1980.0,0.9290574779142243,52.431042542835975,3.3859999999988712,0.8540404040399727,6,0.19,0.79,0.028,0.028,0.23
24213841,2024-12-26,S.TOWER6VAN,118.76,10.08,9498.0,2703.0,704.0,2558.0,2582.0,94.0,580.0,6540.0,1058.0,0.0,0.1378695652173913,0.03826086956521739,0.8937391304347827,3256.0,0.9217634274998312,55.069046816646434,3.513873473916569,0.7929975429972994,67,0.186,1.304,0.022,0.017,0.213
24313849,2024-12-26,2062BK1,121.28,9.74,10149.0,2541.0,699.0,1287.0,1799.0,301.0,0.0,7103.0,1377.0,0.0,0.1378695652173913,0.03826086956521739,0.8937391304347827,2100.0,0.9256602045418588,58.566952506113395,3.994096812277059,0.8566666666662587,6,0.16,0.8,0.022,0.025,0.22
24313881,2024-12-26,SEQRFE550D,121.0,9.8,11388.0,2976.0,701.0,2838.0,1767.0,253.0,0.0,6506.0,1102.0,0.0,0.1378695652173913,0.03826086956521739,0.8937391304347827,2020.0,0.925076452592316,53.76859504087794,3.826612903224521,0.8747524752470918,73,0.22,0.86,0.023,0.024,0.22
24313879,2024-12-26,SEQRFE550D,122.5,9.4,9918.0,2844.0,693.0,2253.0,1801.0,257.0,0.0,6605.0,1041.0,0.0,0.1378695652173913,0.03826086956521739,0.8937391304347827,2058.0,0.9287338893030422,53.91836734649863,3.4873417721506725,0.8751214771618683,73,0.23,0.86,0.024,0.022,0.24
24313848,2024-12-26,S.TOWER6VAN,121.59,9.2,10947.0,3003.0,701.0,1411.0,1182.0,258.0,1203.0,4634.0,1561.0,0.0,0.1378695652173913,0.03826086956521739,0.8937391304347827,2643.0,0.9296582307444786,38.11168681603658,3.6453546453534313,0.44721906923933136,67,0.16,1.34,0.033,0.019,0.19
24313873,2024-12-26,2062BK1,113.35,8.53,10914.0,3033.0,680.0,3180.0,1718.0,285.0,0.0,6389.0,1312.0,0.0,0.1378695652173913,0.03826086956521739,0.8937391304347827,2003.0,0.9300131276589266,56.36524040532541,3.598417408505243,0.8577134298547889,6,0.21,0.81,0.024,0.023,0.2
24313871,2024-12-26,1786550D,125.28,10.63,9513.0,3024.0,983.0,2685.0,1747.0,287.0,0.0,6896.0,1091.0,0.0,0.1378695652173913,0.03826086956521739,0.8937391304347827,2034.0,0.9217864763378576,55.0446998718467,3.145833333332293,0.8588987217301579,3,0.201,0.744,0.027,0.03,0.184
24313869,2024-12-26,2062BK1,128.57,9.61,9054.0,3093.0,718.0,2047.0,1730.0,285.0,0.0,6797.0,1075.0,0.0,0.1378695652173913,0.03826086956521739,0.8937391304347827,2015.0,0.9304530322700069,52.86614295673279,2.9272550921426035,0.8585607940442389,6,0.18,0.76,0.025,0.025,0.21
24313866,2024-12-26,2062BK1,125.07,10.63,10023.0,2934.0,723.0,2735.0,1739.0,281.0,0.0,6591.0,1053.0,0.0,0.1378695652173913,0.03826086956521739,0.8937391304347827,2020.0,0.9216654384604153,52.69848884582475,3.4161554192217394,0.8608910891084847,6,0.19,0.79,0.023,0.024,0.18
24313864,2024-12-26,2062BK1,123.58,9.2,10896.0,3312.0,723.0,2919.0,1732.0,285.0,0.0,6598.0,1040.0,0.0,0.1378695652173913,0.03826086956521739,0.8937391304347827,2017.0,0.9307124566882761,53.39051626433573,3.2898550724627746,0.8587010411497974,6,0.18,0.74,0.023,0.023,0.2
24313868,2024-12-26,SEQRFE550D,127.37,11.3,9870.0,3054.0,732.0,2408.0,1740.0,288.0,0.0,6347.0,1068.0,0.0,0.1378695652173913,0.03826086956521739,0.8937391304347827,2028.0,0.9185115742343801,49.831200439272735,3.2318271119832245,0.8579881656800503,73,0.22,0.84,0.022,0.022,0.2
24313858,2024-12-26,SEQRFE550D,131.78,0.0,10131.0,3414.0,701.0,4058.0,1717.0,258.0,0.0,6451.0,3326.0,0.0,0.1378695652173913,0.03826086956521739,0.8937391304347827,1975.0,0.9999999999924116,48.95280012104301,2.9674868189797987,0.8693670886071547,73,0.22,0.84,0.02,0.024,0.21
24313857,2024-12-26,2062BK1,120.13,7.33,10620.0,3267.0,696.0,2875.0,1756.0,264.0,0.0,6525.0,1109.0,0.0,0.1378695652173913,0.03826086956521739,0.8937391304347827,2020.0,0.9424917621140554,54.31615749559381,3.250688705233165,0.869306930692639,6,0.19,0.76,0.021,0.024,0.2
24213843,2024-12-26,2062BK1,111.61,9.18,12447.0,2535.0,712.0,2442.0,1822.0,287.0,0.0,6293.0,965.0,0.0,0.1378695652173913,0.03826086956521739,0.8937391304347827,2109.0,0.9240003311455915,56.38383657327852,4.910059171595696,0.8639165481266649,6,0.2,0.75,0.028,0.023,0.2
24313855,2024-12-26,2062BK1,125.96,10.61,9981.0,3354.0,693.0,2395.0,1746.0,258.0,0.0,6642.0,1231.0,0.0,0.1378695652173913,0.03826086956521739,0.8937391304347827,2004.0,0.9223109028269584,52.73102572203294,2.975849731662798,0.8712574850295054,6,0.16,0.76,0.022,0.027,0.19
24313853,2024-12-26,2062BK1,131.1,8.84,9978.0,3357.0,709.0,1744.0,1796.0,312.0,0.0,6950.0,1502.0,0.0,0.1378695652173913,0.03826086956521739,0.8937391304347827,2108.0,0.9368300700233184,53.01296720020586,2.9722966934754327,0.8519924098667685,6,0.2,0.76,0.023,0.025,0.21
24313851,2024-12-26,2062BK1,130.87,10.0,10446.0,2523.0,690.0,996.0,1790.0,313.0,0.0,7092.0,1418.0,0.0,0.1378695652173913,0.03826086956521739,0.8937391304347827,2103.0,0.9290125647694399,54.19118208868197,4.140309155765303,0.8511650023771511,6,0.19,0.76,0.02,0.025,0.21
24313860,2024-12-26,2062BK1,121.04,8.77,9510.0,3021.0,680.0,2572.0,1718.0,258.0,0.0,6223.0,995.0,0.0,0.1378695652173913,0.03826086956521739,0.8937391304347827,1976.0,0.9324397195829872,51.41275611325666,3.1479642502472203,0.8694331983801268,6,0.22,0.8,0.024,0.025,0.23
24313895,2024-12-27,ASP1239,131.41,9.81,11907.0,3024.0,850.0,2280.0,1284.0,258.0,0.0,7157.0,1170.0,0.0,0.12771428571428572,0.03661904761904762,1.020952380952381,1542.0,0.930533918701809,54.46313065935269,3.937499999998698,0.8326848249021838,24,0.43,0.65,0.017,0.015,0.19
24313907,2024-12-27,SEQRFE550D,123.32,10.12,11091.0,3042.0,704.0,1926.0,1688.0,264.0,0.0,6891.0,2565.0,0.0,0.12771428571428572,0.03661904761904762,1.020952380952381,1952.0,0.9241606714559041,55.87901394700066,3.6459566074938703,0.8647540983602128,73,0.22,0.85,0.022,0.026,0.22
24313905,2024-12-27,2062BK1,124.8,10.21,11250.0,3048.0,704.0,1917.0,1694.0,264.0,0.0,5309.0,1184.0,0.0,0.12771428571428572,0.03661904761904762,1.020952380952381,1958.0,0.9243759721433645,42.54006410222323,3.690944881888553,0.8651685393254008,6,0.19,0.75,0.021,0.028,0.21
24313903,2024-12-27,C20MMNC,125.1,9.8,10776.0,3189.0,699.0,1413.0,1682.0,264.0,0.0,6506.0,1031.0,0.0,0.12771428571428572,0.03661904761904762,1.020952380952381,1946.0,0.9273535952488706,52.00639488367701,3.3791157102529383,0.8643371017467295,42,0.18,0.8,0.023,0.026,0.23
24313901,2024-12-27,C20MMNC,118.86,9.81,11637.0,3141.0,699.0,2036.0,1671.0,263.0,0.0,6788.0,1699.0,0.0,0.12771428571428572,0.03661904761904762,1.020952380952381,1934.0,0.9237584518463998,57.10920410519006,3.70487106017074,0.864012409513514,42,0.19,0.76,0.015,0.016,0.21
24313897,2024-12-27,S.TOWER6VAN,119.88,10.0,10905.0,1983.0,704.0,2493.0,2447.0,98.0,494.0,6531.0,1462.0,0.0,0.12771428571428572,0.03661904761904762,1.020952380952381,3039.0,0.9230058515481753,54.47947947902503,5.499243570345184,0.805199078644026,67,0.19,1.33,0.022,0.03,0.23
24313893,2024-12-27,C20MMNC,131.15,9.4,10839.0,3006.0,695.0,2103.0,1694.0,258.0,0.0,6897.0,1648.0,0.0,0.12771428571428572,0.03661904761904762,1.020952380952381,1952.0,0.9331198861548693,52.58863896261847,3.605788423152493,0.8678278688520145,42,0.208,0.76,0.016,0.027,0.209
24313875,2024-12-27,SS540RC2ALKD,118.91,9.19,10380.0,2877.0,753.0,1865.0,2535.0,81.0,596.0,6396.0,1036.0,0.0,0.12771428571428572,0.03661904761904762,1.020952380952381,3212.0,0.9282591725142213,53.78857959756296,3.607924921792281,0.7892278953920332,74,0.21,1.39,0.029,0.017,0.25
24313889,2024-12-27,SEQRFE550D,124.14,9.4,10326.0,2661.0,696.0,2160.0,1728.0,268.0,0.0,558.0,106.0,0.0,0.12771428571428572,0.03661904761904762,1.020952380952381,1996.0,0.9296091058789158,4.494925084545715,3.8804960541135363,0.865731462925418,73,0.212,0.845,0.02,0.027,0.233
24313885,2024-12-27,SEQRFE550D,123.51,10.22,10482.0,2835.0,0.0,2430.0,0.0,0.0,0.0,6931.0,1044.0,0.0,0.12771428571428572,0.03661904761904762,1.020952380952381,0.0,0.9235773573549422,56.11691360977964,3.697354497353193,0.0,73,0.21,0.85,0.019,0.024,0.23
24313883,2024-12-27,S.TOWER6VAN,135.4,0.0,11436.0,2844.0,704.0,5094.0,2518.0,105.0,450.0,1252.0,332.0,0.0,0.12771428571428572,0.03661904761904762,1.020952380952381,3073.0,0.9999999999926146,9.246676513964205,4.0210970464120885,0.8193947282782885,67,0.171,1.283,0.02,0.02,0.226
24313877,2024-12-27,SS540RC2ALKD,122.8,10.21,10902.0,2832.0,693.0,1473.0,2552.0,67.0,603.0,6530.0,1020.0,0.0,0.12771428571428572,0.03661904761904762,1.020952380952381,3222.0,0.9232388542145461,53.175895765039286,3.8495762711850814,0.7920546244566132,74,0.22,1.41,0.032,0.017,0.27
24313914,2024-12-27,1786550D,120.44,8.77,10164.0,3063.0,701.0,2018.0,1698.0,279.0,0.0,6294.0,1023.0,0.0,0.12771428571428572,0.03661904761904762,1.020952380952381,1977.0,0.93212599643269,52.258385917865674,3.3183153770802094,0.8588770864942545,3,0.23,0.78,0.03,0.03,0.21
24313919,2024-12-27,S.TOWER6VAN,120.55,7.4,10137.0,2370.0,698.0,2578.0,2467.0,108.0,464.0,6410.0,1294.0,0.0,0.12771428571428572,0.03661904761904762,1.020952380952381,3039.0,0.9421649081598892,53.1729572786962,4.277215189871613,0.8117801908519869,67,0.16,1.286,0.031,0.021,0.186
