Repository: SiddharthKumar268/FerroMind

# FerroMind
*Ferro-Alloy Optimisation using Machine Learning*
**SAIL Durgapur Steel Plant | Steel Melting Shop**
Intern: Siddharth Kumar | FY 2023-24 to FY 2025-26

---

## Quick Start

```bash

# 2. Place raw Excel files in data/raw/

## Dataset

| | |
|---|---|
| Total heats after cleaning | 47,421 |
| Training set | 37,936 heats (Apr 2023 – Jun 2025) |
| Test set | 9,485 heats (Jun 2025 – Dec 2025) |
| Input features | 21 (16 raw + 5 engineered) |
| Target variables | Mn, Si, C, S, P |
| BOF grades | 76 distinct grades |
| Split method | Chronological 80/20 — no shuffle, no leakage |

---

File: data/processed/sms_train.csv (part 199 of 253)
Heat_Number,Date,BOF Grade Code,Hot Metal Addn. Weight,Scrap Addn. Weight,Lime Into Converter,Dolomite Into Converter,Lime Into Ladle,Iron Ore Into Converter,SIMN Into Ladle,FESI Into Ladle,FEMN Into Ladle,Measered O2 Mainblow II,Duration of Mainblow I/II,Measered O2 2nd Blow,HM_P,HM_S,HM_Si,Total_FA_Ladle,HM_Ratio,O2_per_ton_HM,Lime_Dolo_Ratio,SiMn_FA_Fraction,Grade_Encoded,C,Mn,P,S,Si
24313916,2024-12-27,S.TOWER6VAN,124.18,7.95,10506.0,3093.0,710.0,2603.0,2459.0,106.0,441.0,6349.0,1020.0,0.0,0.12771428571428572,0.03661904761904762,1.020952380952381,3006.0,0.9398319836453507,51.12739571548455,3.3967022308427426,0.818030605455483,67,0.174,1.315,0.029,0.026,0.249
24313891,2024-12-27,C20MMNC,125.22,10.21,11754.0,2694.0,707.0,1516.0,1722.0,268.0,0.0,7416.0,1594.0,0.0,0.12771428571428572,0.03661904761904762,1.020952380952381,1990.0,0.9246104998824145,59.22376617106514,4.363028953227779,0.8653266331653943,42,0.18,0.72,0.018,0.018,0.16
24313918,2024-12-27,SEQRFE550D,122.62,7.74,10263.0,3054.0,696.0,2576.0,1701.0,274.0,0.0,6291.0,1006.0,0.0,0.12771428571428572,0.03661904761904762,1.020952380952381,1975.0,0.9406259588758774,51.304844233801134,3.360510805499882,0.861265822784374,73,0.23,0.81,0.022,0.026,0.24
24213870,2024-12-27,C20MMNC,116.98,0.0,8439.0,2973.0,809.0,2552.0,1735.0,256.0,0.0,6397.0,1048.0,0.0,0.12771428571428572,0.03661904761904762,1.020952380952381,1991.0,0.9999999999914515,54.68456146303056,2.8385469222997517,0.8714213962828371,42,0.226,0.842,0.022,0.014,0.216
24213874,2024-12-27,C20MMNC,117.54,9.87,10044.0,2901.0,712.0,2682.0,1721.0,267.0,0.0,6678.0,1122.0,0.0,0.12771428571428572,0.03661904761904762,1.020952380952381,1988.0,0.9225335530890626,56.814701377770845,3.462254395035001,0.8656941649895041,42,0.223,0.85,0.017,0.023,0.225
24313931,2024-12-27,2062BK1,122.8,8.15,12066.0,3090.0,688.0,3704.0,1695.0,227.0,0.0,6221.0,1112.0,0.0,0.12771428571428572,0.03661904761904762,1.020952380952381,1922.0,0.9377625047656529,50.659609120108634,3.904854368930775,0.8818938605614558,6,0.17,0.74,0.029,0.023,0.2
24313927,2024-12-27,2062BK1,126.95,7.95,9927.0,3063.0,701.0,3005.0,1698.0,207.0,0.0,6487.0,1167.0,0.0,0.12771428571428572,0.03661904761904762,1.020952380952381,1905.0,0.941067457368858,51.09885781763608,3.240940254651244,0.8913385826766974,6,0.19,0.75,0.034,0.032,0.2
24313909,2024-12-27,2062BK1,119.0,10.21,11571.0,3081.0,695.0,2592.0,1691.0,261.0,0.0,6500.0,2266.0,0.0,0.12771428571428572,0.03661904761904762,1.020952380952381,1952.0,0.9209813481857365,54.62184873903679,3.7555988315469797,0.8662909836061136,6,0.2,0.78,0.021,0.025,0.22
24313923,2024-12-27,SEQRFE550D,117.7,8.36,10206.0,3411.0,696.0,2609.0,1698.0,257.0,0.0,5291.0,1039.0,0.0,0.12771428571428572,0.03661904761904762,1.020952380952381,1955.0,0.9336823734655427,44.95327102765545,2.992084432716801,0.8685421994880468,73,0.213,0.904,0.028,0.024,0.212
24213928,2024-12-27,S.TOWER6VAN,127.02,0.0,9786.0,2112.0,756.0,2190.0,2400.0,108.0,668.0,6153.0,1838.0,0.0,0.12771428571428572,0.03661904761904762,1.020952380952381,3176.0,0.9999999999921272,48.44119036334088,4.633522727270534,0.7556675062969913,67,0.18,1.31,0.027,0.016,0.17
24213924,2024-12-27,2062BK1,120.17,7.86,10599.0,2340.0,712.0,2352.0,1701.0,283.0,0.0,6096.0,1050.0,0.0,0.12771428571428572,0.03661904761904762,1.020952380952381,1984.0,0.938608138710157,50.72813514146019,4.529487179485244,0.8573588709673098,6,0.2,0.78,0.024,0.022,0.22
24313921,2024-12-27,2062BK1,124.59,9.4,10212.0,2370.0,701.0,2602.0,1657.0,261.0,0.0,6477.0,1145.0,0.0,0.12771428571428572,0.03661904761904762,1.020952380952381,1918.0,0.9298455108520797,51.98651577131402,4.308860759491853,0.8639207507816142,6,0.18,0.78,0.029,0.023,0.19
24213920,2024-12-27,SEQRFE550D,125.4,8.23,10959.0,2652.0,704.0,2031.0,1607.0,297.0,452.0,6446.0,1129.0,0.0,0.12771428571428572,0.03661904761904762,1.020952380952381,2356.0,0.9384120332190496,51.4035087715199,4.132352941174912,0.6820882852289125,73,0.23,0.92,0.028,0.024,0.25
24213917,2024-12-27,2062BK1,120.73,8.95,10044.0,2451.0,720.0,2274.0,1927.0,246.0,0.0,6507.0,1136.0,0.0,0.12771428571428572,0.03661904761904762,1.020952380952381,2173.0,0.9309839605110196,53.89712581749443,4.097919216644595,0.8867924528297806,6,0.2,0.73,0.016,0.026,0.23
24213915,2024-12-27,2062BK1,120.77,8.89,9915.0,2565.0,707.0,2593.0,1779.0,256.0,0.0,6612.0,1155.0,0.0,0.12771428571428572,0.03661904761904762,1.020952380952381,2035.0,0.9314360635436416,54.74869586772585,3.8654970760218847,0.8742014742010447,6,0.2,0.75,0.023,0.02,0.22
24213913,2024-12-27,S.TOWER6VAN,126.99,8.87,10188.0,2241.0,712.0,2940.0,2379.0,105.0,685.0,6395.0,1582.0,0.0,0.12771428571428572,0.03661904761904762,1.020952380952381,3169.0,0.9347122037322634,50.35829592841674,4.546184738953794,0.7507100031553327,67,0.173,1.284,0.028,0.023,0.222
24213912,2024-12-27,C20MMNC,118.37,8.18,10839.0,2568.0,726.0,2520.0,1718.0,267.0,395.0,6382.0,1089.0,0.0,0.12771428571428572,0.03661904761904762,1.020952380952381,2380.0,0.9353615171794913,53.91568809619062,4.220794392521721,0.721848739495495,42,0.199,0.825,0.023,0.021,0.267
24213910,2024-12-27,SEQRFE550D,120.6,8.66,7095.0,2997.0,663.0,2572.0,1725.0,267.0,0.0,6388.0,1076.0,0.0,0.12771428571428572,0.03661904761904762,1.020952380952381,1992.0,0.9330032492578293,52.96849087849943,2.3673673673665774,0.865963855421252,73,0.22,0.86,0.019,0.024,0.21
24213908,2024-12-27,C20MMNC,123.53,9.85,14427.0,2988.0,797.0,2088.0,1718.0,280.0,0.0,6346.0,1179.0,0.0,0.12771428571428572,0.03661904761904762,1.020952380952381,1998.0,0.9261508471965352,51.372136322744495,4.828313253010433,0.8598598598594295,42,0.195,0.738,0.019,0.024,0.244
24313911,2024-12-27,2062BK1,118.03,9.91,10563.0,3036.0,693.0,2370.0,1687.0,281.0,0.0,6304.0,1011.0,0.0,0.12771428571428572,0.03661904761904762,1.020952380952381,1968.0,0.9225418164692626,53.41014996142158,3.4792490118565613,0.857215447154036,6,0.2,0.76,0.019,0.023,0.19
24213904,2024-12-27,SEQRFE550D,126.35,10.13,10794.0,3000.0,666.0,1359.0,1721.0,267.0,0.0,6628.0,1098.0,258.0,0.12771428571428572,0.03661904761904762,1.020952380952381,1988.0,0.92577667056766,52.45745943765368,3.597999999998801,0.8656941649895041,73,0.23,0.92,0.026,0.023,0.22
24213906,2024-12-27,C20MMNC,125.2,9.94,9633.0,3003.0,660.0,1197.0,1728.0,277.0,0.0,6199.0,1046.0,245.0,0.12771428571428572,0.03661904761904762,1.020952380952381,2005.0,0.9264466479138194,49.51277955232018,3.20779220779114,0.861845386533236,42,0.199,0.759,0.023,0.025,0.219
24213876,2024-12-27,2062BK1,117.43,10.0,9075.0,3054.0,671.0,2892.0,1519.0,202.0,0.0,6498.0,1097.0,0.0,0.12771428571428572,0.03661904761904762,1.020952380952381,1721.0,0.9215255434283801,55.33509324656957,2.9715127701365516,0.8826263800111083,6,0.19,0.774,0.018,0.025,0.233
24213882,2024-12-27,2062BK1,124.31,10.2,9561.0,2763.0,707.0,2727.0,1721.0,263.0,0.0,6896.0,1213.0,0.0,0.12771428571428572,0.03661904761904762,1.020952380952381,1984.0,0.924169206743557,55.47421768115618,3.4603691639509733,0.867439516128595,6,0.19,0.74,0.018,0.023,0.23
24213884,2024-12-27,SEQRFE550D,125.89,10.41,8760.0,2997.0,698.0,3075.0,1725.0,253.0,334.0,6650.0,1664.0,0.0,0.12771428571428572,0.03661904761904762,1.020952380952381,2312.0,0.9236243580269726,52.82389387518608,2.9229229229219476,0.7461072664356635,73,0.22,0.878,0.021,0.024,0.228
24213886,2024-12-27,S.TOWER6VAN,121.87,10.1,9081.0,2994.0,712.0,2786.0,2454.0,67.0,635.0,6498.0,1128.0,0.0,0.12771428571428572,0.03661904761904762,1.020952380952381,3156.0,0.9234674547175612,53.319110527173876,3.033066132263516,0.7775665399237079,67,0.188,1.336,0.023,0.032,0.22
24213887,2024-12-27,C20MMNC,126.82,10.2,9222.0,3021.0,721.0,2093.0,1738.0,206.0,0.0,6659.0,1131.0,0.0,0.12771428571428572,0.03661904761904762,1.020952380952381,1944.0,0.9255583126483321,52.50749093161562,3.052631578946358,0.8940329218102397,42,0.21,0.74,0.021,0.023,0.21
24213880,2024-12-27,S.TOWER6VAN,124.52,10.1,10062.0,2523.0,710.0,2940.0,2410.0,64.0,618.0,6658.0,1147.0,0.0,0.12771428571428572,0.03661904761904762,1.020952380952381,3092.0,0.924974000884527,53.46932219680799,3.988109393577492,0.779430789132995,67,0.2,1.26,0.022,0.025,0.23
24213890,2024-12-27,S.TOWER6VAN,120.74,10.2,9990.0,2994.0,655.0,2486.0,2541.0,88.0,695.0,3242.0,2155.0,0.0,0.12771428571428572,0.03661904761904762,1.020952380952381,3324.0,0.9221017259743234,26.85108497575906,3.3366733466922724,0.7644404332127664,67,0.19,1.39,0.025,0.021,0.21
24213892,2024-12-27,S.TOWER6VAN,124.54,0.0,9951.0,2988.0,660.0,1683.0,2528.0,105.0,675.0,6036.0,997.0,351.0,0.12771428571428572,0.03661904761904762,1.020952380952381,3308.0,0.9999999999919704,48.46635619039291,3.3303212851394477,0.7642079806527315,67,0.18,1.35,0.028,0.022,0.24
24213894,2024-12-27,S.TOWER6VAN,123.61,9.81,11184.0,2163.0,657.0,2760.0,2504.0,108.0,648.0,6188.0,1040.0,303.0,0.12771428571428572,0.03661904761904762,1.020952380952381,3260.0,0.926472792677811,50.06067470228896,5.170596393894974,0.7680981595089669,67,0.184,1.275,0.019,0.022,0.21
24213898,2024-12-27,C20MMNC,124.07,10.0,10050.0,3000.0,649.0,1654.0,0.0,604.0,1482.0,6129.0,1128.0,0.0,0.12771428571428572,0.03661904761904762,1.020952380952381,2086.0,0.9254120981507764,49.39953252156525,3.349999999998883,0.0,42,0.2,0.721,0.017,0.025,0.218
24213900,2024-12-27,SEQRFE550D,125.84,9.85,9387.0,3003.0,652.0,1513.0,0.0,601.0,1424.0,6129.0,1014.0,336.0,0.12771428571428572,0.03661904761904762,1.020952380952381,2025.0,0.9274080624885592,48.70470438613553,3.125874125873085,0.0,73,0.23,0.87,0.023,0.021,0.25
24213888,2024-12-27,C20MMNC,128.2,0.0,9897.0,2988.0,707.0,4113.0,1765.0,253.0,0.0,6398.0,1182.0,0.0,0.12771428571428572,0.03661904761904762,1.020952380952381,2018.0,0.9999999999921998,49.906396255460955,3.312248995982827,0.8746283448955031,42,0.211,0.743,0.02,0.019,0.192
24213902,2024-12-27,SS540RC2ALKD,123.02,9.98,9870.0,2988.0,704.0,1362.0,1782.0,0.0,1036.0,6371.0,1137.0,0.0,0.12771428571428572,0.03661904761904762,1.020952380952381,2818.0,0.924962406008083,51.78832710086337,3.303212851404517,0.6323633782822454,74,0.21,1.37,0.021,0.013,0.26
24313955,2024-12-28,2062BK1,118.18,9.8,9570.0,2022.0,798.0,2376.0,1712.0,267.0,0.0,6356.0,1256.0,0.0,0.13391999999999998,0.03496,1.0598,1979.0,0.9234255352326658,53.78236588209695,4.7329376854576,0.8650833754417053,6,0.2,0.76,0.031,0.02,0.2
24313957,2024-12-28,S.TOWER6VAN,132.32,10.3,11064.0,2379.0,696.0,2842.0,2522.0,109.0,499.0,6996.0,1325.0,0.0,0.13391999999999998,0.03496,1.0598,3130.0,0.9277801149843796,52.87182587626307,4.6506935687244,0.8057507987217873,67,0.17,1.338,0.029,0.024,0.197
24313959,2024-12-28,2062BK1,126.01,10.0,11052.0,2385.0,703.0,3701.0,1730.0,263.0,0.0,6539.0,1352.0,0.0,0.13391999999999998,0.03496,1.0598,1993.0,0.9264759944053639,51.892706927609765,4.633962264149001,0.8680381334666994,6,0.2,0.74,0.028,0.024,0.23
24313961,2024-12-28,1786500D,126.46,10.0,11952.0,2166.0,804.0,4141.0,1738.0,271.0,0.0,6503.0,1336.0,0.0,0.13391999999999998,0.03496,1.0598,2009.0,0.9267184522869215,51.42337497982427,5.518005540163657,0.8651070184166924,2,0.19,0.73,0.018,0.024,0.198
24313967,2024-12-28,1786500D,127.53,10.22,11328.0,2019.0,707.0,4200.0,1734.0,281.0,0.0,6642.0,1458.0,0.0,0.13391999999999998,0.03496,1.0598,2015.0,0.9258076224978163,52.081863090629014,5.61069836552471,0.8605459057067689,2,0.18,0.75,0.018,0.017,0.174
24313965,2024-12-28,S.TOWER6VAN,123.76,10.21,11478.0,2010.0,690.0,3996.0,2464.0,88.0,511.0,6201.0,1347.0,0.0,0.13391999999999998,0.03496,1.0598,3063.0,0.9237889079575743,50.10504201640186,5.710447761191189,0.8044400914133841,67,0.19,1.31,0.025,0.025,0.21
24313969,2024-12-28,2062BK1,121.0,9.15,10977.0,1803.0,698.0,4033.0,1691.0,267.0,0.0,6251.0,1682.0,0.0,0.13391999999999998,0.03496,1.0598,1958.0,0.9296965040266639,51.66115702436643,6.088186356069834,0.8636363636359226,6,0.2,0.75,0.018,0.021,0.23
24313971,2024-12-28,S.TOWER6VAN,118.31,11.45,10854.0,2505.0,701.0,3659.0,2501.0,95.0,480.0,6301.0,1339.0,0.0,0.13391999999999998,0.03496,1.0598,3076.0,0.9117601726193608,53.2583889776582,4.332934131734797,0.8130689206759385,67,0.17,1.28,0.03,0.024,0.23
24313953,2024-12-28,S.TOWER6VAN,112.55,9.6,9786.0,2604.0,803.0,3095.0,2467.0,64.0,397.0,6101.0,1050.0,0.0,0.13391999999999998,0.03496,1.0598,2928.0,0.9214081047816504,54.207019102139434,3.758064516127589,0.8425546448084554,67,0.17,1.29,0.025,0.019,0.2
24313963,2024-12-28,2062BK1,126.01,9.38,10986.0,2466.0,706.0,3959.0,1710.0,274.0,0.0,6280.0,1031.0,0.0,0.13391999999999998,0.03496,1.0598,1984.0,0.9307186645916927,49.83731449845379,4.454987834548072,0.8618951612898882,6,0.19,0.76,0.023,0.025,0.24
24313951,2024-12-28,2062BK1,120.13,10.02,10593.0,2001.0,803.0,3255.0,1786.0,284.0,0.0,6278.0,1114.0,0.0,0.13391999999999998,0.03496,1.0598,2070.0,0.9230119093282904,52.260051610319984,5.293853073460623,0.862801932366733,6,0.22,0.81,0.02,0.022,0.2
24313937,2024-12-28,2062BK1,123.07,8.77,9909.0,3075.0,712.0,4778.0,1724.0,258.0,0.0,6207.0,1265.0,0.0,0.13391999999999998,0.03496,1.0598,1982.0,0.9334799757210749,50.434711952137526,3.222439024389196,0.8698284561045057,6,0.19,0.79,0.028,0.022,0.21
24313947,2024-12-28,2062BK1,118.16,9.8,10689.0,1908.0,696.0,3134.0,1777.0,265.0,0.0,6125.0,1182.0,0.0,0.13391999999999998,0.03496,1.0598,2042.0,0.9234135667323897,51.83649289055656,5.602201257858699,0.8702252693433544,6,0.191,0.75,0.019,0.02,0.182
24313945,2024-12-28,2062BK1,114.87,10.0,10845.0,2184.0,704.0,3514.0,1755.0,274.0,0.0,5843.0,1085.0,0.0,0.13391999999999998,0.03496,1.0598,2029.0,0.9199167133745502,50.86619656959287,4.965659340657067,0.8649581074416635,6,0.19,0.74,0.02,0.025,0.19
24313944,2024-12-28,2062BK1,121.7,9.8,11589.0,2679.0,699.0,3344.0,1749.0,296.0,0.0,6400.0,1127.0,0.0,0.13391999999999998,0.03496,1.0598,2045.0,0.925475285164065,52.5883319634134,4.325867861140603,0.8552567237159632,6,0.21,0.78,0.024,0.02,0.21
24313941,2024-12-28,S.TOWER6VAN,121.8,8.15,11853.0,2667.0,800.0,3088.0,2486.0,98.0,443.0,6349.0,1042.0,0.0,0.13391999999999998,0.03496,1.0598,3027.0,0.937283570596866,52.126436781181226,4.444319460065826,0.8212751899567818,67,0.198,1.3,0.022,0.023,0.191
24313939,2024-12-28,2062BK1,117.43,8.2,10869.0,3081.0,698.0,4905.0,1718.0,254.0,0.0,5798.0,1086.0,0.0,0.13391999999999998,0.03496,1.0598,1972.0,0.9347289660038627,49.37409520523397,3.5277507302812308,0.8711967545634527,6,0.22,0.84,0.021,0.023,0.22
24313935,2024-12-28,2062BK1,123.37,8.57,9996.0,3078.0,688.0,4444.0,1755.0,257.0,0.0,6498.0,1305.0,0.0,0.13391999999999998,0.03496,1.0598,2012.0,0.9350462331291873,52.6708275913701,3.2475633528254555,0.8722664015900238,6,0.22,0.81,0.031,0.026,0.21
24313934,2024-12-28,S.TOWER6VAN,129.19,7.89,10035.0,3084.0,705.0,4570.0,2424.0,68.0,448.0,6697.0,1203.0,0.0,0.13391999999999998,0.03496,1.0598,2940.0,0.9424423694124422,51.83837758300304,3.2538910505826024,0.8244897959180869,67,0.184,1.33,0.03,0.018,0.2
24313933,2024-12-28,2062BK1,124.49,8.1,9915.0,3015.0,699.0,4730.0,1728.0,230.0,0.0,3844.0,730.0,2464.0,0.13391999999999998,0.03496,1.0598,1958.0,0.9389094200095112,30.877982166994315,3.2885572139292574,0.882533197139488,6,0.19,0.79,0.028,0.029,0.23
24313932,2024-12-28,2062BK1,121.8,7.54,7989.0,3090.0,707.0,4384.0,1690.0,226.0,0.0,6418.0,1190.0,0.0,0.13391999999999998,0.03496,1.0598,1916.0,0.9417040358671587,52.692939244230764,2.5854368932030467,0.8820459290183288,6,0.19,0.76,0.029,0.023,0.21
24313929,2024-12-28,2062BK1,119.22,7.33,10074.0,3000.0,702.0,3343.0,1705.0,228.0,0.0,6493.0,1188.0,0.0,0.13391999999999998,0.03496,1.0598,1933.0,0.9420782299411926,54.46233853334623,3.3579999999988805,0.882048629073522,6,0.19,0.83,0.028,0.022,0.22
24313949,2024-12-28,2062BK1,115.61,10.11,9993.0,2271.0,696.0,3595.0,1765.0,275.0,0.0,5939.0,1040.0,0.0,0.13391999999999998,0.03496,1.0598,2040.0,0.9195832007562871,51.37098866835593,4.400264200790665,0.8651960784309485,6,0.188,0.775,0.021,0.016,0.201
24313925,2024-12-28,S.TOWER6VAN,121.1,8.36,10242.0,3054.0,704.0,2611.0,2430.0,71.0,446.0,6400.0,1798.0,0.0,0.13391999999999998,0.03496,1.0598,2947.0,0.9354240692033415,52.84888521839101,3.3536345776020453,0.8245673566335852,67,0.197,1.372,0.033,0.023,0.251
24213940,2024-12-28,S.TOWER6VAN,121.36,0.0,10953.0,2832.0,751.0,3265.0,2433.0,98.0,624.0,6104.0,1136.0,0.0,0.13391999999999998,0.03496,1.0598,3155.0,0.99999999999176,50.296638101101706,3.8675847457613464,0.7711568938190899,67,0.192,1.32,0.021,0.02,0.212
24213966,2024-12-28,2062BK1,124.78,0.0,10959.0,2565.0,707.0,1278.0,1671.0,257.0,0.0,6683.0,1082.0,0.0,0.13391999999999998,0.03496,1.0598,1928.0,0.9999999999919859,53.55826254164483,4.272514619881375,0.8667012448128285,6,0.2,0.73,0.017,0.016,0.22
24213980,2024-12-28,1786550D,121.73,10.0,10476.0,1500.0,698.0,2866.0,1748.0,277.0,0.0,6348.0,1205.0,0.0,0.13391999999999998,0.03496,1.0598,2025.0,0.9240871479471336,52.1481968286195,6.983999999995344,0.8632098765427836,3,0.22,0.71,0.02,0.02,0.21
24213978,2024-12-28,1786550D,114.52,0.0,3936.0,1500.0,657.0,1354.0,1738.0,263.0,0.0,6450.0,1203.0,324.0,0.13391999999999998,0.03496,1.0598,2001.0,0.9999999999912679,56.32203981788053,2.623999999998251,0.8685657171409952,3,0.21,0.72,0.02,0.02,0.2
24213976,2024-12-28,2062BK1,116.22,10.0,13593.0,3006.0,663.0,1605.0,1765.0,273.0,0.0,6517.0,1147.0,307.0,0.13391999999999998,0.03496,1.0598,2038.0,0.9207732530429348,56.07468593997526,4.521956087822847,0.8660451422959441,6,0.2,0.76,0.026,0.018,0.26
24213974,2024-12-28,1786550D,131.84,0.0,10734.0,2988.0,657.0,3283.0,1765.0,257.0,0.0,7067.0,1154.0,322.0,0.13391999999999998,0.03496,1.0598,2022.0,0.9999999999924152,53.602851941341,3.5923694779104443,0.8728981206721697,3,0.23,0.7,0.02,0.02,0.2
24213972,2024-12-28,1786550D,121.03,10.24,10071.0,2688.0,699.0,3051.0,1721.0,263.0,0.0,6470.0,1087.0,0.0,0.13391999999999998,0.03496,1.0598,1984.0,0.921992839179386,53.45782037467192,3.746651785712892,0.867439516128595,3,0.21,0.7,0.03,0.03,0.2
24213970,2024-12-28,2062BK1,119.27,9.9,9927.0,2691.0,707.0,2586.0,1718.0,267.0,0.0,6804.0,1081.0,0.0,0.13391999999999998,0.03496,1.0598,1985.0,0.9233568165911331,57.047036136018725,3.68896321070097,0.8654911838786572,6,0.19,0.75,0.027,0.027,0.23
24213968,2024-12-28,S.TOWER6VAN,118.45,10.0,9972.0,2982.0,718.0,2124.0,2369.0,84.0,520.0,6750.0,1090.0,0.0,0.13391999999999998,0.03496,1.0598,2973.0,0.9221486959834789,56.98607007127914,3.344064386316786,0.7968382105614541,67,0.19,1.26,0.026,0.02,0.2
24313154,2024-12-28,SS540RC2ALKD,127.02,8.2,11853.0,4047.0,712.0,1467.0,2642.0,0.0,552.0,5796.0,2165.0,0.0,0.13391999999999998,0.03496,1.0598,3194.0,0.9393580831168514,45.63060935249858,2.9288361749436795,0.8271759549152076,74,0.21,1.38,0.033,0.028,0.21
24213964,2024-12-28,1786550D,120.7,9.88,11160.0,2799.0,707.0,1721.0,1684.0,270.0,0.0,6072.0,1011.0,0.0,0.13391999999999998,0.03496,1.0598,1954.0,0.9243375708307219,50.30654515285578,3.9871382636641703,0.8618219037866623,3,0.21,0.74,0.03,0.02,0.19
24213962,2024-12-28,S.TOWER6VAN,119.08,10.0,10530.0,2700.0,729.0,1329.0,2335.0,78.0,520.0,6280.0,992.0,0.0,0.13391999999999998,0.03496,1.0598,2933.0,0.9225286643870274,52.737655357299815,3.8999999999985557,0.7961131946809423,67,0.165,1.294,0.038,0.018,0.221
24213960,2024-12-28,S.TOWER6VAN,116.77,9.88,11181.0,2403.0,718.0,1440.0,2288.0,74.0,624.0,6499.0,1023.0,0.0,0.13391999999999998,0.03496,1.0598,2986.0,0.9219897354842322,55.656418600191344,4.652933832707177,0.7662424648356443,67,0.186,1.269,0.024,0.02,0.201
24213954,2024-12-28,1786550D,116.81,9.84,9357.0,1923.0,704.0,2600.0,1647.0,263.0,0.0,6450.0,1141.0,0.0,0.13391999999999998,0.03496,1.0598,1910.0,0.9223055665146284,55.21787518144664,4.865834633382805,0.8623036649210145,3,0.21,0.72,0.02,0.02,0.2
24213950,2024-12-28,S.TOWER6VAN,120.56,10.18,10542.0,2781.0,806.0,2276.0,2298.0,95.0,631.0,6391.0,1076.0,0.0,0.13391999999999998,0.03496,1.0598,3024.0,0.922135536171622,53.01094890466978,3.790722761595185,0.7599206349203836,67,0.173,1.333,0.029,0.018,0.232
24213948,2024-12-28,1786550D,115.61,9.96,10257.0,2223.0,814.0,2260.0,1698.0,273.0,0.0,6503.0,1151.0,0.0,0.13391999999999998,0.03496,1.0598,1971.0,0.9206816914794881,56.24945938883964,4.614035087717222,0.8614916286144793,3,0.22,0.74,0.02,0.02,0.21
24213946,2024-12-28,S.TOWER6VAN,123.01,10.12,10254.0,2688.0,828.0,2100.0,2464.0,98.0,621.0,6440.0,1179.0,0.0,0.13391999999999998,0.03496,1.0598,3183.0,0.9239840757085258,52.35346719736319,3.8147321428557235,0.7741124725099673,67,0.192,1.358,0.027,0.018,0.199
24213943,2024-12-28,S.TOWER6VAN,122.55,10.39,10803.0,2529.0,820.0,2600.0,2484.0,98.0,638.0,6626.0,1126.0,268.0,0.13391999999999998,0.03496,1.0598,3220.0,0.9218444410943145,54.067727457739146,4.271648873070672,0.7714285714283319,67,0.19,1.39,0.026,0.017,0.2
24213942,2024-12-28,2062BK1,125.73,0.0,11256.0,3078.0,759.0,2497.0,1718.0,273.0,0.0,6100.0,1069.0,0.0,0.13391999999999998,0.03496,1.0598,1991.0,0.9999999999920465,48.516662689505154,3.6569200779715216,0.8628829733797776,6,0.19,0.78,0.022,0.021,0.23
24213938,2024-12-28,S.TOWER6VAN,125.81,8.56,11772.0,4491.0,756.0,2718.0,2413.0,101.0,624.0,6695.0,1160.0,0.0,0.13391999999999998,0.03496,1.0598,3138.0,0.936295304004344,53.21516572567192,2.621242484969356,0.7689611217333432,67,0.181,1.33,0.022,0.021,0.266
24213936,2024-12-28,SEQRFE550D,124.92,8.1,11115.0,2541.0,751.0,2835.0,1731.0,260.0,0.0,6890.0,1351.0,0.0,0.13391999999999998,0.03496,1.0598,1991.0,0.9391069012108021,55.1552993911691,4.374262101533107,0.8694123555997643,73,0.22,0.9,0.022,0.02,0.24
24213930,2024-12-28,SEQRFE550D,126.95,8.2,10380.0,4371.0,756.0,1883.0,1742.0,297.0,0.0,718.0,8573.0,0.0,0.13391999999999998,0.03496,1.0598,2039.0,0.9393266740589026,5.655769988139773,2.3747426218251255,0.8543403629225825,73,0.21,0.88,0.026,0.015,0.22
24213922,2024-12-28,S.TOWER6VAN,122.07,8.31,10548.0,2490.0,699.0,2322.0,2373.0,94.0,635.0,6563.0,1150.0,0.0,0.13391999999999998,0.03496,1.0598,3102.0,0.9362632305496529,53.76423363599767,4.236144578311552,0.7649903288198694,67,0.17,1.305,0.031,0.021,0.187
24313982,2024-12-28,S.TOWER6VAN,125.39,10.84,11076.0,2985.0,701.0,3147.0,2438.0,156.0,497.0,6897.0,1743.0,0.0,0.13391999999999998,0.03496,1.0598,3091.0,0.9204286867729545,55.00438631425947,3.7105527638178524,0.7887415076024624,67,0.17,1.29,0.024,0.024,0.21
24213952,2024-12-28,1786550D,122.51,9.98,10707.0,3195.0,806.0,2537.0,1775.0,283.0,0.0,6448.0,1084.0,0.0,0.13391999999999998,0.03496,1.0598,2058.0,0.9246735602617204,52.63243816788317,3.351173708919139,0.8624878522833516,3,0.21,0.8,0.02,0.02,0.2
24313633,2024-12-28,2062BK1,119.71,7.88,10593.0,1677.0,646.0,3465.0,1711.0,288.0,0.0,6053.0,1180.0,345.0,0.13391999999999998,0.03496,1.0598,1999.0,0.9382396739482856,50.56386266769223,6.316636851516805,0.8559279639815628,6,0.18,0.76,0.018,0.035,0.22
24314027,2024-12-29,45C8ASPRC,128.62,10.41,9444.0,1986.0,704.0,1599.0,1719.0,268.0,0.0,6441.0,1135.0,331.0,0.13795454545454547,0.03809090909090909,0.8712727272727272,1987.0,0.925124073934222,50.07774840576833,4.75528700906105,0.8651233014590513,21,0.42,0.74,0.02,0.028,0.25
24313975,2024-12-29,S.TOWER6VAN,128.64,10.0,11115.0,3006.0,709.0,2604.0,2455.0,107.0,497.0,6796.0,2332.0,0.0,0.13795454545454547,0.03809090909090909,0.8712727272727272,3059.0,0.9278707443672255,52.82960198963908,3.6976047904179317,0.80254985289284,67,0.193,1.297,0.023,0.02,0.233
24313973,2024-12-29,S.TOWER6VAN,124.27,10.18,10749.0,2946.0,687.0,3681.0,2433.0,102.0,505.0,6015.0,3605.0,0.0,0.13795454545454547,0.03809090909090909,0.8712727272727272,3040.0,0.9242841204840144,48.402671601767096,3.648676171078191,0.8003289473681577,67,0.189,1.301,0.027,0.024,0.233
24313986,2024-12-29,S.TOWER6VAN,119.04,10.2,11112.0,3003.0,704.0,2440.0,2473.0,108.0,508.0,6895.0,2818.0,0.0,0.13795454545454547,0.03809090909090909,0.8712727272727272,3089.0,0.9210770659167358,57.92170698876073,3.7002997002984683,0.8005827128517965,67,0.18,1.31,0.027,0.02,0.24
24313998,2024-12-29,S.TOWER6VAN,122.03,10.0,10491.0,2451.0,699.0,2633.0,2460.0,106.0,509.0,4518.0,703.0,0.0,0.13795454545454547,0.03809090909090909,0.8712727272727272,3075.0,0.9242596379540692,37.02368270067177,4.2802937576481925,0.7999999999997398,67,0.18,1.37,0.027,0.021,0.27
24313996,2024-12-29,S.TOWER6VAN,123.33,10.21,11421.0,2439.0,710.0,1904.0,2448.0,108.0,506.0,6831.0,1709.0,0.0,0.13795454545454547,0.03809090909090909,0.8712727272727272,3062.0,0.9235435075563612,55.3879834585633,4.682656826566346,0.799477465708426,67,0.18,1.38,0.029,0.021,0.25
24313989,2024-12-29,S.TOWER6VAN,124.69,11.45,11163.0,3006.0,696.0,2857.0,2443.0,108.0,494.0,7199.0,3398.0,0.0,0.13795454545454547,0.03809090909090909,0.8712727272727272,3045.0,0.9158954017855452,57.73518325400806,3.713572854290182,0.8022988505744492,67,0.176,1.308,0.024,0.023,0.225
24313977,2024-12-29,S.TOWER6VAN,128.01,10.21,11088.0,3012.0,701.0,2930.0,2450.0,105.0,502.0,5173.0,1137.0,0.0,0.13795454545454547,0.03809090909090909,0.8712727272727272,3057.0,0.9261322529234111,40.4109053977001,3.681274900397184,0.8014393195941114,67,0.168,1.333,0.023,0.022,0.23
24314000,2024-12-29,C25-HMNMAV55,120.58,9.88,10656.0,3117.0,688.0,1953.0,2589.0,105.0,548.0,6774.0,1072.0,0.0,0.13795454545454547,0.03809090909090909,0.8712727272727272,3242.0,0.9242679748511095,56.17847072436408,3.4186717998064102,0.7985811227634798,46,0.23,1.4,0.024,0.021,0.25
24313979,2024-12-29,S.TOWER6VAN,118.68,10.0,11637.0,3009.0,701.0,2504.0,2455.0,104.0,500.0,5164.0,1187.0,0.0,0.13795454545454547,0.03809090909090909,0.8712727272727272,3059.0,0.9222878458119189,43.511964947392045,3.867397806578974,0.80254985289284,67,0.179,1.288,0.028,0.017,0.194
24214031,2024-12-29,C20MMNC,122.77,9.98,8982.0,1986.0,710.0,1555.0,1755.0,260.0,0.0,6593.0,1220.0,0.0,0.13795454545454547,0.03809090909090909,0.8712727272727272,2015.0,0.9248210922717528,53.70204447296813,4.522658610269626,0.8709677419350517,42,0.19,0.69,0.022,0.013,0.2
24213984,2024-12-29,2062BK1,120.59,10.18,9639.0,1992.0,663.0,2759.0,1755.0,250.0,0.0,6451.0,1189.0,307.0,0.13795454545454547,0.03809090909090909,0.8712727272727272,2005.0,0.9221533990906007,53.495314702268054,4.838855421684318,0.8753117206978178,6,0.2,0.72,0.025,0.025,0.22
24114007,2024-12-29,1786500D,117.03,0.0,11160.0,0.0,990.0,4838.0,1707.0,271.0,151.0,4457.0,1950.0,0.0,0.13795454545454547,0.03809090909090909,0.8712727272727272,2129.0,0.9999999999914552,38.08425190089648,11160000000000.0,0.8017848755280405,2,0.22,0.69,0.021,0.021,0.212
24114005,2024-12-29,S.TOWER6VAN,111.29,0.0,11223.0,0.0,791.0,5206.0,2617.0,101.0,520.0,5765.0,1487.0,0.0,0.13795454545454547,0.03809090909090909,0.8712727272727272,3238.0,0.9999999999910144,51.8015994244604,11223000000000.0,0.8082149474982062,67,0.182,1.332,0.032,0.018,0.196
24114004,2024-12-29,2062BK1,126.55,0.0,10872.0,0.0,835.0,5103.0,1810.0,274.0,0.0,6003.0,1115.0,0.0,0.13795454545454547,0.03809090909090909,0.8712727272727272,2084.0,0.999999999992098,47.43579612763781,10872000000000.0,0.8685220729362435,6,0.19,0.7,0.03,0.029,0.23
24114002,2024-12-29,C25-HMNMAV55,123.63,0.0,11613.0,0.0,775.0,5348.0,2620.0,102.0,619.0,5720.0,1185.0,166.0,0.13795454545454547,0.03809090909090909,0.8712727272727272,3341.0,0.9999999999919114,46.26708727617676,11613000000000.0,0.7841963483984483,46,0.24,1.35,0.022,0.02,0.21
24113999,2024-12-29,1786500D,124.71,0.0,10902.0,0.0,792.0,5347.0,1722.0,277.0,0.0,6347.0,1013.0,265.0,0.13795454545454547,0.03809090909090909,0.8712727272727272,1999.0,0.9999999999919814,50.894074251857155,10902000000000.0,0.8614307153572479,2,0.22,0.67,0.018,0.018,0.211
24113997,2024-12-29,C25-HMNMAV55,126.42,0.0,11535.0,0.0,832.0,5305.0,2619.0,98.0,514.0,6021.0,948.0,0.0,0.13795454545454547,0.03809090909090909,0.8712727272727272,3231.0,0.9999999999920899,47.62695775947139,11535000000000.0,0.8105849582170194,46,0.23,1.39,0.024,0.022,0.21
24113994,2024-12-29,S.TOWER6VAN,129.17,0.0,11517.0,0.0,782.0,4135.0,2409.0,98.0,372.0,6049.0,2783.0,377.0,0.13795454545454547,0.03809090909090909,0.8712727272727272,2879.0,0.9999999999922583,46.829759231657285,11517000000000.0,0.8367488711355204,67,0.19,1.31,0.023,0.025,0.23
24113991,2024-12-29,1786500D,124.97,0.0,10950.0,0.0,704.0,6126.0,1771.0,250.0,0.0,6206.0,1144.0,0.0,0.13795454545454547,0.03809090909090909,0.8712727272727272,2021.0,0.9999999999919981,49.65991838001392,10950000000000.0,0.8762988619490963,2,0.21,0.67,0.014,0.021,0.21
24114013,2024-12-29,S.TOWER6VAN,124.94,0.0,10665.0,0.0,699.0,5007.0,2418.0,104.0,632.0,5852.0,1287.0,0.0,0.13795454545454547,0.03809090909090909,0.8712727272727272,3154.0,0.9999999999919962,46.83848247121147,10665000000000.0,0.7666455294861234,67,0.194,1.323,0.023,0.024,0.204
24114015,2024-12-29,S.TOWER6VAN,121.07,0.0,10188.0,0.0,692.0,4840.0,2408.0,97.0,633.0,5481.0,1583.0,0.0,0.13795454545454547,0.03809090909090909,0.8712727272727272,3138.0,0.9999999999917403,45.27133063479581,10188000000000.0,0.7673677501590926,67,0.19,1.3,0.02,0.02,0.207
24214021,2024-12-29,S.TOWER6VAN,121.17,9.96,9573.0,2001.0,806.0,2049.0,1785.0,57.0,1013.0,6659.0,1243.0,0.0,0.13795454545454547,0.03809090909090909,0.8712727272727272,2855.0,0.9240448409904367,54.95584715643347,4.784107946024596,0.6252189141854202,67,0.19,1.31,0.018,0.019,0.24
24214019,2024-12-29,1786500D,120.28,10.18,6888.0,1995.0,806.0,2039.0,1596.0,260.0,415.0,6523.0,1178.0,0.0,0.13795454545454547,0.03809090909090909,0.8712727272727272,2271.0,0.9219684194318415,54.23179248375264,3.452631578945638,0.7027741083220155,2,0.18,0.8,0.016,0.02,0.228
24214017,2024-12-29,S.TOWER6VAN,122.28,9.88,12918.0,2004.0,808.0,2555.0,1813.0,78.0,1013.0,6756.0,1245.0,0.0,0.13795454545454547,0.03809090909090909,0.8712727272727272,2904.0,0.9252421307436045,55.250245338115384,6.446107784427921,0.6243112947656252,67,0.192,1.311,0.019,0.022,0.252
24214014,2024-12-29,1786500D,121.07,10.24,3543.0,0.0,803.0,0.0,1512.0,287.0,0.0,2066.0,491.0,0.0,0.13795454545454547,0.03809090909090909,0.8712727272727272,1799.0,0.9220166019273321,17.064508135648264,3543000000000.0,0.8404669260695717,2,0.233,0.664,0.02,0.015,0.209
24214012,2024-12-29,1786500D,122.34,10.13,8985.0,1614.0,1048.0,2064.0,1714.0,290.0,0.0,6596.0,1185.0,0.0,0.13795454545454547,0.03809090909090909,0.8712727272727272,2004.0,0.9235298558094398,53.91531796588266,5.566914498137815,0.8552894211572578,2,0.24,0.68,0.02,0.018,0.173
24214010,2024-12-29,S.TOWER6VAN,123.81,9.88,9291.0,2031.0,877.0,2297.0,2437.0,91.0,658.0,6604.0,1467.0,0.0,0.13795454545454547,0.03809090909090909,0.8712727272727272,3186.0,0.9260976886758465,53.33979484651207,4.574593796157275,0.7649089767731435,67,0.184,1.402,0.02,0.015,0.239
24214008,2024-12-29,C20MMNC,123.88,10.08,9312.0,1983.0,701.0,3677.0,1721.0,253.0,0.0,6134.0,1227.0,0.0,0.13795454545454547,0.03809090909090909,0.8712727272727272,1974.0,0.9247536578013977,49.51566031603555,4.695915279876603,0.8718338399185046,42,0.198,0.7,0.02,0.015,0.22
24114009,2024-12-29,1786500D,120.3,0.0,11313.0,0.0,842.0,5880.0,1708.0,284.0,212.0,4932.0,1724.0,0.0,0.13795454545454547,0.03809090909090909,0.8712727272727272,2204.0,0.9999999999916874,40.99750623407317,11313000000000.0,0.7749546279488317,2,0.22,0.71,0.025,0.019,0.193
24213987,2024-12-29,S.TOWER6VAN,123.1,10.11,10164.0,2172.0,707.0,3141.0,2541.0,94.0,641.0,6386.0,1132.0,306.0,0.13795454545454547,0.03809090909090909,0.8712727272727272,3276.0,0.9241047969302298,51.8765231514876,4.679558011047569,0.7756410256407889,67,0.173,1.334,0.029,0.021,0.232
24114018,2024-12-29,S.TOWER6VAN,127.7,0.0,10386.0,0.0,697.0,5617.0,2416.0,98.0,623.0,5802.0,1230.0,281.0,0.13795454545454547,0.03809090909090909,0.8712727272727272,3137.0,0.9999999999921692,45.434612372392834,10386000000000.0,0.7701625757090309,67,0.183,1.361,0.026,0.027,0.228
24114011,2024-12-29,S.TOWER6VAN,131.94,0.0,11004.0,0.0,682.0,5273.0,2464.0,92.0,627.0,5830.0,1514.0,0.0,0.13795454545454547,0.03809090909090909,0.8712727272727272,3183.0,0.9999999999924208,44.18675155340165,11004000000000.0,0.7741124725099673,67,0.2,1.25,0.026,0.025,0.2
24114016,2024-12-29,S.TOWER6VAN,125.23,0.0,10206.0,0.0,720.0,5524.0,2403.0,101.0,619.0,5776.0,1403.0,0.0,0.13795454545454547,0.03809090909090909,0.8712727272727272,3123.0,0.9999999999920146,46.12313343411225,10206000000000.0,0.7694524495674769,67,0.195,1.301,0.021,0.024,0.225
24213995,2024-12-29,2062BK1,116.29,10.18,10302.0,2679.0,619.0,2786.0,2322.0,95.0,618.0,6509.0,1068.0,0.0,0.13795454545454547,0.03809090909090909,0.8712727272727272,3035.0,0.9195066023490195,55.97213861848849,3.8454647256424614,0.7650741350903575,6,0.16,1.3,0.026,0.013,0.19
24214006,2024-12-29,S.TOWER6VAN,120.94,10.21,9456.0,2877.0,715.0,1506.0,2433.0,101.0,580.0,6605.0,1188.0,0.0,0.13795454545454547,0.03809090909090909,0.8712727272727272,3114.0,0.9221502096765372,54.613858111008646,3.286757038580714,0.7813102119457992,67,0.172,1.289,0.027,0.016,0.26
24213990,2024-12-29,2062BK1,120.58,10.15,9684.0,1986.0,704.0,2985.0,1704.0,277.0,0.0,6337.0,1243.0,262.0,0.13795454545454547,0.03809090909090909,0.8712727272727272,1981.0,0.922359060652319,52.55432078244689,4.87613293051114,0.8601716304892175,6,0.22,0.79,0.021,0.019,0.22
24114020,2024-12-30,S.TOWER6VAN,131.07,0.0,9987.0,0.0,682.0,5349.0,2514.0,101.0,639.0,2627.0,1035.0,0.0,0.1325,0.03315384615384615,1.0122692307692307,3254.0,0.9999999999923705,20.042725261157837,9987000000000.0,0.7725875845111332,67,0.176,1.336,0.025,0.029,0.203
24114024,2024-12-30,C20MMNC,125.44,0.0,9219.0,0.0,692.0,5976.0,1777.0,275.0,0.0,5561.0,2626.0,0.0,0.1325,0.03315384615384615,1.0122692307692307,2052.0,0.999999999992028,44.331951530258834,9219000000000.0,0.8659844054576676,42,0.223,0.743,0.02,0.025,0.23
24114026,2024-12-30,S.TOWER6VAN,128.62,0.0,10392.0,0.0,694.0,5040.0,2415.0,98.0,524.0,409.0,1524.0,0.0,0.1325,0.03315384615384615,1.0122692307692307,3037.0,0.9999999999922252,3.179909811824134,10392000000000.0,0.7951926243000346,67,0.183,1.334,0.024,0.024,0.238
24114029,2024-12-30,45C8ASPRC,124.89,0.0,10230.0,0.0,705.0,5140.0,1759.0,261.0,0.0,6187.0,1522.0,0.0,0.1325,0.03315384615384615,1.0122692307692307,2020.0,0.999999999991993,49.53959484306558,10230000000000.0,0.8707920792074897,21,0.43,0.735,0.021,0.02,0.203
24114032,2024-12-30,45C8ASPRC,130.22,0.0,10170.0,0.0,682.0,6062.0,1716.0,247.0,0.0,5929.0,1568.0,0.0,0.1325,0.03315384615384615,1.0122692307692307,1963.0,0.9999999999923208,45.53064045426563,10170000000000.0,0.8741721854300183,21,0.42,0.766,0.024,0.02,0.233
24114037,2024-12-30,45C8ASPRC,124.8,0.0,10797.0,0.0,681.0,6591.0,1725.0,253.0,0.0,6047.0,1393.0,0.0,0.1325,0.03315384615384615,1.0122692307692307,1978.0,0.9999999999919872,48.453525640637395,10797000000000.0,0.8720930232553731,21,0.442,0.733,0.024,0.02,0.228
24114038,2024-12-30,45C8ASPRC,121.19,0.0,10584.0,0.0,689.0,6108.0,1722.0,257.0,0.0,5342.0,1098.0,0.0,0.1325,0.03315384615384615,1.0122692307692307,1979.0,0.9999999999917485,44.07954451651061,10584000000000.0,0.8701364325412481,21,0.425,0.739,0.023,0.021,0.228
24114022,2024-12-30,45C8ASPRC,127.65,0.0,10437.0,0.0,795.0,5886.0,1710.0,261.0,221.0,5809.0,1428.0,0.0,0.1325,0.03315384615384615,1.0122692307692307,2192.0,0.999999999992166,45.50724637645509,10437000000000.0,0.780109489050739,21,0.428,0.766,0.02,0.025,0.2
24214025,2024-12-30,45C8ASPRC,122.86,10.12,8991.0,2004.0,704.0,2284.0,1765.0,253.0,0.0,6785.0,1550.0,0.0,0.1325,0.03315384615384615,1.0122692307692307,2018.0,0.923898330569079,55.22545987257671,4.4865269461055455,0.8746283448955031,21,0.424,0.754,0.02,0.023,0.251
24214023,2024-12-30,C20MMNC,117.38,10.13,8781.0,2217.0,808.0,1210.0,1654.0,277.0,425.0,6303.0,1090.0,0.0,0.1325,0.03315384615384615,1.0122692307692307,2356.0,0.9205552505613633,53.69739308183935,3.960757780783058,0.702037351442826,42,0.222,0.79,0.023,0.023,0.207
24213993,2024-12-30,S.TOWER6VAN,131.42,0.0,11532.0,2226.0,602.0,3957.0,2356.0,88.0,635.0,6188.0,1114.0,267.0,0.1325,0.03315384615384615,1.0122692307692307,3079.0,0.9999999999923909,47.08567950047873,5.1805929919114195,0.7651835011364841,67,0.19,1.28,0.025,0.019,0.25
24214084,2024-12-30,S.TOWER6VAN,122.24,10.32,8841.0,3984.0,789.0,1556.0,2396.0,101.0,513.0,6785.0,1852.0,0.0,0.1325,0.03315384615384615,1.0122692307692307,3010.0,0.9221484610672741,55.50556282677106,2.2191265060235392,0.7960132890362804,67,0.19,1.3,0.024,0.016,0.21
24214080,2024-12-30,45C8ASPRC,118.4,0.0,10458.0,2925.0,778.0,2030.0,1782.0,263.0,0.0,6798.0,1231.0,458.0,0.1325,0.03315384615384615,1.0122692307692307,2045.0,0.999999999991554,57.41554054005561,3.5753846153833932,0.8713936430313587,21,0.45,0.73,0.017,0.024,0.23
24214071,2024-12-30,C20MMNC,119.22,10.1,10218.0,2988.0,608.0,2843.0,1593.0,277.0,381.0,6797.0,7008.0,0.0,0.1325,0.03315384615384615,1.0122692307692307,2251.0,0.9218991648552283,57.01224626692659,3.4196787148582932,0.707685473122742,42,0.22,0.8,0.022,0.015,0.18
24214069,2024-12-30,C20MMNC,121.21,10.21,10431.0,2538.0,608.0,3479.0,1735.0,270.0,0.0,6139.0,1046.0,458.0,0.1325,0.03315384615384615,1.0122692307692307,2005.0,0.9223101506549818,50.64763633321799,4.1099290780125655,0.8653366583536831,42,0.23,0.74,0.022,0.017,0.21
24214066,2024-12-30,C20MMNC,123.96,9.59,11502.0,1626.0,712.0,3653.0,1765.0,270.0,0.0,6798.0,1262.0,0.0,0.1325,0.03315384615384615,1.0122692307692307,2035.0,0.9281916884992275,54.84027105473669,7.07380073800303,0.8673218673214411,42,0.19,0.75,0.02,0.02,0.24
24214064,2024-12-30,C20MMNC,126.74,10.01,11973.0,2094.0,704.0,3177.0,1492.0,290.0,435.0,5893.0,1048.0,0.0,0.1325,0.03315384615384615,1.0122692307692307,2217.0,0.9268007312546487,46.496765030404795,5.717765042977212,0.6729815065400663,42,0.19,0.79,0.023,0.016,0.23
24214052,2024-12-30,C15MMNA,118.84,9.18,11988.0,1989.0,712.0,3442.0,1556.0,277.0,439.0,6291.0,1204.0,0.0,0.1325,0.03315384615384615,1.0122692307692307,2272.0,0.9282924542967639,52.93672164209915,6.027149321263938,0.6848591549292761,30,0.14,0.69,0.029,0.024,0.18
24214049,2024-12-30,C20MMNC,129.25,0.0,10455.0,2664.0,715.0,5076.0,1758.0,273.0,375.0,6559.0,1239.0,0.0,0.1325,0.03315384615384615,1.0122692307692307,2406.0,0.9999999999922632,50.746615086648,3.924549549548076,0.7306733167079258,42,0.171,0.734,0.026,0.021,0.168
24214046,2024-12-30,45C8ASPRC,122.73,10.0,10293.0,2697.0,704.0,1704.0,1752.0,273.0,0.0,6713.0,1120.0,0.0,0.1325,0.03315384615384615,1.0122692307692307,2025.0,0.9246590823406565,54.697303022450114,3.8164627363723334,0.865185185184758,21,0.429,0.741,0.031,0.027,0.216
24114043,2024-12-30,C20MMNC,128.86,0.0,10821.0,0.0,750.0,6562.0,1776.0,257.0,0.0,6155.0,1101.0,0.0,0.1325,0.03315384615384615,1.0122692307692307,2033.0,0.9999999999922398,47.7650162963855,10821000000000.0,0.8735858337428068,42,0.2,0.752,0.024,0.019,0.23
24114044,2024-12-30,45C8ASPRC,116.48,0.0,10533.0,0.0,707.0,6244.0,1821.0,251.0,0.0,5730.0,1005.0,0.0,0.1325,0.03315384615384615,1.0122692307692307,2072.0,0.9999999999914148,49.19299450507217,10533000000000.0,0.8788610038605797,21,0.41,0.74,0.024,0.024,0.22
24114047,2024-12-30,1786500D,122.73,0.0,9474.0,303.0,682.0,4982.0,1817.0,257.0,267.0,4967.0,938.0,0.0,0.1325,0.03315384615384615,1.0122692307692307,2341.0,0.999999999991852,40.470952497022154,31.267326732570076,0.7761640324644271,2,0.22,0.89,0.027,0.024,0.203
24114050,2024-12-30,45C8ASPRC,120.75,10.28,11256.0,0.0,697.0,3928.0,1803.0,264.0,0.0,2523.0,1449.0,0.0,0.1325,0.03315384615384615,1.0122692307692307,2067.0,0.9215446844163815,20.89440993771516,11256000000000.0,0.872278664731073,21,0.43,0.72,0.021,0.026,0.2
24214034,2024-12-30,C25-HMNMAV55,124.8,9.8,9645.0,2997.0,712.0,1790.0,2356.0,91.0,719.0,6878.0,1205.0,0.0,0.1325,0.03315384615384615,1.0122692307692307,3166.0,0.9271916790421457,55.11217948673788,3.2182182182171446,0.7441566645607252,46,0.241,1.382,0.029,0.016,0.214
24314076,2024-12-30,1786500D,111.22,10.21,10902.0,2787.0,602.0,1512.0,1852.0,260.0,0.0,6292.0,1262.0,0.0,0.1325,0.03315384615384615,1.0122692307692307,2112.0,0.9159186362437953,56.57255889177691,3.911733046284926,0.8768939393935242,2,0.22,0.78,0.027,0.018,0.199
24314074,2024-12-30,S.TOWER6VAN,122.87,10.0,10869.0,2844.0,590.0,2011.0,2521.0,109.0,495.0,4659.0,834.0,0.0,0.1325,0.03315384615384615,1.0122692307692307,3125.0,0.9247384661629809,37.918124847091086,3.8217299578045636,0.8067199999997419,67,0.199,1.345,0.034,0.023,0.268
24214039,2024-12-30,C20MMNC,121.74,9.72,10716.0,1995.0,709.0,3113.0,1583.0,253.0,418.0,7021.0,2911.0,0.0,0.1325,0.03315384615384615,1.0122692307692307,2254.0,0.9260611592809519,57.67208805604015,5.371428571425879,0.7023070097601143,42,0.182,0.752,0.025,0.016,0.19
24314065,2024-12-30,C20MMNC,123.82,10.11,11478.0,2853.0,801.0,2024.0,1820.0,258.0,0.0,6645.0,1331.0,0.0,0.1325,0.03315384615384615,1.0122692307692307,2078.0,0.9245128051898416,53.66661282463522,4.023133543636866,0.8758421559187316,42,0.201,0.755,0.032,0.023,0.193
