Repository: SiddharthKumar268/FerroMind

# FerroMind
*Ferro-Alloy Optimisation using Machine Learning*
**SAIL Durgapur Steel Plant | Steel Melting Shop**
Intern: Siddharth Kumar | FY 2023-24 to FY 2025-26

---

## Quick Start

```bash

# 2. Place raw Excel files in data/raw/

## Dataset

| | |
|---|---|
| Total heats after cleaning | 47,421 |
| Training set | 37,936 heats (Apr 2023 – Jun 2025) |
| Test set | 9,485 heats (Jun 2025 – Dec 2025) |
| Input features | 21 (16 raw + 5 engineered) |
| Target variables | Mn, Si, C, S, P |
| BOF grades | 76 distinct grades |
| Split method | Chronological 80/20 — no shuffle, no leakage |

---

File: data/processed/sms_train.csv (part 200 of 253)
Heat_Number,Date,BOF Grade Code,Hot Metal Addn. Weight,Scrap Addn. Weight,Lime Into Converter,Dolomite Into Converter,Lime Into Ladle,Iron Ore Into Converter,SIMN Into Ladle,FESI Into Ladle,FEMN Into Ladle,Measered O2 Mainblow II,Duration of Mainblow I/II,Measered O2 2nd Blow,HM_P,HM_S,HM_Si,Total_FA_Ladle,HM_Ratio,O2_per_ton_HM,Lime_Dolo_Ratio,SiMn_FA_Fraction,Grade_Encoded,C,Mn,P,S,Si
24314062,2024-12-30,C20MMNC,131.58,0.0,13275.0,3042.0,803.0,4085.0,1833.0,264.0,0.0,4000.0,936.0,0.0,0.1325,0.03315384615384615,1.0122692307692307,2097.0,0.9999999999924002,30.39975680171455,4.363905325442352,0.8741058655217577,42,0.206,0.731,0.026,0.017,0.175
24314060,2024-12-30,45C8ASPRC,117.29,9.15,12399.0,2688.0,699.0,3058.0,1813.0,260.0,0.0,3904.0,607.0,0.0,0.1325,0.03315384615384615,1.0122692307692307,2073.0,0.9276336602267665,33.285020035524894,4.6127232142839985,0.8745779064154006,21,0.41,0.74,0.02,0.018,0.21
24314058,2024-12-30,45C8ASPRC,126.31,9.88,10431.0,3216.0,699.0,2558.0,1821.0,281.0,0.0,666.0,125.0,0.0,0.1325,0.03315384615384615,1.0122692307692307,2102.0,0.9274542917914131,5.2727416672846745,3.243470149252723,0.8663177925780845,21,0.44,0.763,0.02,0.025,0.232
24314056,2024-12-30,1786500D,121.11,10.08,11472.0,2883.0,696.0,2662.0,1809.0,278.0,0.0,6195.0,1056.0,0.0,0.1325,0.03315384615384615,1.0122692307692307,2087.0,0.9231648753645617,51.15184542935223,3.979188345472085,0.8667944417820476,2,0.229,0.883,0.019,0.019,0.244
24314054,2024-12-30,C20MMNC,102.15,0.0,8955.0,1323.0,704.0,2649.0,1854.0,278.0,295.0,887.0,214.0,0.0,0.1325,0.03315384615384615,1.0122692307692307,2427.0,0.9999999999902104,8.683308859435307,6.768707482988082,0.7639060568600067,42,0.187,0.905,0.026,0.016,0.22
24314051,2024-12-30,1786500D,118.41,9.4,10902.0,2820.0,696.0,2805.0,1783.0,278.0,251.0,6685.0,1016.0,0.0,0.1325,0.03315384615384615,1.0122692307692307,2312.0,0.9264533291532239,56.4563803728025,3.8659574468071396,0.771193771625964,2,0.2,0.81,0.025,0.016,0.192
24314048,2024-12-30,45C8ASPRC,123.29,10.62,10014.0,1755.0,699.0,1917.0,1777.0,282.0,0.0,6696.0,1167.0,0.0,0.1325,0.03315384615384615,1.0122692307692307,2059.0,0.9206930027561745,54.31097412560377,5.7059829059796545,0.8630403108300811,21,0.42,0.73,0.021,0.024,0.23
24314045,2024-12-30,C20MMNC,122.82,9.8,9546.0,2352.0,704.0,1470.0,1788.0,325.0,0.0,353.0,3530.0,0.0,0.1325,0.03315384615384615,1.0122692307692307,2113.0,0.9261046599236457,2.874124735361715,4.058673469386029,0.8461902508278059,42,0.202,0.745,0.023,0.02,0.209
24314068,2024-12-30,C20MMNC,121.2,9.8,13902.0,3000.0,591.0,2218.0,1840.0,258.0,0.0,6660.0,1138.0,0.0,0.1325,0.03315384615384615,1.0122692307692307,2098.0,0.9251908396875941,54.95049504905156,4.633999999998455,0.877025738798438,42,0.188,0.775,0.028,0.017,0.205
24314040,2024-12-30,C25-HMNMAV55,121.19,9.66,11046.0,2061.0,709.0,2836.0,2822.0,104.0,556.0,6313.0,1069.0,323.0,0.1325,0.03315384615384615,1.0122692307692307,3482.0,0.9261750095458452,52.091756745176234,5.359534206693178,0.8104537622053962,46,0.24,1.39,0.027,0.02,0.22
24314041,2024-12-30,45C8ASPRC,121.3,9.59,11349.0,2061.0,696.0,2946.0,1786.0,274.0,0.0,5970.0,1101.0,309.0,0.1325,0.03315384615384615,1.0122692307692307,2060.0,0.9267323706858682,49.21681780668411,5.50655021833794,0.866990291261715,21,0.42,0.742,0.02,0.022,0.246
24114055,2024-12-30,45C8ASPRC,116.61,11.59,9639.0,0.0,709.0,4543.0,1813.0,257.0,0.0,6640.0,1219.0,0.0,0.1325,0.03315384615384615,1.0122692307692307,2070.0,0.9095943837682561,56.94194322908034,9639000000000.0,0.8758454106275962,21,0.421,0.751,0.02,0.022,0.219
24114053,2024-12-30,45C8ASPRC,128.23,9.88,10899.0,0.0,712.0,4658.0,1810.0,254.0,0.0,6334.0,2170.0,0.0,0.1325,0.03315384615384615,1.0122692307692307,2064.0,0.928462819484987,49.395617249868245,10899000000000.0,0.8769379844956992,21,0.43,0.72,0.019,0.029,0.22
24114059,2024-12-30,C20MMNC,120.79,8.15,13494.0,0.0,701.0,4870.0,1812.0,253.0,321.0,5773.0,1309.0,0.0,0.1325,0.03315384615384615,1.0122692307692307,2386.0,0.9367923064918817,47.79369153036018,13494000000000.0,0.7594300083819114,42,0.216,0.88,0.025,0.025,0.237
24114061,2024-12-30,45C8ASPRC,116.87,10.26,10173.0,0.0,639.0,1161.0,1613.0,199.0,0.0,2048.0,2302.0,0.0,0.1325,0.03315384615384615,1.0122692307692307,1812.0,0.9192952096207087,17.523744331158348,10173000000000.0,0.8901766004410099,21,0.43,0.74,0.025,0.024,0.23
24314001,2024-12-30,S.TOWER6VAN,126.14,10.21,9765.0,1326.0,2706.0,429.0,2493.0,156.0,493.0,5519.0,3480.0,1565.0,0.1325,0.03315384615384615,1.0122692307692307,3142.0,0.9251191785777404,43.752972886921256,7.364253393659605,0.793443666454235,67,0.173,1.28,0.028,0.025,0.215
24114057,2024-12-30,C20MMNC,120.24,10.01,10422.0,0.0,682.0,5387.0,1817.0,253.0,0.0,2289.0,1693.0,0.0,0.1325,0.03315384615384615,1.0122692307692307,2070.0,0.9231477926992465,19.036926147546268,10422000000000.0,0.8777777777773538,42,0.19,0.77,0.024,0.027,0.26
24114070,2024-12-30,45C8ASPRC,117.13,10.15,10029.0,0.0,611.0,2922.0,1820.0,253.0,0.0,6056.0,1022.0,0.0,0.1325,0.03315384615384615,1.0122692307692307,2073.0,0.9202545568752336,51.70323572055235,10029000000000.0,0.8779546550888191,21,0.452,0.737,0.032,0.027,0.224
24214028,2024-12-30,C20MMNC,120.9,10.0,8850.0,3006.0,710.0,1792.0,1755.0,257.0,0.0,6658.0,1350.0,0.0,0.1325,0.03315384615384615,1.0122692307692307,2012.0,0.9236058059516914,55.07030603759247,2.9441117764461264,0.8722664015900238,42,0.21,0.68,0.019,0.019,0.207
24314033,2024-12-30,C20MMNC,128.59,9.6,10041.0,2619.0,706.0,2589.0,1711.0,277.0,0.0,6362.0,1026.0,0.0,0.1325,0.03315384615384615,1.0122692307692307,1988.0,0.9305304291125949,49.47507582199646,3.833906071018009,0.8606639839029876,42,0.207,0.734,0.024,0.017,0.222
24114078,2024-12-30,45C8ASPRC,121.11,10.63,9975.0,0.0,589.0,4538.0,1812.0,254.0,0.0,6407.0,1157.0,0.0,0.1325,0.03315384615384615,1.0122692307692307,2066.0,0.9193107636183444,52.90232020433571,9975000000000.0,0.8770571151980266,21,0.45,0.74,0.019,0.027,0.23
24314036,2024-12-30,C20MMNC,129.46,0.0,10869.0,1536.0,654.0,2655.0,1716.0,277.0,0.0,449.0,1441.0,0.0,0.1325,0.03315384615384615,1.0122692307692307,1993.0,0.9999999999922757,3.4682527421329503,7.076171874995393,0.8610135474155238,42,0.187,0.743,0.022,0.017,0.196
24114067,2024-12-30,C20MMNC,117.7,9.4,9624.0,0.0,583.0,2077.0,1803.0,253.0,0.0,5999.0,1028.0,0.0,0.1325,0.03315384615384615,1.0122692307692307,2056.0,0.926042486224028,50.9685641457012,9624000000000.0,0.8769455252914022,42,0.23,0.802,0.031,0.025,0.228
24314126,2024-12-31,S.TOWER6VAN,124.75,8.36,12357.0,3039.0,604.0,3219.0,2530.0,125.0,396.0,6460.0,1112.0,295.0,0.13243478260869565,0.03791304347826087,0.9621739130434782,3051.0,0.9371948012851236,51.78356713385344,4.066140177688692,0.8292363159617079,67,0.179,1.323,0.028,0.024,0.234
24314124,2024-12-31,C20MMNC,119.11,10.01,11118.0,2547.0,602.0,3136.0,1823.0,278.0,156.0,6226.0,1072.0,332.0,0.13243478260869565,0.03791304347826087,0.9621739130434782,2257.0,0.922475216845396,52.27100999032599,4.365135453472962,0.8077093486925974,42,0.175,1.0,0.028,0.025,0.21
24314122,2024-12-31,S.TOWER6VAN,127.41,10.01,11403.0,2703.0,593.0,3050.0,2562.0,125.0,396.0,6350.0,1087.0,335.0,0.13243478260869565,0.03791304347826087,0.9621739130434782,3083.0,0.9271576189715679,49.83910211090308,4.218645948944055,0.831008757703266,67,0.189,1.301,0.032,0.028,0.228
24314119,2024-12-31,C20MMNC,119.36,7.74,10971.0,1983.0,599.0,3296.0,1779.0,284.0,119.0,6495.0,2160.0,0.0,0.13243478260869565,0.03791304347826087,0.9621739130434782,2182.0,0.9391030684426507,54.41521447675591,5.532526475035032,0.8153070577448143,42,0.2,0.75,0.026,0.026,0.19
24314117,2024-12-31,1786550D,123.4,8.2,11391.0,2856.0,660.0,3669.0,1775.0,292.0,115.0,6493.0,1100.0,236.0,0.13243478260869565,0.03791304347826087,0.9621739130434782,2182.0,0.9376899695977381,52.61750405143746,3.988445378149864,0.8134738771765291,3,0.22,0.82,0.03,0.02,0.22
24314115,2024-12-31,S.TOWER6VAN,125.7,8.15,11907.0,3327.0,641.0,4887.0,2543.0,115.0,502.0,6153.0,972.0,0.0,0.13243478260869565,0.03791304347826087,0.9621739130434782,3160.0,0.9391109450807689,48.949880667868335,3.578899909827599,0.8047468354427834,67,0.19,1.25,0.027,0.02,0.21
24314111,2024-12-31,2062BK1,120.8,7.95,9972.0,2853.0,575.0,2625.0,1794.0,288.0,142.0,6419.0,1012.0,0.0,0.13243478260869565,0.03791304347826087,0.9621739130434782,2224.0,0.9382524271771787,53.13741721810317,3.4952681388000366,0.8066546762586301,6,0.19,0.78,0.036,0.03,0.24
24314108,2024-12-31,S.TOWER6VAN,127.68,8.23,9426.0,2697.0,621.0,2877.0,2522.0,119.0,498.0,6291.0,1061.0,0.0,0.13243478260869565,0.03791304347826087,0.9621739130434782,3139.0,0.9394452210952878,49.27161654096748,3.4949944382634426,0.8034405861736847,67,0.172,1.303,0.034,0.026,0.242
24314105,2024-12-31,C20MMNC,119.78,9.39,9948.0,2697.0,843.0,1869.0,1770.0,285.0,150.0,6220.0,2439.0,0.0,0.13243478260869565,0.03791304347826087,0.9621739130434782,2205.0,0.9273051017966455,51.92853564825573,3.688542825360145,0.8027210884350101,42,0.195,0.789,0.021,0.028,0.197
24314089,2024-12-31,C20MMNC,121.91,9.39,9099.0,2646.0,801.0,3174.0,1799.0,274.0,0.0,6739.0,1618.0,0.0,0.13243478260869565,0.03791304347826087,0.9621739130434782,2073.0,0.9284843868931569,55.278484127181706,3.438775510202782,0.8678244090685635,42,0.189,0.726,0.029,0.019,0.208
24314099,2024-12-31,2062BK1,125.0,9.6,11055.0,2886.0,707.0,4236.0,1667.0,258.0,0.0,6565.0,1127.0,0.0,0.13243478260869565,0.03791304347826087,0.9621739130434782,1925.0,0.9286775631431748,52.51999999957984,3.8305613305600033,0.8659740259735761,6,0.2,0.8,0.028,0.017,0.21
24314096,2024-12-31,C15MMNA,123.83,9.6,9993.0,3099.0,801.0,4467.0,1630.0,268.0,0.0,6424.0,1160.0,0.0,0.13243478260869565,0.03791304347826087,0.9621739130434782,1898.0,0.9280521621754624,51.877574093096364,3.2245885769592695,0.8587987355106118,30,0.14,0.632,0.032,0.021,0.16
24314093,2024-12-31,1786500D,123.73,9.84,9249.0,2508.0,792.0,4105.0,1636.0,268.0,0.0,2959.0,1593.0,0.0,0.13243478260869565,0.03791304347826087,0.9621739130434782,1904.0,0.9263307628889248,23.914976157569587,3.6877990430607306,0.8592436974785403,2,0.156,0.73,0.027,0.02,0.22
24314091,2024-12-31,2062BK1,121.3,0.0,7431.0,1992.0,803.0,3105.0,1593.0,288.0,0.0,4727.0,882.0,0.0,0.13243478260869565,0.03791304347826087,0.9621739130434782,1881.0,0.9999999999917559,38.96949711427065,3.730421686745115,0.8468899521526598,6,0.19,0.78,0.038,0.024,0.2
24314085,2024-12-31,C20MMNC,128.03,10.22,10098.0,3048.0,792.0,2523.0,1798.0,285.0,0.0,6962.0,1316.0,0.0,0.13243478260869565,0.03791304347826087,0.9621739130434782,2083.0,0.9260759493603902,54.377880183907074,3.312992125983165,0.8631781084969452,42,0.185,0.719,0.028,0.018,0.174
24314082,2024-12-31,S.TOWER6VAN,125.01,0.0,9891.0,1635.0,812.0,2929.0,2504.0,104.0,453.0,6470.0,1258.0,0.0,0.13243478260869565,0.03791304347826087,0.9621739130434782,3061.0,0.9999999999920006,51.755859530823486,6.04954128439997,0.8180333224433787,67,0.18,1.283,0.024,0.02,0.22
24314079,2024-12-31,C20MMNC,120.1,10.1,11409.0,2793.0,600.0,1009.0,1834.0,261.0,0.0,3897.0,682.0,0.0,0.13243478260869565,0.03791304347826087,0.9621739130434782,2095.0,0.9224270353231766,32.44796003303541,4.084854994627968,0.8754176610974341,42,0.196,0.73,0.03,0.016,0.188
24314072,2024-12-31,S.TOWER6VAN,117.1,9.4,11085.0,3075.0,613.0,2218.0,2526.0,108.0,502.0,6499.0,1131.0,250.0,0.13243478260869565,0.03791304347826087,0.9621739130434782,3136.0,0.9256916995974253,55.499573014043555,3.6048780487793155,0.8054846938772942,67,0.19,1.26,0.028,0.02,0.23
24314102,2024-12-31,2062BK1,120.3,8.77,11229.0,2844.0,701.0,3348.0,1710.0,288.0,129.0,5835.0,967.0,0.0,0.13243478260869565,0.03791304347826087,0.9621739130434782,2127.0,0.9320523746731848,48.50374064797586,3.9483122362855316,0.8039492242591425,6,0.18,0.75,0.026,0.021,0.21
24214095,2024-12-31,S.TOWER6VAN,124.85,10.21,10131.0,2697.0,715.0,1620.0,2403.0,94.0,503.0,6834.0,1144.0,0.0,0.13243478260869565,0.03791304347826087,0.9621739130434782,3000.0,0.9244039685997009,54.73768522182829,3.756395995549219,0.800999999999733,67,0.182,1.324,0.036,0.018,0.237
24214128,2024-12-31,C20MMNC,116.84,8.11,11571.0,2013.0,610.0,3941.0,1708.0,250.0,0.0,6450.0,1583.0,0.0,0.13243478260869565,0.03791304347826087,0.9621739130434782,1958.0,0.9350940376075623,55.20369736344399,5.748137108789991,0.8723186925429661,42,0.204,0.7,0.015,0.019,0.176
24214087,2024-12-31,S.TOWER6VAN,118.25,10.31,9912.0,3003.0,778.0,1520.0,2406.0,91.0,500.0,6794.0,1090.0,0.0,0.13243478260869565,0.03791304347826087,0.9621739130434782,2997.0,0.9198039825690744,57.45454545405958,3.3006993006982017,0.8028028028025349,67,0.176,1.294,0.028,0.013,0.187
24114097,2024-12-31,2062BK1,118.8,11.04,11286.0,0.0,799.0,3708.0,1817.0,281.0,0.0,6306.0,996.0,166.0,0.13243478260869565,0.03791304347826087,0.9621739130434782,2098.0,0.9149722735604208,53.08080808036127,11286000000000.0,0.8660629170634575,6,0.17,0.76,0.029,0.019,0.21
24114100,2024-12-31,S.TOWER6VAN,122.07,0.0,10677.0,0.0,594.0,5298.0,2511.0,64.0,508.0,2658.0,3629.0,0.0,0.13243478260869565,0.03791304347826087,0.9621739130434782,3083.0,0.999999999991808,21.774391742264484,10677000000000.0,0.8144664288028497,67,0.17,1.28,0.042,0.022,0.22
24114103,2024-12-31,1786550D,122.5,10.31,9945.0,0.0,737.0,4043.0,1817.0,253.0,0.0,6199.0,1005.0,0.0,0.13243478260869565,0.03791304347826087,0.9621739130434782,2070.0,0.922370303434061,50.60408163223997,9945000000000.0,0.8777777777773538,3,0.23,0.74,0.02,0.02,0.21
24214077,2024-12-31,C20MMNC,120.9,10.1,10701.0,1995.0,616.0,2067.0,1600.0,283.0,371.0,6647.0,1133.0,360.0,0.13243478260869565,0.03791304347826087,0.9621739130434782,2254.0,0.9229007633517337,54.979321753060546,5.3639097744334014,0.709849157053811,42,0.177,0.742,0.025,0.016,0.205
24114109,2024-12-31,2062BK1,118.73,8.0,10065.0,675.0,606.0,3993.0,1811.0,257.0,0.0,6208.0,981.0,0.0,0.13243478260869565,0.03791304347826087,0.9621739130434782,2068.0,0.9368736684215507,52.28670091760897,14.91111111108902,0.8757253384908725,6,0.2,0.73,0.03,0.021,0.2
24114112,2024-12-31,S.TOWER6VAN,125.3,7.95,9966.0,489.0,604.0,5177.0,2507.0,72.0,518.0,6200.0,1108.0,0.0,0.13243478260869565,0.03791304347826087,0.9621739130434782,3097.0,0.9403377110623615,49.48124501157637,20.38036809811783,0.8094930577976075,67,0.18,1.29,0.031,0.022,0.21
24114114,2024-12-31,2062BK1,123.2,8.57,9993.0,0.0,586.0,5008.0,1810.0,247.0,0.0,6199.0,1160.0,0.0,0.13243478260869565,0.03791304347826087,0.9621739130434782,2057.0,0.9349624345379453,50.31655844115002,9993000000000.0,0.8799222168201848,6,0.18,0.78,0.034,0.025,0.21
24114094,2024-12-31,1786550D,118.91,9.94,10863.0,0.0,805.0,2895.0,1711.0,241.0,0.0,5655.0,1071.0,0.0,0.13243478260869565,0.03791304347826087,0.9621739130434782,1952.0,0.9228560341410722,47.55697586369896,10863000000000.0,0.8765368852454526,3,0.2,0.72,0.03,0.03,0.2
24114116,2024-12-31,1786550D,124.1,7.74,10443.0,0.0,574.0,5730.0,1807.0,257.0,0.0,6202.0,1305.0,0.0,0.13243478260869565,0.03791304347826087,0.9621739130434782,2064.0,0.9412924757210157,49.975825946414375,10443000000000.0,0.8754844961236068,3,0.23,0.78,0.03,0.02,0.22
24114120,2024-12-31,1786550D,125.2,0.0,11082.0,1551.0,663.0,4940.0,1709.0,250.0,0.0,6544.0,1061.0,0.0,0.13243478260869565,0.03791304347826087,0.9621739130434782,1959.0,0.9999999999920127,52.26837060661127,7.145067698254581,0.8723838693206368,3,0.21,0.76,0.02,0.03,0.24
24114129,2024-12-31,C20MMNC,119.08,7.74,11775.0,1908.0,594.0,2345.0,1710.0,250.0,0.0,6339.0,987.0,278.0,0.13243478260869565,0.03791304347826087,0.9621739130434782,1960.0,0.9389686169299877,53.23312059075216,6.1713836477955075,0.8724489795913916,42,0.2,0.753,0.022,0.022,0.201
24114130,2024-12-31,2062BK1,123.49,8.57,11208.0,1521.0,609.0,3724.0,1715.0,277.0,0.0,6194.0,1121.0,0.0,0.13243478260869565,0.03791304347826087,0.9621739130434782,1992.0,0.9351052551799554,50.157907522470175,7.36883629190837,0.8609437750999694,6,0.21,0.77,0.021,0.026,0.22
24114132,2024-12-31,S.TOWER6VAN,124.35,7.53,11565.0,1569.0,589.0,4070.0,2514.0,84.0,522.0,5791.0,999.0,642.0,0.13243478260869565,0.03791304347826087,0.9621739130434782,3120.0,0.9429026387553617,46.57016485688323,7.3709369024809615,0.8057692307689726,67,0.17,1.32,0.024,0.021,0.21
24114138,2024-12-31,C20MMNC,125.17,0.0,11934.0,993.0,697.0,4851.0,1715.0,277.0,0.0,6164.0,2635.0,0.0,0.13243478260869565,0.03791304347826087,0.9621739130434782,1992.0,0.9999999999920108,49.245026763208074,12.018126888205419,0.8609437750999694,42,0.2,0.67,0.018,0.029,0.17
24114140,2024-12-31,2062BK1,121.05,6.91,11352.0,0.0,689.0,4744.0,1712.0,248.0,0.0,5870.0,1889.0,0.0,0.13243478260869565,0.03791304347826087,0.9621739130434782,1960.0,0.9459987496018599,48.49235852913265,11352000000000.0,0.8734693877546564,6,0.21,0.78,0.025,0.027,0.22
24114142,2024-12-31,C20MMNC,119.96,8.54,10959.0,1335.0,834.0,4030.0,1721.0,254.0,0.0,3445.0,1684.0,0.0,0.13243478260869565,0.03791304347826087,0.9621739130434782,1975.0,0.9335408560238635,28.717905968416822,8.208988764038795,0.87139240506285,42,0.19,0.76,0.019,0.022,0.2
24114118,2024-12-31,2062BK1,115.3,8.15,10641.0,0.0,574.0,5648.0,1806.0,244.0,0.0,6008.0,1237.0,0.0,0.13243478260869565,0.03791304347826087,0.9621739130434782,2050.0,0.9339813689677279,52.10754553293922,10641000000000.0,0.8809756097556678,6,0.2,0.8,0.027,0.022,0.2
24114092,2024-12-31,S.TOWER6VAN,124.27,10.42,10815.0,0.0,794.0,3396.0,2510.0,105.0,514.0,5614.0,971.0,274.0,0.13243478260869565,0.03791304347826087,0.9621739130434782,3129.0,0.9226371668206799,45.175826828315955,10815000000000.0,0.8021732182803445,67,0.175,1.285,0.027,0.019,0.211
24114106,2024-12-31,1786550D,126.56,7.53,9969.0,0.0,647.0,3344.0,1814.0,255.0,0.0,6204.0,1054.0,0.0,0.13243478260869565,0.03791304347826087,0.9621739130434782,2069.0,0.9438436870688057,49.02022755966324,9969000000000.0,0.8767520541320074,3,0.22,0.75,0.03,0.02,0.22
24114086,2024-12-31,2062BK1,118.34,10.02,10779.0,0.0,829.0,4017.0,1759.0,250.0,0.0,6036.0,1033.0,0.0,0.13243478260869565,0.03791304347826087,0.9621739130434782,2009.0,0.9219382985281869,51.00557715015206,10779000000000.0,0.875559980089161,6,0.177,0.749,0.033,0.021,0.185
24214090,2024-12-31,C20MMNC,124.33,10.12,9717.0,4098.0,798.0,1641.0,1593.0,270.0,324.0,6807.0,1172.0,0.0,0.13243478260869565,0.03791304347826087,0.9621739130434782,2187.0,0.9247303830351453,54.74945708956206,2.3711566617856583,0.728395061728062,42,0.213,0.742,0.022,0.017,0.177
24214098,2024-12-31,1786500D,124.97,10.06,10197.0,2982.0,701.0,1653.0,1782.0,260.0,0.0,6845.0,1229.0,0.0,0.13243478260869565,0.03791304347826087,0.9621739130434782,2042.0,0.9254980374663001,54.773145554494896,3.4195171026145474,0.8726738491670555,2,0.18,0.68,0.024,0.017,0.21
24114088,2024-12-31,2062BK1,118.43,9.8,11271.0,0.0,802.0,4206.0,1766.0,275.0,0.0,6010.0,956.0,0.0,0.13243478260869565,0.03791304347826087,0.9621739130434782,2041.0,0.9235748264764597,50.74727687198558,11271000000000.0,0.8652621264081993,6,0.19,0.73,0.021,0.017,0.19
24214101,2024-12-31,C20MMNC,125.73,10.1,10869.0,2013.0,712.0,2642.0,1583.0,270.0,415.0,6403.0,1120.0,0.0,0.13243478260869565,0.03791304347826087,0.9621739130434782,2268.0,0.9256423470446467,50.92658872145926,5.3994038748110285,0.6979717813048069,42,0.17,0.73,0.022,0.018,0.2
24214104,2024-12-31,S.TOWER6VAN,122.4,10.21,10461.0,3003.0,709.0,2154.0,2521.0,94.0,577.0,6548.0,1119.0,398.0,0.13243478260869565,0.03791304347826087,0.9621739130434782,3192.0,0.9230073146751904,53.49673202570672,3.4835164835153236,0.7897869674182989,67,0.17,1.33,0.028,0.016,0.25
24214107,2024-12-31,2062BK1,126.87,8.1,10599.0,2112.0,1204.0,3031.0,1579.0,253.0,378.0,6687.0,1803.0,379.0,0.13243478260869565,0.03791304347826087,0.9621739130434782,2210.0,0.9399866636960809,52.707495861490436,5.018465909088533,0.7144796380087265,6,0.19,0.79,0.025,0.018,0.21
24214123,2024-12-31,1786550D,124.32,8.0,10446.0,2082.0,611.0,4193.0,1718.0,253.0,0.0,6568.0,1160.0,0.0,0.13243478260869565,0.03791304347826087,0.9621739130434782,1971.0,0.9395405078526335,52.83140283097787,5.017291066280011,0.8716387620492787,3,0.23,0.76,0.02,0.02,0.21
24214125,2024-12-31,2062BK1,120.23,8.68,11973.0,996.0,608.0,1951.0,1691.0,257.0,0.0,7546.0,2389.0,0.0,0.13243478260869565,0.03791304347826087,0.9621739130434782,1948.0,0.9326662012184265,62.76303751091439,12.021084337337328,0.8680698151946262,6,0.18,0.81,0.02,0.015,0.17
24214110,2024-12-31,1786550D,124.0,8.2,11010.0,1977.0,597.0,2430.0,1607.0,253.0,229.0,6818.0,3145.0,0.0,0.13243478260869565,0.03791304347826087,0.9621739130434782,2089.0,0.9379727685254315,54.983870967298515,5.569044006066986,0.7692675921489855,3,0.21,0.75,0.02,0.02,0.2
24214131,2024-12-31,1786550D,123.5,8.22,10878.0,1980.0,600.0,4201.0,1728.0,253.0,0.0,6768.0,1454.0,0.0,0.13243478260869565,0.03791304347826087,0.9621739130434782,1981.0,0.9375948982619375,54.80161943275464,5.4939393939366195,0.8722867238763896,3,0.22,0.74,0.02,0.02,0.21
24214139,2024-12-31,S.TOWER6VAN,116.66,8.0,9726.0,2049.0,701.0,2891.0,1971.0,115.0,871.0,6502.0,1116.0,0.0,0.13243478260869565,0.03791304347826087,0.9621739130434782,2957.0,0.9358254452034668,55.734613406002616,4.746705710100173,0.6665539398036299,67,0.2,1.31,0.02,0.015,0.18
24114063,2024-12-31,45C8ASPRC,122.77,9.6,9963.0,0.0,679.0,1039.0,1803.0,247.0,0.0,400.0,1346.0,0.0,0.13243478260869565,0.03791304347826087,0.9621739130434782,2050.0,0.9274760141956072,3.2581249490652593,9963000000000.0,0.8795121951215222,21,0.44,0.7,0.022,0.017,0.22
24114073,2024-12-31,C20MMNC,116.77,10.2,9885.0,0.0,584.0,4027.0,1812.0,247.0,0.0,6205.0,1092.0,0.0,0.13243478260869565,0.03791304347826087,0.9621739130434782,2059.0,0.9196660628422488,53.138648625048056,9885000000000.0,0.8800388538121029,42,0.215,0.791,0.03,0.017,0.256
24114075,2024-12-31,45C8ASPRC,124.3,12.47,10044.0,0.0,618.0,4001.0,1819.0,244.0,0.0,6197.0,1062.0,0.0,0.13243478260869565,0.03791304347826087,0.9621739130434782,2063.0,0.9088250347231935,49.855189058327795,10044000000000.0,0.8817256422681136,21,0.455,0.776,0.031,0.027,0.212
24114081,2024-12-31,S.TOWER6VAN,118.4,10.42,10827.0,0.0,895.0,3873.0,2614.0,98.0,518.0,6005.0,955.0,268.0,0.13243478260869565,0.03791304347826087,0.9621739130434782,3230.0,0.9191119391327505,50.71790540497704,10827000000000.0,0.8092879256963439,67,0.198,1.319,0.032,0.024,0.225
24114083,2024-12-31,2062BK1,121.98,0.0,10653.0,0.0,774.0,3831.0,1759.0,271.0,0.0,5999.0,956.0,0.0,0.13243478260869565,0.03791304347826087,0.9621739130434782,2030.0,0.9999999999918019,49.18019347393687,10653000000000.0,0.8665024630537603,6,0.191,0.732,0.026,0.023,0.177
24314127,2024-12-31,C20MMNC,123.11,8.26,11433.0,1989.0,696.0,3128.0,1738.0,251.0,0.0,6423.0,1134.0,0.0,0.13243478260869565,0.03791304347826087,0.9621739130434782,1989.0,0.9371241531480771,52.17285354518582,5.7481146304646815,0.8738059326290227,42,0.19,0.77,0.024,0.03,0.2
24314173,2025-01-01,1786550D,131.34,0.0,9960.0,3018.0,603.0,5505.0,1735.0,278.0,0.0,6190.0,1202.0,268.0,0.1391304347826087,0.03760869565217391,0.8986086956521738,2013.0,0.9999999999923862,47.12958733023352,3.3001988071559643,0.8618976651759256,3,0.24,0.713,0.035,0.025,0.166
24314183,2025-01-01,C20MMNC,115.98,8.21,10464.0,3492.0,604.0,2108.0,1768.0,281.0,0.0,1048.0,2810.0,0.0,0.1391304347826087,0.03760869565217391,0.8986086956521738,2049.0,0.9338916176750633,9.036040696593929,2.9965635738823035,0.8628599316735662,42,0.19,0.736,0.028,0.019,0.195
24314179,2025-01-01,C20MMNC,122.13,7.33,10890.0,0.0,597.0,5250.0,1780.0,279.0,0.0,582.0,1599.0,0.0,0.1391304347826087,0.03760869565217391,0.8986086956521738,2059.0,0.9433801946474325,4.765413903178864,10890000000000.0,0.8644973287999687,42,0.213,0.728,0.03,0.029,0.225
24314177,2025-01-01,C20MMNC,123.99,7.95,9594.0,3024.0,602.0,2988.0,1749.0,278.0,0.0,6026.0,1179.0,0.0,0.1391304347826087,0.03760869565217391,0.8986086956521738,2027.0,0.9397453387832367,48.60069360393096,3.1726190476179985,0.8628515046863034,42,0.171,0.716,0.032,0.02,0.162
24314175,2025-01-01,C20MMNC,122.85,8.32,10206.0,2277.0,588.0,3426.0,1778.0,281.0,0.0,6126.0,1015.0,318.0,0.1391304347826087,0.03760869565217391,0.8986086956521738,2059.0,0.9365708622327015,49.86568986528396,4.4822134387332095,0.8635259834867103,42,0.185,0.704,0.03,0.025,0.179
24314171,2025-01-01,C20MMNC,117.54,7.53,8988.0,2562.0,604.0,3601.0,1720.0,266.0,0.0,6163.0,1117.0,0.0,0.1391304347826087,0.03760869565217391,0.8986086956521738,1986.0,0.939793715511795,52.433214224498606,3.508196721310106,0.8660624370589798,42,0.207,0.719,0.031,0.03,0.204
24314152,2025-01-01,S.TOWER6VAN,117.53,8.66,9543.0,1980.0,602.0,3078.0,2538.0,51.0,451.0,6200.0,1206.0,0.0,0.1391304347826087,0.03760869565217391,0.8986086956521738,3040.0,0.9313733259296982,52.75248872583381,4.819696969694536,0.8348684210523569,67,0.177,1.342,0.025,0.021,0.194
24314166,2025-01-01,C20MMNC,121.5,8.22,9036.0,2598.0,599.0,2925.0,1720.0,258.0,142.0,6534.0,1085.0,0.0,0.1391304347826087,0.03760869565217391,0.8986086956521738,2120.0,0.9366327474488388,53.77777777733516,3.4780600461880375,0.8113207547165985,42,0.214,0.757,0.032,0.034,0.194
24314164,2025-01-01,C20MMNC,124.18,8.36,8940.0,2652.0,597.0,2592.0,1728.0,261.0,152.0,6400.0,1480.0,0.0,0.1391304347826087,0.03760869565217391,0.8986086956521738,2141.0,0.9369247019696927,51.53808986912918,3.3710407239806295,0.8070994862210149,42,0.19,0.8,0.037,0.029,0.24
24314162,2025-01-01,1786550D,125.3,7.95,9276.0,2919.0,616.0,3314.0,1746.0,255.0,146.0,6602.0,1327.0,263.0,0.1391304347826087,0.03760869565217391,0.8986086956521738,2147.0,0.9403377110623615,52.68954509135922,3.1778006166484487,0.8132277596642695,3,0.24,0.8,0.03,0.03,0.2
24314149,2025-01-01,1786550D,117.94,8.15,10440.0,2136.0,739.0,3295.0,1709.0,260.0,0.0,5988.0,1097.0,0.0,0.1391304347826087,0.03760869565217391,0.8986086956521738,1969.0,0.9353636291463607,50.771578768435035,4.8876404494359145,0.867953275774064,3,0.22,0.72,0.02,0.03,0.19
24314155,2025-01-01,2062BK1,126.0,8.15,13416.0,3789.0,0.0,2833.0,0.0,0.0,0.0,6549.0,1450.0,0.0,0.1391304347826087,0.03760869565217391,0.8986086956521738,0.0,0.9392471114354137,51.97619047577796,3.5407759303236896,0.0,6,0.18,0.81,0.024,0.034,0.23
24314169,2025-01-01,1786550D,117.48,8.15,9498.0,2553.0,604.0,3043.0,1727.0,263.0,0.0,6400.0,1157.0,0.0,0.1391304347826087,0.03760869565217391,0.8986086956521738,1990.0,0.9351269601135467,54.47735784768064,3.7203290246753937,0.8678391959794634,3,0.23,0.78,0.03,0.02,0.22
24314146,2025-01-01,2062BK1,119.71,8.77,9087.0,2469.0,763.0,2113.0,1708.0,258.0,0.0,6003.0,999.0,0.0,0.1391304347826087,0.03760869565217391,0.8986086956521738,1966.0,0.9317403486851515,50.146186617240446,3.6804374240568327,0.86876907426202,6,0.18,0.73,0.017,0.022,0.19
24114154,2025-01-01,C20MMNC,120.9,8.77,9480.0,0.0,694.0,3998.0,1803.0,261.0,0.0,6209.0,990.0,0.0,0.1391304347826087,0.03760869565217391,0.8986086956521738,2064.0,0.9323667771964805,51.35649296897141,9480000000000.0,0.8735465116274838,42,0.19,0.7,0.026,0.032,0.2
24114151,2025-01-01,2062BK1,106.69,7.95,10944.0,1311.0,732.0,3668.0,1715.0,261.0,0.0,6220.0,1718.0,0.0,0.1391304347826087,0.03760869565217391,0.8986086956521738,1976.0,0.9306524773121889,58.29974692981254,8.347826086950155,0.8679149797566458,6,0.18,0.76,0.023,0.029,0.18
24114134,2025-01-01,SAILTOWER6VA,125.03,7.74,11103.0,1530.0,606.0,4085.0,2015.0,0.0,828.0,5144.0,1110.0,0.0,0.1391304347826087,0.03760869565217391,0.8986086956521738,2843.0,0.9417036981174836,41.14212588945739,7.256862745093296,0.7087583538513159,68,0.177,1.299,0.031,0.02,0.248
24114136,2025-01-01,C20MMNC,119.0,7.86,12336.0,1557.0,594.0,3937.0,1714.0,264.0,0.0,5966.0,1330.0,0.0,0.1391304347826087,0.03760869565217391,0.8986086956521738,1978.0,0.9380419359850383,50.1344537810913,7.9229287090507885,0.8665318503534547,42,0.23,0.749,0.023,0.028,0.194
24114148,2025-01-01,S.TOWER6VAN,128.22,8.57,10314.0,1308.0,749.0,3728.0,2463.0,95.0,524.0,6197.0,1473.0,0.0,0.1391304347826087,0.03760869565217391,0.8986086956521738,3082.0,0.937349221427463,48.33099360436491,7.885321100911403,0.7991563919530178,67,0.19,1.31,0.022,0.033,0.18
24114198,2025-01-01,1786550D,122.87,5.69,10335.0,0.0,702.0,4400.0,1807.0,274.0,0.0,6411.0,1285.0,0.0,0.1391304347826087,0.03760869565217391,0.8986086956521738,2081.0,0.9557405102601453,52.17709774516011,10335000000000.0,0.8683325324359115,3,0.23,0.77,0.04,0.02,0.22
24114192,2025-01-01,C20MMNACUTLT,117.24,8.77,10863.0,0.0,689.0,5037.0,1817.0,294.0,0.0,5882.0,917.0,0.0,0.1391304347826087,0.03760869565217391,0.8986086956521738,2111.0,0.9304023490125355,50.17059024181022,10863000000000.0,0.8607295120791754,40,0.21,0.78,0.042,0.03,0.2
24114185,2025-01-01,1786550D,118.09,8.14,10788.0,0.0,619.0,4324.0,1763.0,253.0,0.0,6155.0,1343.0,0.0,0.1391304347826087,0.03760869565217391,0.8986086956521738,2016.0,0.9355145369489383,52.121263442695216,10788000000000.0,0.8745039682535345,3,0.24,0.78,0.03,0.02,0.2
24114184,2025-01-01,1786550D,121.91,7.53,10797.0,0.0,589.0,3943.0,1710.0,257.0,0.0,6609.0,1418.0,0.0,0.1391304347826087,0.03760869565217391,0.8986086956521738,1967.0,0.9418263287937128,54.21212369736517,10797000000000.0,0.8693441789522779,3,0.24,0.79,0.04,0.03,0.22
24114182,2025-01-01,C20MMNC,102.42,0.0,10416.0,0.0,591.0,3830.0,1661.0,254.0,0.0,5343.0,877.0,0.0,0.1391304347826087,0.03760869565217391,0.8986086956521738,1915.0,0.9999999999902363,52.16754540077946,10416000000000.0,0.8673629242815314,42,0.23,0.775,0.029,0.025,0.237
24114180,2025-01-01,ASP1239,124.79,7.74,12279.0,1995.0,820.0,3081.0,1218.0,254.0,0.0,6329.0,1072.0,0.0,0.1391304347826087,0.03760869565217391,0.8986086956521738,1472.0,0.9415981287184669,50.717204903832695,6.1548872180420275,0.827445652173351,24,0.42,0.74,0.027,0.018,0.26
24114174,2025-01-01,C20MMNC,114.76,8.15,11817.0,0.0,581.0,2535.0,1764.0,301.0,0.0,6880.0,1891.0,0.0,0.1391304347826087,0.03760869565217391,0.8986086956521738,2065.0,0.9336913188435954,59.95120250906281,11817000000000.0,0.8542372881351795,42,0.21,0.731,0.033,0.025,0.206
24114159,2025-01-01,1786500D,122.8,8.57,8991.0,1008.0,604.0,5050.0,1773.0,257.0,0.0,6302.0,1047.0,0.0,0.1391304347826087,0.03760869565217391,0.8986086956521738,2030.0,0.9347644058694164,51.31921824062444,8.919642857134008,0.8733990147778948,2,0.19,0.74,0.021,0.028,0.208
24114157,2025-01-01,1786500D,123.04,7.53,9960.0,1008.0,657.0,5016.0,1756.0,264.0,0.0,6205.0,996.0,0.0,0.1391304347826087,0.03760869565217391,0.8986086956521738,2020.0,0.942329784782551,50.430754225858,9.880952380942578,0.869306930692639,2,0.19,0.74,0.027,0.031,0.233
24314143,2025-01-01,S.TOWER6VAN,131.31,7.54,11169.0,1998.0,701.0,4403.0,2494.0,102.0,407.0,6211.0,1059.0,261.0,0.1391304347826087,0.03760869565217391,0.8986086956521738,3003.0,0.9456967950958179,47.30028177558982,5.590090090087292,0.8305028305025539,67,0.18,1.3,0.023,0.017,0.22
24114144,2025-01-01,1786550D,119.81,8.16,10212.0,993.0,737.0,4210.0,1716.0,255.0,0.0,6098.0,2239.0,0.0,0.1391304347826087,0.03760869565217391,0.8986086956521738,1971.0,0.936235055083721,50.89725398505219,10.283987915397498,0.8706240487057988,3,0.21,0.74,0.02,0.03,0.2
24114190,2025-01-01,1786500D,120.32,11.04,10326.0,0.0,692.0,5442.0,1820.0,284.0,0.0,5900.0,1006.0,0.0,0.1391304347826087,0.03760869565217391,0.8986086956521738,2104.0,0.91595615102835,49.03590425491161,10326000000000.0,0.865019011406433,2,0.25,0.8,0.033,0.025,0.209
24214165,2025-01-01,1786500D,124.25,8.2,8757.0,2004.0,709.0,2162.0,1617.0,267.0,253.0,6799.0,1160.0,0.0,0.1391304347826087,0.03760869565217391,0.8986086956521738,2137.0,0.9380898452175306,54.72032193114913,4.369760479039735,0.7566682264853736,2,0.19,0.74,0.033,0.025,0.2
24214172,2025-01-01,C20MMNC,131.34,0.0,9483.0,1983.0,597.0,2257.0,1711.0,257.0,0.0,6636.0,1910.0,0.0,0.1391304347826087,0.03760869565217391,0.8986086956521738,1968.0,0.9999999999923862,50.5253540425573,4.7821482602093885,0.8694105691052493,42,0.175,0.742,0.038,0.027,0.216
24214170,2025-01-01,C20MMNC,118.3,8.2,9003.0,1986.0,600.0,2975.0,1610.0,243.0,202.0,6376.0,1078.0,0.0,0.1391304347826087,0.03760869565217391,0.8986086956521738,2055.0,0.9351778656052555,53.896872357955225,4.533232628396509,0.7834549878341687,42,0.196,0.745,0.027,0.026,0.206
24214168,2025-01-01,1786550D,117.72,8.32,9516.0,2058.0,723.0,2811.0,1634.0,263.0,246.0,6904.0,1244.0,0.0,0.1391304347826087,0.03760869565217391,0.8986086956521738,2143.0,0.9339892097672645,58.647638463654026,4.623906705537112,0.7624825011662331,3,0.23,0.79,0.03,0.03,0.21
24214167,2025-01-01,C20MMNC,118.5,8.1,8913.0,2010.0,721.0,2484.0,1563.0,260.0,253.0,5300.0,940.0,1779.0,0.1391304347826087,0.03760869565217391,0.8986086956521738,2076.0,0.9360189573385781,44.72573839624704,4.434328358206749,0.7528901734100419,42,0.19,0.72,0.026,0.025,0.19
24214163,2025-01-01,C20MMNC,122.7,8.11,7800.0,2496.0,707.0,2050.0,1613.0,260.0,267.0,6797.0,1258.0,313.0,0.1391304347826087,0.03760869565217391,0.8986086956521738,2140.0,0.9380016818214357,55.39527302318341,3.124999999998748,0.7537383177566571,42,0.186,0.765,0.028,0.027,0.212
24214161,2025-01-01,C20MMNC,119.91,7.95,9771.0,2910.0,715.0,2436.0,1569.0,260.0,260.0,498.0,96.0,5822.0,0.1391304347826087,0.03760869565217391,0.8986086956521738,2089.0,0.9378226184816375,4.15311483609246,3.357731958761733,0.7510770703682379,42,0.21,0.81,0.025,0.022,0.16
24214158,2025-01-01,C20MMNC,124.14,8.12,9078.0,2010.0,710.0,2109.0,1640.0,260.0,267.0,6802.0,1844.0,0.0,0.1391304347826087,0.03760869565217391,0.8986086956521738,2167.0,0.9386057764937352,54.792975672186294,4.516417910445514,0.756806645131169,42,0.192,0.863,0.025,0.026,0.24
24214156,2025-01-01,2062BK1,125.83,8.05,9195.0,1983.0,712.0,2990.0,1627.0,263.0,263.0,6789.0,1263.0,0.0,0.1391304347826087,0.03760869565217391,0.8986086956521738,2153.0,0.9398715267333444,53.9537471187002,4.636913767017329,0.7556897352527842,6,0.19,0.8,0.025,0.027,0.2
24214176,2025-01-01,C20MMNC,125.56,8.12,10263.0,1995.0,613.0,3730.0,1691.0,314.0,0.0,7198.0,1519.0,0.0,0.1391304347826087,0.03760869565217391,0.8986086956521738,2005.0,0.9392579293765765,57.32717425886168,5.1443609022530605,0.8433915211965869,42,0.177,0.74,0.024,0.022,0.189
24214150,2025-01-01,C20MMNC,84.78,8.0,8460.0,2742.0,820.0,2855.0,1671.0,243.0,0.0,6983.0,1559.0,0.0,0.1391304347826087,0.03760869565217391,0.8986086956521738,1914.0,0.9137745203609207,82.36612408489778,3.085339168489028,0.873040752350641,42,0.22,0.7,0.017,0.025,0.22
24214145,2025-01-01,2062BK1,118.79,8.24,8592.0,4233.0,811.0,2031.0,1735.0,280.0,0.0,6764.0,1116.0,0.0,0.1391304347826087,0.03760869565217391,0.8986086956521738,2015.0,0.9351334330399501,56.94081993385856,2.0297661233163167,0.8610421836224015,6,0.21,0.74,0.024,0.026,0.22
24214141,2025-01-01,1786550D,119.96,8.32,8988.0,2220.0,712.0,3174.0,1688.0,300.0,0.0,6164.0,1076.0,0.0,0.1391304347826087,0.03760869565217391,0.8986086956521738,1988.0,0.9351418771364582,51.38379459777106,4.048648648646825,0.8490945674039995,3,0.237,0.724,0.022,0.026,0.206
24214133,2025-01-01,C20MMNC,122.6,7.98,10875.0,1995.0,605.0,4702.0,1681.0,256.0,0.0,6483.0,1078.0,0.0,0.1391304347826087,0.03760869565217391,0.8986086956521738,1937.0,0.9388880379771875,52.87928221816575,5.45112781954614,0.8678368611250037,42,0.177,0.747,0.015,0.019,0.202
24214191,2025-01-01,C20MMNC,114.5,8.88,10254.0,2736.0,712.0,2490.0,1725.0,270.0,0.0,6730.0,1029.0,0.0,0.1391304347826087,0.03760869565217391,0.8986086956521738,1995.0,0.9280272329313662,58.777292575905875,3.74780701754249,0.8646616541349049,42,0.18,0.74,0.027,0.025,0.21
24214193,2025-01-01,2062BK1,116.54,8.55,10140.0,3453.0,707.0,2043.0,1765.0,257.0,0.0,6799.0,1045.0,0.0,0.1391304347826087,0.03760869565217391,0.8986086956521738,2022.0,0.931649212559504,58.3404839535066,2.936576889660314,0.8728981206721697,6,0.18,0.74,0.027,0.022,0.2
24214195,2025-01-01,1786550D,120.38,8.12,10977.0,2502.0,718.0,2694.0,1802.0,246.0,0.0,7162.0,1046.0,0.0,0.1391304347826087,0.03760869565217391,0.8986086956521738,2048.0,0.9368093385141105,59.49493271258103,4.387290167863954,0.8798828124995703,3,0.23,0.74,0.03,0.02,0.22
24214197,2025-01-01,C20MMNC,118.1,8.0,10731.0,2544.0,718.0,2709.0,1785.0,301.0,0.0,7099.0,1087.0,0.0,0.1391304347826087,0.03760869565217391,0.8986086956521738,2086.0,0.9365582870663238,60.1100762060956,4.218160377356832,0.855704697986167,42,0.21,0.79,0.03,0.025,0.19
24214147,2025-01-01,C20MMNC,128.7,8.89,8829.0,2481.0,800.0,2760.0,1701.0,263.0,0.0,6915.0,1317.0,284.0,0.1391304347826087,0.03760869565217391,0.8986086956521738,1964.0,0.9353877461956874,53.72960372918626,3.5586457073746236,0.8660896130341822,42,0.23,0.68,0.016,0.023,0.2
24214178,2025-01-01,C20MMNC,120.86,0.0,10527.0,2370.0,712.0,3670.0,1880.0,260.0,0.0,6850.0,1262.0,258.0,0.1391304347826087,0.03760869565217391,0.8986086956521738,2140.0,0.999999999991726,56.67714711189246,4.44177215189686,0.8785046728967858,42,0.2,0.72,0.026,0.022,0.19
24214213,2025-01-02,2062BK1,123.25,0.0,8955.0,3048.0,605.0,2016.0,1620.0,192.0,0.0,5955.0,990.0,0.0,0.1376923076923077,0.03480769230769231,0.8811538461538462,1812.0,0.9999999999918864,48.31643001989195,2.937992125983288,0.8940397350988444,6,0.17,0.77,0.027,0.022,0.17
24214216,2025-01-02,2062BK1,116.75,8.0,8034.0,2973.0,624.0,2951.0,1714.0,209.0,0.0,6396.0,1031.0,272.0,0.1376923076923077,0.03480769230769231,0.8811538461538462,1923.0,0.935871743479472,54.783725909595,2.7023208879910183,0.8913156526256415,6,0.2,0.79,0.031,0.02,0.23
24214210,2025-01-02,1786550D,118.97,8.78,10137.0,2607.0,666.0,2652.0,1742.0,256.0,0.0,7129.0,1041.0,0.0,0.1376923076923077,0.03480769230769231,0.8811538461538462,1998.0,0.9312720156482874,59.92266958006285,3.888377445337979,0.8718718718714356,3,0.21,0.76,0.03,0.02,0.21
24114202,2025-01-02,1786550D,119.05,8.63,11154.0,0.0,752.0,4811.0,1820.0,285.0,0.0,6041.0,1466.0,0.0,0.1376923076923077,0.03480769230769231,0.8811538461538462,2105.0,0.9324091478623715,50.743385131871115,11154000000000.0,0.8646080760090904,3,0.24,0.76,0.03,0.03,0.2
24214207,2025-01-02,S.TOWER6VAN,123.03,8.16,10275.0,2781.0,718.0,2670.0,2504.0,81.0,557.0,7078.0,1033.0,0.0,0.1376923076923077,0.03480769230769231,0.8811538461538462,3142.0,0.9378001371984314,57.530683572644634,3.694714131606007,0.7969446212600901,67,0.18,1.3,0.03,0.024,0.23
24314160,2025-01-02,SAILTOWER6VA,127.24,8.22,9282.0,2709.0,0.0,2345.0,2031.0,109.0,806.0,6638.0,1407.0,260.0,0.1376923076923077,0.03480769230769231,0.8811538461538462,2946.0,0.9393178798099858,52.16912920424262,3.426356589146022,0.6894093686352039,68,0.18,1.26,0.022,0.014,0.25
24314186,2025-01-02,1786550D,124.32,0.0,11196.0,3078.0,701.0,4688.0,1797.0,278.0,0.0,4434.0,1285.0,0.0,0.1376923076923077,0.03480769230769231,0.8811538461538462,2075.0,0.9999999999919562,35.66602316573628,3.6374269005836135,0.8660240963851248,3,0.22,0.77,0.03,0.03,0.22
24314208,2025-01-02,1786550D,120.8,9.39,10959.0,2997.0,698.0,1544.0,1779.0,278.0,0.0,4631.0,819.0,0.0,0.1376923076923077,0.03480769230769231,0.8811538461538462,2057.0,0.9278746447428537,38.336092714914436,3.6566566566554366,0.8648517258138723,3,0.23,0.76,0.03,0.02,0.19
24114200,2025-01-02,S.TOWER6VAN,121.77,6.29,10134.0,0.0,691.0,4513.0,2509.0,97.0,577.0,6361.0,1209.0,0.0,0.1376923076923077,0.03480769230769231,0.8811538461538462,3183.0,0.9508823988681019,52.23782540812813,10134000000000.0,0.7882500785420081,67,0.199,1.28,0.043,0.03,0.207
24314217,2025-01-02,S.TOWER6VAN,121.09,7.75,9894.0,2604.0,601.0,2540.0,2554.0,105.0,402.0,6499.0,1218.0,0.0,0.1376923076923077,0.03480769230769231,0.8811538461538462,3061.0,0.939847873323969,53.67082335408645,3.7995391705054535,0.8343678536423279,67,0.18,1.33,0.03,0.018,0.19
24314221,2025-01-02,S.TOWER6VAN,115.82,8.0,8934.0,2949.0,600.0,2538.0,2547.0,77.0,503.0,6500.0,1204.0,0.0,0.1376923076923077,0.03480769230769231,0.8811538461538462,3127.0,0.9353900823700905,56.1215679497831,3.0295015259399696,0.8145187080266023,67,0.191,1.361,0.039,0.026,0.224
24214222,2025-01-02,2062BK1,121.41,7.99,9909.0,1983.0,619.0,1608.0,1880.0,314.0,0.0,7096.0,9413.0,270.0,0.1376923076923077,0.03480769230769231,0.8811538461538462,2194.0,0.9382534775816209,58.44658594795777,4.996974281389311,0.8568824065629641,6,0.2,0.77,0.022,0.015,0.21
24214205,2025-01-02,S.TOWER6VAN,120.8,8.66,9474.0,2853.0,674.0,3345.0,2545.0,57.0,554.0,6732.0,983.0,0.0,0.1376923076923077,0.03480769230769231,0.8811538461538462,3156.0,0.9331067511128294,55.72847682073073,3.320715036802201,0.8064005069705936,67,0.184,1.287,0.033,0.025,0.174
24214181,2025-01-02,C20MMNC,120.63,8.6,12546.0,0.0,611.0,3817.0,1741.0,297.0,0.0,6728.0,996.0,255.0,0.1376923076923077,0.03480769230769231,0.8811538461538462,2038.0,0.93345198482602,55.77385393305335,12546000000000.0,0.854268891069257,42,0.222,0.782,0.031,0.018,0.231
