Repository: SiddharthKumar268/FerroMind

# FerroMind
*Ferro-Alloy Optimisation using Machine Learning*
**SAIL Durgapur Steel Plant | Steel Melting Shop**
Intern: Siddharth Kumar | FY 2023-24 to FY 2025-26

---

## Quick Start

```bash

# 2. Place raw Excel files in data/raw/

## Dataset

| | |
|---|---|
| Total heats after cleaning | 47,421 |
| Training set | 37,936 heats (Apr 2023 – Jun 2025) |
| Test set | 9,485 heats (Jun 2025 – Dec 2025) |
| Input features | 21 (16 raw + 5 engineered) |
| Target variables | Mn, Si, C, S, P |
| BOF grades | 76 distinct grades |
| Split method | Chronological 80/20 — no shuffle, no leakage |

---

File: data/processed/sms_train.csv (part 201 of 253)
Heat_Number,Date,BOF Grade Code,Hot Metal Addn. Weight,Scrap Addn. Weight,Lime Into Converter,Dolomite Into Converter,Lime Into Ladle,Iron Ore Into Converter,SIMN Into Ladle,FESI Into Ladle,FEMN Into Ladle,Measered O2 Mainblow II,Duration of Mainblow I/II,Measered O2 2nd Blow,HM_P,HM_S,HM_Si,Total_FA_Ladle,HM_Ratio,O2_per_ton_HM,Lime_Dolo_Ratio,SiMn_FA_Fraction,Grade_Encoded,C,Mn,P,S,Si
24214201,2025-01-02,2062BK1,121.26,8.18,9276.0,2607.0,701.0,3000.0,1789.0,240.0,0.0,6871.0,1003.0,0.0,0.1376923076923077,0.03480769230769231,0.8811538461538462,2029.0,0.9368046971497467,56.6633679691847,3.558112773301282,0.8817151306057754,6,0.19,0.71,0.034,0.03,0.19
24214199,2025-01-02,C20MMNC,120.93,9.88,8904.0,2535.0,707.0,2700.0,1738.0,233.0,0.0,6860.0,1003.0,0.0,0.1376923076923077,0.03480769230769231,0.8811538461538462,1971.0,0.9244706062156987,56.72703216690046,3.512426035501573,0.8817858954840783,42,0.22,0.68,0.026,0.024,0.22
24214189,2025-01-02,C20MMNC,116.9,8.32,10335.0,2694.0,731.0,2331.0,1772.0,260.0,0.0,6095.0,904.0,0.0,0.1376923076923077,0.03480769230769231,0.8811538461538462,2032.0,0.9335569397785214,52.13857998244534,3.836302895321516,0.872047244094059,42,0.185,0.735,0.03,0.022,0.215
24214187,2025-01-02,C20MMNC,122.18,8.25,10641.0,2052.0,709.0,2940.0,1768.0,263.0,0.0,6756.0,1008.0,272.0,0.1376923076923077,0.03480769230769231,0.8811538461538462,2031.0,0.9367476807411121,55.295465705882336,5.185672514617356,0.8705071393397978,42,0.194,0.784,0.027,0.018,0.22
24314224,2025-01-02,S.TOWER6VAN,115.26,8.5,10140.0,2946.0,594.0,4169.0,2548.0,77.0,502.0,6383.0,1157.0,0.0,0.1376923076923077,0.03480769230769231,0.8811538461538462,3127.0,0.9313186813111561,55.37914280708503,3.4419551934815202,0.8148385033575904,67,0.19,1.38,0.037,0.022,0.24
24214137,2025-01-02,SAILTOWER6VA,123.4,8.24,11172.0,1989.0,712.0,4137.0,1927.0,0.0,871.0,6279.0,1042.0,0.0,0.1376923076923077,0.03480769230769231,0.8811538461538462,2798.0,0.9374050440524354,50.88330632049527,5.616892911007734,0.6887062187274164,68,0.19,1.39,0.031,0.015,0.27
24214121,2025-01-02,2062BK1,122.11,8.0,10866.0,1503.0,613.0,2996.0,1698.0,256.0,0.0,6356.0,1969.0,0.0,0.1376923076923077,0.03480769230769231,0.8811538461538462,1954.0,0.9385135654374105,52.05142903896444,7.229540918158863,0.8689866939606607,6,0.2,0.76,0.022,0.022,0.2
24114239,2025-01-02,1786550D,121.13,8.18,8814.0,3072.0,794.0,2413.0,1758.0,274.0,0.0,6394.0,989.0,0.0,0.1376923076923077,0.03480769230769231,0.8811538461538462,2032.0,0.9367411646358615,52.786262692538706,2.869140624999066,0.8651574803145349,3,0.21,0.74,0.02,0.02,0.2
24114243,2025-01-02,EXPORTDSP14,122.67,8.21,10986.0,1986.0,702.0,2880.0,1763.0,267.0,0.0,6371.0,1044.0,0.0,0.1376923076923077,0.03480769230769231,0.8811538461538462,2030.0,0.9372707823889268,51.93608869281865,5.531722054377879,0.868472906403513,55,0.2,0.72,0.022,0.023,0.21
24114246,2025-01-02,EXPORTDSP14,130.83,8.2,10185.0,2010.0,702.0,3810.0,1759.0,267.0,0.0,6509.0,1050.0,377.0,0.1376923076923077,0.03480769230769231,0.8811538461538462,2026.0,0.9410199237506941,49.751586027289214,5.067164179101956,0.8682132280351095,55,0.19,0.75,0.022,0.029,0.22
24114251,2025-01-02,EXPORTDSP14,122.7,7.95,10140.0,1974.0,702.0,2547.0,1757.0,258.0,0.0,6508.0,1046.0,0.0,0.1376923076923077,0.03480769230769231,0.8811538461538462,2015.0,0.9391504018297807,53.03993479989372,5.136778115498918,0.8719602977663167,55,0.19,0.75,0.022,0.021,0.24
24214203,2025-01-02,S.TOWER6VAN,122.94,8.64,10116.0,2583.0,707.0,2790.0,2524.0,81.0,607.0,6838.0,1040.0,0.0,0.1376923076923077,0.03480769230769231,0.8811538461538462,3212.0,0.9343365253006968,55.62062794814039,3.9163763066186927,0.7858032378577877,67,0.18,1.28,0.028,0.027,0.21
24314226,2025-01-02,2062BK1,116.54,8.2,9318.0,2844.0,611.0,4403.0,1838.0,262.0,0.0,6296.0,1076.0,0.0,0.1376923076923077,0.03480769230769231,0.8811538461538462,2100.0,0.9342632675891112,54.02436931479299,3.2763713080157255,0.8752380952376785,6,0.21,0.74,0.025,0.02,0.19
24314211,2025-01-02,1786550D,122.27,8.98,9219.0,3036.0,698.0,1483.0,1846.0,277.0,0.0,6590.0,1287.0,0.0,0.1376923076923077,0.03480769230769231,0.8811538461538462,2123.0,0.9315809523738546,53.897112946316376,3.036561264821134,0.8695242581248849,3,0.21,0.74,0.03,0.02,0.2
24314232,2025-01-02,C25-HMNV55AL,127.2,0.0,11328.0,1557.0,693.0,3067.0,1728.0,0.0,699.0,5496.0,1465.0,0.0,0.1376923076923077,0.03480769230769231,0.8811538461538462,2427.0,0.9999999999921383,43.20754716947164,7.275529865120568,0.7119901112481615,47,0.23,1.38,0.028,0.014,0.25
24114231,2025-01-02,2062BK1,119.28,0.0,9390.0,2478.0,774.0,3032.0,1712.0,250.0,0.0,6512.0,1006.0,0.0,0.1376923076923077,0.03480769230769231,0.8811538461538462,1962.0,0.9999999999916164,54.594232058563094,3.7893462469718364,0.8725790010189233,6,0.19,0.73,0.029,0.019,0.19
24314228,2025-01-02,S.TOWER6VAN,115.62,8.12,10302.0,2964.0,596.0,3531.0,2420.0,105.0,397.0,5989.0,1002.0,0.0,0.1376923076923077,0.03480769230769231,0.8811538461538462,2922.0,0.9343785356316924,51.798996712923376,3.4757085020231187,0.8281998631071772,67,0.18,1.281,0.032,0.017,0.185
24114229,2025-01-02,SAILTOWER6VA,122.8,8.15,11598.0,1053.0,809.0,4326.0,1908.0,0.0,873.0,6426.0,1023.0,361.0,0.1376923076923077,0.03480769230769231,0.8811538461538462,2781.0,0.9377625047656529,52.3289902275869,11.014245014234554,0.6860841423945753,68,0.179,1.311,0.036,0.017,0.226
24114227,2025-01-02,C20MMNC,121.45,7.33,11550.0,1986.0,601.0,4852.0,1757.0,257.0,0.0,5709.0,1130.0,0.0,0.1376923076923077,0.03480769230769231,0.8811538461538462,2014.0,0.9430812237851912,47.00699876453679,5.815709969785591,0.8723932472686831,42,0.219,0.777,0.031,0.027,0.194
24114225,2025-01-02,2062BK1,120.93,7.62,11148.0,1002.0,636.0,4970.0,1756.0,250.0,0.0,6347.0,1426.0,0.0,0.1376923076923077,0.03480769230769231,0.8811538461538462,2006.0,0.9407234539016669,52.484908624390265,11.125748502982908,0.8753738783644689,6,0.21,0.79,0.026,0.02,0.21
24114223,2025-01-02,2062BK1,124.59,8.36,10818.0,969.0,584.0,5115.0,1759.0,254.0,0.0,581.0,3556.0,0.0,0.1376923076923077,0.03480769230769231,0.8811538461538462,2013.0,0.9371192177439858,4.663295609562057,11.164086687294981,0.873820168901702,6,0.18,0.72,0.031,0.022,0.18
24114220,2025-01-02,C20MMNC,114.4,7.96,10695.0,1011.0,581.0,4363.0,1755.0,261.0,0.0,6047.0,997.0,0.0,0.1376923076923077,0.03480769230769231,0.8811538461538462,2016.0,0.9349460607965434,52.858391607929555,10.578635014826332,0.8705357142852824,42,0.211,0.775,0.028,0.019,0.181
24114218,2025-01-02,1786550D,120.67,8.0,10266.0,996.0,596.0,4818.0,1715.0,257.0,0.0,6242.0,1015.0,0.0,0.1376923076923077,0.03480769230769231,0.8811538461538462,1972.0,0.937825444929371,51.72785282131658,10.307228915652303,0.8696754563890113,3,0.22,0.79,0.04,0.02,0.21
24114215,2025-01-02,S.TOWER6VAN,119.37,7.54,10509.0,0.0,594.0,4315.0,2510.0,95.0,518.0,5916.0,2014.0,0.0,0.1376923076923077,0.03480769230769231,0.8811538461538462,3123.0,0.940587818131427,49.56019100234933,10509000000000.0,0.8037143772011516,67,0.17,1.37,0.03,0.022,0.22
24114188,2025-01-02,C20MMNC,120.37,9.6,11034.0,0.0,697.0,4385.0,1769.0,257.0,0.0,6187.0,2060.0,0.0,0.1376923076923077,0.03480769230769231,0.8811538461538462,2026.0,0.926136800793059,51.39985046065132,11034000000000.0,0.8731490621910794,42,0.2,0.756,0.027,0.024,0.235
24114209,2025-01-02,2062BK1,114.73,0.0,10929.0,0.0,752.0,4095.0,1758.0,267.0,0.0,5811.0,904.0,0.0,0.1376923076923077,0.03480769230769231,0.8811538461538462,2025.0,0.9999999999912839,50.64935064890918,10929000000000.0,0.8681481481477195,6,0.2,0.74,0.024,0.027,0.2
24114206,2025-01-02,2062BK1,117.67,9.4,11226.0,0.0,755.0,4651.0,1807.0,281.0,0.0,5934.0,1447.0,0.0,0.1376923076923077,0.03480769230769231,0.8811538461538462,2088.0,0.9260250255691663,50.42916631214048,11226000000000.0,0.8654214559382829,6,0.2,0.75,0.017,0.026,0.21
24114194,2025-01-02,C20MMNC,122.29,9.68,10866.0,0.0,694.0,5701.0,1813.0,281.0,0.0,5710.0,891.0,0.0,0.1376923076923077,0.03480769230769231,0.8811538461538462,2094.0,0.9266499962042386,46.692288821271624,10866000000000.0,0.865807067812385,42,0.201,0.769,0.02,0.025,0.216
24114196,2025-01-02,2062BK1,112.47,9.56,11298.0,0.0,719.0,4773.0,1790.0,274.0,0.0,5836.0,1330.0,0.0,0.1376923076923077,0.03480769230769231,0.8811538461538462,2064.0,0.9216586085313311,51.88939272648805,11298000000000.0,0.8672480620150838,6,0.2,0.76,0.028,0.026,0.2
24114233,2025-01-02,1786550D,120.45,7.96,8478.0,2973.0,797.0,3128.0,2319.0,248.0,0.0,272.0,4964.0,0.0,0.1376923076923077,0.03480769230769231,0.8811538461538462,2567.0,0.9380110583214859,2.258198422563236,2.851664984862815,0.9033891702372796,3,0.21,0.73,0.03,0.02,0.2
24114204,2025-01-02,2062BK1,118.4,9.39,10689.0,0.0,769.0,4624.0,1811.0,277.0,0.0,5921.0,1118.0,0.0,0.1376923076923077,0.03480769230769231,0.8811538461538462,2088.0,0.9265200719858634,50.008445945523576,10689000000000.0,0.8673371647505425,6,0.2,0.79,0.029,0.028,0.19
24214245,2025-01-02,1786550D,122.15,0.0,8187.0,1992.0,605.0,2249.0,1694.0,280.0,0.0,599.0,801.0,0.0,0.1376923076923077,0.03480769230769231,0.8811538461538462,1974.0,0.9999999999918133,4.903806794884127,4.109939759034082,0.8581560283683596,3,0.2,0.73,0.02,0.02,0.23
24314252,2025-01-02,1786500D,120.4,7.53,9579.0,2832.0,707.0,2973.0,1771.0,257.0,0.0,6501.0,974.0,0.0,0.1376923076923077,0.03480769230769231,0.8811538461538462,2028.0,0.9411396857582964,53.995016610847216,3.382415254236094,0.8732741617352696,2,0.17,0.75,0.019,0.027,0.213
24214235,2025-01-02,1786550D,119.2,7.95,10173.0,2649.0,709.0,1594.0,1765.0,280.0,0.0,6250.0,999.0,357.0,0.1376923076923077,0.03480769230769231,0.8811538461538462,2045.0,0.9374754227216872,52.43288590560039,3.840317100791302,0.863080684596155,3,0.22,0.74,0.02,0.02,0.19
24314244,2025-01-02,1786550D,122.15,8.21,9993.0,2835.0,608.0,2628.0,1732.0,302.0,0.0,139.0,3315.0,0.0,0.1376923076923077,0.03480769230769231,0.8811538461538462,2034.0,0.9370205584463254,1.1379451493971513,3.5248677248664815,0.851524090461725,3,0.22,0.76,0.02,0.02,0.22
24314238,2025-01-02,1786550D,120.89,7.54,9897.0,2694.0,817.0,3151.0,1737.0,280.0,0.0,4207.0,743.0,0.0,0.1376923076923077,0.03480769230769231,0.8811538461538462,2017.0,0.941290975621418,34.80023161523037,3.6737193763906184,0.8611799702524238,3,0.21,0.74,0.02,0.02,0.2
24114234,2025-01-02,IS2062E350BR,118.41,8.23,8709.0,2994.0,923.0,3159.0,1783.0,0.0,463.0,6569.0,1017.0,0.0,0.1376923076923077,0.03480769230769231,0.8811538461538462,2246.0,0.9350126342314038,55.476733383536214,2.9088176352695694,0.7938557435437249,59,0.19,1.19,0.033,0.027,0.25
24114253,2025-01-03,S.TOWER6VAN,134.4,0.0,10179.0,2994.0,684.0,4094.0,2510.0,102.0,463.0,6802.0,1679.0,0.0,0.14041666666666666,0.042333333333333334,0.9644166666666667,3075.0,0.9999999999925596,50.610119047242485,3.3997995991972614,0.8162601626013606,67,0.167,1.251,0.028,0.017,0.171
24114256,2025-01-03,1786550D,122.73,8.2,11118.0,2493.0,755.0,3234.0,1756.0,260.0,0.0,6500.0,1045.0,374.0,0.14041666666666666,0.042333333333333334,0.9644166666666667,2016.0,0.9373711143287454,52.96178603395289,4.459687123945263,0.871031746031314,3,0.21,0.74,0.02,0.02,0.25
24114259,2025-01-03,2062BK1,124.73,8.98,9306.0,1998.0,687.0,3542.0,1756.0,281.0,0.0,6579.0,1230.0,0.0,0.14041666666666666,0.042333333333333334,0.9644166666666667,2037.0,0.9328397277620759,52.745931210993774,4.657657657655326,0.8620520373093461,6,0.19,0.74,0.02,0.023,0.23
24114261,2025-01-03,1786550D,122.0,0.0,9978.0,1998.0,689.0,2610.0,1760.0,278.0,0.0,6758.0,1093.0,0.0,0.14041666666666666,0.042333333333333334,0.9644166666666667,2038.0,0.9999999999918032,55.39344262249677,4.993993993991494,0.8635917566237176,3,0.22,0.72,0.03,0.03,0.21
24114267,2025-01-03,SEQRFE550D,120.55,0.0,7341.0,1998.0,842.0,4280.0,1709.0,277.0,0.0,6006.0,1020.0,369.0,0.14041666666666666,0.042333333333333334,0.9644166666666667,1986.0,0.9999999999917046,49.82165076690318,3.674174174172335,0.860523665659184,73,0.23,0.83,0.029,0.027,0.24
24114269,2025-01-03,EXPORTDSP14,122.66,8.0,12321.0,0.0,0.0,3598.0,0.0,0.0,0.0,5560.0,1125.0,0.0,0.14041666666666666,0.042333333333333334,0.9644166666666667,0.0,0.9387723863390574,45.32855046432962,12321000000000.0,0.0,55,0.19,0.746,0.015,0.026,0.209
24114271,2025-01-03,SEQRFE550D,120.83,0.0,6897.0,2004.0,1578.0,2156.0,3431.0,547.0,0.0,1012.0,173.0,0.0,0.14041666666666666,0.042333333333333334,0.9644166666666667,3978.0,0.9999999999917238,8.37540345933646,3.4416167664653483,0.8624937154346751,73,0.23,0.8,0.028,0.022,0.22
24114275,2025-01-03,2062BK1,124.54,7.75,12516.0,2232.0,802.0,4002.0,1712.0,284.0,0.0,6355.0,1193.0,0.0,0.14041666666666666,0.042333333333333334,0.9644166666666667,1996.0,0.9414165847687549,51.027782238228454,5.607526881717918,0.8577154308612938,6,0.18,0.75,0.03,0.03,0.19
24114248,2025-01-03,2062BK1,124.39,0.0,6003.0,0.0,711.0,0.0,1765.0,355.0,0.0,1999.0,316.0,0.0,0.14041666666666666,0.042333333333333334,0.9644166666666667,2120.0,0.9999999999919608,16.070423667368193,6003000000000.0,0.832547169810928,6,0.18,0.74,0.015,0.016,0.22
24214301,2025-01-03,EXPORTDSP14,126.1,8.22,9024.0,3045.0,806.0,3081.0,1745.0,253.0,0.0,6403.0,1081.0,0.0,0.14041666666666666,0.042333333333333334,0.9644166666666667,1998.0,0.9388028588375611,50.777160982943876,2.9635467980285832,0.8733733733729363,55,0.2,0.72,0.027,0.025,0.24
24214298,2025-01-03,2062ACUK1,120.06,8.16,9021.0,2982.0,602.0,2031.0,1738.0,253.0,0.0,1885.0,1490.0,0.0,0.14041666666666666,0.042333333333333334,0.9644166666666667,1991.0,0.9363593823043492,15.700483091656666,3.0251509054315813,0.8729281767951417,5,0.21,0.77,0.024,0.023,0.227
24214240,2025-01-03,2062BK1,119.33,8.21,9798.0,2106.0,817.0,2668.0,1661.0,273.0,0.0,6400.0,1036.0,367.0,0.14041666666666666,0.042333333333333334,0.9644166666666667,1934.0,0.9356280382551699,53.632783038182914,4.652421652419443,0.858841778696557,6,0.21,0.75,0.019,0.019,0.23
24214242,2025-01-03,2062BK1,122.67,8.0,10278.0,3096.0,806.0,1349.0,1698.0,236.0,0.0,6699.0,1050.0,0.0,0.14041666666666666,0.042333333333333334,0.9644166666666667,1934.0,0.9387770720062847,54.60992907756901,3.3197674418593928,0.8779731127192979,6,0.22,0.77,0.023,0.016,0.23
24214247,2025-01-03,2062BK1,117.01,0.0,8964.0,2988.0,707.0,2224.0,1704.0,260.0,0.0,6458.0,1014.0,0.0,0.14041666666666666,0.042333333333333334,0.9644166666666667,1964.0,0.9999999999914537,55.191863942781026,2.999999999998996,0.8676171079425318,6,0.17,0.7,0.02,0.02,0.22
24214250,2025-01-03,2062BK1,122.7,8.2,8508.0,2991.0,707.0,1524.0,1704.0,263.0,0.0,6363.0,1045.0,259.0,0.14041666666666666,0.042333333333333334,0.9644166666666667,1967.0,0.9373567608790119,51.85819070862381,2.8445336008014563,0.8662938484998138,6,0.2,0.78,0.023,0.024,0.24
24214254,2025-01-03,EXPORTDSP14,122.37,8.1,8853.0,2985.0,718.0,2195.0,1708.0,270.0,0.0,6688.0,2229.0,0.0,0.14041666666666666,0.042333333333333334,0.9644166666666667,1978.0,0.9379167624669433,54.653918443616455,2.9658291457276498,0.8634984833160447,55,0.19,0.72,0.033,0.026,0.23
24214257,2025-01-03,1786550D,124.06,7.81,9411.0,2991.0,698.0,1530.0,1779.0,283.0,0.0,5403.0,5562.0,0.0,0.14041666666666666,0.042333333333333334,0.9644166666666667,2062.0,0.9407750056802854,43.55150733480935,3.14643931795281,0.8627546071770792,3,0.24,0.79,0.03,0.03,0.24
24214262,2025-01-03,EXPORTDSP14,122.0,8.2,9816.0,2973.0,704.0,2367.0,1806.0,287.0,0.0,6714.0,1032.0,0.0,0.14041666666666666,0.042333333333333334,0.9644166666666667,2093.0,0.9370199692708372,55.03278688479481,3.3017154389494445,0.8628762541801898,55,0.203,0.738,0.021,0.022,0.201
24214265,2025-01-03,2062BK1,129.09,0.0,9201.0,2589.0,701.0,3410.0,1826.0,273.0,0.0,7001.0,1087.0,0.0,0.14041666666666666,0.042333333333333334,0.9644166666666667,2099.0,0.9999999999922535,54.233480517048314,3.5538818076463676,0.8699380657451787,6,0.2,0.72,0.02,0.024,0.22
24214268,2025-01-03,S.TOWER6VAN,115.39,8.0,8547.0,2691.0,921.0,2048.0,2417.0,64.0,493.0,6337.0,991.0,0.0,0.14041666666666666,0.042333333333333334,0.9644166666666667,2974.0,0.9351649242164263,54.91810382134571,3.176142697880648,0.8127101546735667,67,0.17,1.29,0.026,0.022,0.22
24214270,2025-01-03,EXPORTDSP14,120.83,7.98,8076.0,1827.0,831.0,1800.0,1711.0,273.0,0.0,6604.0,1029.0,0.0,0.14041666666666666,0.042333333333333334,0.9644166666666667,1984.0,0.9380482881691015,54.6553008354328,4.420361247945036,0.8623991935479525,55,0.21,0.733,0.021,0.021,0.199
24214272,2025-01-03,EXPORTDSP14,125.61,8.14,7932.0,2175.0,822.0,1243.0,1691.0,263.0,0.0,6947.0,1082.0,0.0,0.14041666666666666,0.042333333333333334,0.9644166666666667,1954.0,0.9391401869088664,55.30610620129523,3.6468965517224614,0.8654042988736615,55,0.22,0.721,0.019,0.024,0.22
24214274,2025-01-03,S.TOWER6VAN,124.9,8.19,8628.0,2730.0,679.0,1695.0,2096.0,0.0,540.0,6787.0,1058.0,0.0,0.14041666666666666,0.042333333333333334,0.9644166666666667,2636.0,0.9384626944102603,54.33947157682674,3.1604395604384026,0.7951441578145694,67,0.179,1.265,0.03,0.026,0.212
24214276,2025-01-03,EXPORTDSP14,124.45,8.14,13185.0,3168.0,734.0,2594.0,1792.0,253.0,0.0,6695.0,1145.0,0.0,0.14041666666666666,0.042333333333333334,0.9644166666666667,2045.0,0.9386077381330523,53.796705503786285,4.161931818180505,0.8762836185814786,55,0.213,0.739,0.023,0.023,0.207
24214278,2025-01-03,2062BK1,123.12,0.0,7377.0,2865.0,707.0,2070.0,1768.0,263.0,0.0,6527.0,1181.0,390.0,0.14041666666666666,0.042333333333333334,0.9644166666666667,2031.0,0.9999999999918778,53.013320337451155,2.574869109946745,0.8705071393397978,6,0.2,0.74,0.018,0.018,0.19
24214281,2025-01-03,EXPORTDSP14,118.45,8.16,10179.0,2544.0,710.0,2060.0,1769.0,270.0,0.0,6500.0,1053.0,303.0,0.14041666666666666,0.042333333333333334,0.9644166666666667,2039.0,0.9355501145175298,54.87547488345398,4.001179245281446,0.867582148111394,55,0.19,0.72,0.018,0.024,0.23
24214283,2025-01-03,2062BK1,120.24,8.32,9681.0,2616.0,701.0,1569.0,1768.0,257.0,0.0,6393.0,1043.0,272.0,0.14041666666666666,0.042333333333333334,0.9644166666666667,2025.0,0.9352831362715053,53.16866267420851,3.700688073393081,0.8730864197526552,6,0.17,0.82,0.019,0.026,0.26
24214285,2025-01-03,C25-HMNV55AL,116.94,0.0,10611.0,2523.0,704.0,2064.0,2497.0,0.0,550.0,6415.0,1049.0,260.0,0.14041666666666666,0.042333333333333334,0.9644166666666667,3047.0,0.9999999999914486,54.85719172178162,4.2057074910803784,0.8194945848372762,47,0.23,1.39,0.023,0.022,0.25
24214287,2025-01-03,EXPORTDSP14,120.66,8.74,10347.0,1986.0,712.0,1601.0,1762.0,250.0,0.0,6398.0,1042.0,0.0,0.14041666666666666,0.042333333333333334,0.9644166666666667,2012.0,0.9324574961288064,53.02502900668801,5.209969788517014,0.8757455268385309,55,0.21,0.73,0.024,0.028,0.23
24214289,2025-01-03,2062BK1,119.25,0.0,7713.0,1107.0,712.0,1819.0,1627.0,294.0,0.0,4203.0,1008.0,0.0,0.14041666666666666,0.042333333333333334,0.9644166666666667,1921.0,0.9999999999916143,35.245283018572366,6.967479674790454,0.8469547110875342,6,0.19,0.75,0.032,0.026,0.2
24214292,2025-01-03,1786550D,118.82,9.88,10398.0,1992.0,718.0,1612.0,1725.0,263.0,0.0,6602.0,1049.0,0.0,0.14041666666666666,0.042333333333333334,0.9644166666666667,1988.0,0.9232323232251498,55.56303652536978,5.219879518069669,0.8677062374241108,3,0.22,0.75,0.03,0.03,0.2
24214295,2025-01-03,SEQRFE550D,120.88,8.25,10029.0,3105.0,608.0,2616.0,1758.0,246.0,0.0,6497.0,1024.0,0.0,0.14041666666666666,0.042333333333333334,0.9644166666666667,2004.0,0.9361108959890335,53.747518199423006,3.229951690820216,0.8772455089815981,73,0.23,0.86,0.026,0.022,0.27
24114236,2025-01-03,2062BK1,116.93,7.95,8610.0,3171.0,797.0,3014.0,1750.0,268.0,0.0,2946.0,1412.0,0.0,0.14041666666666666,0.042333333333333334,0.9644166666666667,2018.0,0.9363388853224187,25.19456084815535,2.715231788078614,0.8671952428142382,6,0.185,0.76,0.022,0.015,0.201
24114277,2025-01-03,EXPORTDSP14,116.96,7.94,12369.0,1077.0,794.0,4260.0,1721.0,290.0,0.0,1263.0,1995.0,0.0,0.14041666666666666,0.042333333333333334,0.9644166666666667,2011.0,0.9364291433071543,10.798563611398782,11.484679665727498,0.8557931377419912,55,0.213,0.736,0.027,0.027,0.223
24114288,2025-01-03,SEQRFE550D,119.25,9.37,11289.0,1593.0,754.0,4509.0,1759.0,271.0,0.0,6299.0,995.0,0.0,0.14041666666666666,0.042333333333333334,0.9644166666666667,2030.0,0.9271497434230512,52.82180293456753,7.086629001878791,0.8665024630537603,73,0.21,0.9,0.033,0.031,0.23
24114291,2025-01-03,EXPORTDSP14,118.62,8.68,12210.0,1113.0,787.0,4353.0,1756.0,271.0,0.0,6151.0,1493.0,0.0,0.14041666666666666,0.042333333333333334,0.9644166666666667,2027.0,0.9318146111474327,51.854661945271836,10.970350404302811,0.8663048840646935,55,0.19,0.75,0.018,0.025,0.2
24314306,2025-01-03,C20MMNC,123.73,8.0,9219.0,2730.0,706.0,2531.0,1781.0,268.0,0.0,6652.0,1068.0,221.0,0.14041666666666666,0.042333333333333334,0.9644166666666667,2049.0,0.9392697183561887,53.76222419741564,3.37692307692184,0.8692044899946954,42,0.17,0.75,0.029,0.029,0.23
24314302,2025-01-03,SEQRFE550D,119.01,8.1,10110.0,2892.0,0.0,3895.0,0.0,0.0,0.0,3328.0,1597.0,0.0,0.14041666666666666,0.042333333333333334,0.9644166666666667,0.0,0.9362756667379728,27.964036635341866,3.49585062240543,0.0,73,0.21,0.85,0.025,0.021,0.24
24314293,2025-01-03,2062ACUK1,121.67,9.29,10458.0,1833.0,801.0,3248.0,1787.0,276.0,0.0,6594.0,1358.0,0.0,0.14041666666666666,0.042333333333333334,0.9644166666666667,2063.0,0.9290623090949217,54.19577545776119,5.7054009819936145,0.8662142510902248,5,0.22,0.76,0.028,0.029,0.174
24314284,2025-01-03,SAILTOWER6VA,120.27,8.58,11646.0,2130.0,793.0,3414.0,2455.0,0.0,506.0,6693.0,1512.0,0.0,0.14041666666666666,0.042333333333333334,0.9644166666666667,2961.0,0.9334109429496826,55.649787976588925,5.46760563380025,0.8291117865583151,68,0.2,1.34,0.043,0.02,0.21
24314282,2025-01-03,C25-HMNV55AL,128.68,8.12,10488.0,2415.0,793.0,2592.0,2448.0,0.0,496.0,6992.0,1384.0,0.0,0.14041666666666666,0.042333333333333334,0.9644166666666667,2944.0,0.9406432748469251,54.33633820287274,4.342857142855345,0.8315217391301524,47,0.232,1.39,0.026,0.014,0.265
24314280,2025-01-03,S.TOWER6VAN,117.33,8.0,10515.0,2673.0,695.0,2394.0,2439.0,125.0,508.0,6355.0,1722.0,0.0,0.14041666666666666,0.042333333333333334,0.9644166666666667,3072.0,0.9361685151126133,54.16347055267908,3.933782267114129,0.7939453124997415,67,0.183,1.283,0.031,0.027,0.226
24314266,2025-01-03,S.TOWER6VAN,128.6,7.79,9987.0,2190.0,883.0,2190.0,2546.0,180.0,575.0,6665.0,1149.0,296.0,0.14041666666666666,0.042333333333333334,0.9644166666666667,3301.0,0.9428843756804541,51.82737169477584,4.560273972600657,0.7712814298695028,67,0.181,1.316,0.029,0.028,0.27
24314263,2025-01-03,1786550D,117.39,7.33,10749.0,1701.0,834.0,1908.0,1753.0,271.0,0.0,3224.0,545.0,0.0,0.14041666666666666,0.042333333333333334,0.9644166666666667,2024.0,0.9412283514998298,27.46400885912374,6.3192239858869375,0.866106719367161,3,0.211,0.759,0.025,0.022,0.216
24314260,2025-01-03,2062BK1,130.15,9.6,8802.0,2538.0,2675.0,1786.0,1764.0,271.0,0.0,6954.0,1549.0,0.0,0.14041666666666666,0.042333333333333334,0.9644166666666667,2035.0,0.9313059033922627,53.43065693389604,3.4680851063816123,0.8668304668300408,6,0.18,0.78,0.022,0.019,0.2
24114279,2025-01-03,1786550D,116.13,8.77,11199.0,1908.0,416.0,3339.0,1757.0,271.0,0.0,6452.0,992.0,0.0,0.14041666666666666,0.042333333333333334,0.9644166666666667,2028.0,0.9297838270542051,55.558425901527954,5.8694968553428355,0.8663708086780738,3,0.21,0.84,0.04,0.03,0.18
24314255,2025-01-03,2062BK1,121.9,9.39,9219.0,3723.0,696.0,1521.0,1761.0,319.0,0.0,6545.0,1069.0,0.0,0.14041666666666666,0.042333333333333334,0.9644166666666667,2080.0,0.9284789397446227,53.69155045074904,2.4762288477028,0.8466346153842084,6,0.19,0.78,0.034,0.024,0.2
24314249,2025-01-03,S.TOWER6VAN,124.39,7.95,8481.0,897.0,699.0,5085.0,2535.0,108.0,505.0,5738.0,911.0,0.0,0.14041666666666666,0.042333333333333334,0.9644166666666667,3148.0,0.9399274595667226,46.1291100567077,9.454849498317218,0.8052731893263008,67,0.189,1.406,0.031,0.014,0.206
24314258,2025-01-03,1786550D,134.91,8.22,9966.0,2826.0,696.0,2529.0,1752.0,258.0,0.0,6672.0,1105.0,0.0,0.14041666666666666,0.042333333333333334,0.9644166666666667,2010.0,0.9425696918819076,49.455192350089284,3.526539278130387,0.8716417910443425,3,0.21,0.78,0.03,0.03,0.21
24114300,2025-01-03,SEQRFE550D,125.08,8.1,11472.0,2004.0,802.0,3506.0,1761.0,301.0,0.0,5998.0,987.0,0.0,0.14041666666666666,0.042333333333333334,0.9644166666666667,2062.0,0.9391800570585735,47.95330988129235,5.724550898200737,0.8540252182343094,73,0.23,0.88,0.026,0.025,0.25
24114294,2025-01-03,EXPORTDSP14,116.95,8.54,11703.0,567.0,830.0,4867.0,1768.0,267.0,0.0,5852.0,914.0,323.0,0.14041666666666666,0.042333333333333334,0.9644166666666667,2035.0,0.9319467686593995,50.03847798161574,20.640211640175238,0.8687960687956419,55,0.2,0.79,0.043,0.031,0.24
24114303,2025-01-03,2062ACUK1,118.56,7.33,10476.0,1989.0,789.0,2500.0,1766.0,281.0,0.0,5806.0,929.0,683.0,0.14041666666666666,0.042333333333333334,0.9644166666666667,2047.0,0.9417745650890319,48.97098515478263,5.2669683257892075,0.8627259404001648,5,0.2,0.77,0.023,0.027,0.205
24114297,2025-01-03,EXPORTDSP14,120.6,8.77,10818.0,1971.0,684.0,3351.0,1759.0,271.0,0.0,6607.0,1332.0,0.0,0.14041666666666666,0.042333333333333334,0.9644166666666667,2030.0,0.9322099404735857,54.784411276494325,5.48858447488306,0.8665024630537603,55,0.2,0.81,0.032,0.029,0.25
24114308,2025-01-04,SEQRFE550D,122.2,7.33,10293.0,2001.0,737.0,3154.0,1755.0,301.0,0.0,6908.0,1296.0,0.0,0.13951724137931035,0.044172413793103445,0.8270000000000001,2056.0,0.9434107928592341,56.530278231943285,5.143928035979438,0.8535992217894681,73,0.22,0.8,0.024,0.022,0.25
24114329,2025-01-04,C20MMNC,127.64,8.14,7872.0,2697.0,827.0,1892.0,1705.0,287.0,0.0,6821.0,1090.0,0.0,0.13951724137931035,0.044172413793103445,0.8270000000000001,1992.0,0.9400500810064808,53.43936070155563,2.918798665182455,0.8559236947786868,42,0.195,0.74,0.019,0.025,0.205
24314296,2025-01-04,C20MMNC,120.88,7.39,10284.0,2739.0,698.0,3155.0,1786.0,260.0,0.0,6796.0,1858.0,239.0,0.13951724137931035,0.044172413793103445,0.8270000000000001,2046.0,0.9423871520936902,56.22104566465734,3.7546549835692753,0.8729227761481559,42,0.173,0.714,0.029,0.024,0.187
24314299,2025-01-04,C20MMNC,122.1,8.21,10059.0,2784.0,696.0,4332.0,1800.0,302.0,0.0,6908.0,1864.0,202.0,0.13951724137931035,0.044172413793103445,0.8270000000000001,2102.0,0.9369963932089863,56.57657657611321,3.6131465517228403,0.8563273073259484,42,0.184,0.792,0.034,0.021,0.195
24314328,2025-01-04,C20MMNC,125.23,9.39,9279.0,3225.0,2162.0,1928.0,1796.0,281.0,0.0,6993.0,2804.0,0.0,0.13951724137931035,0.044172413793103445,0.8270000000000001,2077.0,0.9302481057723203,55.841252095697186,2.8772093023246894,0.8647087144916396,42,0.2,0.75,0.022,0.035,0.21
24114311,2025-01-04,SEQRFE550D,122.82,8.47,9786.0,1989.0,797.0,3284.0,1757.0,261.0,0.0,6910.0,1245.0,0.0,0.13951724137931035,0.044172413793103445,0.8270000000000001,2018.0,0.9354863279691106,56.26119524461601,4.920060331822564,0.8706640237854952,73,0.21,0.85,0.023,0.026,0.25
24314312,2025-01-04,2062BK1,125.71,8.12,10863.0,2553.0,693.0,3426.0,1816.0,264.0,0.0,5076.0,1070.0,0.0,0.13951724137931035,0.044172413793103445,0.8270000000000001,2080.0,0.9393260106034573,40.378649271813075,4.254994124557675,0.8730769230765033,6,0.17,0.7,0.021,0.023,0.21
24314316,2025-01-04,1786550D,123.07,7.95,8961.0,2667.0,704.0,1325.0,1774.0,267.0,0.0,4281.0,772.0,0.0,0.13951724137931035,0.044172413793103445,0.8270000000000001,2041.0,0.9393222408720859,34.78508166056078,3.359955005623037,0.8691817736399465,3,0.24,0.79,0.04,0.03,0.21
24314319,2025-01-04,C20MMNC,120.57,7.74,10836.0,2736.0,707.0,3086.0,1748.0,267.0,0.0,4685.0,1510.0,0.0,0.13951724137931035,0.044172413793103445,0.8270000000000001,2015.0,0.9396773439253396,38.85709546289411,3.960526315788026,0.8674937965256241,42,0.204,0.755,0.026,0.022,0.179
24314322,2025-01-04,C20MMNC,123.76,8.38,8616.0,2991.0,663.0,2035.0,1740.0,258.0,0.0,5004.0,1609.0,0.0,0.13951724137931035,0.044172413793103445,0.8270000000000001,1998.0,0.9365824125856169,40.43309631512255,2.8806419257763687,0.870870870870435,42,0.23,0.79,0.021,0.028,0.23
24314325,2025-01-04,1786500D,122.82,7.96,9120.0,2286.0,665.0,2678.0,1735.0,245.0,0.0,7092.0,1877.0,0.0,0.13951724137931035,0.044172413793103445,0.8270000000000001,1980.0,0.9391344242167065,57.743038592592875,3.989501312334213,0.8762626262621838,2,0.18,0.76,0.024,0.027,0.212
24114305,2025-01-04,C20MMNC,122.3,7.53,9750.0,1953.0,833.0,3408.0,1764.0,278.0,0.0,6072.0,1044.0,0.0,0.13951724137931035,0.044172413793103445,0.8270000000000001,2042.0,0.9420010783259495,49.648405559692165,4.992319508445984,0.8638589618017317,42,0.197,0.735,0.026,0.022,0.249
24314330,2025-01-04,SEQRFE550D,99.27,7.98,9171.0,3240.0,668.0,1712.0,1796.0,281.0,0.0,6259.0,1521.0,0.0,0.13951724137931035,0.044172413793103445,0.8270000000000001,2077.0,0.9255944055857753,63.05026694809056,2.8305555555546817,0.8647087144916396,73,0.21,0.86,0.032,0.025,0.22
24314333,2025-01-04,2062BK1,122.85,8.36,9402.0,2943.0,638.0,1483.0,1791.0,270.0,0.0,6731.0,1454.0,0.0,0.13951724137931035,0.044172413793103445,0.8270000000000001,2061.0,0.9362853440977345,54.7903947899488,3.1946992864413204,0.8689956331873513,6,0.19,0.74,0.037,0.034,0.2
24314335,2025-01-04,2062BK1,121.33,7.75,9054.0,2958.0,730.0,1935.0,1787.0,268.0,0.0,6032.0,1035.0,0.0,0.13951724137931035,0.044172413793103445,0.8270000000000001,2055.0,0.9399597148982032,49.715651528478396,3.0608519269766528,0.8695863746954406,6,0.2,0.77,0.041,0.038,0.22
24314350,2025-01-04,S.TOWER6VAN,121.23,7.74,10359.0,3774.0,693.0,3327.0,2535.0,95.0,499.0,6551.0,1088.0,0.0,0.13951724137931035,0.044172413793103445,0.8270000000000001,3129.0,0.9399860432585875,54.03777942708869,2.744833068361753,0.8101629913707862,67,0.194,1.38,0.035,0.035,0.203
24314347,2025-01-04,S.TOWER6VAN,127.48,8.18,9252.0,2325.0,715.0,2220.0,2526.0,96.0,502.0,6530.0,980.0,0.0,0.13951724137931035,0.044172413793103445,0.8270000000000001,3124.0,0.9397021966612141,51.22372136765591,3.979354838707966,0.8085787451982047,67,0.19,1.3,0.041,0.032,0.23
24214348,2025-01-04,2062BK1,121.36,0.0,10137.0,2979.0,729.0,1833.0,1735.0,240.0,0.0,6884.0,1142.0,0.0,0.13951724137931035,0.044172413793103445,0.8270000000000001,1975.0,0.99999999999176,56.723796967232005,3.402819738166028,0.878481012657783,6,0.18,0.78,0.023,0.024,0.22
24314344,2025-01-04,SEQRFE550D,126.36,9.88,10731.0,2832.0,688.0,2400.0,1745.0,247.0,0.0,6698.0,1007.0,0.0,0.13951724137931035,0.044172413793103445,0.8270000000000001,1992.0,0.9274809160237266,53.007280784639065,3.7891949152528994,0.8760040160638173,73,0.22,0.85,0.023,0.022,0.23
24214342,2025-01-04,2062BK1,123.41,7.9,9201.0,3150.0,734.0,1431.0,1714.0,260.0,0.0,6503.0,1033.0,240.0,0.13951724137931035,0.044172413793103445,0.8270000000000001,1974.0,0.9398370268757914,52.69427112833081,2.9209523809514537,0.8682877406277263,6,0.22,0.75,0.025,0.023,0.18
24214339,2025-01-04,SEQRFE550D,125.49,8.66,7038.0,3009.0,732.0,1545.0,1769.0,257.0,0.0,6995.0,1467.0,0.0,0.13951724137931035,0.044172413793103445,0.8270000000000001,2026.0,0.9354453969367466,55.741493345639164,2.3389830508466805,0.8731490621910794,73,0.21,0.89,0.025,0.021,0.18
24214336,2025-01-04,SEQRFE550D,123.35,8.1,10638.0,2982.0,729.0,1039.0,1718.0,250.0,0.0,6992.0,1098.0,0.0,0.13951724137931035,0.044172413793103445,0.8270000000000001,1968.0,0.9383796120126409,56.68423186009984,3.5674044265581597,0.8729674796743532,73,0.21,0.84,0.027,0.024,0.18
24214321,2025-01-04,SAILTOWER6VA,119.08,8.42,8220.0,3999.0,806.0,1640.0,2605.0,67.0,554.0,6514.0,1193.0,0.0,0.13951724137931035,0.044172413793103445,0.8270000000000001,3226.0,0.9339607843064003,54.70272085946672,2.0555138784691036,0.8075015499067553,68,0.2,1.42,0.043,0.027,0.23
24214315,2025-01-04,2062BK1,118.67,8.02,8574.0,1995.0,817.0,2684.0,1748.0,250.0,0.0,6497.0,1072.0,0.0,0.13951724137931035,0.044172413793103445,0.8270000000000001,1998.0,0.9366958718056935,54.74846212138916,4.297744360900102,0.874874874874437,6,0.2,0.74,0.023,0.025,0.19
24214313,2025-01-04,R34,122.07,7.92,8934.0,2001.0,1004.0,3070.0,1212.0,192.0,0.0,6398.0,1066.0,0.0,0.13951724137931035,0.044172413793103445,0.8270000000000001,1404.0,0.9390722363186472,52.41255017569909,4.464767616189673,0.8632478632472484,66,0.62,0.73,0.021,0.019,0.21
24214310,2025-01-04,C20MMNC,122.17,7.85,8835.0,2010.0,809.0,2562.0,1772.0,203.0,0.0,6496.0,1098.0,0.0,0.13951724137931035,0.044172413793103445,0.8270000000000001,1975.0,0.9396246731199844,53.17180977283153,4.395522388057515,0.8972151898729634,42,0.188,0.792,0.031,0.029,0.214
24214307,2025-01-04,2062BK1,120.76,8.01,8928.0,2490.0,820.0,3180.0,1772.0,250.0,0.0,6397.0,1077.0,0.0,0.13951724137931035,0.044172413793103445,0.8270000000000001,2022.0,0.9377960705060356,52.97283868786872,3.5855421686732587,0.8763600395643539,6,0.2,0.72,0.023,0.028,0.2
24214304,2025-01-04,EXPORTDSP14,121.1,8.1,8952.0,2967.0,808.0,3034.0,1752.0,250.0,0.0,6043.0,1014.0,0.0,0.13951724137931035,0.044172413793103445,0.8270000000000001,2002.0,0.937306501540733,49.90090833980263,3.0171890798776486,0.875124875124438,55,0.193,0.762,0.029,0.03,0.23
24314341,2025-01-04,SEQRFE550D,125.35,8.12,11013.0,2691.0,596.0,2991.0,1695.0,305.0,0.0,7149.0,1507.0,0.0,0.13951724137931035,0.044172413793103445,0.8270000000000001,2000.0,0.9391623585754165,57.032309532851755,4.092530657746528,0.8474999999995763,73,0.23,0.91,0.029,0.026,0.22
24314337,2025-01-04,S.TOWER6VAN,134.21,8.98,9084.0,2481.0,701.0,2421.0,2546.0,95.0,492.0,6363.0,1020.0,0.0,0.13951724137931035,0.044172413793103445,0.8270000000000001,3133.0,0.9372861233260894,47.41077415954541,3.6614268440130346,0.8126396425149018,67,0.175,1.33,0.043,0.037,0.23
24114314,2025-01-04,C25-HMNV55AL,125.85,8.77,10347.0,2775.0,784.0,3788.0,2510.0,0.0,507.0,6800.0,1695.0,0.0,0.13951724137931035,0.044172413793103445,0.8270000000000001,3017.0,0.9348536621532101,54.032578465998945,3.728648648647305,0.8319522704670759,47,0.24,1.38,0.03,0.016,0.217
24114317,2025-01-04,2062BK1,120.57,7.12,11106.0,1482.0,724.0,4228.0,1751.0,260.0,0.0,6604.0,2092.0,0.0,0.13951724137931035,0.044172413793103445,0.8270000000000001,2011.0,0.9442399561363909,54.7731608189867,7.493927125501016,0.8707110890100096,6,0.19,0.78,0.026,0.027,0.17
24114331,2025-01-04,C20MMNC,128.31,7.33,8571.0,2010.0,794.0,2666.0,1719.0,257.0,0.0,6678.0,1069.0,0.0,0.13951724137931035,0.044172413793103445,0.8270000000000001,1976.0,0.9459598938296523,52.045826513506,4.264179104475491,0.8699392712546204,42,0.181,0.672,0.036,0.036,0.199
24114323,2025-01-04,2062BK1,131.87,0.0,9867.0,999.0,682.0,4408.0,1763.0,288.0,0.0,1358.0,4442.0,0.0,0.13951724137931035,0.044172413793103445,0.8270000000000001,2051.0,0.9999999999924168,10.298020777960886,9.87687687686699,0.8595806923447784,6,0.19,0.79,0.023,0.022,0.19
24114334,2025-01-04,S.TOWER6VAN,126.5,0.0,9852.0,2931.0,805.0,2424.0,2515.0,166.0,515.0,6546.0,1223.0,0.0,0.13951724137931035,0.044172413793103445,0.8270000000000001,3196.0,0.9999999999920949,51.74703557271346,3.3613101330592423,0.786921151439053,67,0.18,1.32,0.032,0.031,0.26
24114340,2025-01-04,S.TOWER6VAN,127.1,11.24,11421.0,2868.0,732.0,3981.0,2403.0,166.0,515.0,6704.0,1019.0,319.0,0.13951724137931035,0.044172413793103445,0.8270000000000001,3084.0,0.918750903564271,52.74586939376282,3.982217573220369,0.7791828793771792,67,0.168,1.27,0.031,0.036,0.258
24114343,2025-01-04,S.TOWER6VAN,126.36,9.6,10797.0,2484.0,741.0,3225.0,2507.0,173.0,518.0,6984.0,1303.0,361.0,0.13951724137931035,0.044172413793103445,0.8270000000000001,3198.0,0.9293909973453266,55.270655270217866,4.3466183574861725,0.7839274546589169,67,0.2,1.31,0.043,0.033,0.26
24114346,2025-01-04,2062BK1,127.37,7.74,13374.0,2268.0,729.0,4397.0,1668.0,263.0,0.0,6408.0,1595.0,369.0,0.13951724137931035,0.044172413793103445,0.8270000000000001,1931.0,0.9427133446751335,50.31012012208283,5.896825396822797,0.8638011393056118,6,0.18,0.76,0.02,0.024,0.27
24114354,2025-01-04,SEQRFE550D,123.38,8.0,10017.0,1986.0,705.0,2890.0,1817.0,278.0,0.0,6607.0,1356.0,0.0,0.13951724137931035,0.044172413793103445,0.8270000000000001,2095.0,0.9391079311848143,53.55000810460731,5.04380664652314,0.8673031026248843,73,0.21,0.85,0.03,0.028,0.25
24114320,2025-01-04,2062BK1,122.86,8.61,9564.0,1743.0,692.0,3134.0,1759.0,260.0,0.0,6329.0,1422.0,0.0,0.13951724137931035,0.044172413793103445,0.8270000000000001,2019.0,0.9345097740858409,51.51391828055092,5.487091222027833,0.8712233779094248,6,0.18,0.76,0.027,0.026,0.19
24114035,2025-01-04,C25-HMNMAV55,129.2,0.0,10509.0,0.0,727.0,5678.0,2516.0,98.0,521.0,5814.0,1723.0,0.0,0.13951724137931035,0.044172413793103445,0.8270000000000001,3135.0,0.9999999999922602,44.99999999965171,10509000000000.0,0.8025518341305256,46,0.25,1.35,0.028,0.022,0.25
24314309,2025-01-04,C20MMNC,113.29,8.11,10023.0,2598.0,701.0,2703.0,1782.0,264.0,0.0,6388.0,1524.0,0.0,0.13951724137931035,0.044172413793103445,0.8270000000000001,2046.0,0.9331960461208139,56.386265336248684,3.8579676674350045,0.8709677419350582,42,0.2,0.75,0.025,0.03,0.2
24314030,2025-01-04,C25-HMNMAV55,124.85,10.16,9699.0,2547.0,696.0,1741.0,2521.0,104.0,502.0,6404.0,1021.0,372.0,0.13951724137931035,0.044172413793103445,0.8270000000000001,3127.0,0.9247463150809219,51.293552262304416,3.808009422848917,0.8062040294209126,46,0.24,1.35,0.03,0.017,0.2
24114327,2025-01-04,C25-HMNV55AL,127.95,0.0,8379.0,1992.0,752.0,2349.0,2619.0,68.0,616.0,6504.0,1052.0,0.0,0.13951724137931035,0.044172413793103445,0.8270000000000001,3303.0,0.9999999999921845,50.83235638881725,4.206325301202708,0.7929155313349098,47,0.24,1.42,0.024,0.02,0.263
24214383,2025-01-05,1786500D,123.93,8.55,8997.0,2922.0,709.0,2037.0,1623.0,321.0,0.0,6448.0,1036.0,0.0,0.1301304347826087,0.04439130434782608,0.8166086956521739,1944.0,0.935461956514678,52.0293714189298,3.0790554414773856,0.834876543209447,2,0.246,1.002,0.023,0.018,0.219
24114338,2025-01-05,2062BK1,123.35,0.0,5781.0,840.0,752.0,2513.0,1669.0,261.0,0.0,4440.0,1216.0,0.0,0.1301304347826087,0.04439130434782608,0.8166086956521739,1930.0,0.9999999999918929,35.99513579216867,6.882142857134665,0.8647668393777903,6,0.22,0.8,0.025,0.023,0.22
24314351,2025-01-05,S.TOWER6VAN,118.53,0.0,10161.0,2871.0,2205.0,2380.0,2456.0,108.0,450.0,6162.0,979.0,370.0,0.1301304347826087,0.04439130434782608,0.8166086956521739,3014.0,0.9999999999915633,51.986838774555075,3.539184952976824,0.8148639681483694,67,0.183,1.325,0.032,0.035,0.238
24314353,2025-01-05,1786500D,123.93,8.77,10986.0,2979.0,803.0,2339.0,2415.0,110.0,501.0,6531.0,1049.0,279.0,0.1301304347826087,0.04439130434782608,0.8166086956521739,3026.0,0.933911077611651,52.699104332666025,3.687814702919205,0.7980832782548586,2,0.17,1.11,0.037,0.03,0.237
24314356,2025-01-05,2062BK1,126.55,8.36,11289.0,2724.0,792.0,2782.0,1766.0,275.0,0.0,4621.0,830.0,2261.0,0.1301304347826087,0.04439130434782608,0.8166086956521739,2041.0,0.9380327625755094,36.515211378613074,4.144273127751783,0.8652621264081993,6,0.18,0.7,0.029,0.027,0.2
24314359,2025-01-05,SEQRFE550D,124.06,8.36,11253.0,2796.0,710.0,3038.0,1799.0,278.0,0.0,6745.0,1352.0,0.0,0.1301304347826087,0.04439130434782608,0.8166086956521739,2077.0,0.9368675426601958,54.36885377999057,4.024678111586543,0.8661531054401223,73,0.22,0.8,0.029,0.028,0.22
24314362,2025-01-05,2062BK1,127.47,7.13,11112.0,2715.0,699.0,2677.0,1744.0,278.0,0.0,6624.0,1060.0,0.0,0.1301304347826087,0.04439130434782608,0.8166086956521739,2022.0,0.947028231790884,51.96516827448054,4.092817679556504,0.8625123639956169,6,0.2,0.77,0.026,0.029,0.21
24314368,2025-01-05,SEQRFE550D,128.65,7.13,10965.0,2967.0,699.0,2885.0,1769.0,272.0,0.0,6630.0,1155.0,313.0,0.1301304347826087,0.04439130434782608,0.8166086956521739,2041.0,0.9474885844679078,51.53517294946339,3.695652173911798,0.8667319941201045,73,0.21,0.81,0.03,0.025,0.21
24314371,2025-01-05,2062BK1,130.38,0.0,10938.0,2658.0,698.0,5414.0,1772.0,278.0,0.0,6388.0,1709.0,0.0,0.1301304347826087,0.04439130434782608,0.8166086956521739,2050.0,0.9999999999923302,48.99524466905204,4.115124153497323,0.8643902439020174,6,0.22,0.8,0.029,0.024,0.25
24314372,2025-01-05,2062BK1,118.94,7.96,10971.0,3000.0,707.0,2635.0,1830.0,274.0,0.0,6489.0,1734.0,0.0,0.1301304347826087,0.04439130434782608,0.8166086956521739,2104.0,0.9372734436490365,54.5569194547288,3.656999999998781,0.8697718631174574,6,0.19,0.72,0.029,0.023,0.18
24314390,2025-01-05,2062BK1,128.84,8.15,11238.0,2019.0,749.0,2358.0,1845.0,287.0,0.0,6796.0,1171.0,0.0,0.1301304347826087,0.04439130434782608,0.8166086956521739,2132.0,0.9405066063147638,52.74759391452385,5.566121842493528,0.8653846153842095,6,0.2,0.73,0.02,0.027,0.22
24314393,2025-01-05,C20MMNC,122.51,8.0,10194.0,2661.0,745.0,2024.0,1824.0,290.0,0.0,6798.0,1720.0,0.0,0.1301304347826087,0.04439130434782608,0.8166086956521739,2114.0,0.9387020151640588,55.48934780788923,3.8308906426141185,0.8628192999049845,42,0.213,0.7,0.023,0.033,0.208
