Repository: SiddharthKumar268/FerroMind

# FerroMind
*Ferro-Alloy Optimisation using Machine Learning*
**SAIL Durgapur Steel Plant | Steel Melting Shop**
Intern: Siddharth Kumar | FY 2023-24 to FY 2025-26

---

## Quick Start

```bash

# 2. Place raw Excel files in data/raw/

## Dataset

| | |
|---|---|
| Total heats after cleaning | 47,421 |
| Training set | 37,936 heats (Apr 2023 – Jun 2025) |
| Test set | 9,485 heats (Jun 2025 – Dec 2025) |
| Input features | 21 (16 raw + 5 engineered) |
| Target variables | Mn, Si, C, S, P |
| BOF grades | 76 distinct grades |
| Split method | Chronological 80/20 — no shuffle, no leakage |

---

File: data/processed/sms_train.csv (part 202 of 253)
Heat_Number,Date,BOF Grade Code,Hot Metal Addn. Weight,Scrap Addn. Weight,Lime Into Converter,Dolomite Into Converter,Lime Into Ladle,Iron Ore Into Converter,SIMN Into Ladle,FESI Into Ladle,FEMN Into Ladle,Measered O2 Mainblow II,Duration of Mainblow I/II,Measered O2 2nd Blow,HM_P,HM_S,HM_Si,Total_FA_Ladle,HM_Ratio,O2_per_ton_HM,Lime_Dolo_Ratio,SiMn_FA_Fraction,Grade_Encoded,C,Mn,P,S,Si
24314396,2025-01-05,2062BK1,125.12,7.33,10266.0,2601.0,751.0,1987.0,1816.0,291.0,0.0,6396.0,1712.0,0.0,0.1301304347826087,0.04439130434782608,0.8166086956521739,2107.0,0.9446583616387719,51.118925830793486,3.9469434832741457,0.8618889416227519,6,0.19,0.76,0.024,0.035,0.24
24314399,2025-01-05,SEQRFE550D,125.1,10.0,9720.0,3051.0,608.0,1993.0,1842.0,287.0,0.0,6891.0,1936.0,0.0,0.1301304347826087,0.04439130434782608,0.8166086956521739,2129.0,0.9259807549894451,55.08393285327671,3.185840707963558,0.8651949271954602,73,0.21,0.89,0.02,0.034,0.2
24314402,2025-01-05,1786500D,123.4,8.57,9651.0,2997.0,690.0,1907.0,1837.0,281.0,0.0,6498.0,1122.0,271.0,0.1301304347826087,0.04439130434782608,0.8166086956521739,2118.0,0.9350609987047431,52.658022690010874,3.220220220219146,0.8673276676105443,2,0.21,0.77,0.022,0.034,0.22
24314405,2025-01-05,1786500D,121.27,0.0,8817.0,2988.0,704.0,1301.0,1827.0,298.0,0.0,6447.0,1083.0,366.0,0.1301304347826087,0.04439130434782608,0.8166086956521739,2125.0,0.9999999999917539,53.162364970288095,2.9508032128504182,0.8597647058819483,2,0.21,0.77,0.021,0.027,0.209
24214406,2025-01-05,2062BK1,125.04,0.0,8892.0,2787.0,649.0,1029.0,1809.0,246.0,0.0,6553.0,1014.0,201.0,0.1301304347826087,0.04439130434782608,0.8166086956521739,2055.0,0.9999999999920025,52.407229686081195,3.1905274488686075,0.8802919708024913,6,0.2,0.75,0.026,0.032,0.2
24214401,2025-01-05,2062BK1,126.55,8.31,8733.0,2991.0,657.0,1980.0,1897.0,270.0,0.0,6913.0,1145.0,0.0,0.1301304347826087,0.04439130434782608,0.8166086956521739,2167.0,0.9383805427781524,54.62662979016494,2.9197592778325245,0.8754037840328217,6,0.2,0.75,0.026,0.023,0.21
24214398,2025-01-05,SEQRFE550D,122.07,0.0,9018.0,2676.0,696.0,2412.0,1671.0,253.0,169.0,6398.0,983.0,0.0,0.1301304347826087,0.04439130434782608,0.8166086956521739,2093.0,0.999999999991808,52.41255017569909,3.3699551569494135,0.7983755375055909,73,0.21,0.82,0.023,0.031,0.24
24114357,2025-01-05,2062BK1,131.02,7.9,9939.0,1995.0,682.0,4304.0,1818.0,284.0,0.0,7265.0,1424.0,0.0,0.1301304347826087,0.04439130434782608,0.8166086956521739,2102.0,0.9431327382598392,55.449549686647465,4.981954887215548,0.864890580399208,6,0.2,0.72,0.031,0.029,0.2
24114404,2025-01-05,C20MMNC,125.04,8.36,7038.0,2493.0,789.0,2016.0,1712.0,274.0,0.0,6677.0,982.0,0.0,0.1301304347826087,0.04439130434782608,0.8166086956521739,1986.0,0.9373313343258072,53.39891234762157,2.823104693139662,0.8620342396773102,42,0.2,0.73,0.021,0.033,0.21
24114400,2025-01-05,2062BK1,129.3,9.38,9684.0,2607.0,786.0,1890.0,1702.0,246.0,176.0,6498.0,997.0,0.0,0.1301304347826087,0.04439130434782608,0.8166086956521739,2124.0,0.932362272851656,50.255220417244736,3.714614499423201,0.8013182674195851,6,0.19,0.81,0.022,0.03,0.2
24114397,2025-01-05,2062BK1,8.13,8.13,9126.0,2484.0,737.0,1656.0,1712.0,251.0,102.0,6582.0,1010.0,235.0,0.1301304347826087,0.04439130434782608,0.8166086956521739,2065.0,0.4999999999692497,809.5940958413782,3.673913043476782,0.8290556900722378,6,0.2,0.73,0.017,0.029,0.19
24114395,2025-01-05,SEQRFE550D,126.61,9.6,9528.0,2988.0,602.0,1653.0,1702.0,254.0,79.0,6581.0,2126.0,0.0,0.1301304347826087,0.04439130434782608,0.8166086956521739,2035.0,0.9295205931948497,51.9785167044311,3.1887550200792543,0.8363636363632254,73,0.21,0.86,0.024,0.031,0.21
24114392,2025-01-05,SEQRFE550D,129.96,10.83,10020.0,2583.0,687.0,1950.0,1717.0,284.0,145.0,5585.0,860.0,0.0,0.1301304347826087,0.04439130434782608,0.8166086956521739,2146.0,0.9230769230703667,42.9747614647355,3.8792102206721335,0.8000931966445479,73,0.22,0.88,0.025,0.033,0.23
24114389,2025-01-05,C20MMNC,129.9,9.19,9849.0,2481.0,712.0,1296.0,1808.0,278.0,0.0,6605.0,1586.0,0.0,0.1301304347826087,0.04439130434782608,0.8166086956521739,2086.0,0.9339276727231727,50.84680523440457,3.969770253928267,0.8667305848509748,42,0.22,0.76,0.018,0.036,0.26
24114388,2025-01-05,SEQRFE550D,124.1,8.1,10458.0,2640.0,735.0,2123.0,1810.0,281.0,0.0,6368.0,1055.0,0.0,0.1301304347826087,0.04439130434782608,0.8166086956521739,2091.0,0.9387291981774681,51.31345688919167,3.961363636362136,0.8656145384979121,73,0.22,0.85,0.026,0.025,0.2
24114386,2025-01-05,C20MMNC,126.37,7.95,9804.0,2469.0,744.0,1750.0,1810.0,281.0,0.0,6348.0,1059.0,0.0,0.1301304347826087,0.04439130434782608,0.8166086956521739,2091.0,0.9408129839119953,50.23344148096673,3.970838396110178,0.8656145384979121,42,0.21,0.76,0.026,0.03,0.23
24214387,2025-01-05,SEQRFE550D,126.8,8.21,9786.0,2703.0,710.0,2457.0,1674.0,253.0,172.0,6092.0,992.0,0.0,0.1301304347826087,0.04439130434782608,0.8166086956521739,2099.0,0.939189689645662,48.044164037475994,3.620421753605764,0.7975226298233457,73,0.22,0.9,0.026,0.035,0.23
24114384,2025-01-05,C20MMNC,122.71,7.63,10158.0,2526.0,694.0,1029.0,1709.0,246.0,0.0,6502.0,1017.0,0.0,0.1301304347826087,0.04439130434782608,0.8166086956521739,1955.0,0.9414607948370304,52.98671664857806,4.021377672207434,0.8741687979535171,42,0.18,0.71,0.015,0.027,0.22
24114380,2025-01-05,2062BK1,127.16,9.94,7773.0,2208.0,652.0,1552.0,1803.0,278.0,0.0,458.0,3947.0,0.0,0.1301304347826087,0.04439130434782608,0.8166086956521739,2081.0,0.9274981765067287,3.6017615602107442,3.520380434781014,0.8664103796247639,6,0.19,0.75,0.022,0.03,0.21
24114378,2025-01-05,2062BK1,126.07,10.41,13503.0,2730.0,684.0,2338.0,1808.0,301.0,0.0,6403.0,1413.0,0.0,0.1301304347826087,0.04439130434782608,0.8166086956521739,2109.0,0.9237250879182026,50.78924407035148,4.9461538461520345,0.857278330962135,6,0.2,0.77,0.022,0.028,0.22
24114376,2025-01-05,C20MMNC,125.78,8.77,11502.0,2874.0,863.0,3221.0,1759.0,271.0,0.0,6514.0,995.0,0.0,0.1301304347826087,0.04439130434782608,0.8166086956521739,2030.0,0.9348197695954306,51.788837652633255,4.002087682670841,0.8665024630537603,42,0.19,0.72,0.019,0.027,0.21
24114374,2025-01-05,2062BK1,114.73,8.12,11106.0,2826.0,762.0,3038.0,1756.0,275.0,0.0,6244.0,1061.0,0.0,0.1301304347826087,0.04439130434782608,0.8166086956521739,2031.0,0.9339031338955318,54.42342891959885,3.9299363057310934,0.8645987198420164,6,0.18,0.7,0.02,0.026,0.2
24114369,2025-01-05,SEQRFE550D,122.6,8.02,11511.0,2811.0,692.0,2970.0,1605.0,268.0,0.0,6900.0,1658.0,246.0,0.1301304347826087,0.04439130434782608,0.8166086956521739,1873.0,0.938600520586904,56.280587275234254,4.094983991460657,0.8569140416439632,73,0.23,0.8,0.024,0.023,0.21
24214391,2025-01-05,C20MMNC,123.8,7.95,9645.0,2691.0,726.0,2895.0,1698.0,257.0,172.0,6534.0,1043.0,0.0,0.1301304347826087,0.04439130434782608,0.8166086956521739,2127.0,0.9396584440156384,52.77867528228773,3.584169453733339,0.7983074753169731,42,0.194,0.73,0.021,0.028,0.209
24114363,2025-01-05,2062BK1,122.04,8.0,10050.0,1980.0,689.0,3732.0,1812.0,352.0,213.0,6606.0,1056.0,0.0,0.1301304347826087,0.04439130434782608,0.8166086956521739,2377.0,0.9384804675412297,54.12979350988094,5.075757575755012,0.762305427008514,6,0.21,0.76,0.017,0.026,0.26
24114360,2025-01-05,C20MMNC,129.09,8.3,10044.0,1986.0,734.0,3755.0,1809.0,281.0,0.0,6806.0,1090.0,0.0,0.1301304347826087,0.04439130434782608,0.8166086956521739,2090.0,0.9395880340567757,52.72290649893313,5.057401812686275,0.8655502392340356,42,0.206,0.73,0.018,0.025,0.235
24114382,2025-01-05,2062BK1,122.2,9.81,10326.0,2382.0,636.0,1476.0,1807.0,280.0,0.0,6299.0,1823.0,0.0,0.1301304347826087,0.04439130434782608,0.8166086956521739,2087.0,0.9256874479136,51.54664484409536,4.335012594456618,0.8658361284135765,6,0.2,0.77,0.018,0.027,0.23
24114366,2025-01-05,2062BK1,122.47,8.15,10431.0,2556.0,704.0,3464.0,1802.0,267.0,0.0,6707.0,1082.0,216.0,0.1301304347826087,0.04439130434782608,0.8166086956521739,2069.0,0.9376052671800826,54.76443210537467,4.080985915491361,0.8709521507970658,6,0.19,0.74,0.032,0.02,0.2
24214385,2025-01-05,2062BK1,119.1,8.88,9216.0,2952.0,718.0,1527.0,1708.0,283.0,0.0,6198.0,945.0,0.0,0.1301304347826087,0.04439130434782608,0.8166086956521739,1991.0,0.9306141584549882,52.040302266565575,3.1219512195111374,0.8578603716720955,6,0.2,0.73,0.018,0.027,0.23
24214379,2025-01-05,2062BK1,127.94,0.0,6579.0,2949.0,608.0,1524.0,1660.0,256.0,0.0,6506.0,1113.0,518.0,0.1301304347826087,0.04439130434782608,0.8166086956521739,1916.0,0.9999999999921838,50.85196185672306,2.230925737537392,0.8663883089765833,6,0.2,0.73,0.02,0.029,0.22
24214381,2025-01-05,1786500D,122.53,8.52,8727.0,2790.0,699.0,1013.0,1671.0,267.0,0.0,6613.0,1094.0,224.0,0.1301304347826087,0.04439130434782608,0.8166086956521739,1938.0,0.9349866463110645,53.97045621436407,3.127956989246191,0.8622291021667378,2,0.16,0.7,0.018,0.024,0.224
24214345,2025-01-05,2062BK1,122.21,8.3,10863.0,2973.0,718.0,1737.0,1809.0,256.0,0.0,6884.0,2397.0,0.0,0.1301304347826087,0.04439130434782608,0.8166086956521739,2065.0,0.9364033407329984,56.3292692901045,3.6538849646809104,0.8760290556896484,6,0.174,0.743,0.024,0.025,0.207
24214352,2025-01-05,2062BK1,124.27,0.0,8616.0,2223.0,858.0,2220.0,1772.0,263.0,0.0,6923.0,1182.0,0.0,0.1301304347826087,0.04439130434782608,0.8166086956521739,2035.0,0.999999999991953,55.70934256010534,3.87584345478908,0.8707616707612429,6,0.162,0.754,0.029,0.025,0.221
24214355,2025-01-05,2062BK1,120.44,8.0,8130.0,1791.0,847.0,1792.0,1748.0,256.0,0.0,6792.0,1156.0,0.0,0.1301304347826087,0.04439130434782608,0.8166086956521739,2004.0,0.9377141077472929,56.39322484177687,4.539363484084568,0.8722554890215208,6,0.22,0.77,0.025,0.026,0.24
24214361,2025-01-05,SEQRFE550D,125.29,8.1,8400.0,3261.0,831.0,1617.0,1721.0,273.0,0.0,6782.0,1058.0,285.0,0.1301304347826087,0.04439130434782608,0.8166086956521739,1994.0,0.9392758077746513,54.13041743112674,2.5758969641206453,0.8630892678029773,73,0.23,0.85,0.018,0.019,0.25
24214364,2025-01-05,2062BK1,124.69,8.01,8121.0,3252.0,690.0,1811.0,1900.0,267.0,0.0,6483.0,1006.0,0.0,0.1301304347826087,0.04439130434782608,0.8166086956521739,2167.0,0.9396382818316532,51.99294249697656,2.4972324723239554,0.8767881864324519,6,0.21,0.8,0.017,0.019,0.23
24214358,2025-01-05,R34,124.56,8.0,8481.0,3435.0,858.0,1844.0,1225.0,253.0,0.0,6618.0,1028.0,0.0,0.1301304347826087,0.04439130434782608,0.8166086956521739,1478.0,0.9396499698178965,53.13102119417846,2.468995633187054,0.8288227334229845,66,0.62,0.73,0.024,0.023,0.27
24214370,2025-01-05,2062BK1,130.38,0.0,9204.0,3228.0,671.0,2815.0,1711.0,253.0,0.0,6780.0,1273.0,0.0,0.1301304347826087,0.04439130434782608,0.8166086956521739,1964.0,0.9999999999923302,52.00184077272587,2.8513011152407524,0.8711812627286807,6,0.19,0.74,0.024,0.021,0.2
24214373,2025-01-05,2062BK1,100.01,0.0,4635.0,0.0,666.0,0.0,1563.0,304.0,0.0,1911.0,300.0,275.0,0.1301304347826087,0.04439130434782608,0.8166086956521739,1867.0,0.999999999990001,19.108089190889828,4635000000000.0,0.8371719335828403,6,0.21,0.8,0.019,0.016,0.22
24214375,2025-01-05,C20MMNC,126.05,8.66,9885.0,3087.0,726.0,3207.0,1698.0,294.0,0.0,6660.0,1128.0,0.0,0.1301304347826087,0.04439130434782608,0.8166086956521739,1992.0,0.9357137554677774,52.8361761201679,3.202137998055328,0.8524096385537889,42,0.192,0.812,0.018,0.026,0.235
24214377,2025-01-05,2062BK1,121.54,8.88,9597.0,2862.0,709.0,1527.0,1644.0,290.0,0.0,2785.0,2001.0,0.0,0.1301304347826087,0.04439130434782608,0.8166086956521739,1934.0,0.9319122833849723,22.914266907825287,3.3532494758898137,0.8500517063077301,6,0.21,0.83,0.021,0.028,0.25
24214367,2025-01-05,2062BK1,116.89,7.82,8130.0,2892.0,679.0,1040.0,1782.0,260.0,0.0,6401.0,992.0,0.0,0.1301304347826087,0.04439130434782608,0.8166086956521739,2042.0,0.9372945232865263,54.76088630289365,2.811203319501103,0.8726738491670555,6,0.18,0.72,0.027,0.018,0.22
24114442,2025-01-06,2062BK1,120.1,8.15,8946.0,2463.0,694.0,3189.0,1763.0,277.0,0.0,6600.0,1176.0,0.0,0.13521052631578948,0.047842105263157894,0.8458947368421053,2040.0,0.9364522417080978,54.95420482885134,3.632155907428489,0.8642156862740862,6,0.19,0.82,0.017,0.03,0.25
24214394,2025-01-06,C20MMNC,120.8,8.1,9489.0,2691.0,712.0,2352.0,1718.0,263.0,169.0,6552.0,3733.0,0.0,0.13521052631578948,0.047842105263157894,0.8458947368421053,2150.0,0.937160589597074,54.2384105955775,3.526198439240607,0.7990697674414888,42,0.193,0.762,0.023,0.03,0.239
24114455,2025-01-06,1786500D,125.31,9.39,9594.0,2085.0,731.0,2390.0,1802.0,287.0,0.0,6860.0,1428.0,0.0,0.13521052631578948,0.047842105263157894,0.8458947368421053,2089.0,0.9302895322870804,54.74423429850176,4.601438848918656,0.8626136907607168,2,0.19,0.83,0.02,0.024,0.248
24114454,2025-01-06,2062BK1,128.63,0.0,10173.0,2328.0,679.0,4494.0,1812.0,277.0,0.0,6408.0,1495.0,0.0,0.13521052631578948,0.047842105263157894,0.8458947368421053,2089.0,0.9999999999922259,49.817305449352276,4.369845360822866,0.867400670176703,6,0.18,0.71,0.022,0.032,0.2
24114451,2025-01-06,2062BK1,122.9,8.97,8619.0,2466.0,694.0,2631.0,1810.0,277.0,0.0,6607.0,1162.0,0.0,0.13521052631578948,0.047842105263157894,0.8458947368421053,2087.0,0.9319784636313645,53.75915378312645,3.495133819949921,0.867273598466283,6,0.19,0.78,0.027,0.03,0.21
24214409,2025-01-06,1786500D,121.83,8.12,8784.0,2994.0,641.0,2063.0,1677.0,229.0,0.0,6661.0,1146.0,0.0,0.13521052631578948,0.047842105263157894,0.8458947368421053,1906.0,0.9375144286191804,54.67454649877145,2.933867735469962,0.8798530954874713,2,0.17,0.72,0.023,0.03,0.201
24114447,2025-01-06,2062BK1,125.92,7.33,9132.0,2502.0,697.0,1507.0,1763.0,261.0,0.0,6513.0,1134.0,0.0,0.13521052631578948,0.047842105263157894,0.8458947368421053,2024.0,0.9449906191298688,51.72331639094883,3.6498800959218025,0.8710474308296092,6,0.19,0.75,0.032,0.035,0.18
24114444,2025-01-06,2062BK1,128.2,7.74,9480.0,2460.0,737.0,2046.0,1767.0,261.0,0.0,6405.0,1138.0,0.0,0.13521052631578948,0.047842105263157894,0.8458947368421053,2028.0,0.9430631160736864,49.96099843954789,3.8536585365837994,0.8713017751474994,6,0.18,0.74,0.02,0.041,0.24
24114440,2025-01-06,SEQRFE550D,125.7,8.36,7008.0,2499.0,699.0,2512.0,1820.0,257.0,0.0,6710.0,1128.0,0.0,0.13521052631578948,0.047842105263157894,0.8458947368421053,2077.0,0.9376398627410292,53.381066029806036,2.8043217286903546,0.876263842079501,73,0.22,0.81,0.027,0.035,0.21
24114425,2025-01-06,2062BK1,122.23,8.15,12975.0,2520.0,749.0,2401.0,1732.0,277.0,0.0,7203.0,1086.0,0.0,0.13521052631578948,0.047842105263157894,0.8458947368421053,2009.0,0.9374904126327851,58.92988627948188,5.148809523807481,0.8621204579388442,6,0.19,0.76,0.022,0.024,0.22
24114436,2025-01-06,S.TOWER6VAN,118.2,8.02,10536.0,2499.0,694.0,3078.0,2514.0,99.0,470.0,6757.0,1289.0,0.0,0.13521052631578948,0.047842105263157894,0.8458947368421053,3083.0,0.936460148938865,57.16582064249437,4.2160864345721425,0.8154395069734623,67,0.18,1.36,0.031,0.03,0.21
24114430,2025-01-06,2062BK1,128.4,7.33,10554.0,2499.0,757.0,2618.0,1730.0,257.0,0.0,7099.0,1164.0,257.0,0.13521052631578948,0.047842105263157894,0.8458947368421053,1987.0,0.9459957268036101,55.28816199333888,4.2232893157246005,0.8706592853543681,6,0.162,0.716,0.025,0.03,0.238
24114428,2025-01-06,2062BK1,118.0,8.24,9459.0,2730.0,742.0,1820.0,1732.0,260.0,0.0,5999.0,1103.0,0.0,0.13521052631578948,0.047842105263157894,0.8458947368421053,1992.0,0.9347275031611635,50.838983050416616,3.4648351648338958,0.8694779116461498,6,0.21,0.76,0.021,0.029,0.22
24114426,2025-01-06,2062BK1,125.19,8.52,7548.0,2433.0,754.0,1675.0,1730.0,261.0,0.0,6957.0,1151.0,0.0,0.13521052631578948,0.047842105263157894,0.8458947368421053,1991.0,0.9362800089676443,55.57153127202196,3.1023427866818323,0.868910095428996,6,0.17,0.73,0.018,0.03,0.22
24214412,2025-01-06,2062BK1,123.13,7.95,7980.0,2997.0,657.0,1586.0,1704.0,260.0,0.0,6390.0,1158.0,0.0,0.13521052631578948,0.047842105263157894,0.8458947368421053,1964.0,0.9393500152506917,51.89636969014946,2.6626626626617744,0.8676171079425318,6,0.18,0.8,0.023,0.029,0.21
24114422,2025-01-06,TMT-FE500D,121.41,7.53,9462.0,2418.0,750.0,1862.0,1736.0,271.0,0.0,7009.0,1055.0,0.0,0.13521052631578948,0.047842105263157894,0.8458947368421053,2007.0,0.9416007445250381,57.73000576511218,3.9131513647626495,0.864972595913869,78,0.17,0.75,0.025,0.032,0.2
24114419,2025-01-06,2062BK1,121.12,7.12,8850.0,2730.0,752.0,1837.0,1736.0,275.0,0.0,397.0,1733.0,0.0,0.13521052631578948,0.047842105263157894,0.8458947368421053,2011.0,0.944479101676977,3.2777410831961875,3.2417582417570543,0.8632521133760004,6,0.2,0.74,0.037,0.036,0.23
24114416,2025-01-06,SEQRFE550D,125.47,7.83,7458.0,2364.0,662.0,1004.0,1725.0,264.0,0.0,7021.0,1023.0,0.0,0.13521052631578948,0.047842105263157894,0.8458947368421053,1989.0,0.9412603150717085,55.95759942571166,3.154822335024046,0.8672699849166077,73,0.22,0.84,0.035,0.034,0.23
24114413,2025-01-06,2062BK1,123.13,7.33,7047.0,2166.0,670.0,1010.0,1730.0,268.0,0.0,6768.0,987.0,0.0,0.13521052631578948,0.047842105263157894,0.8458947368421053,1998.0,0.9438141959148872,54.96629578449634,3.2534626038766143,0.8658658658654325,6,0.18,0.74,0.037,0.036,0.2
24114410,2025-01-06,2062BK1,115.75,7.99,7530.0,2835.0,797.0,1003.0,1811.0,271.0,0.0,7205.0,1051.0,0.0,0.13521052631578948,0.047842105263157894,0.8458947368421053,2082.0,0.9354291255783463,62.246220301838044,2.6560846560837192,0.8698366954846927,6,0.22,0.8,0.028,0.02,0.22
24114438,2025-01-06,S.TOWER6VAN,118.16,7.82,13242.0,2904.0,702.0,3314.0,2517.0,101.0,470.0,6502.0,1067.0,0.0,0.13521052631578948,0.047842105263157894,0.8458947368421053,3088.0,0.9379266550171621,55.02708192235082,4.559917355370331,0.8150906735748655,67,0.19,1.29,0.028,0.028,0.215
24214415,2025-01-06,2062BK1,102.75,7.69,8094.0,2988.0,644.0,1034.0,1576.0,240.0,0.0,5794.0,925.0,0.0,0.13521052631578948,0.047842105263157894,0.8458947368421053,1816.0,0.9303694313570231,56.38929440334414,2.7088353413645554,0.8678414096911521,6,0.2,0.75,0.022,0.031,0.19
24214453,2025-01-06,ASP1239,128.63,0.0,9150.0,3000.0,877.0,1422.0,1147.0,243.0,0.0,6594.0,1042.0,0.0,0.13521052631578948,0.047842105263157894,0.8458947368421053,1390.0,0.9999999999922259,51.26331337906194,3.0499999999989833,0.8251798561145143,24,0.43,0.73,0.021,0.017,0.26
24214421,2025-01-06,2062BK1,121.12,0.0,9048.0,3006.0,707.0,1264.0,1728.0,273.0,0.0,6560.0,2507.0,260.0,0.13521052631578948,0.047842105263157894,0.8458947368421053,2001.0,0.9999999999917437,54.16116248304028,3.0099800399191583,0.8635682158916224,6,0.2,0.77,0.026,0.027,0.23
24314414,2025-01-06,2062BK1,115.58,8.06,8268.0,2667.0,695.0,1179.0,1636.0,275.0,0.0,6293.0,1009.0,356.0,0.13521052631578948,0.047842105263157894,0.8458947368421053,1911.0,0.9348107408530021,54.4471361822595,3.1001124859380953,0.8560962846672653,6,0.19,0.77,0.026,0.035,0.19
24314417,2025-01-06,2062BK1,116.01,7.53,8556.0,2772.0,704.0,2040.0,1850.0,288.0,0.0,4038.0,679.0,2308.0,0.13521052631578948,0.047842105263157894,0.8458947368421053,2138.0,0.9390480815854051,34.80734419416596,3.086580086578973,0.8652946679135335,6,0.22,0.75,0.032,0.036,0.22
24314420,2025-01-06,2062BK1,117.05,8.14,9381.0,2862.0,706.0,2211.0,1847.0,281.0,0.0,187.0,5010.0,0.0,0.13521052631578948,0.047842105263157894,0.8458947368421053,2128.0,0.9349788321676253,1.5976078598752874,3.2777777777766324,0.867951127819141,6,0.22,0.83,0.028,0.033,0.24
24314424,2025-01-06,2062BK1,119.5,8.66,8439.0,2880.0,690.0,2244.0,1827.0,279.0,0.0,6360.0,1006.0,0.0,0.13521052631578948,0.047842105263157894,0.8458947368421053,2106.0,0.9324282147243101,53.22175732173036,2.930208333332316,0.8675213675209555,6,0.18,0.84,0.026,0.035,0.2
24314427,2025-01-06,2062BK1,111.4,16.18,8208.0,2859.0,701.0,1824.0,1830.0,281.0,0.0,6637.0,1207.0,0.0,0.13521052631578948,0.047842105263157894,0.8458947368421053,2111.0,0.8731776140392445,59.57809694740055,2.8709338929685657,0.8668877309327964,6,0.18,0.75,0.024,0.031,0.2
24314429,2025-01-06,TMT-FE500D,119.78,7.74,8457.0,2868.0,699.0,1518.0,1827.0,278.0,0.0,6591.0,1047.0,0.0,0.13521052631578948,0.047842105263157894,0.8458947368421053,2105.0,0.9393036386375525,55.02588078097323,2.948744769873449,0.8679334916860485,78,0.21,0.75,0.028,0.036,0.18
24314433,2025-01-06,2062BK1,123.07,8.52,10467.0,2856.0,702.0,1878.0,1845.0,282.0,0.0,6755.0,1056.0,0.0,0.13521052631578948,0.047842105263157894,0.8458947368421053,2127.0,0.935253438704041,54.88746241931513,3.6649159663852715,0.8674188998585485,6,0.18,0.79,0.03,0.033,0.21
24314434,2025-01-06,2062BK1,120.85,8.36,9927.0,2874.0,803.0,2037.0,1864.0,261.0,0.0,6391.0,960.0,0.0,0.13521052631578948,0.047842105263157894,0.8458947368421053,2125.0,0.9352991254474478,52.88374017333154,3.454070981209654,0.8771764705878226,6,0.17,0.78,0.029,0.032,0.21
24314435,2025-01-06,2062BK1,114.96,7.53,9921.0,3087.0,801.0,2102.0,1800.0,214.0,0.0,6892.0,1337.0,0.0,0.13521052631578948,0.047842105263157894,0.8458947368421053,2014.0,0.9385255939183726,59.951287403793046,3.213799805635499,0.8937437934454351,6,0.18,0.81,0.032,0.021,0.21
24214418,2025-01-06,2062BK1,118.52,8.18,8646.0,2985.0,655.0,2042.0,1600.0,219.0,0.0,6562.0,1116.0,0.0,0.13521052631578948,0.047842105263157894,0.8458947368421053,1819.0,0.93543804261298,55.36618292224632,2.8964824120593313,0.8796041781193625,6,0.22,0.78,0.017,0.022,0.26
24314437,2025-01-06,SEQRFE550D,119.88,7.74,8889.0,3081.0,594.0,2160.0,1694.0,213.0,0.0,6397.0,1109.0,0.0,0.13521052631578948,0.047842105263157894,0.8458947368421053,1907.0,0.9393511988642896,53.36169502791657,2.8851022395316828,0.8883062401673371,73,0.22,0.85,0.027,0.03,0.24
24314441,2025-01-06,S.TOWER6VAN,118.31,7.95,9489.0,2043.0,602.0,2123.0,2363.0,64.0,404.0,4055.0,697.0,0.0,0.13521052631578948,0.047842105263157894,0.8458947368421053,2831.0,0.9370346903141372,34.274363958800826,4.644640234946332,0.8346873896146823,67,0.19,1.27,0.043,0.036,0.25
24314443,2025-01-06,S.TOWER6VAN,126.3,8.1,10050.0,2034.0,599.0,2428.0,2426.0,58.0,396.0,6240.0,1102.0,0.0,0.13521052631578948,0.047842105263157894,0.8458947368421053,2880.0,0.9397321428501508,49.406175771580315,4.941002949850078,0.8423611111108186,67,0.184,1.286,0.038,0.03,0.226
24314446,2025-01-06,SEQRFE550D,126.7,8.22,9981.0,3099.0,599.0,2019.0,1690.0,203.0,0.0,6217.0,1105.0,0.0,0.13521052631578948,0.047842105263157894,0.8458947368421053,1893.0,0.9390750074048393,49.06866614010206,3.2207163601151274,0.8927628103534639,73,0.21,0.82,0.02,0.025,0.21
24314452,2025-01-06,2062BK1,124.5,8.0,8667.0,2094.0,599.0,2552.0,1650.0,261.0,0.0,6275.0,1190.0,0.0,0.13521052631578948,0.047842105263157894,0.8458947368421053,1911.0,0.9396226415023425,50.40160642529798,4.138968481373381,0.8634222919932687,6,0.18,0.76,0.03,0.032,0.2
24314411,2025-01-06,SEQRFE550D,119.2,7.52,8991.0,2994.0,706.0,1639.0,1828.0,275.0,0.0,6458.0,1154.0,0.0,0.13521052631578948,0.047842105263157894,0.8458947368421053,2103.0,0.9406565656491426,54.17785234853877,3.0030060120230453,0.8692344270086214,73,0.21,0.81,0.019,0.027,0.22
24114408,2025-01-06,2062BK1,122.31,7.53,7362.0,2757.0,712.0,1011.0,1709.0,269.0,0.0,7008.0,1025.0,0.0,0.13521052631578948,0.047842105263157894,0.8458947368421053,1978.0,0.9420055452792514,57.297032131000755,2.670293797605125,0.8640040444889464,6,0.19,0.72,0.029,0.026,0.2
24214432,2025-01-06,SEQRFE550D,122.01,8.16,10896.0,2616.0,561.0,1038.0,1688.0,300.0,0.0,6358.0,1014.0,1362.0,0.13521052631578948,0.047842105263157894,0.8458947368421053,1988.0,0.9373127448648897,52.11048274688869,4.165137614677307,0.8490945674039995,73,0.23,0.81,0.017,0.023,0.207
24214431,2025-01-06,TMT-FE500D,115.21,8.88,11094.0,2478.0,734.0,873.0,1634.0,277.0,0.0,6484.0,1011.0,0.0,0.13521052631578948,0.047842105263157894,0.8458947368421053,1911.0,0.9284390361759333,56.27983681923202,4.476997578690687,0.8550497121921219,78,0.205,0.76,0.019,0.027,0.19
24214423,2025-01-06,TMT-FE500D,120.55,7.9,8625.0,3000.0,753.0,849.0,1667.0,263.0,0.0,6591.0,2107.0,0.0,0.13521052631578948,0.047842105263157894,0.8458947368421053,1930.0,0.9384974698253135,54.674408958484655,2.8749999999990417,0.863730569947739,78,0.17,0.76,0.02,0.038,0.18
24314439,2025-01-06,2062BK1,124.71,8.14,8892.0,2043.0,601.0,2051.0,1679.0,207.0,0.0,3493.0,657.0,0.0,0.13521052631578948,0.047842105263157894,0.8458947368421053,1886.0,0.9387278885890951,28.008980835313857,4.352422907486856,0.8902439024385523,6,0.2,0.79,0.034,0.032,0.23
24114403,2025-01-06,C20MMNC,126.55,0.0,7728.0,2736.0,799.0,2064.0,1715.0,267.0,0.0,7346.0,1085.0,0.0,0.13521052631578948,0.047842105263157894,0.8458947368421053,1982.0,0.999999999992098,58.048202291125655,2.8245614035077398,0.8652875882942153,42,0.19,0.75,0.023,0.031,0.2
24314407,2025-01-06,2062BK1,132.7,0.0,6732.0,1446.0,694.0,1872.0,1630.0,289.0,0.0,4539.0,733.0,0.0,0.13521052631578948,0.047842105263157894,0.8458947368421053,1919.0,0.9999999999924643,34.204973624459655,4.655601659747818,0.8494007295461963,6,0.19,0.77,0.037,0.04,0.21
24114212,2025-01-06,S.TOWER6VAN,122.3,0.0,11910.0,996.0,613.0,4836.0,2517.0,101.0,518.0,6162.0,2812.0,0.0,0.13521052631578948,0.047842105263157894,0.8458947368421053,3136.0,0.9999999999918233,50.38430089901566,11.957831325289199,0.8026147959181115,67,0.17,1.25,0.033,0.018,0.17
24214473,2025-01-07,2062BK1,122.9,8.1,10473.0,2505.0,649.0,75.0,1721.0,226.0,0.0,6401.0,993.0,0.0,0.13695,0.04235,1.0055999999999998,1947.0,0.9381679389241362,52.08299430388866,4.180838323351624,0.8839239856184469,6,0.203,0.797,0.027,0.031,0.225
24114479,2025-01-07,2062BK1,124.96,8.67,8868.0,2799.0,596.0,3122.0,1809.0,284.0,0.0,7503.0,1090.0,0.0,0.13695,0.04235,1.0055999999999998,2093.0,0.935119359418281,60.0432138279446,3.1682743837073355,0.8643096034396253,6,0.19,0.84,0.023,0.025,0.24
24114481,2025-01-07,2062BK1,120.29,7.52,8739.0,2283.0,619.0,1991.0,1807.0,278.0,0.0,7093.0,1032.0,0.0,0.13695,0.04235,1.0055999999999998,2085.0,0.9411626633210143,58.965832570795854,3.827858081470071,0.866666666666251,6,0.18,0.78,0.036,0.028,0.23
24114483,2025-01-07,SEQRFE550D,118.78,7.74,9057.0,2604.0,619.0,3020.0,1814.0,281.0,0.0,6780.0,1259.0,0.0,0.13695,0.04235,1.0055999999999998,2095.0,0.9388239013520485,57.08031655112746,3.4781105990770054,0.8658711217179638,73,0.21,0.87,0.027,0.035,0.25
24114485,2025-01-07,2062BK1,124.9,8.71,8802.0,2829.0,606.0,3815.0,1814.0,284.0,0.0,7153.0,1192.0,0.0,0.13695,0.04235,1.0055999999999998,2098.0,0.9348102686854666,57.269815852223616,3.11134676564047,0.8646329837936775,6,0.18,0.74,0.03,0.039,0.19
24114486,2025-01-07,SEQRFE550D,127.21,8.57,9030.0,3363.0,609.0,2533.0,1820.0,277.0,0.0,5582.0,818.0,0.0,0.13695,0.04235,1.0055999999999998,2097.0,0.93688319339419,43.88019809728889,2.6851025869751157,0.8679065331421708,73,0.21,0.84,0.033,0.028,0.24
24114488,2025-01-07,SEQRFE550D,119.72,8.1,8997.0,3372.0,606.0,2669.0,1820.0,284.0,0.0,5773.0,1918.0,0.0,0.13695,0.04235,1.0055999999999998,2104.0,0.9366296354174884,48.220848646439855,2.6681494661913794,0.865019011406433,73,0.23,0.85,0.032,0.034,0.24
24214491,2025-01-07,2062BK1,115.6,0.0,10128.0,2553.0,594.0,2108.0,1600.0,257.0,0.0,6463.0,1405.0,0.0,0.13695,0.04235,1.0055999999999998,1857.0,0.9999999999913495,55.90830449778626,3.9670975323133697,0.8616047388255996,6,0.18,0.87,0.031,0.018,0.2
24114493,2025-01-07,C20MMNC,123.45,7.95,8985.0,3981.0,606.0,2007.0,1820.0,281.0,0.0,5939.0,869.0,0.0,0.13695,0.04235,1.0055999999999998,2101.0,0.9394977168878273,48.10854596963865,2.25697061039883,0.8662541646830717,42,0.21,0.75,0.04,0.022,0.19
24114496,2025-01-07,2062BK1,116.48,7.53,11556.0,3162.0,704.0,3988.0,1820.0,281.0,0.0,7158.0,1065.0,0.0,0.13695,0.04235,1.0055999999999998,2101.0,0.9392790903883615,61.452609889582305,3.6546489563555804,0.8662541646830717,6,0.21,0.74,0.026,0.025,0.16
24114499,2025-01-07,C20MMNC,122.98,8.15,10461.0,3306.0,692.0,3284.0,1819.0,274.0,0.0,6864.0,1058.0,0.0,0.13695,0.04235,1.0055999999999998,2093.0,0.9378479371544435,55.81395348791824,3.1642468239554855,0.8690874343044104,42,0.21,0.72,0.023,0.026,0.23
24214504,2025-01-07,S.TOWER6VAN,122.08,8.12,12960.0,2820.0,809.0,5058.0,2417.0,0.0,462.0,6398.0,1100.0,0.0,0.13695,0.04235,1.0055999999999998,2879.0,0.9376344085949492,52.40825688030465,4.595744680849434,0.8395276137544844,67,0.19,1.25,0.028,0.024,0.27
24214501,2025-01-07,SEQRFE550D,122.08,8.72,10248.0,2835.0,795.0,3894.0,1765.0,273.0,0.0,6380.0,1059.0,0.0,0.13695,0.04235,1.0055999999999998,2038.0,0.9333333333261977,52.26081258148541,3.6148148148135397,0.8660451422959441,73,0.21,0.82,0.022,0.017,0.24
24214450,2025-01-07,2062BK1,124.5,8.1,9222.0,2451.0,715.0,2300.0,1688.0,273.0,0.0,5795.0,966.0,285.0,0.13695,0.04235,1.0055999999999998,1961.0,0.9389140271422406,46.54618473858196,3.762545899631268,0.8607853136150634,6,0.2,0.84,0.023,0.038,0.22
24214498,2025-01-07,2062BK1,123.1,8.16,10404.0,2934.0,806.0,1539.0,1755.0,253.0,0.0,6601.0,1078.0,0.0,0.13695,0.04235,1.0055999999999998,2008.0,0.937833307931298,53.623070673812975,3.546012269937442,0.8740039840633098,6,0.2,0.74,0.024,0.022,0.21
24214456,2025-01-07,2062BK1,121.14,8.63,9909.0,2625.0,921.0,2889.0,1752.0,287.0,0.0,6322.0,1059.0,645.0,0.13695,0.04235,1.0055999999999998,2039.0,0.9334977267401288,52.18755159276715,3.774857142855705,0.8592447278073275,6,0.18,0.84,0.025,0.028,0.21
24214460,2025-01-07,2062BK1,121.34,8.18,5004.0,504.0,0.0,2301.0,1677.0,267.0,0.0,6140.0,1104.0,0.0,0.13695,0.04235,1.0055999999999998,1944.0,0.9368437306907286,50.60161529544584,9.928571428551729,0.8626543209872106,6,0.2,0.74,0.019,0.031,0.24
24214462,2025-01-07,2062BK1,121.94,7.98,8073.0,2988.0,0.0,1146.0,1752.0,277.0,310.0,218.0,61.0,6486.0,0.13695,0.04235,1.0055999999999998,2339.0,0.9385775861996725,1.7877644743169774,2.7018072289147583,0.7490380504485895,6,0.19,0.78,0.027,0.03,0.19
24214464,2025-01-07,2062BK1,121.66,7.98,7677.0,3105.0,0.0,1152.0,1718.0,277.0,209.0,6255.0,992.0,0.0,0.13695,0.04235,1.0055999999999998,2204.0,0.9384449243988088,51.4137760968978,2.4724637681151456,0.7794918330304993,6,0.2,0.81,0.023,0.037,0.26
24214466,2025-01-07,SEQRFE550D,120.66,8.12,8055.0,2223.0,0.0,951.0,1755.0,267.0,0.0,5014.0,3928.0,0.0,0.13695,0.04235,1.0055999999999998,2022.0,0.9369467308515534,41.554782031812074,3.6234817813748883,0.8679525222547636,73,0.22,0.82,0.018,0.022,0.2
24214467,2025-01-07,SEQRFE550D,128.3,0.0,10599.0,2895.0,1695.0,3884.0,1755.0,243.0,0.0,6029.0,1980.0,0.0,0.13695,0.04235,1.0055999999999998,1998.0,0.9999999999922059,46.9914263441388,3.6611398963717923,0.8783783783779388,73,0.22,0.84,0.024,0.021,0.18
24214471,2025-01-07,1786550D,122.6,8.11,10647.0,2652.0,751.0,1252.0,1731.0,256.0,0.0,6500.0,1365.0,0.0,0.13695,0.04235,1.0055999999999998,1987.0,0.9379542498589402,53.01794453464096,4.014705882351428,0.8711625566175787,3,0.2,0.82,0.02,0.03,0.18
24214495,2025-01-07,2062BK1,116.87,8.2,11592.0,2559.0,600.0,720.0,1752.0,273.0,0.0,6099.0,1008.0,232.0,0.13695,0.04235,1.0055999999999998,2025.0,0.9344367154318826,52.186189783073615,4.5298944900334,0.865185185184758,6,0.21,0.79,0.043,0.034,0.23
24214475,2025-01-07,SEQRFE550D,122.9,7.95,9480.0,2502.0,803.0,1676.0,1698.0,229.0,0.0,6392.0,997.0,0.0,0.13695,0.04235,1.0055999999999998,1927.0,0.9392434084758179,52.009764035378275,3.7889688249385336,0.8811624286451057,73,0.22,0.88,0.029,0.03,0.25
24214478,2025-01-07,1786550D,124.96,8.21,9093.0,2871.0,792.0,1668.0,1853.0,267.0,0.0,6227.0,1036.0,248.0,0.13695,0.04235,1.0055999999999998,2120.0,0.9383494781036394,49.83194622239251,3.167189132705271,0.8740566037731726,3,0.2,0.8,0.03,0.04,0.24
24214480,2025-01-07,1786550D,112.41,0.0,10218.0,2520.0,600.0,1148.0,1826.0,297.0,0.0,6115.0,1008.0,254.0,0.13695,0.04235,1.0055999999999998,2123.0,0.999999999991104,54.39907481492395,4.054761904760296,0.8601036269426,3,0.2,0.84,0.03,0.03,0.25
24214482,2025-01-07,2062BK1,121.9,8.0,10206.0,2487.0,605.0,1569.0,1752.0,277.0,0.0,6230.0,1025.0,0.0,0.13695,0.04235,1.0055999999999998,2029.0,0.9384141647348853,51.10746513493759,4.103739445112946,0.8634795465742418,6,0.18,0.76,0.025,0.021,0.27
24214484,2025-01-07,SEQRFE550D,122.06,0.0,9858.0,2883.0,696.0,1724.0,1725.0,246.0,0.0,6309.0,1016.0,0.0,0.13695,0.04235,1.0055999999999998,1971.0,0.9999999999918073,51.68769457601435,3.4193548387084913,0.8751902587514585,73,0.21,0.86,0.026,0.023,0.25
24214487,2025-01-07,2062BK1,122.93,0.0,10305.0,2490.0,594.0,1620.0,1738.0,257.0,0.0,6000.0,966.0,241.0,0.13695,0.04235,1.0055999999999998,1995.0,0.9999999999918653,48.80826486578696,4.138554216865808,0.8711779448617187,6,0.2,0.71,0.023,0.028,0.21
24214489,2025-01-07,2062BK1,119.21,8.02,9978.0,2505.0,657.0,1405.0,1775.0,277.0,0.0,6300.0,1032.0,0.0,0.13695,0.04235,1.0055999999999998,2052.0,0.9369645523780793,52.847915442891974,3.9832335329325415,0.8650097465882725,6,0.21,0.75,0.026,0.026,0.21
24114477,2025-01-07,2062BK1,122.34,8.78,11112.0,2763.0,687.0,1602.0,1814.0,273.0,0.0,7114.0,1034.0,0.0,0.13695,0.04235,1.0055999999999998,2087.0,0.9330384380648793,58.14941964967999,4.021715526600064,0.8691902252032251,6,0.2,0.8,0.037,0.038,0.2
24114463,2025-01-07,2062BK1,125.3,8.77,9342.0,2904.0,697.0,1432.0,1809.0,281.0,0.0,6578.0,1280.0,0.0,0.13695,0.04235,1.0055999999999998,2090.0,0.9345864100773136,52.4980047880886,3.2169421487592227,0.8655502392340356,6,0.2,0.83,0.038,0.04,0.24
24114490,2025-01-07,2062BK1,118.36,7.33,9096.0,3927.0,622.0,2538.0,1814.0,277.0,0.0,6627.0,967.0,0.0,0.13695,0.04235,1.0055999999999998,2091.0,0.9416819158171559,55.99019939121333,2.316271963330197,0.8675274988039849,6,0.2,0.77,0.039,0.028,0.25
24114459,2025-01-07,2062BK1,118.61,7.95,9042.0,2982.0,689.0,2856.0,1800.0,247.0,0.0,6668.0,2885.0,0.0,0.13695,0.04235,1.0055999999999998,2047.0,0.9371839443668047,56.2178568412763,3.0321931589527056,0.8793356130919007,6,0.18,0.78,0.02,0.028,0.22
24314465,2025-01-07,SEQRFE550D,120.66,8.18,10920.0,3132.0,594.0,2598.0,1754.0,291.0,0.0,4457.0,3751.0,0.0,0.13695,0.04235,1.0055999999999998,2045.0,0.9365104004894714,36.93850488946678,3.486590038313063,0.8577017114910231,73,0.23,0.85,0.02,0.031,0.22
24314468,2025-01-07,2062BK1,118.3,8.1,9960.0,2850.0,643.0,2613.0,1749.0,285.0,0.0,6189.0,1003.0,0.0,0.13695,0.04235,1.0055999999999998,2034.0,0.9359177215115829,52.31614539262624,3.494736842104037,0.8598820058992823,6,0.2,0.78,0.028,0.032,0.2
24314469,2025-01-07,2062BK1,120.2,8.36,11076.0,2700.0,718.0,2220.0,1734.0,287.0,0.0,5521.0,923.0,0.0,0.13695,0.04235,1.0055999999999998,2021.0,0.9349719975036173,45.93178036567444,4.1022222222207025,0.8579910935176358,6,0.21,0.8,0.02,0.03,0.19
24314470,2025-01-07,2062BK1,123.8,8.21,10383.0,2844.0,701.0,2250.0,1798.0,297.0,0.0,4591.0,714.0,0.0,0.13695,0.04235,1.0055999999999998,2095.0,0.9378077418306356,37.084006461735996,3.6508438818552564,0.8582338902143875,6,0.2,0.8,0.02,0.03,0.23
24314472,2025-01-07,2062BK1,123.9,8.5,10467.0,2694.0,690.0,2646.0,1803.0,298.0,0.0,6499.0,1116.0,0.0,0.13695,0.04235,1.0055999999999998,2101.0,0.9358006042225393,52.45359160571062,3.8853006681500055,0.8581627796283398,6,0.21,0.87,0.027,0.032,0.21
24314474,2025-01-07,2062BK1,123.2,8.21,8904.0,2565.0,707.0,1933.0,1823.0,298.0,0.0,6082.0,1185.0,0.0,0.13695,0.04235,1.0055999999999998,2121.0,0.9375237805270717,49.366883116482406,3.471345029238413,0.8595002357374543,6,0.19,0.77,0.03,0.03,0.2
24314476,2025-01-07,2062BK1,121.3,8.1,10080.0,2400.0,682.0,2513.0,1820.0,268.0,0.0,6190.0,1101.0,238.0,0.13695,0.04235,1.0055999999999998,2088.0,0.9374034003018747,51.030502884987385,4.19999999999825,0.8716475095781266,6,0.17,0.74,0.028,0.03,0.24
24314494,2025-01-07,SEQRFE550D,118.58,8.12,13164.0,2514.0,611.0,2540.0,1783.0,285.0,0.0,6424.0,1021.0,263.0,0.13695,0.04235,1.0055999999999998,2068.0,0.9359116022025579,54.174397031083025,5.236276849639922,0.8621856866533548,73,0.22,0.8,0.034,0.024,0.2
24114461,2025-01-07,2062BK1,116.72,8.36,9129.0,2934.0,732.0,2235.0,1864.0,301.0,0.0,6307.0,2348.0,0.0,0.13695,0.04235,1.0055999999999998,2165.0,0.9331627758160125,54.03529814895446,3.111451942739226,0.8609699769049141,6,0.2,0.78,0.017,0.031,0.21
24314497,2025-01-07,2062BK1,116.48,8.23,10515.0,3048.0,754.0,3463.0,1807.0,285.0,0.0,6657.0,1939.0,0.0,0.13695,0.04235,1.0055999999999998,2092.0,0.9340068959912275,57.15144230720165,3.4498031496051675,0.8637667304011167,6,0.21,0.73,0.035,0.031,0.2
24214492,2025-01-07,2062BK1,119.72,8.1,10236.0,2568.0,602.0,909.0,1735.0,270.0,0.0,6486.0,1183.0,0.0,0.13695,0.04235,1.0055999999999998,2005.0,0.9366296354174884,54.17641162667744,3.985981308409663,0.8653366583536831,6,0.19,0.71,0.033,0.026,0.19
24114449,2025-01-07,2062BK1,124.2,7.74,8967.0,2502.0,692.0,3790.0,2517.0,101.0,476.0,5555.0,958.0,0.0,0.13695,0.04235,1.0055999999999998,3094.0,0.9413369713434795,44.726247986757436,3.583932853715594,0.8135100193921094,6,0.19,1.26,0.034,0.031,0.19
24114457,2025-01-07,2062BK1,118.62,7.33,10752.0,2316.0,687.0,2954.0,1817.0,281.0,0.0,5991.0,1250.0,0.0,0.13695,0.04235,1.0055999999999998,2098.0,0.9418023024935148,50.50581689385849,4.64248704663012,0.8660629170634575,6,0.22,0.83,0.024,0.028,0.22
24314522,2025-01-08,2062BK1,119.85,7.95,10824.0,2700.0,721.0,3327.0,1776.0,260.0,0.0,3578.0,562.0,0.0,0.1371666666666667,0.03479166666666667,1.0063333333333333,2036.0,0.937793427222709,29.853984146601135,4.008888888887404,0.872298624753992,6,0.2,0.71,0.024,0.025,0.2
24314549,2025-01-08,SEQRFE550D,120.11,9.81,9075.0,3138.0,610.0,2251.0,1850.0,258.0,0.0,6688.0,1076.0,0.0,0.1371666666666667,0.03479166666666667,1.0063333333333333,2108.0,0.9244919950667759,55.68229123257279,2.891969407264853,0.8776091081589765,73,0.21,0.8,0.02,0.018,0.2
24314534,2025-01-08,SEQRFE550D,125.3,8.15,9975.0,2061.0,728.0,2562.0,1755.0,258.0,0.0,588.0,115.0,0.0,0.1371666666666667,0.03479166666666667,1.0063333333333333,2013.0,0.9389284376100494,4.692737430130146,4.839883551671597,0.871833084947406,73,0.23,0.84,0.025,0.025,0.23
24314543,2025-01-08,TMT-FE500D,120.17,10.93,9276.0,2247.0,616.0,2175.0,1838.0,260.0,0.0,6411.0,1038.0,0.0,0.1371666666666667,0.03479166666666667,1.0063333333333333,2098.0,0.9166285278343508,53.34942165221478,4.128170894524198,0.876072449951918,78,0.194,0.694,0.025,0.023,0.192
24314547,2025-01-08,TMT-FE500D,125.27,10.84,9012.0,2946.0,810.0,2162.0,1863.0,261.0,0.0,4314.0,754.0,0.0,0.1371666666666667,0.03479166666666667,1.0063333333333333,2124.0,0.9203585335322876,34.43761475186048,3.0590631364551735,0.8771186440673837,78,0.194,0.764,0.03,0.023,0.19
24114557,2025-01-08,1786500D,127.02,10.12,11685.0,2421.0,712.0,3806.0,1624.0,244.0,0.0,6892.0,1035.0,0.0,0.1371666666666667,0.03479166666666667,1.0063333333333333,1868.0,0.9262067959681626,54.259171783543856,4.826517967779915,0.869379014988828,2,0.25,0.85,0.026,0.017,0.226
24114548,2025-01-08,TMT-FE500D,124.01,10.21,11631.0,2829.0,599.0,3174.0,1618.0,254.0,0.0,6997.0,1049.0,265.0,0.1371666666666667,0.03479166666666667,1.0063333333333333,1872.0,0.9239308597755631,56.4228691230028,4.111346765640116,0.8643162393157776,78,0.18,0.76,0.026,0.026,0.21
24114545,2025-01-08,2062BK1,122.56,10.2,10131.0,2940.0,627.0,2926.0,1618.0,248.0,0.0,6138.0,931.0,328.0,0.1371666666666667,0.03479166666666667,1.0063333333333333,1866.0,0.9231696293994942,50.08159268888641,3.4459183673457665,0.8670953912106821,6,0.22,0.79,0.02,0.02,0.19
24114542,2025-01-08,2062BK1,120.47,10.48,11754.0,3309.0,584.0,1851.0,1725.0,263.0,0.0,4548.0,2732.0,0.0,0.1371666666666667,0.03479166666666667,1.0063333333333333,1988.0,0.9199694539830473,37.75213746129533,3.552130553036098,0.8677062374241108,6,0.2,0.75,0.019,0.021,0.22
24114540,2025-01-08,SEQRFE550D,121.6,9.38,10995.0,2721.0,591.0,3126.0,1769.0,271.0,0.0,6377.0,984.0,0.0,0.1371666666666667,0.03479166666666667,1.0063333333333333,2040.0,0.9283860131246879,52.442434210095044,4.040793825797853,0.867156862744673,73,0.23,0.8,0.018,0.024,0.23
24114538,2025-01-08,SEQRFE550D,121.99,11.76,10707.0,2889.0,609.0,2818.0,1739.0,257.0,0.0,6398.0,1054.0,221.0,0.1371666666666667,0.03479166666666667,1.0063333333333333,1996.0,0.912074766348321,52.4469218784126,3.706126687433816,0.8712424849695034,73,0.22,0.83,0.028,0.026,0.22
24114535,2025-01-08,2062BK1,125.5,10.1,10632.0,3435.0,589.0,2619.0,1820.0,261.0,0.0,7059.0,1176.0,0.0,0.1371666666666667,0.03479166666666667,1.0063333333333333,2081.0,0.9255162241819653,56.24701195174305,3.095196506549317,0.874579529072141,6,0.2,0.76,0.034,0.019,0.2
24114532,2025-01-08,TMT-FE500D,123.23,8.46,10200.0,3555.0,629.0,1886.0,1813.0,257.0,0.0,6764.0,1391.0,0.0,0.1371666666666667,0.03479166666666667,1.0063333333333333,2070.0,0.9357582200551618,54.88923151785369,2.86919831223548,0.8758454106275962,78,0.196,0.847,0.034,0.021,0.22
24114529,2025-01-08,2062BK1,125.79,8.2,10389.0,5298.0,576.0,294.0,1810.0,264.0,0.0,7207.0,1070.0,0.0,0.1371666666666667,0.03479166666666667,1.0063333333333333,2074.0,0.9388014030827764,57.29390253551718,1.9609286523212606,0.8727097396331376,6,0.19,0.74,0.031,0.02,0.21
