Repository: SiddharthKumar268/FerroMind

# FerroMind
*Ferro-Alloy Optimisation using Machine Learning*
**SAIL Durgapur Steel Plant | Steel Melting Shop**
Intern: Siddharth Kumar | FY 2023-24 to FY 2025-26

---

## Quick Start

```bash

# 2. Place raw Excel files in data/raw/

## Dataset

| | |
|---|---|
| Total heats after cleaning | 47,421 |
| Training set | 37,936 heats (Apr 2023 – Jun 2025) |
| Test set | 9,485 heats (Jun 2025 – Dec 2025) |
| Input features | 21 (16 raw + 5 engineered) |
| Target variables | Mn, Si, C, S, P |
| BOF grades | 76 distinct grades |
| Split method | Chronological 80/20 — no shuffle, no leakage |

---

File: data/processed/sms_train.csv (part 203 of 253)
Heat_Number,Date,BOF Grade Code,Hot Metal Addn. Weight,Scrap Addn. Weight,Lime Into Converter,Dolomite Into Converter,Lime Into Ladle,Iron Ore Into Converter,SIMN Into Ladle,FESI Into Ladle,FEMN Into Ladle,Measered O2 Mainblow II,Duration of Mainblow I/II,Measered O2 2nd Blow,HM_P,HM_S,HM_Si,Total_FA_Ladle,HM_Ratio,O2_per_ton_HM,Lime_Dolo_Ratio,SiMn_FA_Fraction,Grade_Encoded,C,Mn,P,S,Si
24114526,2025-01-08,2062BK1,125.73,7.88,10173.0,3552.0,607.0,1493.0,1820.0,260.0,0.0,3824.0,1474.0,0.0,0.1371666666666667,0.03479166666666667,1.0063333333333333,2080.0,0.9410223785574356,30.414380020437328,2.864020270269464,0.8749999999995793,6,0.2,0.78,0.022,0.02,0.19
24114523,2025-01-08,SEQRFE550D,119.84,8.79,10122.0,2463.0,597.0,3235.0,1818.0,257.0,0.0,6938.0,1046.0,0.0,0.1371666666666667,0.03479166666666667,1.0063333333333333,2075.0,0.9316644639591725,57.893858477487534,4.109622411691388,0.8761445783128308,73,0.219,0.858,0.024,0.022,0.225
24314531,2025-01-08,SEQRFE550D,122.18,8.36,10500.0,2703.0,668.0,2976.0,1796.0,260.0,0.0,5881.0,910.0,0.0,0.1371666666666667,0.03479166666666667,1.0063333333333333,2056.0,0.9359583269424241,48.13390080170131,3.8845726970018926,0.8735408560307035,73,0.22,0.84,0.022,0.021,0.23
24314528,2025-01-08,SEQRFE550D,122.7,7.93,10620.0,2706.0,701.0,2445.0,1772.0,261.0,0.0,427.0,92.0,0.0,0.1371666666666667,0.03479166666666667,1.0063333333333333,2033.0,0.9392941896888978,3.4800325998086383,3.924611973391011,0.871618298081224,73,0.22,0.85,0.026,0.026,0.22
24214507,2025-01-08,S.TOWER6VAN,116.88,8.84,6687.0,3669.0,797.0,3090.0,2417.0,78.0,462.0,6170.0,1000.0,0.0,0.1371666666666667,0.03479166666666667,1.0063333333333333,2957.0,0.9296850143101361,52.789185488939175,1.8225674570722752,0.8173824822452427,67,0.186,1.304,0.022,0.02,0.234
24214510,2025-01-08,S.TOWER6VAN,117.54,9.23,9327.0,2802.0,800.0,3111.0,2400.0,64.0,462.0,6271.0,1080.0,0.0,0.1371666666666667,0.03479166666666667,1.0063333333333333,2926.0,0.9271909757756,53.352050365379,3.328693790148705,0.8202323991794873,67,0.2,1.32,0.031,0.032,0.21
24314551,2025-01-08,2062BK1,120.6,9.96,8844.0,2877.0,615.0,1598.0,1867.0,258.0,0.0,6300.0,1011.0,0.0,0.1371666666666667,0.03479166666666667,1.0063333333333333,2125.0,0.9237132352870426,52.2388059697161,3.0740354535964287,0.8785882352937042,6,0.21,0.74,0.033,0.022,0.2
24214560,2025-01-08,SEQRFE550D,114.08,9.99,9201.0,3006.0,602.0,1994.0,1735.0,199.0,0.0,6397.0,1030.0,0.0,0.1371666666666667,0.03479166666666667,1.0063333333333333,1934.0,0.9194809381726486,56.07468443148602,3.0608782435119557,0.8971044467420387,73,0.23,0.84,0.022,0.018,0.24
24214558,2025-01-08,2062BK1,116.18,10.21,9018.0,1992.0,1306.0,1047.0,3416.0,412.0,0.0,6390.0,1054.0,0.0,0.1371666666666667,0.03479166666666667,1.0063333333333333,3828.0,0.9192182925791659,55.000860732871395,4.527108433732667,0.8923719958200386,6,0.19,0.72,0.02,0.015,0.2
24214554,2025-01-08,2062BK1,121.44,9.96,8973.0,3006.0,608.0,1245.0,1596.0,250.0,0.0,5991.0,1112.0,367.0,0.1371666666666667,0.03479166666666667,1.0063333333333333,1846.0,0.9242009132349757,49.33300395216293,2.9850299401187677,0.8645720476701709,6,0.2,0.79,0.019,0.016,0.23
24214550,2025-01-08,2062BK1,128.41,10.12,9918.0,3012.0,693.0,3088.0,1728.0,267.0,0.0,6322.0,1079.0,0.0,0.1371666666666667,0.03479166666666667,1.0063333333333333,1995.0,0.9269472316398835,49.23292578421282,3.292828685257871,0.8661654135334004,6,0.22,0.7,0.02,0.016,0.2
24214546,2025-01-08,2062BK1,129.27,10.0,11028.0,2829.0,701.0,2653.0,1772.0,270.0,0.0,6798.0,1467.0,0.0,0.1371666666666667,0.03479166666666667,1.0063333333333333,2042.0,0.9281970273502679,52.587607333081245,3.8981972428406158,0.8677766895196534,6,0.18,0.71,0.018,0.019,0.19
24214544,2025-01-08,2062BK1,124.43,8.0,11511.0,3120.0,701.0,2716.0,1738.0,267.0,0.0,6529.0,2235.0,0.0,0.1371666666666667,0.03479166666666667,1.0063333333333333,2005.0,0.9395907271695267,52.4712689861571,3.6894230769218943,0.8668329177053034,6,0.19,0.76,0.021,0.018,0.19
24214541,2025-01-08,TMT-FE500D,121.62,0.0,8970.0,2814.0,687.0,1023.0,1708.0,246.0,0.0,5903.0,941.0,0.0,0.1371666666666667,0.03479166666666667,1.0063333333333333,1954.0,0.9999999999917777,48.536424929711096,3.1876332622589953,0.8741044012278024,78,0.195,0.731,0.025,0.019,0.213
24314519,2025-01-08,2062BK1,0.0,0.0,6630.0,2703.0,638.0,3375.0,1801.0,262.0,0.0,3275.0,518.0,0.0,0.1371666666666667,0.03479166666666667,1.0063333333333333,2063.0,0.0,3275000000000.0,2.452830188678338,0.8730004847305511,6,0.21,0.74,0.028,0.032,0.24
24214539,2025-01-08,2062BK1,111.59,0.0,10494.0,2526.0,712.0,2714.0,1765.0,253.0,0.0,6293.0,2252.0,0.0,0.1371666666666667,0.03479166666666667,1.0063333333333333,2018.0,0.9999999999910386,56.39394210900265,4.154394299285766,0.8746283448955031,6,0.217,0.763,0.034,0.019,0.199
24214533,2025-01-08,R34,123.5,8.21,11067.0,2535.0,806.0,2668.0,1090.0,206.0,0.0,6319.0,1130.0,0.0,0.1371666666666667,0.03479166666666667,1.0063333333333333,1296.0,0.9376660845726394,51.165991902419705,4.365680473371059,0.8410493827154004,66,0.63,0.72,0.015,0.017,0.27
24214530,2025-01-08,S.TOWER6VAN,122.15,8.15,9939.0,2880.0,696.0,1858.0,2447.0,98.0,459.0,6201.0,1006.0,0.0,0.1371666666666667,0.03479166666666667,1.0063333333333333,3004.0,0.9374520337610326,50.76545231231464,3.451041666665468,0.8145805592540564,67,0.18,1.33,0.03,0.025,0.27
24214527,2025-01-08,S.TOWER6VAN,122.6,7.95,10065.0,2430.0,800.0,1843.0,2508.0,98.0,510.0,6952.0,1216.0,0.0,0.1371666666666667,0.03479166666666667,1.0063333333333333,3116.0,0.9391037916435152,56.704730831511384,4.141975308640271,0.8048780487802295,67,0.18,1.34,0.021,0.016,0.18
24314525,2025-01-08,SEQRFE550D,121.24,8.15,9948.0,2706.0,696.0,2601.0,1779.0,257.0,0.0,4524.0,879.0,0.0,0.1371666666666667,0.03479166666666667,1.0063333333333333,2036.0,0.9370121338516346,37.314417683624924,3.676274944566269,0.873772102160671,73,0.22,0.83,0.031,0.023,0.2
24214521,2025-01-08,S.TOWER6VAN,120.46,7.68,9510.0,2871.0,798.0,2680.0,2396.0,94.0,459.0,5995.0,981.0,0.0,0.1371666666666667,0.03479166666666667,1.0063333333333333,2949.0,0.9400655532937409,49.76755769508743,3.3124346917438827,0.8124788063747669,67,0.19,1.3,0.024,0.024,0.27
24214518,2025-01-08,S.TOWER6VAN,124.05,0.0,10125.0,2052.0,806.0,3491.0,2535.0,108.0,510.0,6396.0,2105.0,265.0,0.1371666666666667,0.03479166666666667,1.0063333333333333,3153.0,0.9999999999919387,51.55985489680322,4.934210526313385,0.8039961941006013,67,0.173,1.291,0.028,0.02,0.233
24214515,2025-01-08,S.TOWER6VAN,121.48,8.21,9666.0,3027.0,795.0,2970.0,2427.0,78.0,503.0,6492.0,1096.0,0.0,0.1371666666666667,0.03479166666666667,1.0063333333333333,3008.0,0.9366951962299586,53.44089562023838,3.193260654111928,0.8068484042550509,67,0.2,1.34,0.028,0.022,0.22
24214513,2025-01-08,S.TOWER6VAN,118.76,7.88,10176.0,2496.0,781.0,3184.0,2403.0,105.0,506.0,6345.0,1027.0,235.0,0.1371666666666667,0.03479166666666667,1.0063333333333333,3014.0,0.9377763739660631,53.427079824406974,4.076923076921443,0.7972793629725291,67,0.2,1.3,0.023,0.024,0.24
24214536,2025-01-08,2062BK1,128.42,10.21,9657.0,2874.0,696.0,2565.0,1745.0,250.0,0.0,6720.0,1098.0,0.0,0.1371666666666667,0.03479166666666667,1.0063333333333333,1995.0,0.9263507177311812,52.3282977725251,3.360125260959165,0.8746867167915415,6,0.19,0.74,0.018,0.016,0.19
24214524,2025-01-08,S.TOWER6VAN,122.13,8.16,9204.0,2322.0,800.0,2536.0,2366.0,105.0,459.0,5993.0,1005.0,0.0,0.1371666666666667,0.03479166666666667,1.0063333333333333,2930.0,0.9373704812269755,49.07066240850675,3.963824289403978,0.8075085324229326,67,0.19,1.35,0.022,0.024,0.27
24214552,2025-01-08,1786550D,118.1,0.0,10434.0,2838.0,704.0,3245.0,1691.0,267.0,0.0,758.0,3045.0,0.0,0.1371666666666667,0.03479166666666667,1.0063333333333333,1958.0,0.9999999999915326,6.418289585043029,3.67653276955473,0.8636363636359226,3,0.24,0.87,0.02,0.02,0.23
24114502,2025-01-08,SEQRFE550D,122.19,8.98,12075.0,3378.0,717.0,3328.0,1828.0,288.0,0.0,7070.0,1632.0,0.0,0.1371666666666667,0.03479166666666667,1.0063333333333333,2116.0,0.9315392239008041,57.86070873182862,3.574600355238729,0.8638941398861701,73,0.21,0.83,0.018,0.02,0.22
24114505,2025-01-08,2062BK1,121.96,8.27,11433.0,2967.0,702.0,3092.0,1831.0,150.0,0.0,6864.0,1040.0,0.0,0.1371666666666667,0.03479166666666667,1.0063333333333333,1981.0,0.936496966897516,56.280747785697926,3.853387259857144,0.9242806663296698,6,0.2,0.76,0.02,0.023,0.2
24114508,2025-01-08,2062BK1,126.11,8.27,11310.0,2841.0,0.0,2315.0,0.0,0.0,0.0,7165.0,1084.0,0.0,0.1371666666666667,0.03479166666666667,1.0063333333333333,0.0,0.9384581038775232,56.81547855002128,3.9809926082351352,0.0,6,0.18,0.75,0.024,0.029,0.2
24114511,2025-01-08,SEQRFE550D,118.3,8.32,8841.0,2757.0,694.0,2610.0,1817.0,281.0,0.0,6116.0,1914.0,0.0,0.1371666666666667,0.03479166666666667,1.0063333333333333,2098.0,0.9342915811014508,51.69907016017161,3.206746463546171,0.8660629170634575,73,0.22,0.84,0.022,0.025,0.23
24114514,2025-01-08,2062BK1,124.14,8.77,11820.0,2313.0,692.0,3056.0,1817.0,278.0,0.0,6905.0,1005.0,0.0,0.1371666666666667,0.03479166666666667,1.0063333333333333,2095.0,0.9340154992029644,55.6226840659286,5.110246433201422,0.8673031026248843,6,0.177,0.74,0.016,0.025,0.212
24114517,2025-01-08,SEQRFE550D,123.79,0.0,11178.0,2157.0,729.0,3768.0,1925.0,301.0,0.0,533.0,1209.0,0.0,0.1371666666666667,0.03479166666666667,1.0063333333333333,2226.0,0.9999999999919218,4.305678972418566,5.182197496520546,0.864779874213448,73,0.23,0.83,0.02,0.026,0.19
24114520,2025-01-08,2062BK1,127.76,8.11,9858.0,3570.0,685.0,3027.0,1817.0,264.0,0.0,5549.0,894.0,1096.0,0.1371666666666667,0.03479166666666667,1.0063333333333333,2081.0,0.9403105909991882,43.43299937348596,2.7613445378143524,0.8731379144637803,6,0.2,0.75,0.03,0.023,0.2
24114563,2025-01-09,S.TOWER6VAN,119.64,9.8,11325.0,2778.0,717.0,3643.0,2416.0,101.0,470.0,6738.0,2055.0,0.0,0.15510714285714286,0.040607142857142856,1.0471428571428572,2987.0,0.9242892459755541,56.31895687014109,4.076673866089245,0.8088382992966827,67,0.17,1.28,0.029,0.02,0.24
24214580,2025-01-09,C20MMNC,124.94,10.0,9213.0,2220.0,597.0,2343.0,1735.0,270.0,0.0,6179.0,996.0,261.0,0.15510714285714286,0.040607142857142856,1.0471428571428572,2005.0,0.925892989469943,49.45573875420637,4.149999999998131,0.8653366583536831,42,0.179,0.713,0.017,0.025,0.227
24214586,2025-01-09,C20MMNC,131.22,0.0,9852.0,2130.0,602.0,3432.0,1765.0,283.0,0.0,6209.0,1164.0,311.0,0.15510714285714286,0.040607142857142856,1.0471428571428572,2048.0,0.9999999999923793,47.31748209078405,4.625352112673885,0.8618164062495792,42,0.19,0.72,0.021,0.024,0.24
24214589,2025-01-09,2062BK1,128.94,0.0,8709.0,2559.0,600.0,3554.0,1731.0,250.0,0.0,6320.0,1155.0,0.0,0.15510714285714286,0.040607142857142856,1.0471428571428572,1981.0,0.9999999999922445,49.01504575733664,3.403282532237826,0.873801110549786,6,0.19,0.72,0.024,0.018,0.2
24214592,2025-01-09,2062BK1,126.5,0.0,10401.0,1656.0,602.0,3382.0,1623.0,253.0,0.0,6703.0,3115.0,0.0,0.15510714285714286,0.040607142857142856,1.0471428571428572,1876.0,0.9999999999920949,52.98814229207124,6.280797101445483,0.8651385927500719,6,0.2,0.76,0.026,0.023,0.22
24214594,2025-01-09,S.TOWER6VAN,124.15,10.12,9033.0,2700.0,605.0,2018.0,2308.0,0.0,452.0,6460.0,2312.0,0.0,0.15510714285714286,0.040607142857142856,1.0471428571428572,2760.0,0.9246294779107423,52.033830043882126,3.3455555555543164,0.836231884057668,67,0.19,1.3,0.024,0.023,0.27
24214602,2025-01-09,R19,122.4,9.65,9006.0,2346.0,847.0,2325.0,1279.0,250.0,0.0,6470.0,1025.0,0.0,0.15510714285714286,0.040607142857142856,1.0471428571428572,1529.0,0.9269216205912388,52.85947712375114,3.838874680305269,0.8364944408104404,64,0.52,0.72,0.022,0.014,0.24
24314593,2025-01-09,C20MMNC,120.88,9.8,10311.0,1950.0,3721.0,2837.0,1696.0,261.0,0.0,321.0,5393.0,0.0,0.15510714285714286,0.040607142857142856,1.0471428571428572,1957.0,0.9250076522733012,2.6555261416060927,5.287692307689596,0.8666326009193324,42,0.21,0.77,0.026,0.031,0.23
24314591,2025-01-09,C20MMNC,133.03,0.0,12528.0,2226.0,706.0,3971.0,1563.0,261.0,0.0,6245.0,1053.0,0.0,0.15510714285714286,0.040607142857142856,1.0471428571428572,1824.0,0.999999999992483,46.944298278230896,5.628032345010949,0.8569078947363723,42,0.19,0.78,0.024,0.026,0.21
24214612,2025-01-09,C20MMNC,127.68,9.35,8913.0,1983.0,602.0,2062.0,1644.0,216.0,0.0,6495.0,1103.0,0.0,0.15510714285714286,0.040607142857142856,1.0471428571428572,1860.0,0.9317667663947183,50.86936090185722,4.494704992433437,0.8838709677414603,42,0.2,0.74,0.04,0.026,0.23
24114561,2025-01-09,S.TOWER6VAN,121.4,9.38,11256.0,1986.0,684.0,4018.0,2520.0,95.0,460.0,6810.0,1510.0,0.0,0.15510714285714286,0.040607142857142856,1.0471428571428572,3075.0,0.9282764948697946,56.09555189410135,5.667673716009231,0.8195121951216847,67,0.172,1.27,0.03,0.02,0.245
24314588,2025-01-09,2062BK1,127.32,9.6,9927.0,1389.0,693.0,2439.0,1648.0,238.0,0.0,6275.0,1183.0,0.0,0.15510714285714286,0.040607142857142856,1.0471428571428572,1886.0,0.9298860648485987,49.28526547243728,7.146868250534811,0.8738069989390913,6,0.2,0.7,0.029,0.035,0.22
24314583,2025-01-09,2062BK1,121.03,8.57,10551.0,2994.0,696.0,2093.0,1779.0,272.0,0.0,6189.0,1217.0,0.0,0.15510714285714286,0.040607142857142856,1.0471428571428572,2051.0,0.9338734567829178,51.136081962727125,3.524048096191208,0.8673817649922636,6,0.2,0.75,0.019,0.021,0.22
24314581,2025-01-09,C20MMNC,126.5,10.0,10758.0,2715.0,707.0,2443.0,1768.0,275.0,0.0,6342.0,1032.0,0.0,0.15510714285714286,0.040607142857142856,1.0471428571428572,2043.0,0.9267399267331375,50.13438735138234,3.96243093922506,0.8653940283891995,42,0.21,0.7,0.022,0.022,0.17
24314578,2025-01-09,1786550D,117.96,10.24,11316.0,2658.0,690.0,2922.0,1807.0,272.0,0.0,6229.0,1018.0,302.0,0.15510714285714286,0.040607142857142856,1.0471428571428572,2079.0,0.9201248049850226,52.806035943940266,4.257336343113522,0.8691678691674511,3,0.23,0.83,0.02,0.02,0.23
24314575,2025-01-09,2062BK1,128.7,10.0,9417.0,3111.0,710.0,2288.0,1786.0,275.0,0.0,6609.0,1231.0,0.0,0.15510714285714286,0.040607142857142856,1.0471428571428572,2061.0,0.9279019466407505,51.35198135158235,3.027000964319181,0.8665696263945335,6,0.185,0.76,0.031,0.028,0.212
24314572,2025-01-09,SEQRFE550D,119.31,10.08,9090.0,2403.0,600.0,2093.0,1796.0,292.0,0.0,6331.0,1234.0,281.0,0.15510714285714286,0.040607142857142856,1.0471428571428572,2088.0,0.922095988863729,53.063448159810044,3.78277153557895,0.8601532567045689,73,0.22,0.89,0.033,0.021,0.22
24314569,2025-01-09,2062BK1,124.44,10.21,10941.0,2226.0,695.0,2451.0,1806.0,288.0,0.0,6730.0,1147.0,0.0,0.15510714285714286,0.040607142857142856,1.0471428571428572,2094.0,0.9241737838772806,54.08228865273158,4.915094339620434,0.862464183380677,6,0.17,0.8,0.03,0.025,0.22
24114590,2025-01-09,1786550D,130.74,0.0,11154.0,3051.0,606.0,5003.0,1664.0,257.0,0.0,7099.0,2897.0,0.0,0.15510714285714286,0.040607142857142856,1.0471428571428572,1921.0,0.9999999999923513,54.2986079237089,3.655850540805095,0.8662155127533232,3,0.23,0.74,0.02,0.02,0.21
24214576,2025-01-09,2062BK1,126.01,10.0,11040.0,2919.0,602.0,2916.0,1785.0,280.0,0.0,6315.0,1055.0,302.0,0.15510714285714286,0.040607142857142856,1.0471428571428572,2065.0,0.9264759944053639,50.115070232123514,3.782117163410832,0.8644067796605983,6,0.19,0.72,0.02,0.024,0.21
24214573,2025-01-09,1786550D,121.72,9.16,9546.0,2991.0,597.0,3190.0,1708.0,280.0,0.0,6118.0,1045.0,287.0,0.15510714285714286,0.040607142857142856,1.0471428571428572,1988.0,0.9300122249317696,50.26289845505863,3.1915747241714505,0.8591549295770327,3,0.23,0.86,0.02,0.02,0.23
24214566,2025-01-09,2062BK1,120.66,10.0,9081.0,3009.0,605.0,3426.0,1148.0,307.0,445.0,6390.0,1047.0,0.0,0.15510714285714286,0.040607142857142856,1.0471428571428572,1900.0,0.923465482925735,52.958727001052885,3.0179461615144505,0.6042105263154715,6,0.19,0.79,0.022,0.022,0.21
24214567,2025-01-09,SEQRFE550D,121.94,0.0,8535.0,1992.0,594.0,2811.0,1731.0,196.0,0.0,6496.0,1044.0,0.0,0.15510714285714286,0.040607142857142856,1.0471428571428572,1927.0,0.9999999999917992,53.27210103285819,4.284638554214717,0.8982874935127668,73,0.21,0.84,0.031,0.02,0.21
24114565,2025-01-09,2062BK1,124.14,9.59,11700.0,2853.0,692.0,3633.0,1610.0,256.0,0.0,6960.0,1073.0,0.0,0.15510714285714286,0.040607142857142856,1.0471428571428572,1866.0,0.9282883421750672,56.0657322373444,4.10094637223831,0.8628081457658827,6,0.21,0.81,0.02,0.024,0.26
24114568,2025-01-09,2062BK1,123.88,9.6,11673.0,2286.0,687.0,4219.0,1512.0,244.0,0.0,6930.0,2199.0,0.0,0.15510714285714286,0.040607142857142856,1.0471428571428572,1756.0,0.9280791129687739,55.941233451275906,5.106299212596191,0.861047835990398,6,0.19,0.76,0.022,0.02,0.25
24114571,2025-01-09,2062BK1,121.81,10.93,13776.0,2619.0,752.0,4003.0,1675.0,250.0,0.0,6571.0,1299.0,0.0,0.15510714285714286,0.040607142857142856,1.0471428571428572,1925.0,0.9176585806771308,53.94466792501482,5.260022909505437,0.8701298701294181,6,0.17,0.77,0.02,0.022,0.21
24114574,2025-01-09,2062BK1,126.83,9.69,8055.0,4059.0,584.0,2419.0,1668.0,250.0,0.0,7285.0,1088.0,0.0,0.15510714285714286,0.040607142857142856,1.0471428571428572,1918.0,0.9290213888006957,57.439091697095016,1.984478935697959,0.8696558915532484,6,0.22,0.76,0.028,0.023,0.21
24114577,2025-01-09,2062BK1,126.8,9.59,10926.0,3027.0,604.0,3858.0,1661.0,254.0,0.0,6926.0,1719.0,0.0,0.15510714285714286,0.040607142857142856,1.0471428571428572,1915.0,0.9296869271872595,54.621451103670175,3.6095143706628314,0.8673629242815314,6,0.19,0.78,0.03,0.023,0.21
24114579,2025-01-09,2062BK1,124.81,10.0,11985.0,1992.0,606.0,4112.0,1699.0,261.0,0.0,6743.0,1095.0,0.0,0.15510714285714286,0.040607142857142856,1.0471428571428572,1960.0,0.9258215265861152,54.02611970151409,6.016566265057221,0.8668367346934353,6,0.21,0.75,0.028,0.03,0.22
24114582,2025-01-09,1786550D,122.44,10.0,11259.0,2964.0,584.0,3166.0,1661.0,254.0,0.0,7176.0,1181.0,0.0,0.15510714285714286,0.040607142857142856,1.0471428571428572,1915.0,0.9244941105336417,58.608297941370395,3.7985829959501354,0.8673629242815314,3,0.23,0.8,0.03,0.02,0.23
24114584,2025-01-09,2062BK1,126.95,8.6,11244.0,2460.0,617.0,2986.0,1656.0,255.0,0.0,6934.0,1036.0,0.0,0.15510714285714286,0.040607142857142856,1.0471428571428572,1911.0,0.9365547768282069,54.619929105516974,4.570731707315216,0.8665620094186989,6,0.22,0.9,0.026,0.023,0.25
24214570,2025-01-09,S.TOWER6VAN,123.23,8.77,8580.0,2997.0,600.0,3502.0,2413.0,67.0,449.0,6505.0,1044.0,0.0,0.15510714285714286,0.040607142857142856,1.0471428571428572,2929.0,0.9335606060535337,52.78747058303345,2.8628628628619075,0.8238306589276805,67,0.178,1.382,0.027,0.021,0.246
24114597,2025-01-09,R19,114.27,9.39,10908.0,2223.0,837.0,1989.0,1269.0,258.0,0.0,6601.0,993.0,0.0,0.15510714285714286,0.040607142857142856,1.0471428571428572,1527.0,0.9240659873772921,57.76669291977101,4.90688259109091,0.8310412573668428,64,0.5,0.72,0.018,0.017,0.19
24114587,2025-01-09,C20MMNC,110.33,10.3,10275.0,2487.0,589.0,2955.0,1658.0,254.0,0.0,6273.0,1638.0,0.0,0.15510714285714286,0.040607142857142856,1.0471428571428572,1912.0,0.91461493823332,56.85670261889915,4.131483715318001,0.8671548117150276,42,0.199,0.702,0.018,0.023,0.19
24314598,2025-01-09,S.TOWER6VAN,126.14,10.11,11073.0,2397.0,591.0,3250.0,2504.0,108.0,454.0,6133.0,1688.0,0.0,0.15510714285714286,0.040607142857142856,1.0471428571428572,3066.0,0.9257981651308199,48.62058030720929,4.619524405504956,0.8166992824524407,67,0.195,1.285,0.029,0.027,0.265
24114559,2025-01-09,S.TOWER6VAN,122.88,10.42,11649.0,2523.0,706.0,3115.0,2527.0,108.0,570.0,6933.0,1388.0,0.0,0.15510714285714286,0.040607142857142856,1.0471428571428572,3205.0,0.9218304576074883,56.42089843704085,4.617122473244305,0.7884555382212829,67,0.176,1.263,0.025,0.019,0.254
24114553,2025-01-09,TMT-FE500D,122.91,10.74,10296.0,2865.0,599.0,2766.0,1621.0,244.0,0.0,6492.0,982.0,0.0,0.15510714285714286,0.040607142857142856,1.0471428571428572,1865.0,0.9196408529673054,52.8191359527067,3.5937172774856565,0.8691689008038235,78,0.192,0.697,0.015,0.018,0.206
24214556,2025-01-09,S.TOWER6VAN,126.32,10.16,8946.0,3066.0,599.0,0.0,2427.0,68.0,459.0,6405.0,1043.0,362.0,0.15510714285714286,0.040607142857142856,1.0471428571428572,2954.0,0.9255568581409324,50.70455984760367,2.9178082191771306,0.8215978334458965,67,0.178,1.254,0.032,0.018,0.267
24214562,2025-01-09,2062BK1,122.62,9.66,9075.0,2985.0,594.0,2509.0,1718.0,206.0,0.0,6395.0,1044.0,0.0,0.15510714285714286,0.040607142857142856,1.0471428571428572,1924.0,0.9269730873833765,52.152992986036914,3.040201005024107,0.8929313929309288,6,0.21,0.77,0.024,0.023,0.22
24114595,2025-01-09,1786550D,121.14,9.98,9774.0,1908.0,599.0,2004.0,1665.0,254.0,0.0,7415.0,1082.0,0.0,0.15510714285714286,0.040607142857142856,1.0471428571428572,1919.0,0.9238865161613493,61.21017005067517,5.122641509431277,0.8676393955180471,3,0.2,0.73,0.03,0.03,0.19
24314608,2025-01-10,2062BK1,124.08,10.21,10302.0,1698.0,599.0,2771.0,1633.0,261.0,0.0,6002.0,2490.0,0.0,0.14883333333333335,0.03891666666666666,0.980875,1894.0,0.9239705115725374,48.37201805247927,6.0671378091837065,0.8621964097144339,6,0.18,0.75,0.031,0.033,0.2
24314601,2025-01-10,SEQRFE550D,123.2,9.86,10590.0,1710.0,610.0,2247.0,2416.0,105.0,445.0,6192.0,1129.0,340.0,0.14883333333333335,0.03891666666666666,0.980875,2966.0,0.9258980910797694,50.259740259332304,6.192982456136729,0.8145650708021529,73,0.18,1.27,0.028,0.022,0.21
24314596,2025-01-10,2062BK1,126.21,9.89,10560.0,2037.0,690.0,3006.0,1692.0,260.0,0.0,6074.0,1312.0,0.0,0.14883333333333335,0.03891666666666666,0.980875,1952.0,0.9273328434906148,48.12613897434335,5.184094256256659,0.8668032786880805,6,0.2,0.74,0.03,0.029,0.23
24314604,2025-01-10,2062BK1,123.37,10.12,10305.0,2919.0,593.0,1543.0,1649.0,255.0,0.0,6049.0,997.0,0.0,0.14883333333333335,0.03891666666666666,0.980875,1904.0,0.9241890778266223,49.03136905204643,3.5303186022598387,0.8660714285709737,6,0.21,0.76,0.031,0.032,0.23
24314606,2025-01-10,1786550D,120.92,10.0,10110.0,2376.0,610.0,2401.0,1688.0,260.0,0.0,6002.0,1217.0,0.0,0.14883333333333335,0.03891666666666666,0.980875,1948.0,0.9236174763143629,49.63612305615584,4.255050505048715,0.8665297741268653,3,0.22,0.76,0.03,0.03,0.2
24114641,2025-01-10,C20MMNC,120.89,10.12,10491.0,2535.0,604.0,3628.0,1675.0,254.0,0.0,6531.0,1094.0,0.0,0.14883333333333335,0.03891666666666666,0.980875,1929.0,0.9227539882381289,54.02431962896828,4.138461538459906,0.8683255572831164,42,0.18,0.66,0.021,0.03,0.21
24114603,2025-01-10,2062BK1,123.33,9.79,11361.0,2193.0,777.0,2197.0,1668.0,257.0,0.0,6784.0,1071.0,0.0,0.14883333333333335,0.03891666666666666,0.980875,1925.0,0.9264573317238097,55.00689207771826,5.180574555401194,0.8664935064930563,6,0.18,0.74,0.017,0.025,0.22
24114656,2025-01-10,2062BK1,117.53,9.8,9762.0,2004.0,847.0,3242.0,1661.0,247.0,0.0,6946.0,1014.0,0.0,0.14883333333333335,0.03891666666666666,0.980875,1908.0,0.9230346344072643,59.0998043047809,4.87125748502751,0.8705450733748058,6,0.2,0.74,0.022,0.029,0.21
24114658,2025-01-10,SEQRFE550D,125.84,9.78,10713.0,1989.0,1087.0,3498.0,1665.0,332.0,0.0,7031.0,1097.0,0.0,0.14883333333333335,0.03891666666666666,0.980875,1997.0,0.9278867423615405,55.872536553910734,5.38612368023862,0.8337506259384909,73,0.2,0.85,0.026,0.025,0.25
24114664,2025-01-10,2062BK1,130.67,9.81,9645.0,1764.0,636.0,4832.0,1665.0,226.0,0.0,7240.0,1057.0,0.0,0.14883333333333335,0.03891666666666666,0.980875,1891.0,0.93016799543757,55.406749827386506,5.4676870748268325,0.8804865150709252,6,0.18,0.72,0.022,0.03,0.19
24114667,2025-01-10,SEQRFE550D,126.9,9.39,10746.0,2445.0,659.0,3525.0,1654.0,233.0,0.0,6822.0,998.0,0.0,0.14883333333333335,0.03891666666666666,0.980875,1887.0,0.9311027955027433,53.758865247803314,4.39509202453808,0.8765235824054708,73,0.22,0.86,0.02,0.02,0.25
24114649,2025-01-10,R19,121.82,11.76,10566.0,2700.0,885.0,2085.0,1216.0,230.0,0.0,6931.0,1184.0,0.0,0.14883333333333335,0.03891666666666666,0.980875,1446.0,0.9119628686860911,56.89541947088413,3.913333333331884,0.840940525587247,64,0.52,0.75,0.023,0.02,0.22
24114647,2025-01-10,SEQRFE550D,125.84,10.21,7011.0,2586.0,0.0,2181.0,0.0,0.0,0.0,6853.0,1114.0,0.0,0.14883333333333335,0.03891666666666666,0.980875,0.0,0.9249540610001841,54.4580419576092,2.7111368909502276,0.0,73,0.22,0.8,0.026,0.025,0.23
24114645,2025-01-10,R19,118.47,9.91,10710.0,2202.0,834.0,1771.0,1261.0,257.0,0.0,6659.0,1198.0,0.0,0.14883333333333335,0.03891666666666666,0.980875,1518.0,0.9228072908480854,56.208322781664485,4.863760217981443,0.8306982872194791,64,0.51,0.72,0.018,0.02,0.2
24314611,2025-01-10,2062BK1,117.35,9.43,9966.0,3357.0,593.0,2037.0,1613.0,264.0,0.0,6296.0,1403.0,0.0,0.14883333333333335,0.03891666666666666,0.980875,1877.0,0.9256191828291085,53.651469961195986,2.9687220732788298,0.8593500266377947,6,0.21,0.76,0.027,0.03,0.24
24114639,2025-01-10,R19,120.64,9.7,10974.0,3000.0,832.0,3201.0,1211.0,247.0,0.0,6907.0,1021.0,0.0,0.14883333333333335,0.03891666666666666,0.980875,1458.0,0.925579254250993,57.25298408440606,3.657999999998781,0.830589849107798,64,0.5,0.73,0.017,0.015,0.21
24114637,2025-01-10,R19,121.88,10.12,11187.0,2712.0,875.0,2512.0,1211.0,223.0,0.0,6896.0,1019.0,0.0,0.14883333333333335,0.03891666666666666,0.980875,1434.0,0.9233333333263384,56.58024286136708,4.124999999998479,0.8444909344485045,64,0.51,0.74,0.022,0.023,0.2
24114636,2025-01-10,2062BK1,124.02,9.7,10965.0,2685.0,599.0,2311.0,1661.0,250.0,0.0,6762.0,1429.0,0.0,0.14883333333333335,0.03891666666666666,0.980875,1911.0,0.9274603649347334,54.52346395698659,4.0837988826800435,0.8691784406065572,6,0.21,0.74,0.018,0.026,0.21
24114634,2025-01-10,R19,120.15,9.88,11106.0,2319.0,852.0,2139.0,1221.0,254.0,0.0,6377.0,2155.0,0.0,0.14883333333333335,0.03891666666666666,0.980875,1475.0,0.9240175344080289,53.075322513083016,4.7891332470871975,0.8277966101689304,64,0.52,0.75,0.016,0.017,0.21
24114629,2025-01-10,2062BK1,117.37,9.38,11196.0,3039.0,586.0,3064.0,1670.0,254.0,0.0,6681.0,2427.0,0.0,0.14883333333333335,0.03891666666666666,0.980875,1924.0,0.9259960552195188,56.922552610914856,3.6841066140165566,0.8679833679829169,6,0.22,0.76,0.018,0.025,0.2
24114626,2025-01-10,R19,120.1,10.21,10665.0,2886.0,847.0,1723.0,1218.0,247.0,0.0,6507.0,969.0,0.0,0.14883333333333335,0.03891666666666666,0.980875,1465.0,0.9216483769402068,54.1798501244448,3.695426195424915,0.8313993174055758,64,0.52,0.75,0.021,0.018,0.2
24114623,2025-01-10,2062BK1,120.58,9.6,10437.0,2493.0,729.0,1486.0,1671.0,253.0,0.0,6700.0,1001.0,0.0,0.14883333333333335,0.03891666666666666,0.980875,1924.0,0.9262559532883219,55.564770276533714,4.186522262332858,0.8685031185026671,6,0.2,0.75,0.029,0.028,0.23
24114620,2025-01-10,TMT-FE500D,122.3,10.0,10167.0,2874.0,674.0,1897.0,1675.0,250.0,0.0,6907.0,1438.0,0.0,0.14883333333333335,0.03891666666666666,0.980875,1925.0,0.9244142101215086,56.475878985637976,3.537578288098978,0.8701298701294181,78,0.18,0.7,0.021,0.028,0.22
24114617,2025-01-10,2062BK1,120.8,9.16,10062.0,2589.0,702.0,1000.0,1664.0,247.0,0.0,6567.0,984.0,0.0,0.14883333333333335,0.03891666666666666,0.980875,1911.0,0.9295167743849683,54.362582781006935,3.8864426419451963,0.8707482993192722,6,0.2,0.75,0.032,0.03,0.23
24114613,2025-01-10,R19,116.8,9.8,11085.0,2613.0,802.0,1398.0,1259.0,234.0,0.0,6808.0,1014.0,0.0,0.14883333333333335,0.03891666666666666,0.980875,1493.0,0.922590837275493,58.287671232377676,4.242250287024783,0.8432685867375463,64,0.52,0.75,0.019,0.018,0.24
24114610,2025-01-10,R19,117.11,10.21,11004.0,2637.0,782.0,2248.0,1255.0,229.0,0.0,4673.0,5515.0,0.0,0.14883333333333335,0.03891666666666666,0.980875,1484.0,0.9198083568887857,39.902655622577896,4.172923777017758,0.8456873315358183,64,0.52,0.75,0.018,0.019,0.25
24114600,2025-01-10,2062BK1,120.59,9.4,10338.0,2475.0,822.0,3008.0,1666.0,247.0,0.0,6869.0,1079.0,0.0,0.14883333333333335,0.03891666666666666,0.980875,1913.0,0.9276867451271046,56.96160543944803,4.176969696968009,0.8708834291683895,6,0.2,0.72,0.018,0.024,0.19
24314614,2025-01-10,2062BK1,122.8,10.1,9960.0,2724.0,597.0,2177.0,1621.0,207.0,0.0,6294.0,993.0,0.0,0.14883333333333335,0.03891666666666666,0.980875,1828.0,0.9240030097748382,51.25407166082041,3.6563876651968954,0.8867614879645039,6,0.18,0.74,0.035,0.034,0.2
24314657,2025-01-10,2062BK1,122.44,9.6,10944.0,2580.0,658.0,1882.0,1746.0,295.0,0.0,6308.0,1063.0,0.0,0.14883333333333335,0.03891666666666666,0.980875,2041.0,0.927294759156867,51.51911140108201,4.241860465114635,0.8554630083288313,6,0.19,0.75,0.023,0.02,0.2
24314619,2025-01-10,R19,120.04,9.69,11967.0,2850.0,800.0,1632.0,1223.0,228.0,0.0,5880.0,962.0,0.0,0.14883333333333335,0.03891666666666666,0.980875,1451.0,0.9253064056045224,48.98367210888883,4.19894736841958,0.8428669882833613,64,0.5,0.75,0.026,0.017,0.25
24214650,2025-01-10,SEQRFE550D,104.87,9.96,10191.0,1977.0,704.0,1766.0,1657.0,280.0,0.0,6593.0,2278.0,0.0,0.14883333333333335,0.03891666666666666,0.980875,1937.0,0.9132630845518308,62.86831314901431,5.154779969648379,0.8554465668555212,73,0.21,0.78,0.021,0.019,0.22
24214648,2025-01-10,2062BK1,123.07,10.35,10581.0,2556.0,696.0,1058.0,1634.0,287.0,0.0,6599.0,1509.0,0.0,0.14883333333333335,0.03891666666666666,0.980875,1921.0,0.9224254234678279,53.61989111843975,4.139671361500728,0.8505986465378186,6,0.2,0.75,0.021,0.024,0.23
24214646,2025-01-10,C20MMNC,122.72,0.0,9627.0,1668.0,707.0,2008.0,1654.0,273.0,0.0,6595.0,2112.0,0.0,0.14883333333333335,0.03891666666666666,0.980875,1927.0,0.9999999999918513,53.740221642326105,5.771582733809489,0.8583290088215577,42,0.19,0.69,0.018,0.02,0.23
24214644,2025-01-10,2062ACUK1,122.44,0.0,11433.0,2235.0,701.0,2185.0,1674.0,280.0,0.0,6748.0,2016.0,0.0,0.14883333333333335,0.03891666666666666,0.980875,1954.0,0.9999999999918328,55.112708264822665,5.11543624160845,0.8567041965195207,5,0.21,0.74,0.019,0.025,0.215
24314616,2025-01-10,C20MMNC,118.2,9.8,10443.0,2700.0,610.0,2042.0,1625.0,209.0,0.0,6141.0,1224.0,0.0,0.14883333333333335,0.03891666666666666,0.980875,1834.0,0.9234374999927858,51.954314720372636,3.8677777777763453,0.8860414394760708,42,0.181,0.713,0.033,0.031,0.18
24214640,2025-01-10,2062ACUK1,125.07,10.18,9174.0,3072.0,707.0,891.0,1721.0,270.0,0.0,6656.0,1084.0,0.0,0.14883333333333335,0.03891666666666666,0.980875,1991.0,0.9247319778120168,53.21819780880133,2.986328124999028,0.8643897538920822,5,0.21,0.79,0.019,0.023,0.261
24214638,2025-01-10,C20MMNC,122.25,9.98,9291.0,2958.0,696.0,1221.0,1704.0,253.0,0.0,6297.0,1045.0,0.0,0.14883333333333335,0.03891666666666666,0.980875,1957.0,0.9245254480758942,51.50920245356639,3.1409736308305813,0.8707204905463103,42,0.2,0.735,0.024,0.024,0.198
24214653,2025-01-10,SEQRFE550D,121.96,10.15,10944.0,2325.0,998.0,2016.0,1634.0,300.0,0.0,6950.0,8070.0,0.0,0.14883333333333335,0.03891666666666666,0.980875,1934.0,0.9231700855277939,56.98589701494764,4.707096774191524,0.8448810754907731,73,0.23,0.78,0.024,0.025,0.23
24214627,2025-01-10,2062BK1,119.18,0.0,9234.0,2232.0,912.0,1723.0,1718.0,263.0,0.0,6142.0,1104.0,0.0,0.14883333333333335,0.03891666666666666,0.980875,1981.0,0.9999999999916093,51.535492531871654,4.137096774191695,0.8672387682984012,6,0.22,0.78,0.024,0.019,0.21
24214621,2025-01-10,1786550D,127.27,9.61,9036.0,2991.0,594.0,2949.0,1650.0,250.0,0.0,6683.0,1854.0,0.0,0.14883333333333335,0.03891666666666666,0.980875,1900.0,0.9297925189879472,52.51041093696464,3.021063189567696,0.8684210526311219,3,0.21,0.74,0.03,0.03,0.23
24214618,2025-01-10,1786550D,116.94,10.2,9993.0,3003.0,599.0,987.0,1590.0,206.0,0.0,6400.0,1080.0,0.0,0.14883333333333335,0.03891666666666666,0.980875,1796.0,0.9197734780484522,54.72892081362469,3.3276723276712197,0.8853006681509548,3,0.22,0.75,0.03,0.03,0.22
24214615,2025-01-10,1786500D,124.3,9.89,9051.0,3063.0,600.0,2313.0,1640.0,240.0,0.0,6027.0,1052.0,472.0,0.14883333333333335,0.03891666666666666,0.980875,1880.0,0.9262985319254319,48.48753016855601,2.954946131242914,0.8723404255314509,2,0.17,0.72,0.021,0.025,0.215
24214609,2025-01-10,1786550D,117.11,9.36,8928.0,2598.0,608.0,2771.0,1630.0,186.0,0.0,1519.0,4441.0,0.0,0.14883333333333335,0.03891666666666666,0.980875,1816.0,0.9259903534361825,12.970711296960372,3.4364896073889777,0.897577092510519,3,0.22,0.75,0.03,0.02,0.2
24214605,2025-01-10,1786550D,120.92,9.69,8535.0,2913.0,605.0,2259.0,1593.0,257.0,0.0,6374.0,1006.0,0.0,0.14883333333333335,0.03891666666666666,0.980875,1850.0,0.9258096623464833,52.71253721425146,2.929969104015472,0.8610810810806157,3,0.22,0.76,0.03,0.03,0.2
24214599,2025-01-10,1786550D,119.78,9.85,9075.0,2010.0,600.0,2044.0,1613.0,256.0,0.0,6607.0,1049.0,0.0,0.14883333333333335,0.03891666666666666,0.980875,1869.0,0.9240145028085782,55.15945900772116,4.514925373132082,0.8630283574099181,3,0.24,0.78,0.03,0.02,0.24
24114652,2025-01-10,R34,114.39,9.66,9918.0,2019.0,785.0,2898.0,1263.0,258.0,0.0,6472.0,1065.0,0.0,0.14883333333333335,0.03891666666666666,0.980875,1521.0,0.9221281741159039,56.57837223484064,4.9123328380362,0.8303747534511305,66,0.61,0.73,0.025,0.024,0.22
24214624,2025-01-10,C20MMNC,128.7,9.65,8985.0,3009.0,599.0,2123.0,1590.0,202.0,0.0,6658.0,1132.0,0.0,0.14883333333333335,0.03891666666666666,0.980875,1792.0,0.9302493675393549,51.73271173230978,2.986041874375877,0.8872767857137905,42,0.19,0.71,0.019,0.027,0.21
24214659,2025-01-10,2062BK1,118.69,10.2,10761.0,2118.0,597.0,2487.0,1654.0,300.0,0.0,6706.0,2315.0,456.0,0.14883333333333335,0.03891666666666666,0.980875,1954.0,0.920862751176035,56.50012637916842,5.08073654390695,0.8464687819852372,6,0.18,0.74,0.019,0.018,0.19
24214642,2025-01-10,1786550D,123.62,9.88,9063.0,2040.0,690.0,604.0,1721.0,267.0,0.0,6637.0,1083.0,0.0,0.14883333333333335,0.03891666666666666,0.980875,1988.0,0.9259925093563597,53.688723507088746,4.442647058821351,0.8656941649895041,3,0.21,0.8,0.03,0.02,0.17
24314625,2025-01-10,2062BK1,125.3,9.94,10983.0,2652.0,607.0,1596.0,1633.0,213.0,0.0,5983.0,925.0,0.0,0.14883333333333335,0.03891666666666666,0.980875,1846.0,0.9265010351898366,47.74940143617119,4.141402714930565,0.8846153846149054,6,0.203,0.721,0.019,0.02,0.203
24314622,2025-01-10,R19,117.4,10.52,11625.0,2517.0,798.0,1019.0,1226.0,213.0,0.0,6145.0,969.0,0.0,0.14883333333333335,0.03891666666666666,0.980875,1439.0,0.9177611006807554,52.34241907962229,4.618593563764554,0.8519805420424934,64,0.52,0.75,0.024,0.018,0.22
24214662,2025-01-10,2062BK1,120.7,10.2,10029.0,654.0,605.0,3042.0,1660.0,267.0,0.0,5933.0,1047.0,260.0,0.14883333333333335,0.03891666666666666,0.980875,1927.0,0.922077922070878,49.15492957705754,15.334862385297653,0.8614426569793142,6,0.18,0.75,0.023,0.03,0.22
24314628,2025-01-10,C20MMNC,119.18,9.38,10575.0,2757.0,602.0,2052.0,1626.0,274.0,0.0,6193.0,1923.0,0.0,0.14883333333333335,0.03891666666666666,0.980875,1900.0,0.9270379589224718,51.963416680215104,3.8356909684425697,0.8557894736837601,42,0.191,0.854,0.03,0.03,0.223
24314630,2025-01-10,C20MMNC,111.51,10.0,9978.0,2037.0,613.0,1521.0,1657.0,256.0,0.0,6048.0,2293.0,0.0,0.14883333333333335,0.03891666666666666,0.980875,1913.0,0.9177022467211118,54.23728813510683,4.898379970542514,0.8661787767899288,42,0.19,0.755,0.03,0.029,0.196
24314633,2025-01-10,C20MMNC,111.09,0.0,9966.0,2523.0,544.0,1516.0,1676.0,260.0,0.0,6043.0,1023.0,0.0,0.14883333333333335,0.03891666666666666,0.980875,1936.0,0.9999999999909983,54.39733549325414,3.950059453030539,0.8657024793383958,42,0.2,0.78,0.031,0.024,0.21
24314635,2025-01-10,C20MMNC,113.54,10.0,9945.0,2514.0,657.0,1519.0,1667.0,261.0,0.0,6088.0,1046.0,0.0,0.14883333333333335,0.03891666666666666,0.980875,1928.0,0.9190545572209887,53.61986964899049,3.955847255368355,0.864626556016149,42,0.187,0.782,0.033,0.027,0.185
24314651,2025-01-10,2062BK1,123.29,10.08,11064.0,2262.0,698.0,2210.0,1694.0,295.0,145.0,6695.0,3075.0,388.0,0.14883333333333335,0.03891666666666666,0.980875,2134.0,0.9244207842773906,54.302863167699705,4.89124668434797,0.7938144329893188,6,0.2,0.79,0.021,0.024,0.21
24114654,2025-01-10,SEQRFE550D,124.42,10.31,9504.0,2481.0,762.0,2588.0,1661.0,267.0,0.0,6883.0,1006.0,0.0,0.14883333333333335,0.03891666666666666,0.980875,1928.0,0.923476582788366,55.32068799183957,3.830713422005711,0.86151452282113,73,0.21,0.83,0.023,0.026,0.24
24314663,2025-01-10,SEQRFE550D,120.2,8.33,11028.0,1332.0,704.0,2313.0,1773.0,315.0,0.0,6676.0,1086.0,0.0,0.14883333333333335,0.03891666666666666,0.980875,2088.0,0.9351902279550675,55.540765390552906,8.279279279273064,0.8491379310340761,73,0.23,0.88,0.024,0.027,0.24
24314669,2025-01-10,SEQRFE550D,125.3,8.15,10266.0,2706.0,705.0,2404.0,1686.0,275.0,0.0,6253.0,1240.0,0.0,0.14883333333333335,0.03891666666666666,0.980875,1961.0,0.9389284376100494,49.904229847965645,3.7937915742779773,0.8597654258027232,73,0.21,0.86,0.026,0.025,0.25
24314660,2025-01-10,SEQRFE550D,129.78,11.14,10596.0,2658.0,596.0,3042.0,1775.0,291.0,0.0,5508.0,873.0,0.0,0.14883333333333335,0.03891666666666666,0.980875,2066.0,0.9209480556278672,42.44105409121251,3.9864559819398093,0.8591481122938727,73,0.22,0.82,0.022,0.025,0.22
24314655,2025-01-11,ASP1239,115.18,10.13,11661.0,2004.0,850.0,1932.0,1284.0,264.0,0.0,6404.0,1453.0,0.0,0.14121739130434782,0.04378260869565217,0.8373043478260869,1548.0,0.9191604819972934,55.59993054301441,5.8188622754461985,0.8294573643405494,24,0.44,0.76,0.018,0.021,0.25
24314719,2025-01-11,C20MMNC,124.04,10.0,9726.0,2856.0,657.0,3069.0,1752.0,272.0,0.0,6156.0,1160.0,0.0,0.14121739130434782,0.04378260869565217,0.8373043478260869,2024.0,0.9253954043500044,49.62915188608812,3.405462184872757,0.8656126482209162,42,0.19,0.76,0.019,0.036,0.17
24314685,2025-01-11,R34,114.3,9.6,10647.0,1527.0,795.0,1848.0,1240.0,221.0,0.0,6099.0,1544.0,0.0,0.14121739130434782,0.04378260869565217,0.8373043478260869,1461.0,0.9225181597988498,53.3595800520266,6.972495088404078,0.8487337440103705,66,0.63,0.76,0.015,0.016,0.22
24314716,2025-01-11,1786550D,128.79,10.08,10053.0,2742.0,657.0,3063.0,1769.0,281.0,0.0,6494.0,1118.0,323.0,0.14121739130434782,0.04378260869565217,0.8373043478260869,2050.0,0.9274141283147734,50.42316950034613,3.6663019693640897,0.8629268292678718,3,0.22,0.75,0.03,0.03,0.21
24314687,2025-01-11,2062BK1,114.31,9.4,9324.0,2550.0,602.0,0.0,1628.0,250.0,0.0,6114.0,1858.0,0.0,0.14121739130434782,0.04378260869565217,0.8373043478260869,1878.0,0.924015843497502,53.48613419601534,3.6564705882338604,0.866879659211466,6,0.21,0.75,0.022,0.032,0.24
24314713,2025-01-11,2062BK1,119.16,8.84,9273.0,2622.0,597.0,2931.0,1749.0,285.0,0.0,6663.0,1316.0,0.0,0.14121739130434782,0.04378260869565217,0.8373043478260869,2034.0,0.9309374999927271,55.91641490386106,3.536613272309864,0.8598820058992823,6,0.19,0.78,0.026,0.038,0.24
24314690,2025-01-11,R34,115.03,9.61,11085.0,1530.0,812.0,0.0,1150.0,217.0,0.0,6199.0,2521.0,0.0,0.14121739130434782,0.04378260869565217,0.8373043478260869,1367.0,0.9228979460773195,53.89028948922985,7.2450980392109505,0.8412582296994577,66,0.63,0.74,0.02,0.013,0.2
24314694,2025-01-11,2062BK1,121.2,10.76,10182.0,2541.0,608.0,471.0,1651.0,257.0,0.0,6441.0,1056.0,0.0,0.14121739130434782,0.04378260869565217,0.8373043478260869,1908.0,0.9184601394292327,53.143564355997164,4.007083825264067,0.865303983228058,6,0.19,0.71,0.024,0.027,0.21
24314710,2025-01-11,SEQRFE550D,127.69,8.81,9246.0,2616.0,0.0,2460.0,0.0,0.0,0.0,6865.0,1891.0,0.0,0.14121739130434782,0.04378260869565217,0.8373043478260869,0.0,0.9354578754510223,53.76301981319005,3.5344036697234196,0.0,73,0.21,0.84,0.018,0.024,0.24
24314706,2025-01-11,C20MMNC,125.74,9.87,8784.0,1539.0,648.0,2868.0,1810.0,304.0,0.0,6794.0,1388.0,0.0,0.14121739130434782,0.04378260869565217,0.8373043478260869,2114.0,0.9272177567957585,54.032129791203815,5.707602339177578,0.8561967833486962,42,0.186,0.755,0.021,0.026,0.193
24314696,2025-01-11,SEQRFE550D,123.41,10.11,10470.0,3249.0,651.0,465.0,1714.0,260.0,0.0,6794.0,3237.0,0.0,0.14121739130434782,0.04378260869565217,0.8373043478260869,1974.0,0.9242810065838507,55.05226480791627,3.2225300092326186,0.8682877406277263,73,0.22,0.83,0.029,0.024,0.24
24314704,2025-01-11,2062BK1,121.15,9.9,9894.0,2520.0,654.0,2283.0,1830.0,308.0,0.0,6804.0,1600.0,0.0,0.14121739130434782,0.04378260869565217,0.8373043478260869,2138.0,0.9244563143767688,56.161782913279716,3.926190476188918,0.8559401309631169,6,0.18,0.78,0.028,0.025,0.19
24314698,2025-01-11,2062BK1,122.64,9.98,11730.0,2019.0,651.0,2221.0,1814.0,308.0,0.0,5238.0,978.0,1632.0,0.14121739130434782,0.04378260869565217,0.8373043478260869,2122.0,0.9247473985754431,42.710371819612604,5.809806835063987,0.8548539114039326,6,0.2,0.77,0.024,0.029,0.25
24314682,2025-01-11,2062BK1,122.0,9.7,10926.0,1707.0,594.0,3004.0,1674.0,257.0,0.0,213.0,5880.0,0.0,0.14121739130434782,0.04378260869565217,0.8373043478260869,1931.0,0.9263477600537104,1.7459016393299516,6.400702987693966,0.8669083376484377,6,0.19,0.76,0.015,0.028,0.21
