Repository: SiddharthKumar268/FerroMind

# FerroMind
*Ferro-Alloy Optimisation using Machine Learning*
**SAIL Durgapur Steel Plant | Steel Melting Shop**
Intern: Siddharth Kumar | FY 2023-24 to FY 2025-26

---

## Quick Start

```bash

# 2. Place raw Excel files in data/raw/

## Dataset

| | |
|---|---|
| Total heats after cleaning | 47,421 |
| Training set | 37,936 heats (Apr 2023 – Jun 2025) |
| Test set | 9,485 heats (Jun 2025 – Dec 2025) |
| Input features | 21 (16 raw + 5 engineered) |
| Target variables | Mn, Si, C, S, P |
| BOF grades | 76 distinct grades |
| Split method | Chronological 80/20 — no shuffle, no leakage |

---

File: data/processed/sms_train.csv (part 204 of 253)
Heat_Number,Date,BOF Grade Code,Hot Metal Addn. Weight,Scrap Addn. Weight,Lime Into Converter,Dolomite Into Converter,Lime Into Ladle,Iron Ore Into Converter,SIMN Into Ladle,FESI Into Ladle,FEMN Into Ladle,Measered O2 Mainblow II,Duration of Mainblow I/II,Measered O2 2nd Blow,HM_P,HM_S,HM_Si,Total_FA_Ladle,HM_Ratio,O2_per_ton_HM,Lime_Dolo_Ratio,SiMn_FA_Fraction,Grade_Encoded,C,Mn,P,S,Si
24314678,2025-01-11,R34,115.14,10.1,10053.0,1995.0,759.0,4214.0,1281.0,237.0,0.0,5541.0,1232.0,0.0,0.14121739130434782,0.04378260869565217,0.8373043478260869,1518.0,0.9193548387023367,48.12402292819069,5.039097744358377,0.8438735177860054,66,0.61,0.75,0.015,0.015,0.21
24314675,2025-01-11,R34,129.4,0.0,11244.0,1020.0,798.0,4408.0,1250.0,210.0,0.0,5968.0,1370.0,0.0,0.14121739130434782,0.04378260869565217,0.8373043478260869,1460.0,0.9999999999922721,46.120556413863056,11.023529411753898,0.8561643835610574,66,0.63,0.73,0.017,0.018,0.21
24314672,2025-01-11,C20MMNC,122.62,7.53,10311.0,1998.0,702.0,2531.0,1759.0,308.0,0.0,6518.0,1061.0,0.0,0.14121739130434782,0.04378260869565217,0.8373043478260869,2067.0,0.9421436803615664,53.156091991085006,5.160660660658078,0.8509917755196658,42,0.19,0.689,0.026,0.03,0.2
24314666,2025-01-11,C20MMNC,126.98,9.88,11010.0,2058.0,693.0,3089.0,1792.0,332.0,0.0,6022.0,1130.0,339.0,0.14121739130434782,0.04378260869565217,0.8373043478260869,2124.0,0.927809440297181,47.42479130534395,5.349854227402648,0.8436911487754973,42,0.195,0.759,0.026,0.029,0.19
24314708,2025-01-11,2062BK1,122.79,11.33,8976.0,2031.0,648.0,2769.0,1782.0,308.0,0.0,6764.0,1447.0,0.0,0.14121739130434782,0.04378260869565217,0.8373043478260869,2090.0,0.9155234118631411,55.08591904833385,4.419497784340512,0.8526315789469605,6,0.2,0.84,0.025,0.032,0.21
24314701,2025-01-11,2062BK1,122.56,10.31,9234.0,2553.0,643.0,1874.0,1829.0,305.0,0.0,6597.0,1167.0,0.0,0.14121739130434782,0.04378260869565217,0.8373043478260869,2134.0,0.9224053586142666,53.82669712749815,3.6169212690937655,0.8570759137765431,6,0.2,0.8,0.037,0.03,0.2
24114699,2025-01-11,R34,119.08,10.21,12081.0,2952.0,802.0,1671.0,1262.0,223.0,0.0,6999.0,1043.0,0.0,0.14121739130434782,0.04378260869565217,0.8373043478260869,1485.0,0.9210302420842987,58.77561303276137,4.092479674795362,0.8498316498310775,66,0.63,0.75,0.015,0.023,0.21
24214665,2025-01-11,C20MMNC,126.3,10.1,9951.0,1998.0,663.0,1962.0,1738.0,267.0,0.0,5991.0,969.0,0.0,0.14121739130434782,0.04378260869565217,0.8373043478260869,2005.0,0.9259530791720971,47.43467933454129,4.980480480477988,0.8668329177053034,42,0.199,0.769,0.026,0.025,0.23
24214686,2025-01-11,1786500D,123.29,9.38,8823.0,3159.0,795.0,2472.0,1627.0,253.0,0.0,6516.0,1116.0,204.0,0.14121739130434782,0.04378260869565217,0.8373043478260869,1880.0,0.929298258830713,52.85100170287248,2.7929724596382424,0.8654255319144333,2,0.19,0.72,0.022,0.028,0.189
24214684,2025-01-11,2062BK1,115.47,10.14,8643.0,2433.0,668.0,2036.0,1671.0,240.0,0.0,6459.0,994.0,0.0,0.14121739130434782,0.04378260869565217,0.8373043478260869,1911.0,0.9192739431500734,55.936606910401515,3.552404438962782,0.874411302982274,6,0.18,0.74,0.029,0.027,0.22
24214680,2025-01-11,TMT-FE500D,120.8,10.2,9261.0,2175.0,800.0,2021.0,1661.0,257.0,0.0,6555.0,1113.0,0.0,0.14121739130434782,0.04378260869565217,0.8373043478260869,1918.0,0.9221374045731136,54.263245032663384,4.257931034480801,0.8660062565167539,78,0.202,0.74,0.019,0.021,0.245
24114661,2025-01-11,C20MMNC,130.88,0.0,10362.0,2004.0,632.0,4055.0,1668.0,227.0,0.0,7037.0,1111.0,0.0,0.14121739130434782,0.04378260869565217,0.8373043478260869,1895.0,0.9999999999923594,53.76680929054274,5.17065868263215,0.8802110817937308,42,0.21,0.736,0.03,0.032,0.191
24114670,2025-01-11,SEQRFE550D,128.07,10.1,10005.0,2994.0,606.0,2309.0,1711.0,257.0,0.0,6841.0,999.0,0.0,0.14121739130434782,0.04378260869565217,0.8373043478260869,1968.0,0.9269016428969611,53.416100569583705,3.341683366732351,0.8694105691052493,73,0.23,0.83,0.02,0.025,0.25
24114673,2025-01-11,C20MMNC,132.6,0.0,10008.0,2538.0,589.0,3741.0,1716.0,254.0,0.0,6585.0,1063.0,0.0,0.14121739130434782,0.04378260869565217,0.8373043478260869,1970.0,0.9999999999924586,49.66063348378839,3.9432624113459642,0.8710659898472736,42,0.19,0.73,0.019,0.03,0.22
24114676,2025-01-11,2062BK1,119.44,9.27,10725.0,1974.0,697.0,2959.0,1712.0,298.0,0.0,6853.0,1117.0,329.0,0.14121739130434782,0.04378260869565217,0.8373043478260869,2010.0,0.9279776241090204,57.37608841211172,5.433130699085393,0.8517412935319145,6,0.19,0.72,0.022,0.025,0.2
24114679,2025-01-11,1786500D,117.21,9.56,10293.0,3960.0,690.0,2796.0,1713.0,302.0,0.0,6422.0,939.0,237.0,0.14121739130434782,0.04378260869565217,0.8373043478260869,2015.0,0.9245878362315643,54.79054688119793,2.5992424242417678,0.8501240694784863,2,0.19,0.78,0.027,0.033,0.208
24114681,2025-01-11,TMT-FE500D,122.6,9.85,9756.0,1956.0,981.0,2023.0,1716.0,251.0,0.0,394.0,3479.0,0.0,0.14121739130434782,0.04378260869565217,0.8373043478260869,1967.0,0.9256323140737968,3.2137030994843907,4.987730061347143,0.8723945094047421,78,0.201,0.729,0.02,0.026,0.223
24114707,2025-01-11,1786500D,120.88,9.88,10347.0,2490.0,709.0,1238.0,1617.0,240.0,0.0,6928.0,1027.0,0.0,0.14121739130434782,0.04378260869565217,0.8373043478260869,1857.0,0.9244417252911867,57.31303772288788,4.155421686745319,0.8707592891756216,2,0.19,0.84,0.021,0.023,0.236
24114683,2025-01-11,TMT-FE500D,120.36,10.32,9276.0,2142.0,609.0,1404.0,1664.0,247.0,0.0,6972.0,1049.0,0.0,0.14121739130434782,0.04378260869565217,0.8373043478260869,1911.0,0.921028466475964,57.926221335510746,4.330532212883132,0.8707482993192722,78,0.2,0.73,0.019,0.032,0.23
24114688,2025-01-11,TMT-FE500D,124.64,10.52,8283.0,3012.0,652.0,1952.0,1671.0,250.0,0.0,7146.0,1372.0,0.0,0.14121739130434782,0.04378260869565217,0.8373043478260869,1921.0,0.9221663213900403,57.33311938336543,2.749999999999087,0.8698594482036076,78,0.2,0.76,0.034,0.034,0.22
24114691,2025-01-11,SEQRFE550D,118.81,10.11,9618.0,2352.0,0.0,1012.0,1674.0,254.0,0.0,6979.0,1350.0,0.0,0.14121739130434782,0.04378260869565217,0.8373043478260869,1928.0,0.921579273961204,58.74084672957881,4.089285714283975,0.8682572614103381,73,0.22,0.8,0.029,0.035,0.25
24114693,2025-01-11,SEQRFE550D,123.04,10.12,10275.0,2397.0,789.0,1043.0,1667.0,250.0,0.0,7376.0,1076.0,0.0,0.14121739130434782,0.04378260869565217,0.8373043478260869,1917.0,0.9240012015550918,59.947984394831366,4.286608260323619,0.8695878977564582,73,0.21,0.82,0.025,0.027,0.25
24114695,2025-01-11,R34,119.87,9.98,11667.0,1986.0,792.0,1547.0,1264.0,220.0,0.0,7104.0,1212.0,0.0,0.14121739130434782,0.04378260869565217,0.8373043478260869,1484.0,0.9231420870163795,59.26420288596592,5.874622356492511,0.8517520215627684,66,0.63,0.77,0.02,0.019,0.23
24114709,2025-01-11,2062BK1,123.16,9.7,9543.0,2544.0,705.0,2045.0,1614.0,241.0,0.0,6798.0,1012.0,0.0,0.14121739130434782,0.04378260869565217,0.8373043478260869,1855.0,0.9269908173947993,55.19649236720367,3.7511792452815444,0.8700808625332237,6,0.22,0.71,0.024,0.037,0.2
24214668,2025-01-11,2062BK1,124.39,9.37,11970.0,1713.0,671.0,1402.0,1728.0,270.0,0.0,6229.0,1048.0,309.0,0.14121739130434782,0.04378260869565217,0.8373043478260869,1998.0,0.9299491626724736,50.07637269836742,6.987740805600124,0.864864864864432,6,0.18,0.77,0.028,0.025,0.21
24214671,2025-01-11,2062BK1,128.55,10.0,9210.0,1662.0,671.0,1806.0,1755.0,277.0,0.0,6179.0,1016.0,102.0,0.14121739130434782,0.04378260869565217,0.8373043478260869,2032.0,0.9278238902856166,48.06690003852145,5.54151624548403,0.8636811023617796,6,0.21,0.77,0.03,0.024,0.23
24214674,2025-01-11,C20MMNC,129.01,0.0,9510.0,1986.0,663.0,4189.0,1789.0,270.0,0.0,6042.0,1072.0,0.0,0.14121739130434782,0.04378260869565217,0.8373043478260869,2059.0,0.9999999999922488,46.83357879197866,4.7885196374598245,0.8688683827096314,42,0.22,0.76,0.02,0.019,0.25
24214677,2025-01-11,2062BK1,117.17,9.5,11964.0,0.0,666.0,2575.0,1728.0,253.0,0.0,5621.0,1262.0,325.0,0.14121739130434782,0.04378260869565217,0.8373043478260869,1981.0,0.9250019736249704,47.9730306388327,11964000000000.0,0.8722867238763896,6,0.19,0.74,0.017,0.023,0.24
24114712,2025-01-11,1786550D,128.97,9.29,9849.0,2700.0,691.0,2900.0,1607.0,244.0,0.0,7508.0,1106.0,218.0,0.14121739130434782,0.04378260869565217,0.8373043478260869,1851.0,0.9328077535011371,58.215088779885136,3.647777777776427,0.868179362506284,3,0.21,0.76,0.04,0.04,0.21
24214689,2025-01-11,2062BK1,118.48,10.12,8280.0,2964.0,803.0,2016.0,1657.0,250.0,0.0,6799.0,1123.0,0.0,0.14121739130434782,0.04378260869565217,0.8373043478260869,1907.0,0.9213063763536448,57.38521269364124,2.7935222672055353,0.8689040377551815,6,0.19,0.76,0.021,0.026,0.23
24114715,2025-01-11,C20MMNC,128.79,9.32,11253.0,2946.0,596.0,2133.0,1664.0,247.0,0.0,7350.0,1623.0,0.0,0.14121739130434782,0.04378260869565217,0.8373043478260869,1911.0,0.932517558461136,57.06964826417371,3.8197556008133673,0.8707482993192722,42,0.2,0.73,0.017,0.025,0.22
24214700,2025-01-11,SEQRFE550D,118.49,9.86,8085.0,1998.0,635.0,2909.0,1681.0,243.0,0.0,6403.0,1070.0,0.0,0.14121739130434782,0.04378260869565217,0.8373043478260869,1924.0,0.9231788079398273,54.03831546920383,4.046546546544521,0.8737006237001697,73,0.21,0.83,0.024,0.022,0.23
24214705,2025-01-11,C20MMNC,119.32,10.5,8532.0,2514.0,608.0,0.0,1634.0,250.0,0.0,6667.0,1088.0,0.0,0.14121739130434782,0.04378260869565217,0.8373043478260869,1884.0,0.9191187798419418,55.87495809540836,3.3937947494019913,0.8673036093413655,42,0.21,0.75,0.017,0.024,0.21
24214702,2025-01-11,SEQRFE550D,125.85,0.0,8535.0,1989.0,594.0,5021.0,1593.0,206.0,0.0,6491.0,1139.0,0.0,0.14121739130434782,0.04378260869565217,0.8373043478260869,1799.0,0.999999999992054,51.577274532764584,4.291101055804781,0.8854919399661559,73,0.23,0.82,0.025,0.026,0.22
24214720,2025-01-11,2062BK1,122.3,9.2,6264.0,2664.0,676.0,1749.0,1688.0,250.0,0.0,6589.0,1073.0,0.0,0.14121739130434782,0.04378260869565217,0.8373043478260869,1938.0,0.9300380228066157,53.87571545336161,2.351351351350469,0.8710010319912946,6,0.21,0.72,0.024,0.03,0.23
24114721,2025-01-11,SEQRFE550D,123.23,8.39,9951.0,2904.0,594.0,2698.0,1617.0,244.0,0.0,7200.0,1130.0,0.0,0.14121739130434782,0.04378260869565217,0.8373043478260869,1861.0,0.9362558881557799,58.42733100658583,3.4266528925608033,0.8688876947872817,73,0.23,0.76,0.021,0.031,0.22
24214714,2025-01-11,1786550D,118.57,9.25,8955.0,1989.0,701.0,2393.0,1708.0,297.0,0.0,6665.0,1131.0,257.0,0.14121739130434782,0.04378260869565217,0.8373043478260869,2005.0,0.9276326083482426,56.211520620256294,4.50226244343665,0.8518703241891014,3,0.22,0.74,0.02,0.03,0.2
24214717,2025-01-11,2062BK1,122.33,0.0,11349.0,2610.0,718.0,2013.0,1711.0,246.0,0.0,6495.0,1035.0,0.0,0.14121739130434782,0.04378260869565217,0.8373043478260869,1957.0,0.9999999999918253,53.09408975678007,4.348275862067299,0.874297393969916,6,0.19,0.76,0.02,0.029,0.22
24214759,2025-01-12,2062BK1,120.94,0.0,8289.0,2019.0,613.0,3016.0,1677.0,250.0,0.0,6384.0,1857.0,0.0,0.14281818181818182,0.043727272727272726,0.935409090909091,1927.0,0.9999999999917314,52.78650570487195,4.105497771171815,0.8702646600929579,6,0.2,0.75,0.024,0.04,0.18
24214756,2025-01-12,1786550D,125.12,0.0,8745.0,2499.0,583.0,4610.0,1667.0,253.0,0.0,6493.0,1720.0,0.0,0.14281818181818182,0.043727272727272726,0.935409090909091,1920.0,0.9999999999920076,51.89418158526299,3.4993997599025612,0.8682291666662144,3,0.21,0.76,0.03,0.029,0.216
24214753,2025-01-12,C20MMNC,127.41,10.0,8469.0,2145.0,583.0,3032.0,1617.0,209.0,0.0,6497.0,1082.0,0.0,0.14281818181818182,0.043727272727272726,0.935409090909091,1826.0,0.9272250927812589,50.99285770307674,3.9482517482499078,0.8855421686742139,42,0.17,0.71,0.027,0.037,0.23
24214750,2025-01-12,1786550D,122.62,10.0,8820.0,2004.0,583.0,2802.0,1596.0,229.0,0.0,6660.0,1525.0,0.0,0.14281818181818182,0.043727272727272726,0.935409090909091,1825.0,0.9245965917589761,54.314141248945404,4.401197604788223,0.8745205479447263,3,0.22,0.76,0.02,0.03,0.22
24114731,2025-01-12,C20MMNC,121.01,9.39,8709.0,2304.0,602.0,2253.0,1665.0,250.0,0.0,6944.0,1398.0,0.0,0.14281818181818182,0.043727272727272726,0.935409090909091,1915.0,0.9279907975388958,57.383687298096156,3.779947916665026,0.8694516971274833,42,0.2,0.75,0.02,0.032,0.23
24214748,2025-01-12,2062BK1,118.29,0.0,8346.0,2001.0,602.0,2676.0,1654.0,209.0,0.0,6468.0,1155.0,0.0,0.14281818181818182,0.043727272727272726,0.935409090909091,1863.0,0.9999999999915462,54.679178290179394,4.1709145427265515,0.887815351582991,6,0.22,0.74,0.021,0.028,0.19
24214746,2025-01-12,SEQRFE550D,120.96,9.18,10770.0,1983.0,753.0,2029.0,1610.0,260.0,0.0,6746.0,1166.0,0.0,0.14281818181818182,0.043727272727272726,0.935409090909091,1870.0,0.9294605809057211,55.77050264504158,5.431164901661407,0.8609625668444594,73,0.21,0.8,0.029,0.034,0.23
24214744,2025-01-12,2062BK1,124.51,10.25,9759.0,2283.0,921.0,1876.0,1559.0,256.0,0.0,6857.0,1542.0,0.0,0.14281818181818182,0.043727272727272726,0.935409090909091,1815.0,0.9239388542525682,55.07188177612182,4.274638633375263,0.8589531680436039,6,0.19,0.74,0.029,0.037,0.18
24214742,2025-01-12,SEQRFE550D,115.08,10.32,9978.0,2118.0,594.0,2024.0,1620.0,253.0,0.0,6431.0,1523.0,0.0,0.14281818181818182,0.043727272727272726,0.935409090909091,1873.0,0.9177033492749783,55.882864094057325,4.711048158638002,0.864922584089234,73,0.23,0.8,0.018,0.032,0.23
24214711,2025-01-12,C20MMNC,118.57,9.87,8226.0,1998.0,583.0,2192.0,1617.0,223.0,0.0,6668.0,1142.0,0.0,0.14281818181818182,0.043727272727272726,0.935409090909091,1840.0,0.9231547804350424,56.236822129912824,4.117117117115057,0.8788043478256093,42,0.19,0.734,0.019,0.022,0.21
24214735,2025-01-12,C20MMNC,120.76,10.0,9558.0,2019.0,715.0,1730.0,1664.0,260.0,0.0,6705.0,1099.0,248.0,0.14281818181818182,0.043727272727272726,0.935409090909091,1924.0,0.9235240134527111,55.52335210288569,4.734026745911474,0.8648648648644154,42,0.19,0.76,0.027,0.036,0.24
24214732,2025-01-12,2062BK1,120.74,9.82,9576.0,2010.0,707.0,2106.0,1684.0,263.0,0.0,6756.0,1082.0,0.0,0.14281818181818182,0.043727272727272726,0.935409090909091,1947.0,0.9247855392086031,55.95494450839858,4.764179104475241,0.864920390343675,6,0.21,0.76,0.025,0.032,0.17
24214730,2025-01-12,C20MMNC,118.89,10.1,9390.0,2544.0,600.0,2283.0,1714.0,267.0,0.0,6699.0,1097.0,319.0,0.14281818181818182,0.043727272727272726,0.935409090909091,1981.0,0.9216993565321211,56.34620237146651,3.6910377358476056,0.8652195860672058,42,0.192,0.721,0.022,0.03,0.225
24214728,2025-01-12,1786500D,124.68,9.26,9225.0,2883.0,696.0,2063.0,1688.0,260.0,0.0,6765.0,1116.0,0.0,0.14281818181818182,0.043727272727272726,0.935409090909091,1948.0,0.9308645662167325,54.258902790710145,3.1997918834536248,0.8665297741268653,2,0.21,0.75,0.021,0.034,0.225
24214725,2025-01-12,C20MMNC,127.18,10.0,10356.0,2664.0,698.0,2301.0,1708.0,267.0,0.0,6585.0,1079.0,264.0,0.14281818181818182,0.043727272727272726,0.935409090909091,1975.0,0.927103076243424,51.77700896326641,3.887387387385928,0.8648101265818406,42,0.18,0.75,0.025,0.031,0.22
24214722,2025-01-12,2062BK1,116.28,0.0,8097.0,909.0,715.0,1847.0,1701.0,267.0,0.0,6298.0,1051.0,0.0,0.14281818181818182,0.043727272727272726,0.935409090909091,1968.0,0.9999999999914,54.16236670060059,8.907590759066109,0.8643292682922438,6,0.19,0.75,0.022,0.033,0.22
24214740,2025-01-12,SEQRFE550D,114.38,9.89,10905.0,2097.0,701.0,1957.0,1617.0,246.0,0.0,6842.0,1962.0,0.0,0.14281818181818182,0.043727272727272726,0.935409090909091,1863.0,0.9204152249060882,59.818150025705386,5.200286123030424,0.8679549114327064,73,0.21,0.81,0.024,0.03,0.25
24214736,2025-01-12,SEQRFE550D,122.02,10.21,9570.0,1809.0,688.0,1478.0,1657.0,250.0,0.0,6467.0,1053.0,0.0,0.14281818181818182,0.043727272727272726,0.935409090909091,1907.0,0.9227860545948516,52.99950827689723,5.290215588720127,0.8689040377551815,73,0.21,0.81,0.035,0.035,0.21
24114733,2025-01-12,R34,0.0,9.39,11088.0,1998.0,850.0,2018.0,1262.0,227.0,0.0,255.0,6168.0,0.0,0.14281818181818182,0.043727272727272726,0.935409090909091,1489.0,0.0,254999999999.99997,5.549549549546772,0.8475486903956699,66,0.61,0.76,0.016,0.023,0.2
24114724,2025-01-12,R34,123.2,10.0,10863.0,2904.0,847.0,3162.0,1219.0,247.0,0.0,7207.0,1066.0,0.0,0.14281818181818182,0.043727272727272726,0.935409090909091,1466.0,0.9249249249179812,58.498376622901795,3.7407024793375547,0.8315143246924751,66,0.61,0.72,0.017,0.018,0.22
24114758,2025-01-12,2062BK1,116.93,10.31,9198.0,2619.0,702.0,2138.0,1614.0,240.0,0.0,6899.0,1015.0,0.0,0.14281818181818182,0.043727272727272726,0.935409090909091,1854.0,0.9189720213697031,59.00111177577181,3.512027491407594,0.8705501618118282,6,0.18,0.77,0.027,0.031,0.22
24114755,2025-01-12,2062BK1,113.9,0.0,10311.0,2523.0,647.0,1488.0,1611.0,238.0,0.0,6598.0,1192.0,0.0,0.14281818181818182,0.043727272727272726,0.935409090909091,1849.0,0.9999999999912204,57.928007023196415,4.08680142687115,0.8712817739313838,6,0.21,0.78,0.025,0.026,0.23
24114752,2025-01-12,R34,120.43,9.8,10557.0,2406.0,682.0,1717.0,1270.0,223.0,0.0,6499.0,966.0,0.0,0.14281818181818182,0.043727272727272726,0.935409090909091,1493.0,0.9247485218388639,53.96495889683662,4.387780548626605,0.850636302745579,66,0.61,0.73,0.021,0.016,0.23
24114749,2025-01-12,2062BK1,120.61,9.81,10227.0,2466.0,601.0,1725.0,1668.0,260.0,0.0,6564.0,975.0,0.0,0.14281818181818182,0.043727272727272726,0.935409090909091,1928.0,0.9247814752267692,54.42334798064486,4.147201946470338,0.8651452282153189,6,0.19,0.78,0.02,0.031,0.22
24114718,2025-01-12,C20MMNC,124.67,7.74,9324.0,2472.0,604.0,2510.0,1617.0,244.0,0.0,7210.0,1065.0,0.0,0.14281818181818182,0.043727272727272726,0.935409090909091,1861.0,0.9415452005064456,57.83267827017059,3.7718446601926487,0.8688876947872817,42,0.18,0.728,0.024,0.03,0.227
24114745,2025-01-12,SEQRFE550D,116.99,11.66,9501.0,2208.0,827.0,1499.0,1669.0,248.0,0.0,7061.0,1031.0,0.0,0.14281818181818182,0.043727272727272726,0.935409090909091,1917.0,0.9093664982440003,60.35558594700098,4.302989130432834,0.8706311945744024,73,0.22,0.82,0.032,0.034,0.23
24114738,2025-01-12,R34,127.59,10.3,10152.0,2655.0,825.0,1107.0,1254.0,230.0,0.0,6747.0,987.0,0.0,0.14281818181818182,0.043727272727272726,0.935409090909091,1484.0,0.9253027775696185,52.880319773862524,3.823728813557882,0.8450134770883794,66,0.61,0.75,0.02,0.02,0.25
24314766,2025-01-12,2062BK1,120.94,9.59,10476.0,2931.0,605.0,2523.0,1684.0,251.0,0.0,6378.0,1018.0,0.0,0.14281818181818182,0.043727272727272726,0.935409090909091,1935.0,0.9265302995408985,52.73689432732978,3.5742067553723733,0.8702842377256484,6,0.18,0.74,0.022,0.024,0.2
24314763,2025-01-12,2062BK1,121.22,10.21,10749.0,2667.0,605.0,2568.0,1671.0,261.0,0.0,6729.0,1069.0,0.0,0.14281818181818182,0.043727272727272726,0.935409090909091,1932.0,0.9223160617749196,55.51064180782453,4.030371203598039,0.8649068322976889,6,0.19,0.75,0.018,0.025,0.21
24314760,2025-01-12,1786550D,119.32,10.21,10422.0,2670.0,596.0,930.0,1667.0,237.0,0.0,6410.0,1392.0,0.0,0.14281818181818182,0.043727272727272726,0.935409090909091,1904.0,0.9211765614072325,53.72108615442741,3.903370786515392,0.8755252100835738,3,0.21,0.75,0.03,0.04,0.22
24314754,2025-01-12,1786550D,123.03,10.62,9417.0,3012.0,602.0,2166.0,1711.0,261.0,0.0,6141.0,2264.0,0.0,0.14281818181818182,0.043727272727272726,0.935409090909091,1972.0,0.9205387205318329,49.914654961798625,3.1264940239033443,0.8676470588230895,3,0.2,0.74,0.03,0.03,0.2
24314751,2025-01-12,C20MMNC,123.77,10.0,9954.0,3054.0,672.0,2349.0,1709.0,264.0,0.0,6039.0,968.0,0.0,0.14281818181818182,0.043727272727272726,0.935409090909091,1973.0,0.9252448231970903,48.79211440535839,3.2593320235745713,0.8661936137856735,42,0.17,0.692,0.022,0.027,0.17
24314734,2025-01-12,C20MMNC,132.91,0.0,11352.0,2136.0,607.0,4140.0,1711.0,261.0,0.0,6591.0,2211.0,0.0,0.14281818181818182,0.043727272727272726,0.935409090909091,1972.0,0.9999999999924762,49.589948084797314,5.314606741570546,0.8676470588230895,42,0.19,0.77,0.026,0.029,0.22
24314729,2025-01-12,2062BK1,123.73,9.6,9714.0,3009.0,652.0,2919.0,1749.0,278.0,0.0,6163.0,1157.0,377.0,0.14281818181818182,0.043727272727272726,0.935409090909091,2027.0,0.9279981999480388,49.81007031399167,3.228315054834421,0.8628515046863034,6,0.22,0.76,0.019,0.031,0.18
24314726,2025-01-12,2062BK1,125.76,9.19,10236.0,2712.0,654.0,2868.0,1730.0,277.0,0.0,6254.0,1112.0,381.0,0.14281818181818182,0.043727272727272726,0.935409090909091,2007.0,0.9319007039575258,49.72964376550787,3.774336283184449,0.8619830592920469,6,0.19,0.78,0.024,0.033,0.24
24314723,2025-01-12,C20MMNC,120.45,9.73,10131.0,2721.0,652.0,2735.0,1735.0,275.0,0.0,6318.0,1084.0,324.0,0.14281818181818182,0.043727272727272726,0.935409090909091,2010.0,0.9252573359892053,52.453300124097524,3.7232635060625787,0.8631840796015606,42,0.2,0.78,0.019,0.036,0.21
24114737,2025-01-12,2062BK1,121.59,9.85,10944.0,2412.0,732.0,2364.0,1668.0,254.0,0.0,6610.0,1672.0,0.0,0.14281818181818182,0.043727272727272726,0.935409090909091,1922.0,0.9250608642656342,54.36302327449327,4.5373134328339395,0.8678459937560521,6,0.19,0.78,0.017,0.032,0.22
24214762,2025-01-12,1786500D,121.22,0.0,9204.0,2163.0,613.0,2367.0,1664.0,219.0,0.0,6999.0,1189.0,0.0,0.14281818181818182,0.043727272727272726,0.935409090909091,1883.0,0.9999999999917505,57.73799702971673,4.255201109568074,0.8836962294206672,2,0.19,0.73,0.018,0.025,0.2
24114727,2025-01-12,R34,119.12,9.58,10626.0,2931.0,862.0,2708.0,1220.0,186.0,0.0,6823.0,1010.0,0.0,0.14281818181818182,0.043727272727272726,0.935409090909091,1406.0,0.925563325556134,57.278374747672274,3.625383828043799,0.867709815077619,66,0.6,0.76,0.014,0.017,0.22
24314757,2025-01-12,C20MMNC,121.7,10.21,8652.0,2601.0,599.0,885.0,1711.0,244.0,0.0,6329.0,1010.0,0.0,0.14281818181818182,0.043727272727272726,0.935409090909091,1955.0,0.9225987415592254,52.00493015569429,3.326412918107141,0.8751918158563299,42,0.204,0.784,0.03,0.032,0.232
24114767,2025-01-12,2062BK1,120.94,10.0,11658.0,2472.0,586.0,2305.0,1666.0,271.0,0.0,7294.0,1140.0,0.0,0.14281818181818182,0.043727272727272726,0.935409090909091,1937.0,0.923629143111932,60.31089796543483,4.71601941747382,0.8600929272065772,6,0.21,0.85,0.025,0.021,0.22
24314806,2025-01-13,EXPORTDSP14,117.35,8.1,10944.0,2715.0,621.0,2125.0,1765.0,278.0,0.0,6334.0,1070.0,0.0,0.1532,0.03895,1.0384,2043.0,0.9354324431970074,53.97528760073306,4.0309392265178525,0.8639255996079961,55,0.2,0.81,0.029,0.029,0.22
24314780,2025-01-13,1786550D,114.12,7.53,10434.0,2682.0,702.0,2354.0,1767.0,258.0,0.0,6492.0,1048.0,0.0,0.1532,0.03895,1.0384,2025.0,0.9381011097333489,56.887486855442624,3.8903803131976544,0.8725925925921617,3,0.23,0.81,0.02,0.03,0.22
24314801,2025-01-13,C25HMN,119.1,7.74,12144.0,2649.0,671.0,2030.0,1742.0,346.0,0.0,5886.0,1609.0,0.0,0.1532,0.03895,1.0384,2088.0,0.9389782402953407,49.42065491142384,4.5843714609269215,0.8342911877390641,48,0.25,0.83,0.025,0.024,0.26
24314798,2025-01-13,EXPORTDSP14,124.88,8.98,12189.0,2565.0,1771.0,2799.0,1753.0,316.0,0.0,6425.0,2024.0,458.0,0.1532,0.03895,1.0384,2069.0,0.9329149857990968,51.44939141534714,4.752046783623879,0.8472692121793876,55,0.202,0.779,0.027,0.025,0.189
24314793,2025-01-13,1786550D,119.43,7.74,11583.0,2901.0,605.0,2250.0,1769.0,366.0,0.0,5997.0,979.0,488.0,0.1532,0.03895,1.0384,2135.0,0.9391365888107326,50.21351419199352,3.99276111685488,0.8285714285710405,3,0.22,0.77,0.02,0.02,0.25
24314788,2025-01-13,2062BK1,119.33,8.9,11001.0,3057.0,591.0,2739.0,1671.0,257.0,0.0,6338.0,1032.0,0.0,0.1532,0.03895,1.0384,1928.0,0.9305934648605586,53.11321545250052,3.5986261040223755,0.8667012448128285,6,0.21,0.79,0.026,0.025,0.2
24314783,2025-01-13,2062BK1,125.69,6.64,9990.0,3033.0,602.0,2346.0,1765.0,258.0,0.0,6399.0,1021.0,0.0,0.1532,0.03895,1.0384,2023.0,0.9498224136556351,50.91097143725904,3.2937685459929793,0.8724666337118772,6,0.21,0.77,0.025,0.029,0.21
24314776,2025-01-13,R34,111.43,7.94,10017.0,1662.0,801.0,912.0,1176.0,258.0,0.0,5905.0,936.0,0.0,0.1532,0.03895,1.0384,1434.0,0.9334841249817083,52.992910346827664,6.027075812270742,0.8200836820077964,66,0.62,0.71,0.02,0.012,0.23
24314769,2025-01-13,EXPORTDSP14,116.93,9.81,10317.0,2331.0,693.0,1863.0,1720.0,257.0,0.0,6491.0,6851.0,377.0,0.1532,0.03895,1.0384,1977.0,0.9225974435780132,55.51184469293156,4.4259974259955275,0.8700050581685028,55,0.183,0.77,0.022,0.036,0.221
24314809,2025-01-13,2062BK1,120.65,8.15,10935.0,3075.0,677.0,909.0,1725.0,264.0,0.0,6792.0,1859.0,0.0,0.1532,0.03895,1.0384,1989.0,0.9367236024771994,56.29506837914384,3.5560975609744534,0.8672699849166077,6,0.18,0.77,0.031,0.032,0.19
24314804,2025-01-13,EXPORTDSP14,119.88,7.74,12216.0,2712.0,624.0,924.0,1745.0,279.0,0.0,6098.0,1688.0,0.0,0.1532,0.03895,1.0384,2024.0,0.9393511988642896,50.86753420044322,4.504424778759401,0.8621541501972025,55,0.21,0.77,0.029,0.026,0.23
24214765,2025-01-13,EXPORTDSP14,119.32,10.0,8847.0,2007.0,600.0,3096.0,1627.0,253.0,0.0,5703.0,960.0,0.0,0.1532,0.03895,1.0384,1880.0,0.9226724404506444,47.79584311056155,4.408071748876727,0.8654255319144333,55,0.203,0.843,0.023,0.021,0.185
24214790,2025-01-13,2062BK1,123.03,8.25,10422.0,3183.0,704.0,797.0,1698.0,280.0,0.0,6801.0,1073.0,0.0,0.1532,0.03895,1.0384,1978.0,0.9371572211994428,55.279200194625055,3.274269557020649,0.8584428715870281,6,0.19,0.72,0.018,0.02,0.2
24214771,2025-01-13,2062BK1,121.7,0.0,9546.0,2214.0,605.0,1935.0,1583.0,250.0,0.0,6591.0,2528.0,0.0,0.1532,0.03895,1.0384,1833.0,0.999999999991783,54.15776499544652,4.311653116529218,0.8636115657387542,6,0.21,0.78,0.022,0.032,0.24
24114784,2025-01-13,2062BK1,125.12,8.15,10701.0,2463.0,662.0,3169.0,1658.0,250.0,0.0,7315.0,1402.0,0.0,0.1532,0.03895,1.0384,1908.0,0.9388459518200732,58.46387467983964,4.344701583433071,0.8689727463307815,6,0.18,0.74,0.038,0.025,0.17
24114786,2025-01-13,1786550D,123.03,0.0,3921.0,0.0,599.0,0.0,1567.0,281.0,0.0,2506.0,378.0,0.0,0.1532,0.03895,1.0384,1848.0,0.9999999999918718,20.369015687065193,3920999999999.9995,0.8479437229432641,3,0.2,0.81,0.03,0.02,0.2
24114789,2025-01-13,2062BK1,127.41,8.16,10521.0,3066.0,588.0,2504.0,1668.0,240.0,0.0,5672.0,1324.0,0.0,0.1532,0.03895,1.0384,1908.0,0.939809692402893,44.51769876740823,3.431506849313949,0.8742138364775293,6,0.19,0.77,0.028,0.024,0.24
24114791,2025-01-13,R34,118.97,9.38,12834.0,2274.0,804.0,2750.0,1271.0,250.0,0.0,5456.0,1447.0,0.0,0.1532,0.03895,1.0384,1521.0,0.9269185819951157,45.860300915811884,5.643799472293033,0.835634451018517,66,0.61,0.74,0.015,0.025,0.25
24114795,2025-01-13,1786550D,118.74,7.64,10998.0,1992.0,589.0,981.0,1627.0,203.0,0.0,7002.0,1022.0,0.0,0.1532,0.03895,1.0384,1830.0,0.9395473967325562,58.969176351196154,5.521084337346626,0.8890710382508803,3,0.2,0.73,0.02,0.03,0.23
24114797,2025-01-13,2062BK1,120.71,8.97,11109.0,1995.0,591.0,2080.0,1661.0,246.0,0.0,7009.0,1021.0,0.0,0.1532,0.03895,1.0384,1907.0,0.9308297347244692,58.06478336460886,5.568421052628787,0.8710015731510902,6,0.16,0.72,0.033,0.035,0.23
24114778,2025-01-13,C20MMNC,125.0,7.34,9156.0,2055.0,591.0,2234.0,1665.0,254.0,0.0,7305.0,1128.0,0.0,0.1532,0.03895,1.0384,1919.0,0.9445367991465579,58.439999999532475,4.4554744525525765,0.8676393955180471,42,0.22,0.8,0.035,0.019,0.22
24114807,2025-01-13,2062BK1,120.36,7.64,12177.0,4128.0,591.0,1107.0,1671.0,227.0,0.0,6849.0,1060.0,0.0,0.1532,0.03895,1.0384,1898.0,0.9403124999926539,56.904287138111464,2.9498546511620756,0.8804004214958481,6,0.21,0.83,0.025,0.023,0.24
24114812,2025-01-13,EXPORTDSP14,123.34,8.2,10212.0,5832.0,905.0,1500.0,1668.0,214.0,0.0,6505.0,1016.0,0.0,0.1532,0.03895,1.0384,1882.0,0.937661547811026,52.74039241079341,1.7510288065840618,0.8862911795957034,55,0.2,0.78,0.02,0.02,0.22
24114814,2025-01-13,2062BK1,118.92,9.6,10587.0,2481.0,897.0,2496.0,1661.0,227.0,0.0,6265.0,1527.0,0.0,0.1532,0.03895,1.0384,1888.0,0.9253034547080198,52.68247561341504,4.267230955258256,0.8797669491520764,6,0.19,0.76,0.022,0.02,0.2
24114816,2025-01-13,EXPORTDSP14,124.19,8.36,10503.0,2193.0,877.0,1806.0,1711.0,270.0,0.0,6378.0,2908.0,0.0,0.1532,0.03895,1.0384,1981.0,0.9369294605738443,51.356792011825775,4.789329685360333,0.8637051993938093,55,0.2,0.8,0.026,0.026,0.21
24114818,2025-01-13,EXPORTDSP14,123.29,8.77,10194.0,2202.0,687.0,1480.0,1671.0,247.0,0.0,6211.0,1529.0,0.0,0.1532,0.03895,1.0384,1918.0,0.9335907920571439,50.37715954213336,4.629427792913429,0.8712200208546031,55,0.21,0.77,0.026,0.025,0.19
24214768,2025-01-13,EXPORTDSP14,116.93,10.0,9528.0,2229.0,586.0,1610.0,1617.0,250.0,0.0,6077.0,3006.0,367.0,0.1532,0.03895,1.0384,1867.0,0.9212164184911272,51.97126485887307,4.274562584116521,0.8660953401173722,55,0.204,0.754,0.025,0.026,0.254
24114820,2025-01-13,EXPORTDSP14,123.35,0.0,9873.0,1983.0,700.0,1567.0,1656.0,254.0,0.0,6172.0,1416.0,0.0,0.1532,0.03895,1.0384,1910.0,0.9999999999918929,50.036481556140764,4.978819969740303,0.8670157068058288,55,0.2,0.82,0.038,0.035,0.23
24114810,2025-01-13,2062BK1,119.38,7.33,11853.0,0.0,589.0,1350.0,1668.0,223.0,0.0,6277.0,984.0,0.0,0.1532,0.03895,1.0384,1891.0,0.9421513692609726,52.57999664891456,11853000000000.0,0.8820729772602421,6,0.17,0.74,0.02,0.025,0.2
24114775,2025-01-13,1786550D,130.3,8.15,8718.0,1530.0,596.0,1985.0,1671.0,250.0,0.0,7473.0,1090.0,0.0,0.1532,0.03895,1.0384,1921.0,0.9411339833807069,57.352264005699524,5.698039215682551,0.8698594482036076,3,0.224,0.744,0.032,0.02,0.172
24114782,2025-01-13,2062BK1,125.01,8.14,9621.0,2223.0,584.0,2781.0,1659.0,248.0,0.0,5647.0,828.0,0.0,0.1532,0.03895,1.0384,1907.0,0.938865940661368,45.17238620874192,4.327935222670118,0.8699528054531358,6,0.21,0.73,0.031,0.032,0.21
24214819,2025-01-13,C20MMNC,120.0,7.94,9489.0,2997.0,880.0,1128.0,1708.0,263.0,0.0,6550.0,1097.0,0.0,0.1532,0.03895,1.0384,1971.0,0.9379396592079261,54.58333333287847,3.1661661661651097,0.8665651953318789,42,0.2,0.76,0.029,0.024,0.17
24214773,2025-01-13,2062BK1,132.9,0.0,10245.0,3099.0,600.0,3962.0,1657.0,311.0,0.0,6177.0,1447.0,0.0,0.1532,0.03895,1.0384,1968.0,0.9999999999924756,46.47855530439068,3.3059051306862517,0.8419715447150193,6,0.21,0.78,0.022,0.023,0.21
24214777,2025-01-13,1786550D,111.43,0.0,10710.0,3204.0,594.0,1736.0,1701.0,246.0,0.0,6536.0,1076.0,0.0,0.1532,0.03895,1.0384,1947.0,0.9999999999910257,58.655658260265135,3.34269662921244,0.873651771956408,3,0.21,0.75,0.03,0.02,0.19
24214785,2025-01-13,1786500D,125.69,0.0,11037.0,2502.0,602.0,1622.0,1698.0,277.0,0.0,526.0,3393.0,0.0,0.1532,0.03895,1.0384,1975.0,0.9999999999920439,4.184899355524028,4.411270983211666,0.8597468354426027,2,0.18,0.72,0.021,0.02,0.206
24214787,2025-01-13,R34,113.9,8.11,10023.0,2496.0,842.0,1420.0,1245.0,256.0,0.0,6301.0,1004.0,0.0,0.1532,0.03895,1.0384,1501.0,0.9335300385137814,55.320456540339585,4.0156249999983915,0.8294470353092409,66,0.61,0.73,0.023,0.026,0.24
24114761,2025-01-13,EXPORTDSP14,121.22,10.0,10095.0,2427.0,644.0,1906.0,1613.0,244.0,0.0,7096.0,1042.0,0.0,0.1532,0.03895,1.0384,1857.0,0.9237921048550237,58.538195016840966,4.159456118663305,0.8686052773285575,55,0.2,0.77,0.022,0.036,0.232
24214792,2025-01-13,1786550D,121.71,8.12,11742.0,3000.0,701.0,841.0,1708.0,287.0,0.0,6797.0,1062.0,0.0,0.1532,0.03895,1.0384,1995.0,0.9374566741050802,55.84586311678707,3.9139999999986954,0.8561403508767639,3,0.21,0.74,0.02,0.02,0.22
24214794,2025-01-13,R34,119.43,9.87,11667.0,2826.0,847.0,1953.0,1232.0,236.0,0.0,6171.0,2170.0,0.0,0.1532,0.03895,1.0384,1468.0,0.9236658932643181,51.67043456374721,4.128450106155651,0.8392370572201368,66,0.62,0.74,0.016,0.015,0.23
24114770,2025-01-13,EXPORTDSP14,121.7,8.14,9252.0,1179.0,626.0,2026.0,1664.0,251.0,0.0,7400.0,1168.0,0.0,0.1532,0.03895,1.0384,1915.0,0.9373074553224177,60.80525883269675,7.847328244268153,0.8689295039159953,55,0.191,0.77,0.023,0.037,0.209
24214799,2025-01-13,R34,122.75,8.16,11514.0,1050.0,800.0,1192.0,1252.0,233.0,0.0,5911.0,1037.0,0.0,0.1532,0.03895,1.0384,1485.0,0.9376670995268684,48.15478615032053,10.965714285703843,0.8430976430970754,66,0.61,0.73,0.024,0.023,0.21
24214796,2025-01-13,R34,124.04,8.16,11508.0,2499.0,753.0,2024.0,1249.0,256.0,0.0,6664.0,1495.0,0.0,0.1532,0.03895,1.0384,1505.0,0.938275340386246,53.724604965706824,4.60504201680488,0.8299003322253622,66,0.62,0.75,0.021,0.018,0.21
24114764,2025-01-13,EXPORTDSP14,119.32,10.0,9996.0,2652.0,666.0,1499.0,1610.0,240.0,0.0,6674.0,982.0,0.0,0.1532,0.03895,1.0384,1850.0,0.9226724404506444,55.9336238681199,3.769230769229348,0.8702702702697999,55,0.208,0.756,0.027,0.034,0.227
24214808,2025-01-13,EXPORTDSP14,120.36,7.59,7917.0,3594.0,0.0,999.0,1721.0,257.0,0.0,3790.0,188.0,2663.0,0.1532,0.03895,1.0384,1978.0,0.9406799530993303,31.488866732872307,2.202838063438452,0.8700707785637664,55,0.198,0.757,0.022,0.026,0.249
24214811,2025-01-13,C20MMNC,122.11,8.15,11970.0,2991.0,0.0,1407.0,1718.0,270.0,0.0,6397.0,1031.0,340.0,0.1532,0.03895,1.0384,1988.0,0.9374328266471871,52.3871918757482,4.002006018052825,0.8641851106635492,42,0.2,0.74,0.022,0.015,0.2
24214815,2025-01-13,C20MMNC,123.06,8.2,12213.0,3003.0,294.0,860.0,1724.0,250.0,0.0,6831.0,1131.0,0.0,0.1532,0.03895,1.0384,1974.0,0.9375285692447242,55.509507556838045,4.066933066931712,0.8733535967574096,42,0.22,0.84,0.04,0.021,0.19
24214817,2025-01-13,2062BK1,122.2,7.98,6657.0,3294.0,822.0,1601.0,1674.0,260.0,0.0,6643.0,1079.0,0.0,0.1532,0.03895,1.0384,1934.0,0.9387002611696214,54.36170212721471,2.020947176684268,0.865563598758601,6,0.17,0.7,0.03,0.026,0.21
24214802,2025-01-13,EXPORTDSP14,124.72,8.01,11997.0,2091.0,226.0,1586.0,1603.0,223.0,0.0,7120.0,1133.0,0.0,0.1532,0.03895,1.0384,1826.0,0.9396519249533667,57.08787684367312,5.737446197988648,0.8778751369108008,55,0.21,0.75,0.023,0.014,0.23
24314830,2025-01-14,2062BK1,120.93,7.96,10704.0,2916.0,655.0,1311.0,1675.0,268.0,0.0,6163.0,1344.0,0.0,0.14461538461538462,0.041692307692307695,0.8608846153846154,1943.0,0.9382419117003783,50.96336723682325,3.6707818930028564,0.8620689655167977,6,0.22,0.76,0.03,0.032,0.21
24314836,2025-01-14,2062BK1,115.25,6.31,9882.0,3282.0,594.0,1431.0,1688.0,226.0,0.0,6245.0,1088.0,0.0,0.14461538461538462,0.041692307692307695,0.8608846153846154,1914.0,0.9480914774518913,54.18655097566866,3.0109689213884794,0.8819226750256626,6,0.19,0.73,0.022,0.031,0.2
24114828,2025-01-14,1786550D,122.66,8.15,9339.0,2151.0,777.0,2018.0,1661.0,250.0,0.0,6669.0,1026.0,0.0,0.14461538461538462,0.041692307692307695,0.8608846153846154,1911.0,0.937695894802097,54.369802706225585,4.341701534168135,0.8691784406065572,3,0.23,0.8,0.03,0.02,0.25
24314869,2025-01-14,C20MMNC,124.9,8.15,10488.0,2847.0,704.0,2577.0,1740.0,258.0,0.0,3142.0,510.0,0.0,0.14461538461538462,0.041692307692307695,0.8608846153846154,1998.0,0.9387448327625799,25.156124899718524,3.683877766068253,0.870870870870435,42,0.195,0.698,0.026,0.024,0.212
24314872,2025-01-14,C20MMNC,119.92,8.21,10977.0,2850.0,701.0,3198.0,1755.0,258.0,0.0,5105.0,1152.0,0.0,0.14461538461538462,0.041692307692307695,0.8608846153846154,2013.0,0.9359244517214087,42.570046697443544,3.8515789473670696,0.871833084947406,42,0.19,0.74,0.026,0.03,0.21
24114823,2025-01-14,C20MMNC,123.23,8.13,9030.0,2685.0,682.0,1879.0,1668.0,247.0,0.0,6757.0,1037.0,0.0,0.14461538461538462,0.041692307692307695,0.8608846153846154,1915.0,0.9381090133911533,54.832427168263955,3.363128491618859,0.8710182767619472,42,0.22,0.77,0.025,0.024,0.2
24114831,2025-01-14,1786550D,117.26,7.96,8976.0,2193.0,776.0,2301.0,1677.0,253.0,0.0,6347.0,976.0,0.0,0.14461538461538462,0.041692307692307695,0.8608846153846154,1930.0,0.9364318798839129,54.127579736874225,4.093023255812087,0.8689119170979954,3,0.23,0.78,0.03,0.03,0.25
24114855,2025-01-14,S.TOWER6VAN,119.45,5.36,9150.0,2943.0,591.0,2023.0,2320.0,94.0,423.0,6263.0,981.0,0.0,0.14461538461538462,0.041692307692307695,0.8608846153846154,2837.0,0.9570547231715644,52.43197990747231,3.1090723751263645,0.8177652449768003,67,0.184,1.282,0.027,0.028,0.237
24114837,2025-01-14,2062BK1,124.63,7.74,9852.0,2490.0,664.0,2446.0,1634.0,251.0,0.0,6350.0,1166.0,0.0,0.14461538461538462,0.041692307692307695,0.8608846153846154,1885.0,0.9415275364437447,50.95081441024672,3.9566265060225074,0.8668435013258001,6,0.18,0.77,0.024,0.033,0.19
24314833,2025-01-14,C20MMNC,121.67,7.12,10605.0,2928.0,654.0,1621.0,1654.0,262.0,0.0,6586.0,1357.0,0.0,0.14461538461538462,0.041692307692307695,0.8608846153846154,1916.0,0.9447162046669407,54.13002383451853,3.62192622950696,0.8632567849682342,42,0.2,0.77,0.026,0.033,0.23
24314866,2025-01-14,2062BK1,119.3,8.12,10962.0,2841.0,596.0,4005.0,1738.0,261.0,0.0,5993.0,1053.0,0.0,0.14461538461538462,0.041692307692307695,0.8608846153846154,1999.0,0.9362737403787766,50.23470243042553,3.8585005279817466,0.8694347173582444,6,0.22,0.77,0.031,0.029,0.22
24314864,2025-01-14,2062BK1,124.2,7.43,10470.0,2853.0,705.0,2904.0,1708.0,254.0,0.0,6240.0,986.0,0.0,0.14461538461538462,0.041692307692307695,0.8608846153846154,1962.0,0.9435539010792103,50.24154589331528,3.6698212407978725,0.8705402650352342,6,0.21,0.82,0.041,0.031,0.24
24114703,2025-01-14,R34,121.15,8.89,8892.0,2931.0,792.0,1886.0,1259.0,217.0,0.0,7107.0,1049.0,0.0,0.14461538461538462,0.041692307692307695,0.8608846153846154,1476.0,0.931636419556047,58.6628146920457,3.0337768679621173,0.8529810298097202,66,0.63,0.78,0.021,0.019,0.22
24314862,2025-01-14,2062BK1,116.34,7.64,9465.0,2901.0,2771.0,2262.0,1784.0,253.0,0.0,4198.0,745.0,0.0,0.14461538461538462,0.041692307692307695,0.8608846153846154,2037.0,0.9383771575984967,36.08389204026058,3.2626680455004267,0.8757977417766932,6,0.2,0.86,0.033,0.031,0.21
24314859,2025-01-14,C20MMNC,120.61,7.74,9852.0,2856.0,701.0,2268.0,1759.0,254.0,0.0,6379.0,1008.0,0.0,0.14461538461538462,0.041692307692307695,0.8608846153846154,2013.0,0.9396961433506842,52.88947848393259,3.4495798319315654,0.873820168901702,42,0.224,0.806,0.035,0.035,0.222
24314856,2025-01-14,1786550D,118.09,8.65,9453.0,2817.0,704.0,1080.0,1793.0,261.0,0.0,6360.0,1003.0,0.0,0.14461538461538462,0.041692307692307695,0.8608846153846154,2054.0,0.9317500394434926,53.85722753786216,3.355697550584538,0.8729308666013277,3,0.213,0.82,0.036,0.028,0.213
24314854,2025-01-14,2062BK1,122.09,8.9,9216.0,2748.0,698.0,1254.0,1779.0,267.0,0.0,661.0,482.0,0.0,0.14461538461538462,0.041692307692307695,0.8608846153846154,2046.0,0.9320558821212913,5.41403882377415,3.3537117903917926,0.8695014662752348,6,0.203,0.765,0.025,0.026,0.19
24314851,2025-01-14,2062BK1,118.54,8.1,9918.0,2301.0,601.0,0.0,1734.0,291.0,0.0,4775.0,1283.0,0.0,0.14461538461538462,0.041692307692307695,0.8608846153846154,2025.0,0.9360391661328488,40.281761430400856,4.310299869620031,0.8562962962958734,6,0.21,0.75,0.023,0.02,0.25
24314848,2025-01-14,C20MMNC,119.81,8.14,9414.0,3015.0,632.0,1719.0,1753.0,282.0,0.0,6815.0,3137.0,0.0,0.14461538461538462,0.041692307692307695,0.8608846153846154,2035.0,0.9363813989766597,56.88172940441631,3.122388059700457,0.8614250614246381,42,0.182,0.73,0.022,0.022,0.193
24314845,2025-01-14,C20MMNC,114.96,10.21,9621.0,3018.0,637.0,1616.0,1746.0,278.0,0.0,6121.0,979.0,341.0,0.14461538461538462,0.041692307692307695,0.8608846153846154,2024.0,0.918430933922518,53.24460681930024,3.1878727634184267,0.8626482213434473,42,0.197,0.784,0.024,0.027,0.209
24314843,2025-01-14,C20MMNC,119.77,10.62,9567.0,3006.0,651.0,1757.0,1698.0,281.0,0.0,6405.0,1146.0,0.0,0.14461538461538462,0.041692307692307695,0.8608846153846154,1979.0,0.9185520361920505,53.47749853841966,3.1826347305378633,0.8580090955023456,42,0.217,0.731,0.03,0.034,0.211
24314842,2025-01-14,S.TOWER6VAN,125.95,12.55,9705.0,3033.0,635.0,1748.0,2452.0,118.0,402.0,6474.0,1152.0,388.0,0.14461538461538462,0.041692307692307695,0.8608846153846154,2972.0,0.9093862815818817,51.401349741552984,3.199802176062249,0.8250336473752271,67,0.16,1.28,0.025,0.037,0.21
24314839,2025-01-14,2062BK1,116.6,7.62,9273.0,3027.0,641.0,1359.0,1746.0,278.0,0.0,5972.0,957.0,0.0,0.14461538461538462,0.041692307692307695,0.8608846153846154,2024.0,0.9386572210518542,51.217838764569315,3.0634291377591465,0.8626482213434473,6,0.2,0.76,0.032,0.037,0.21
24114879,2025-01-14,S.TOWER6VAN,120.19,8.62,9420.0,2025.0,689.0,1904.0,2411.0,156.0,524.0,6217.0,1284.0,0.0,0.14461538461538462,0.041692307692307695,0.8608846153846154,3091.0,0.9330797298273964,51.72643314708606,4.651851851849555,0.7800064703976771,67,0.19,1.35,0.029,0.026,0.22
24114871,2025-01-14,2062BK1,120.0,8.57,9306.0,2184.0,594.0,3051.0,1663.0,253.0,0.0,6233.0,2039.0,0.0,0.14461538461538462,0.041692307692307695,0.8608846153846154,1916.0,0.933343703811672,51.941666666233814,4.26098901098706,0.8679540709807578,6,0.22,0.76,0.022,0.027,0.21
24114865,2025-01-14,1786550D,122.2,7.95,9894.0,3603.0,595.0,2924.0,1666.0,254.0,0.0,6401.0,1670.0,0.0,0.14461538461538462,0.041692307692307695,0.8608846153846154,1920.0,0.9389166346451102,52.38134206176447,2.746044962530462,0.8677083333328814,3,0.21,0.83,0.03,0.03,0.18
