Repository: SiddharthKumar268/FerroMind

# FerroMind
*Ferro-Alloy Optimisation using Machine Learning*
**SAIL Durgapur Steel Plant | Steel Melting Shop**
Intern: Siddharth Kumar | FY 2023-24 to FY 2025-26

---

## Quick Start

```bash

# 2. Place raw Excel files in data/raw/

## Dataset

| | |
|---|---|
| Total heats after cleaning | 47,421 |
| Training set | 37,936 heats (Apr 2023 – Jun 2025) |
| Test set | 9,485 heats (Jun 2025 – Dec 2025) |
| Input features | 21 (16 raw + 5 engineered) |
| Target variables | Mn, Si, C, S, P |
| BOF grades | 76 distinct grades |
| Split method | Chronological 80/20 — no shuffle, no leakage |

---

File: data/processed/sms_train.csv (part 205 of 253)
Heat_Number,Date,BOF Grade Code,Hot Metal Addn. Weight,Scrap Addn. Weight,Lime Into Converter,Dolomite Into Converter,Lime Into Ladle,Iron Ore Into Converter,SIMN Into Ladle,FESI Into Ladle,FEMN Into Ladle,Measered O2 Mainblow II,Duration of Mainblow I/II,Measered O2 2nd Blow,HM_P,HM_S,HM_Si,Total_FA_Ladle,HM_Ratio,O2_per_ton_HM,Lime_Dolo_Ratio,SiMn_FA_Fraction,Grade_Encoded,C,Mn,P,S,Si
24114863,2025-01-14,S.TOWER6VAN,117.65,8.6,9747.0,3108.0,624.0,2565.0,2322.0,97.0,423.0,6265.0,1413.0,0.0,0.14461538461538462,0.041692307692307695,0.8608846153846154,2842.0,0.9318811881114306,53.25116872032935,3.1361003860993772,0.8170302603797266,67,0.198,1.251,0.032,0.025,0.22
24114861,2025-01-14,2062BK1,122.22,8.0,9228.0,2736.0,579.0,2034.0,2316.0,102.0,420.0,5979.0,925.0,0.0,0.14461538461538462,0.041692307692307695,0.8608846153846154,2838.0,0.9385655045235866,48.919980362879066,3.372807017542627,0.8160676532766681,6,0.17,1.21,0.032,0.023,0.19
24114858,2025-01-14,S.TOWER6VAN,125.14,8.35,9579.0,2970.0,594.0,2720.0,2314.0,105.0,422.0,6603.0,2010.0,0.0,0.14461538461538462,0.041692307692307695,0.8608846153846154,2841.0,0.9374484980078099,52.76490330787306,3.2252525252514395,0.8145019359377633,67,0.198,1.312,0.023,0.026,0.259
24114852,2025-01-14,S.TOWER6VAN,121.1,8.26,9213.0,2856.0,642.0,1800.0,2320.0,101.0,470.0,6651.0,1037.0,378.0,0.14461538461538462,0.041692307692307695,0.8608846153846154,2891.0,0.9361471861399495,54.921552435549785,3.225840336133324,0.8024904877202343,67,0.187,1.304,0.028,0.024,0.238
24114849,2025-01-14,S.TOWER6VAN,124.04,7.75,9204.0,2430.0,637.0,1651.0,2372.0,98.0,466.0,6455.0,1038.0,0.0,0.14461538461538462,0.041692307692307695,0.8608846153846154,2936.0,0.941194324296675,52.03966462389519,3.787654320986096,0.8079019073566731,67,0.19,1.34,0.03,0.033,0.26
24114846,2025-01-14,S.TOWER6VAN,120.05,8.41,9354.0,2556.0,639.0,1165.0,2355.0,101.0,466.0,6506.0,1035.0,0.0,0.14461538461538462,0.041692307692307695,0.8608846153846154,2922.0,0.9345321500783549,54.194085797132914,3.6596244131441082,0.8059548254617365,67,0.175,1.303,0.027,0.03,0.213
24114844,2025-01-14,S.TOWER6VAN,127.29,0.0,9174.0,2655.0,652.0,774.0,2316.0,99.0,420.0,6500.0,1021.0,0.0,0.14461538461538462,0.041692307692307695,0.8608846153846154,2835.0,0.9999999999921438,51.06449838910311,3.4553672316371165,0.8169312169309287,67,0.188,1.277,0.034,0.038,0.241
24114840,2025-01-14,2062BK1,115.57,7.62,9672.0,2607.0,652.0,1736.0,1673.0,250.0,0.0,6508.0,1049.0,0.0,0.14461538461538462,0.041692307692307695,0.8608846153846154,1923.0,0.9381443298892918,56.312191744775355,3.710011507478439,0.8699947997915393,6,0.2,0.75,0.021,0.025,0.22
24114834,2025-01-14,1786550D,123.81,8.05,9714.0,2670.0,637.0,2567.0,1668.0,247.0,0.0,6503.0,1523.0,0.0,0.14461538461538462,0.041692307692307695,0.8608846153846154,1915.0,0.9389504019343322,52.52402875331133,3.6382022471896485,0.8710182767619472,3,0.23,0.8,0.03,0.04,0.22
24314826,2025-01-14,2062BK1,117.7,10.12,9840.0,2934.0,638.0,789.0,1640.0,261.0,0.0,6549.0,1326.0,0.0,0.14461538461538462,0.041692307692307695,0.8608846153846154,1901.0,0.9208261617828131,55.641461341923176,3.3537832310827014,0.8627038400837124,6,0.22,0.78,0.029,0.028,0.2
24214870,2025-01-14,1786550D,120.63,0.0,8457.0,2223.0,602.0,1920.0,1688.0,260.0,0.0,6701.0,1079.0,0.0,0.14461538461538462,0.041692307692307695,0.8608846153846154,1948.0,0.9999999999917102,55.550029013880874,3.8043184885273034,0.8665297741268653,3,0.23,0.78,0.03,0.03,0.23
24314822,2025-01-14,C20MMNC,121.25,7.95,10521.0,2913.0,632.0,1630.0,1657.0,265.0,0.0,6844.0,1401.0,0.0,0.14461538461538462,0.041692307692307695,0.8608846153846154,1922.0,0.9384674922527984,56.44536082427674,3.611740473737174,0.862122788761258,42,0.184,0.775,0.026,0.024,0.224
24214877,2025-01-14,C20MMNC,118.78,8.66,7857.0,3144.0,679.0,1338.0,1694.0,300.0,250.0,6567.0,1437.0,281.0,0.14461538461538462,0.041692307692307695,0.8608846153846154,2244.0,0.9320464532255803,55.2870853674416,2.4990458015259227,0.7549019607839773,42,0.21,0.78,0.029,0.028,0.25
24214873,2025-01-14,2062BK1,119.6,0.0,8067.0,2553.0,599.0,1861.0,1714.0,240.0,0.0,6512.0,1082.0,0.0,0.14461538461538462,0.041692307692307695,0.8608846153846154,1954.0,0.9999999999916388,54.4481605346618,3.1598119858977047,0.8771750255880875,6,0.2,0.75,0.029,0.02,0.21
24214821,2025-01-14,2062BK1,123.23,8.14,9072.0,2715.0,852.0,1132.0,1721.0,267.0,0.0,6514.0,1090.0,0.0,0.14461538461538462,0.041692307692307695,0.8608846153846154,1988.0,0.9380376037075586,52.86050474679168,3.341436464087167,0.8656941649895041,6,0.2,0.75,0.027,0.021,0.2
24214825,2025-01-14,C20MMNC,121.02,0.0,9171.0,2628.0,822.0,2118.0,1711.0,250.0,0.0,6610.0,1100.0,0.0,0.14461538461538462,0.041692307692307695,0.8608846153846154,1961.0,0.9999999999917368,54.61907122744489,3.4897260273959323,0.8725140234569747,42,0.2,0.769,0.019,0.027,0.213
24214829,2025-01-14,C20MMNC,122.01,7.98,8364.0,2997.0,866.0,2234.0,1671.0,257.0,0.0,6386.0,1056.0,0.0,0.14461538461538462,0.041692307692307695,0.8608846153846154,1928.0,0.9386106623514224,52.3399721330027,2.7907907907898597,0.8667012448128285,42,0.197,0.773,0.016,0.024,0.25
24214835,2025-01-14,2062BK1,115.25,8.14,8769.0,2538.0,668.0,1875.0,1620.0,216.0,0.0,590.0,55.0,0.0,0.14461538461538462,0.041692307692307695,0.8608846153846154,1836.0,0.9340303103903556,5.119305856788553,3.4550827423154233,0.8823529411759901,6,0.18,0.74,0.025,0.03,0.23
24214841,2025-01-14,1786550D,119.12,8.12,8634.0,2658.0,630.0,1041.0,1644.0,236.0,0.0,6299.0,1043.0,0.0,0.14461538461538462,0.041692307692307695,0.8608846153846154,1880.0,0.9361835900586593,52.87944929438482,3.2483069977414414,0.8744680851059179,3,0.23,0.8,0.03,0.03,0.22
24214832,2025-01-14,C20MMNC,123.76,8.18,9018.0,2754.0,836.0,1137.0,1721.0,263.0,0.0,6443.0,1115.0,0.0,0.14461538461538462,0.041692307692307695,0.8608846153846154,1984.0,0.9380021221696379,52.0604395600189,3.2745098039203797,0.867439516128595,42,0.195,0.751,0.034,0.032,0.24
24214850,2025-01-14,C20MMNC,115.99,7.89,8142.0,2673.0,619.0,2541.0,1647.0,263.0,0.0,6029.0,1003.0,0.0,0.14461538461538462,0.041692307692307695,0.8608846153846154,1910.0,0.9363093316036785,51.97861884600415,3.04601571268124,0.8623036649210145,42,0.213,0.77,0.03,0.025,0.234
24214853,2025-01-14,C20MMNC,119.45,7.82,8358.0,2763.0,594.0,2021.0,1721.0,257.0,0.0,6292.0,1023.0,0.0,0.14461538461538462,0.041692307692307695,0.8608846153846154,1978.0,0.938555826188901,52.67475931307932,3.0249728555906534,0.8700707785637664,42,0.207,0.711,0.023,0.023,0.181
24214857,2025-01-14,2062BK1,125.14,0.0,8136.0,3108.0,599.0,1798.0,1731.0,263.0,0.0,6207.0,1025.0,248.0,0.14461538461538462,0.041692307692307695,0.8608846153846154,1994.0,0.999999999992009,49.60044749840498,2.6177606177597754,0.8681043129383811,6,0.2,0.87,0.026,0.032,0.27
24214867,2025-01-14,1786550D,125.54,7.91,8340.0,2844.0,600.0,1320.0,1694.0,263.0,0.0,6696.0,1096.0,0.0,0.14461538461538462,0.041692307692307695,0.8608846153846154,1957.0,0.9407268639869559,53.337581646858865,2.932489451475762,0.8656106285125879,3,0.21,0.75,0.03,0.03,0.21
24314824,2025-01-14,C20MMNC,120.75,6.14,10773.0,2919.0,640.0,1634.0,1643.0,267.0,0.0,6390.0,1574.0,0.0,0.14461538461538462,0.041692307692307695,0.8608846153846154,1910.0,0.9516116321148111,52.91925465794684,3.6906474820131243,0.8602094240833192,42,0.22,0.76,0.022,0.031,0.23
24214847,2025-01-14,2062BK1,122.12,8.2,10620.0,2553.0,782.0,1378.0,1620.0,250.0,0.0,6897.0,1717.0,0.0,0.14461538461538462,0.041692307692307695,0.8608846153846154,1870.0,0.9370779619326499,56.477235505597136,4.1598119858973135,0.8663101604273442,6,0.202,0.77,0.03,0.025,0.247
24214911,2025-01-15,SEQRFE550D,122.91,8.0,8373.0,2685.0,707.0,2294.0,1681.0,267.0,162.0,6448.0,991.0,0.0,0.13991304347826086,0.04169565217391304,0.6732173913043479,2110.0,0.938889313261486,52.46115043485102,3.118435754188783,0.7966824644545988,73,0.23,0.87,0.029,0.024,0.2
24214935,2025-01-15,S.TOWER6VAN,131.58,5.94,7056.0,2046.0,594.0,1020.0,2025.0,216.0,449.0,6996.0,1271.0,0.0,0.13991304347826086,0.04169565217391304,0.6732173913043479,2690.0,0.9568062827155556,53.16917464619874,3.4486803519044726,0.7527881040889395,67,0.19,1.3,0.03,0.022,0.21
24214929,2025-01-15,2062BK1,130.9,8.19,6948.0,2880.0,630.0,0.0,1667.0,287.0,0.0,6568.0,1193.0,0.0,0.13991304347826086,0.04169565217391304,0.6732173913043479,1954.0,0.941117262197562,50.17570664591157,2.4124999999991625,0.8531218014325215,6,0.2,0.73,0.022,0.025,0.21
24214938,2025-01-15,S.TOWER6VAN,120.28,6.12,7185.0,2010.0,594.0,2042.0,2305.0,78.0,452.0,6656.0,1101.0,464.0,0.13991304347826086,0.04169565217391304,0.6732173913043479,2835.0,0.9515822784734843,55.33754572617777,3.574626865669863,0.813051146384193,67,0.19,1.28,0.019,0.02,0.21
24214926,2025-01-15,2062BK1,126.42,7.99,6366.0,2604.0,591.0,0.0,1603.0,256.0,0.0,6626.0,1053.0,0.0,0.13991304347826086,0.04169565217391304,0.6732173913043479,1859.0,0.9405550182208129,52.41259294373981,2.444700460828554,0.862291554598783,6,0.21,0.76,0.025,0.022,0.21
24214921,2025-01-15,2062BK1,118.84,0.0,5661.0,2397.0,605.0,186.0,1563.0,253.0,0.0,6865.0,1091.0,0.0,0.13991304347826086,0.04169565217391304,0.6732173913043479,1816.0,0.9999999999915853,57.76674520314905,2.3617021276585892,0.860682819382786,6,0.22,0.74,0.018,0.019,0.24
24214917,2025-01-15,R34,129.71,8.0,8091.0,1977.0,608.0,1624.0,1617.0,253.0,0.0,6348.0,1161.0,0.0,0.13991304347826086,0.04169565217391304,0.6732173913043479,1870.0,0.9419069058097314,48.939942949279626,4.0925644916519515,0.8647058823524788,66,0.61,0.75,0.025,0.018,0.2
24214914,2025-01-15,C20MMNC,122.7,8.13,7959.0,2691.0,709.0,2196.0,1714.0,267.0,162.0,6440.0,997.0,0.0,0.13991304347826086,0.04169565217391304,0.6732173913043479,2143.0,0.9378582893760005,52.48573757088438,2.9576365663311193,0.799813345776575,42,0.21,0.88,0.035,0.033,0.23
24214908,2025-01-15,SEQRFE550D,124.99,8.11,8688.0,2685.0,690.0,2801.0,1721.0,270.0,162.0,6522.0,1001.0,0.0,0.13991304347826086,0.04169565217391304,0.6732173913043479,2153.0,0.9390683696398268,52.18017441353564,3.235754189942929,0.7993497445421276,73,0.21,0.89,0.026,0.024,0.25
24214894,2025-01-15,1786550D,120.34,0.0,9963.0,2805.0,693.0,2361.0,1704.0,250.0,0.0,6371.0,981.0,0.0,0.13991304347826086,0.04169565217391304,0.6732173913043479,1954.0,0.9999999999916902,52.941665281261905,3.5518716577527445,0.8720573183209457,3,0.22,0.74,0.03,0.02,0.22
24214904,2025-01-15,2062BK1,119.02,8.22,9069.0,2799.0,712.0,1878.0,1725.0,270.0,192.0,6640.0,1071.0,0.0,0.13991304347826086,0.04169565217391304,0.6732173913043479,2187.0,0.9353976736801681,55.78894303431533,3.2400857449077383,0.78875171467728,6,0.19,0.77,0.02,0.023,0.21
24214902,2025-01-15,1786550D,117.14,8.15,10230.0,2685.0,704.0,2862.0,1704.0,283.0,196.0,6558.0,1085.0,0.0,0.13991304347826086,0.04169565217391304,0.6732173913043479,2183.0,0.9349509138723365,55.984292299334264,3.8100558659203685,0.7805771873564908,3,0.21,0.87,0.02,0.02,0.24
24214901,2025-01-15,2062BK1,123.83,7.88,10377.0,3594.0,688.0,2877.0,1667.0,283.0,196.0,6354.0,987.0,0.0,0.13991304347826086,0.04169565217391304,0.6732173913043479,2146.0,0.940171589090121,51.31228296817159,2.8873121869774936,0.7767940354143631,6,0.2,0.82,0.02,0.021,0.23
24214898,2025-01-15,2062BK1,124.64,7.92,9993.0,2694.0,704.0,2286.0,1806.0,256.0,0.0,6298.0,1063.0,0.0,0.13991304347826086,0.04169565217391304,0.6732173913043479,2062.0,0.9402534701196421,50.52952503168702,3.7093541202658837,0.8758486905912338,6,0.2,0.78,0.019,0.027,0.24
24214896,2025-01-15,2062BK1,122.51,8.11,10491.0,2697.0,709.0,2376.0,1819.0,270.0,0.0,6371.0,988.0,0.0,0.13991304347826086,0.04169565217391304,0.6732173913043479,2089.0,0.9379114989975662,52.00391804708183,3.8898776418228067,0.8707515557678934,6,0.2,0.76,0.035,0.027,0.22
24214940,2025-01-15,S.TOWER6VAN,119.13,8.66,6582.0,2049.0,594.0,0.0,2339.0,54.0,398.0,6665.0,1075.0,0.0,0.13991304347826086,0.04169565217391304,0.6732173913043479,2791.0,0.9322325690513168,55.9472844786708,3.2122986822824733,0.8380508778212691,67,0.19,1.35,0.027,0.025,0.25
24214892,2025-01-15,S.TOWER6VAN,115.98,0.0,9126.0,3867.0,803.0,2370.0,2511.0,101.0,499.0,6345.0,1137.0,0.0,0.13991304347826086,0.04169565217391304,0.6732173913043479,3111.0,0.9999999999913778,54.707708225084424,2.359968968191787,0.8071359691414957,67,0.2,1.39,0.025,0.019,0.24
24214889,2025-01-15,S.TOWER6VAN,116.27,8.25,8658.0,3630.0,1100.0,2286.0,2379.0,101.0,496.0,6322.0,1029.0,317.0,0.13991304347826086,0.04169565217391304,0.6732173913043479,2976.0,0.9337455830313705,54.37344112794037,2.385123966941492,0.799395161290054,67,0.181,1.295,0.029,0.022,0.24
24214886,2025-01-15,C20MMNC,106.23,0.0,7182.0,1578.0,811.0,1985.0,1725.0,297.0,0.0,5545.0,957.0,0.0,0.13991304347826086,0.04169565217391304,0.6732173913043479,2022.0,0.9999999999905864,52.19806081095549,4.5513307984762035,0.8531157270025455,42,0.207,0.72,0.029,0.02,0.212
24214883,2025-01-15,C20MMNC,119.82,9.77,8136.0,2427.0,803.0,2049.0,1721.0,257.0,0.0,6273.0,1014.0,0.0,0.13991304347826086,0.04169565217391304,0.6732173913043479,1978.0,0.924608380269121,52.35353029500623,3.352286773793427,0.8700707785637664,42,0.197,0.704,0.022,0.021,0.227
24214906,2025-01-15,2062BK1,122.4,8.21,8496.0,2712.0,696.0,1590.0,1721.0,263.0,199.0,6805.0,1045.0,0.0,0.13991304347826086,0.04169565217391304,0.6732173913043479,2183.0,0.9371411071056034,55.596405228303944,3.1327433628307033,0.7883646358219019,6,0.19,0.84,0.029,0.022,0.23
24114941,2025-01-15,2062BK1,118.47,10.42,8031.0,2550.0,660.0,1935.0,1665.0,251.0,0.0,6304.0,1008.0,0.0,0.13991304347826086,0.04169565217391304,0.6732173913043479,1916.0,0.9191558693388228,53.211783573451406,3.1494117647046473,0.8689979123168742,6,0.21,0.74,0.023,0.024,0.2
24114920,2025-01-15,2062BK1,0.0,8.0,8784.0,3066.0,625.0,3209.0,1614.0,250.0,0.0,6374.0,2194.0,0.0,0.13991304347826086,0.04169565217391304,0.6732173913043479,1864.0,0.0,6374000000000.0,2.864970645791629,0.8658798283257158,6,0.17,0.71,0.016,0.026,0.21
24114934,2025-01-15,2062BK1,122.76,5.99,8679.0,2466.0,722.0,2486.0,1665.0,254.0,0.0,6220.0,1035.0,0.0,0.13991304347826086,0.04169565217391304,0.6732173913043479,1919.0,0.9534757281479342,50.66797002239599,3.51946472019322,0.8676393955180471,6,0.21,0.73,0.027,0.024,0.2
24114876,2025-01-15,S.TOWER6VAN,115.16,8.35,9564.0,2028.0,348.0,1753.0,2422.0,172.0,524.0,6309.0,971.0,0.0,0.13991304347826086,0.04169565217391304,0.6732173913043479,3118.0,0.9323941381189184,54.784647446554494,4.715976331358621,0.7767799871710145,67,0.194,1.321,0.026,0.023,0.204
24114882,2025-01-15,S.TOWER6VAN,113.32,9.12,9063.0,2181.0,694.0,1895.0,2409.0,146.0,521.0,6324.0,974.0,0.0,0.13991304347826086,0.04169565217391304,0.6732173913043479,3076.0,0.9255145377252081,55.8065654777991,4.155433287480901,0.7831599479841407,67,0.19,1.311,0.038,0.026,0.224
24114885,2025-01-15,S.TOWER6VAN,116.17,9.92,9294.0,2199.0,699.0,1767.0,2412.0,156.0,521.0,6266.0,965.0,0.0,0.13991304347826086,0.04169565217391304,0.6732173913043479,3089.0,0.9213260369504217,53.93819402553208,4.226466575714313,0.7808352217543604,67,0.19,1.293,0.033,0.028,0.227
24114888,2025-01-15,S.TOWER6VAN,115.86,10.63,9972.0,2454.0,712.0,2405.0,2417.0,149.0,518.0,6356.0,978.0,0.0,0.13991304347826086,0.04169565217391304,0.6732173913043479,3084.0,0.9159617360983796,54.859312963448474,4.063569682149933,0.783722438391445,67,0.2,1.33,0.03,0.027,0.24
24114891,2025-01-15,2062BK1,109.16,8.55,10002.0,2379.0,709.0,2461.0,1665.0,250.0,0.0,6192.0,953.0,0.0,0.13991304347826086,0.04169565217391304,0.6732173913043479,1915.0,0.9273638603268426,56.72407475213701,4.204287515761158,0.8694516971274833,6,0.22,0.8,0.029,0.026,0.2
24114893,2025-01-15,2062BK1,118.98,7.53,10293.0,2379.0,681.0,2501.0,1661.0,250.0,0.0,6234.0,1264.0,0.0,0.13991304347826086,0.04169565217391304,0.6732173913043479,1911.0,0.940479013509284,52.39536056436043,4.326607818409278,0.8691784406065572,6,0.2,0.75,0.031,0.028,0.22
24114895,2025-01-15,S.TOWER6VAN,113.2,0.0,11646.0,2649.0,649.0,3179.0,2411.0,239.0,423.0,6135.0,1006.0,375.0,0.13991304347826086,0.04169565217391304,0.6732173913043479,3073.0,0.9999999999911661,54.19611307372618,4.396375990938318,0.7845753335500213,67,0.19,1.34,0.023,0.02,0.23
24114897,2025-01-15,1786550D,117.34,8.19,10962.0,2526.0,652.0,3063.0,1655.0,152.0,0.0,6148.0,993.0,325.0,0.13991304347826086,0.04169565217391304,0.6732173913043479,1807.0,0.9347566318733788,52.39475029783198,4.339667458430586,0.9158826784720997,3,0.21,0.76,0.02,0.03,0.22
24114899,2025-01-15,2062BK1,124.64,7.58,11121.0,2496.0,732.0,2770.0,1665.0,267.0,0.0,6507.0,1082.0,0.0,0.13991304347826086,0.04169565217391304,0.6732173913043479,1932.0,0.9426713053929613,52.20635429996625,4.4555288461520615,0.8618012422355787,6,0.2,0.72,0.015,0.023,0.2
24114937,2025-01-15,2062BK1,129.29,6.22,7944.0,2508.0,662.0,2225.0,1658.0,244.0,0.0,6602.0,1532.0,0.0,0.13991304347826086,0.04169565217391304,0.6732173913043479,1902.0,0.9540993284558034,51.06350065704182,3.1674641148312728,0.8717139852781958,6,0.21,0.75,0.016,0.025,0.2
24114903,2025-01-15,2062BK1,120.22,8.2,10623.0,2484.0,667.0,3094.0,1665.0,271.0,0.0,6036.0,1043.0,0.0,0.13991304347826086,0.04169565217391304,0.6732173913043479,1936.0,0.9361470175912153,50.207952087421326,4.276570048307457,0.8600206611565806,6,0.2,0.77,0.016,0.026,0.21
24114907,2025-01-15,2062BK1,120.6,7.43,10077.0,2973.0,674.0,1654.0,1712.0,257.0,0.0,5458.0,1219.0,669.0,0.13991304347826086,0.04169565217391304,0.6732173913043479,1969.0,0.9419667265411078,45.257048092493726,3.3895055499484057,0.869476891822819,6,0.19,0.74,0.02,0.024,0.21
24114909,2025-01-15,2062BK1,118.71,7.64,9516.0,2970.0,667.0,1321.0,1704.0,244.0,0.0,6252.0,1218.0,0.0,0.13991304347826086,0.04169565217391304,0.6732173913043479,1948.0,0.9395330431267152,52.66616123281386,3.204040404039325,0.8747433264882574,6,0.2,0.74,0.021,0.025,0.21
24114912,2025-01-15,2062BK1,118.88,7.95,9225.0,3000.0,639.0,1557.0,1719.0,250.0,0.0,6389.0,1398.0,0.0,0.13991304347826086,0.04169565217391304,0.6732173913043479,1969.0,0.9373176693137482,53.74327052444698,3.074999999998975,0.8730319959365805,6,0.18,0.74,0.021,0.021,0.19
24114915,2025-01-15,2062BK1,120.97,7.22,9018.0,3159.0,809.0,1988.0,1620.0,253.0,0.0,6423.0,1192.0,0.0,0.13991304347826086,0.04169565217391304,0.6732173913043479,1873.0,0.943677353920402,53.095808877795356,2.854700854699951,0.864922584089234,6,0.19,0.75,0.019,0.021,0.2
24114918,2025-01-15,2062BK1,129.71,7.64,8712.0,2958.0,591.0,2252.0,1616.0,306.0,0.0,6604.0,1037.0,0.0,0.13991304347826086,0.04169565217391304,0.6732173913043479,1922.0,0.9443756825559203,50.9135764393577,2.9452332657190854,0.8407908428715709,6,0.21,0.74,0.02,0.025,0.22
24214880,2025-01-15,C20MMNC,121.88,8.92,8697.0,4107.0,784.0,2099.0,1698.0,273.0,0.0,6749.0,1048.0,0.0,0.13991304347826086,0.04169565217391304,0.6732173913043479,1971.0,0.9318042813384421,55.37413849642785,2.1176040905765476,0.8614916286144793,42,0.202,0.738,0.025,0.021,0.253
24114923,2025-01-15,2062BK1,120.86,0.0,9207.0,2982.0,591.0,2026.0,1616.0,253.0,0.0,5897.0,1129.0,0.0,0.13991304347826086,0.04169565217391304,0.6732173913043479,1869.0,0.999999999991726,48.79199073267589,3.0875251509043973,0.8646334938465143,6,0.21,0.8,0.016,0.022,0.18
24114925,2025-01-15,2062BK1,118.3,8.15,8304.0,3051.0,799.0,2942.0,1665.0,247.0,0.0,6228.0,1685.0,0.0,0.13991304347826086,0.04169565217391304,0.6732173913043479,1912.0,0.935547647284021,52.64581572229378,2.7217305801367675,0.8708158995811345,6,0.22,0.78,0.019,0.024,0.24
24114931,2025-01-15,2062BK1,124.56,6.24,8412.0,2970.0,591.0,2920.0,1661.0,248.0,0.0,6458.0,1102.0,0.0,0.13991304347826086,0.04169565217391304,0.6732173913043479,1909.0,0.9522935779743709,51.846499678453384,2.832323232322279,0.8700890518591566,6,0.21,0.74,0.017,0.025,0.23
24114905,2025-01-15,1786550D,121.25,12.54,10560.0,3015.0,637.0,1905.0,1714.0,243.0,0.0,5880.0,1210.0,0.0,0.13991304347826086,0.04169565217391304,0.6732173913043479,1957.0,0.9062710217437309,48.49484536042478,3.502487562187893,0.8758303525800328,3,0.22,0.9,0.03,0.03,0.26
24114874,2025-01-15,S.TOWER6VAN,121.99,8.35,9675.0,2163.0,584.0,1567.0,2412.0,183.0,525.0,271.0,3230.0,0.0,0.13991304347826086,0.04169565217391304,0.6732173913043479,3120.0,0.9359367807201479,2.221493565028105,4.472954230233715,0.7730769230766753,67,0.195,1.31,0.025,0.022,0.25
24114868,2025-01-15,S.TOWER6VAN,125.4,7.95,9642.0,3231.0,612.0,3239.0,2312.0,98.0,424.0,6318.0,2543.0,0.0,0.13991304347826086,0.04169565217391304,0.6732173913043479,2834.0,0.940382452186424,50.382775119215445,2.9842154131838488,0.8158080451655555,67,0.185,1.322,0.022,0.021,0.238
24314922,2025-01-15,SEQRFE550D,122.16,7.33,8880.0,2676.0,599.0,1713.0,1759.0,268.0,0.0,6394.0,1083.0,327.0,0.13991304347826086,0.04169565217391304,0.6732173913043479,2027.0,0.9433933122175968,52.341191879073826,3.318385650222975,0.8677849037982892,73,0.21,0.88,0.027,0.032,0.23
24314930,2025-01-15,2062BK1,115.82,8.36,9660.0,2325.0,602.0,2137.0,1770.0,265.0,0.0,6570.0,1138.0,323.0,0.13991304347826086,0.04169565217391304,0.6732173913043479,2035.0,0.9326783701003971,56.72595406616538,4.154838709675633,0.8697788697784423,6,0.19,0.78,0.025,0.028,0.18
24314927,2025-01-15,SEQRFE550D,113.9,7.92,8430.0,2655.0,704.0,1979.0,1697.0,268.0,0.0,6091.0,965.0,0.0,0.13991304347826086,0.04169565217391304,0.6732173913043479,1965.0,0.934986044976728,53.47673397670345,3.175141242936657,0.8636132315517233,73,0.23,0.84,0.028,0.029,0.25
24314924,2025-01-15,SEQRFE550D,121.6,9.27,9531.0,2643.0,599.0,1691.0,1707.0,260.0,0.0,6605.0,1044.0,0.0,0.13991304347826086,0.04169565217391304,0.6732173913043479,1967.0,0.9291663482774573,54.317434210079625,3.606129398409532,0.8678190137260459,73,0.22,0.81,0.031,0.034,0.21
24314919,2025-01-15,2062BK1,114.96,8.0,9003.0,2673.0,646.0,2301.0,1769.0,258.0,0.0,6341.0,1127.0,364.0,0.13991304347826086,0.04169565217391304,0.6732173913043479,2027.0,0.934938191274114,55.15831593549793,3.3681257014577746,0.872718302910275,6,0.22,0.8,0.021,0.027,0.24
24314916,2025-01-15,2062BK1,120.97,0.0,9057.0,2946.0,547.0,1838.0,1741.0,260.0,0.0,6379.0,1002.0,0.0,0.13991304347826086,0.04169565217391304,0.6732173913043479,2001.0,0.9999999999917335,52.732082334027176,3.0743380855386713,0.8700649675158071,6,0.2,0.78,0.034,0.027,0.22
24314910,2025-01-15,C20MMNC,117.06,8.2,11052.0,2295.0,601.0,862.0,1735.0,304.0,0.0,6668.0,1147.0,0.0,0.13991304347826086,0.04169565217391304,0.6732173913043479,2039.0,0.9345361647698025,56.96224158502509,4.815686274507706,0.8509073075032609,42,0.19,0.76,0.023,0.025,0.2
24314913,2025-01-15,2062BK1,123.44,7.9,11307.0,2265.0,608.0,1353.0,1729.0,275.0,0.0,6503.0,1013.0,0.0,0.13991304347826086,0.04169565217391304,0.6732173913043479,2004.0,0.9398507689893418,52.68146467876959,4.9920529801302465,0.8627744510973738,6,0.19,0.76,0.03,0.033,0.2
24314887,2025-01-15,2062BK1,116.19,9.12,11148.0,2079.0,621.0,1980.0,1656.0,257.0,0.0,6435.0,1380.0,0.0,0.13991304347826086,0.04169565217391304,0.6732173913043479,1913.0,0.9272204931695217,55.3834237020795,5.362193362190783,0.8656560376367666,6,0.21,0.77,0.024,0.025,0.19
24314884,2025-01-15,2062BK1,121.24,8.58,10017.0,3117.0,1607.0,999.0,1633.0,251.0,0.0,6328.0,1092.0,0.0,0.13991304347826086,0.04169565217391304,0.6732173913043479,1884.0,0.9339084886694354,52.193995380631854,3.2136669874869384,0.8667728237787331,6,0.19,0.71,0.035,0.038,0.26
24314878,2025-01-15,2062BK1,118.69,8.98,10491.0,3141.0,634.0,2175.0,1683.0,277.0,0.0,6442.0,1589.0,0.0,0.13991304347826086,0.04169565217391304,0.6732173913043479,1960.0,0.9296624108958278,54.27584463683313,3.340019102195689,0.858673469387317,6,0.21,0.76,0.021,0.022,0.23
24214805,2025-01-15,R34,119.94,8.0,11055.0,3009.0,0.0,69.0,0.0,0.0,0.0,6436.0,1012.0,280.0,0.13991304347826086,0.04169565217391304,0.6732173913043479,0.0,0.9374706893783221,53.66016341459346,3.6739780658013714,0.0,66,0.63,0.74,0.021,0.025,0.21
24314774,2025-01-15,R34,122.07,7.95,10485.0,2109.0,801.0,3008.0,1235.0,269.0,0.0,6301.0,1079.0,322.0,0.13991304347826086,0.04169565217391304,0.6732173913043479,1504.0,0.9388555606757512,51.61792414146295,4.97155049786393,0.8211436170207306,66,0.63,0.78,0.018,0.019,0.19
24314890,2025-01-15,C20MMNC,116.24,8.36,11040.0,2139.0,601.0,1986.0,1670.0,260.0,0.0,6069.0,1076.0,0.0,0.13991304347826086,0.04169565217391304,0.6732173913043479,1930.0,0.9329052969427536,52.21094287635744,5.161290322578232,0.8652849740928159,42,0.2,0.79,0.025,0.029,0.22
24214967,2025-01-16,2062BK1,127.74,8.0,8091.0,3774.0,723.0,1774.0,1721.0,273.0,0.0,7099.0,1139.0,0.0,0.13765384615384615,0.03711538461538461,0.8244615384615385,1994.0,0.9410637984312578,55.573821825148165,2.14387917329037,0.8630892678029773,6,0.17,0.72,0.024,0.024,0.25
24214962,2025-01-16,2062BK1,123.43,7.85,8409.0,3915.0,688.0,2367.0,1714.0,267.0,0.0,6498.0,1072.0,253.0,0.13765384615384615,0.03711538461538461,0.8244615384615385,1981.0,0.9402041438075854,52.64522401318443,2.147892720305965,0.8652195860672058,6,0.22,0.8,0.02,0.029,0.22
24214965,2025-01-16,1786500D,122.53,0.0,8160.0,3753.0,715.0,1664.0,1721.0,253.0,0.0,6653.0,1092.0,0.0,0.13765384615384615,0.03711538461538461,0.8244615384615385,1974.0,0.9999999999918388,54.29690687950463,2.1742605915261994,0.8718338399185046,2,0.2,0.76,0.023,0.032,0.213
24214969,2025-01-16,2062BK1,125.39,8.0,8415.0,3768.0,701.0,553.0,1586.0,250.0,0.0,6292.0,1014.0,0.0,0.13765384615384615,0.03711538461538461,0.8244615384615385,1836.0,0.940025489160057,50.179440146341975,2.2332802547764774,0.8638344226574816,6,0.21,0.75,0.039,0.034,0.25
24214955,2025-01-16,SAILTOWER6VA,126.45,8.01,8451.0,2646.0,600.0,2255.0,2443.0,0.0,540.0,6718.0,1106.0,0.0,0.13765384615384615,0.03711538461538461,0.8244615384615385,2983.0,0.9404283801804223,53.12771846537661,3.193877551019201,0.8189741870597321,68,0.18,1.266,0.034,0.02,0.24
24214973,2025-01-16,1786500D,128.63,8.0,4578.0,2331.0,668.0,2124.0,1664.0,243.0,0.0,6998.0,2642.0,0.0,0.13765384615384615,0.03711538461538461,0.8244615384615385,1907.0,0.9414477054750682,54.40410479628078,1.9639639639631215,0.8725747246980218,2,0.19,0.69,0.023,0.021,0.197
24214975,2025-01-16,SEQRFE550D,129.55,8.16,7953.0,2313.0,682.0,1542.0,1674.0,253.0,270.0,6742.0,1608.0,0.0,0.13765384615384615,0.03711538461538461,0.8244615384615385,2197.0,0.9407450439260713,52.04168274757205,3.4383916990906016,0.7619481110601903,73,0.22,0.82,0.022,0.022,0.23
24214960,2025-01-16,SEQRFE550D,120.16,8.21,8397.0,3834.0,710.0,2117.0,1664.0,263.0,0.0,6905.0,1135.0,0.0,0.13765384615384615,0.03711538461538461,0.8244615384615385,1927.0,0.9360442470909399,57.46504660404906,2.1901408450698514,0.8635184224178186,73,0.22,0.81,0.027,0.023,0.24
24214971,2025-01-16,2062BK1,126.48,0.0,9147.0,2088.0,677.0,1545.0,1718.0,253.0,0.0,6500.0,1174.0,0.0,0.13765384615384615,0.03711538461538461,0.8244615384615385,1971.0,0.9999999999920935,51.39152435126983,4.380747126434684,0.8716387620492787,6,0.22,0.72,0.026,0.02,0.2
24214957,2025-01-16,S.TOWER6VAN,121.62,7.64,9030.0,2769.0,594.0,2271.0,2525.0,105.0,500.0,6591.0,1080.0,0.0,0.13765384615384615,0.03711538461538461,0.8244615384615385,3130.0,0.9408943215152339,54.19338924474434,3.2611050920898297,0.8067092651754612,67,0.187,1.314,0.03,0.023,0.206
24314976,2025-01-16,2062BK1,123.86,8.5,10611.0,1452.0,671.0,1602.0,1630.0,292.0,219.0,6730.0,1360.0,0.0,0.13765384615384615,0.03711538461538461,0.8244615384615385,2141.0,0.9357812027732262,54.335540125509965,7.307851239664388,0.761326482951536,6,0.19,0.75,0.026,0.027,0.23
24214949,2025-01-16,S.TOWER6VAN,117.82,8.11,7479.0,2004.0,594.0,2441.0,2268.0,118.0,486.0,6499.0,1038.0,0.0,0.13765384615384615,0.03711538461538461,0.8244615384615385,2872.0,0.9355991423732581,55.16041419067085,3.7320359281418503,0.7896935933144883,67,0.2,1.26,0.024,0.033,0.19
24214946,2025-01-16,S.TOWER6VAN,130.94,8.62,7248.0,2007.0,602.0,1797.0,2319.0,115.0,493.0,7190.0,1137.0,0.0,0.13765384615384615,0.03711538461538461,0.8244615384615385,2927.0,0.9382344511254068,54.91064609702986,3.6113602391611304,0.7922787837373446,67,0.185,1.3,0.024,0.028,0.224
24114970,2025-01-16,2062BK1,123.1,0.0,10332.0,2967.0,581.0,2954.0,1668.0,257.0,0.0,6474.0,1622.0,0.0,0.13765384615384615,0.03711538461538461,0.8244615384615385,1925.0,0.9999999999918765,52.5913891141138,3.4823053589472592,0.8664935064930563,6,0.203,0.763,0.029,0.023,0.206
24314961,2025-01-16,SEQRFE550D,126.66,7.33,10929.0,2325.0,699.0,3018.0,1755.0,275.0,0.0,3006.0,475.0,0.0,0.13765384615384615,0.03711538461538461,0.8244615384615385,2030.0,0.9452944249500314,23.732828043393866,4.700645161288301,0.8645320197040076,73,0.21,0.88,0.029,0.026,0.24
24314963,2025-01-16,2062BK1,122.07,8.57,11058.0,2853.0,691.0,3099.0,1737.0,282.0,0.0,2781.0,491.0,0.0,0.13765384615384615,0.03711538461538461,0.8244615384615385,2019.0,0.9343998775188733,22.782010321759795,3.8759200841206183,0.8603268945018027,6,0.19,0.76,0.029,0.023,0.19
24214978,2025-01-16,SEQRFE550D,126.45,7.99,11493.0,2367.0,660.0,2649.0,1637.0,250.0,267.0,6482.0,1045.0,0.0,0.13765384615384615,0.03711538461538461,0.8244615384615385,2154.0,0.9405682832420369,51.26136812929014,4.85551330798274,0.7599814298975116,73,0.22,0.82,0.035,0.026,0.19
24214932,2025-01-16,S.TOWER6VAN,122.03,6.19,6630.0,2283.0,619.0,642.0,2386.0,0.0,503.0,6594.0,1031.0,0.0,0.13765384615384615,0.03711538461538461,0.8244615384615385,2889.0,0.9517236000549703,54.03589281279984,2.9040735873837478,0.8258913118723344,67,0.169,1.29,0.028,0.02,0.173
24314979,2025-01-16,S.TOWER6VAN,127.24,7.96,9456.0,1584.0,666.0,1203.0,2434.0,85.0,536.0,6467.0,1614.0,0.0,0.13765384615384615,0.03711538461538461,0.8244615384615385,3055.0,0.9411242603480687,50.82521219702275,5.969696969693201,0.7967266775774806,67,0.2,1.27,0.031,0.03,0.24
24214952,2025-01-16,SAILTOWER6VA,120.28,8.66,7401.0,1986.0,600.0,2945.0,2305.0,0.0,496.0,6396.0,1038.0,0.0,0.13765384615384615,0.03711538461538461,0.8244615384615385,2801.0,0.9328369784323497,53.17592284624895,3.7265861027171567,0.822920385576286,68,0.17,1.28,0.029,0.02,0.22
24214981,2025-01-16,C20MMNC,122.03,8.21,4515.0,1182.0,657.0,1856.0,1661.0,256.0,263.0,6658.0,1212.0,272.0,0.13765384615384615,0.03711538461538461,0.8244615384615385,2180.0,0.9369625307053366,54.56035401086159,3.819796954311489,0.7619266055042376,42,0.22,0.85,0.026,0.025,0.22
24114956,2025-01-16,2062BK1,124.47,8.97,11829.0,2046.0,596.0,2055.0,1607.0,250.0,0.0,7277.0,1251.0,0.0,0.13765384615384615,0.03711538461538461,0.8244615384615385,1857.0,0.9327787769714271,58.46388687990308,5.7815249266833915,0.8653742595579615,6,0.21,0.79,0.02,0.021,0.2
24214993,2025-01-16,2062BK1,126.28,8.0,9021.0,2004.0,652.0,1689.0,1664.0,273.0,0.0,6644.0,1087.0,264.0,0.13765384615384615,0.03711538461538461,0.8244615384615385,1937.0,0.9404229967162614,52.613240417701824,4.501497005985778,0.8590604026841203,6,0.18,0.77,0.025,0.018,0.23
24314933,2025-01-16,C20MMNC,120.25,6.71,8721.0,2658.0,596.0,1859.0,1754.0,271.0,0.0,6598.0,1162.0,0.0,0.13765384615384615,0.03711538461538461,0.8244615384615385,2025.0,0.9471487082471082,54.869022868566574,3.2810383747165988,0.8661728395057451,42,0.204,0.721,0.027,0.026,0.211
24314936,2025-01-16,C20MMNC,131.58,6.4,8607.0,2226.0,1226.0,1638.0,1699.0,251.0,0.0,5251.0,805.0,0.0,0.13765384615384615,0.03711538461538461,0.8244615384615385,1950.0,0.9536164661476039,39.90728074145077,3.866576819405271,0.8712820512816045,42,0.208,0.746,0.035,0.029,0.219
24314939,2025-01-16,TMT-FE500D,118.05,8.52,8538.0,2721.0,588.0,2961.0,1690.0,261.0,0.0,5861.0,1051.0,0.0,0.13765384615384615,0.03711538461538461,0.8244615384615385,1951.0,0.9326854704832687,49.648454044475656,3.137816979050666,0.8662224500251839,78,0.25,0.83,0.017,0.024,0.23
24314942,2025-01-16,2062BK1,120.62,9.66,8634.0,2349.0,602.0,1566.0,1683.0,265.0,0.0,6796.0,1356.0,0.0,0.13765384615384615,0.03711538461538461,0.8244615384615385,1948.0,0.9258520110460098,56.342231801887394,3.6756066411223176,0.8639630390139302,6,0.189,0.72,0.025,0.03,0.23
24114928,2025-01-16,C20MMNC,124.84,8.14,8541.0,2625.0,584.0,2231.0,1658.0,254.0,0.0,5869.0,1164.0,0.0,0.13765384615384615,0.03711538461538461,0.8244615384615385,1912.0,0.938787787630179,47.012175584371896,3.253714285713046,0.8671548117150276,42,0.208,0.711,0.014,0.018,0.192
24314945,2025-01-16,2062BK1,123.2,9.8,8397.0,1959.0,597.0,1563.0,1701.0,264.0,0.0,6366.0,980.0,0.0,0.13765384615384615,0.03711538461538461,0.8244615384615385,1965.0,0.9263157894667196,51.672077921658506,4.286370597241303,0.8656488549613915,6,0.2,0.73,0.03,0.026,0.21
24314948,2025-01-16,2062BK1,125.85,7.74,8706.0,2001.0,607.0,2793.0,1698.0,264.0,0.0,6350.0,1374.0,0.0,0.13765384615384615,0.03711538461538461,0.8244615384615385,1962.0,0.942061531544711,50.45689312633725,4.350824587703973,0.8654434250760115,6,0.2,0.8,0.028,0.027,0.23
24314951,2025-01-16,2062BK1,116.84,6.71,9738.0,2883.0,2097.0,2829.0,1719.0,264.0,0.0,6308.0,1033.0,0.0,0.13765384615384615,0.03711538461538461,0.8244615384615385,1983.0,0.9456900040392903,53.98836015017127,3.377731529655436,0.8668683812401075,6,0.22,0.771,0.028,0.023,0.203
24214990,2025-01-16,2062BK1,124.38,8.14,8649.0,2124.0,855.0,2223.0,1684.0,257.0,0.0,6929.0,1035.0,0.0,0.13765384615384615,0.03711538461538461,0.8244615384615385,1941.0,0.93857530938018,55.708313233190964,4.072033898303167,0.8675940236986772,6,0.2,0.75,0.039,0.028,0.19
24314958,2025-01-16,2062BK1,130.02,7.71,10884.0,2883.0,704.0,3258.0,1759.0,278.0,0.0,6712.0,1031.0,0.0,0.13765384615384615,0.03711538461538461,0.8244615384615385,2037.0,0.9440209104701661,51.622827256947986,3.7752341311121143,0.863524791359419,6,0.2,0.76,0.026,0.031,0.2
24114947,2025-01-16,C20MMNC,135.15,8.32,9105.0,2715.0,654.0,3217.0,1654.0,251.0,0.0,6861.0,1104.0,369.0,0.13765384615384615,0.03711538461538461,0.8244615384615385,1905.0,0.942008782317265,50.76581575989075,3.3535911602197594,0.8682414698158172,42,0.21,0.75,0.022,0.025,0.16
24114950,2025-01-16,2062BK1,116.87,6.19,9390.0,2550.0,670.0,1996.0,1661.0,254.0,0.0,6311.0,1014.0,0.0,0.13765384615384615,0.03711538461538461,0.8244615384615385,1915.0,0.9496993336506606,54.000171129853676,3.6823529411750267,0.8673629242815314,6,0.19,0.75,0.02,0.026,0.19
24114953,2025-01-16,S.TOWER6VAN,119.35,7.95,9264.0,2595.0,609.0,1999.0,2412.0,95.0,479.0,6450.0,1123.0,0.0,0.13765384615384615,0.03711538461538461,0.8244615384615385,2986.0,0.9375490966147875,54.042731461633494,3.569942196530416,0.8077695914263873,67,0.19,1.33,0.028,0.026,0.2
24314982,2025-01-16,S.TOWER6VAN,121.48,7.96,10314.0,2586.0,671.0,2706.0,2429.0,115.0,552.0,6459.0,2102.0,0.0,0.13765384615384615,0.03711538461538461,0.8244615384615385,3096.0,0.9385043263215506,53.16924596597654,3.9883990719242117,0.7845607235139584,67,0.18,1.31,0.036,0.031,0.2
24114959,2025-01-16,S.TOWER6VAN,124.1,8.15,10344.0,3057.0,586.0,2066.0,2313.0,105.0,467.0,6257.0,1671.0,0.0,0.13765384615384615,0.03711538461538461,0.8244615384615385,2885.0,0.9383742911082165,50.41901692143095,3.3837095191353015,0.8017331022527551,67,0.18,1.28,0.019,0.018,0.2
24114964,2025-01-16,S.TOWER6VAN,133.25,13.62,10983.0,2979.0,613.0,2116.0,2314.0,98.0,477.0,6761.0,1088.0,0.0,0.13765384615384615,0.03711538461538461,0.8244615384615385,2889.0,0.9072649281615901,50.73921200712391,3.6868076535737875,0.8009691934922807,67,0.18,1.31,0.023,0.019,0.23
24114966,2025-01-16,2062BK1,124.45,7.96,15228.0,3624.0,599.0,3241.0,1668.0,254.0,0.0,6568.0,1676.0,0.0,0.13765384615384615,0.03711538461538461,0.8244615384615385,1922.0,0.939883694577903,52.77621534710505,4.201986754965728,0.8678459937560521,6,0.2,0.77,0.021,0.028,0.21
24114968,2025-01-16,1786550D,126.77,7.34,6618.0,3273.0,604.0,3426.0,1661.0,257.0,0.0,6678.0,1674.0,0.0,0.13765384615384615,0.03711538461538461,0.8244615384615385,1918.0,0.9452688091794403,52.67807840930285,2.021998166818814,0.8660062565167539,3,0.22,0.77,0.02,0.03,0.21
24114944,2025-01-16,C20MMNC,125.54,10.21,8334.0,2418.0,667.0,2112.0,1665.0,247.0,0.0,6555.0,1059.0,0.0,0.13765384615384615,0.03711538461538461,0.8244615384615385,1912.0,0.9247882136211804,52.21443364623057,3.4466501240680536,0.8708158995811345,42,0.2,0.73,0.029,0.029,0.18
24314985,2025-01-16,2062BK1,121.53,8.46,10056.0,906.0,652.0,3486.0,1635.0,288.0,227.0,6416.0,1520.0,0.0,0.13765384615384615,0.03711538461538461,0.8244615384615385,2150.0,0.9349180706136248,52.793548917528234,11.09933774833212,0.760465116278716,6,0.19,0.8,0.02,0.029,0.2
24114980,2025-01-16,2062BK1,121.26,8.14,10008.0,2730.0,784.0,2964.0,1725.0,284.0,139.0,6354.0,1164.0,0.0,0.13765384615384615,0.03711538461538461,0.8244615384615385,2148.0,0.9370942812910581,52.39980207774699,3.6659340659327233,0.8030726256979501,6,0.21,0.77,0.024,0.033,0.19
24114972,2025-01-16,2062BK1,125.99,7.96,8760.0,2481.0,609.0,3561.0,1668.0,254.0,0.0,7122.0,1175.0,0.0,0.13765384615384615,0.03711538461538461,0.8244615384615385,1922.0,0.9405748413516942,56.52829589605105,3.5308343409901126,0.8678459937560521,6,0.21,0.75,0.026,0.027,0.21
24114983,2025-01-16,C20MMNC,123.03,8.13,7635.0,2004.0,837.0,2700.0,1665.0,277.0,247.0,5962.0,1373.0,0.0,0.13765384615384615,0.03711538461538461,0.8244615384615385,2189.0,0.9380146386021806,48.4597252698654,3.809880239519057,0.7606212882591318,42,0.21,0.81,0.021,0.017,0.19
24114989,2025-01-16,2062BK1,124.29,7.54,9093.0,1998.0,867.0,2502.0,1665.0,257.0,162.0,6218.0,1015.0,0.0,0.13765384615384615,0.03711538461538461,0.8244615384615385,2084.0,0.9428051278089752,50.02815994810501,4.551051051048773,0.7989443378115169,6,0.2,0.78,0.033,0.032,0.19
24114977,2025-01-16,2062BK1,128.38,7.93,8481.0,2244.0,751.0,3139.0,1663.0,281.0,233.0,6761.0,1102.0,0.0,0.13765384615384615,0.03711538461538461,0.8244615384615385,2177.0,0.9418237840148058,52.663966349488526,3.7794117647041983,0.763895268718069,6,0.22,0.73,0.022,0.032,0.22
24314992,2025-01-16,S.TOWER6VAN,118.7,8.0,8787.0,2307.0,668.0,1878.0,2391.0,105.0,494.0,6352.0,1241.0,0.0,0.13765384615384615,0.03711538461538461,0.8244615384615385,2990.0,0.9368587213817138,53.513058129288005,3.808842652794188,0.7996655518391974,67,0.17,1.3,0.043,0.029,0.22
24114974,2025-01-16,2062BK1,123.82,7.98,8919.0,1992.0,759.0,3435.0,1660.0,254.0,0.0,6742.0,1064.0,0.0,0.13765384615384615,0.03711538461538461,0.8244615384615385,1914.0,0.9394537177470452,54.45000807579995,4.477409638551969,0.8672936259138625,6,0.2,0.78,0.017,0.024,0.2
24314998,2025-01-16,SEQRFE550D,121.46,7.53,9666.0,1998.0,588.0,4069.0,1672.0,265.0,0.0,6539.0,1045.0,0.0,0.13765384615384615,0.03711538461538461,0.8244615384615385,1937.0,0.941623381650193,53.836654042039875,4.8378378378354165,0.8631905007739478,73,0.23,0.83,0.021,0.024,0.22
24215027,2025-01-17,2062BK1,123.92,8.14,10170.0,3504.0,602.0,2208.0,1731.0,253.0,0.0,6909.0,1123.0,0.0,0.13651724137931034,0.0336551724137931,0.7382758620689656,1984.0,0.9383613508940001,55.75371207185479,2.9023972602731445,0.8724798387092376,6,0.22,0.81,0.029,0.021,0.21
24215036,2025-01-17,SEQRFE550D,124.06,8.12,7224.0,2727.0,621.0,2490.0,1657.0,257.0,0.0,6579.0,1537.0,0.0,0.13651724137931034,0.0336551724137931,0.7382758620689656,1914.0,0.9385686185433608,53.03079155204715,2.6490649064896776,0.865726227794741,73,0.22,0.81,0.021,0.018,0.23
24215025,2025-01-17,2062BK1,122.69,8.19,10143.0,2523.0,605.0,2895.0,1758.0,256.0,0.0,7186.0,1243.0,0.0,0.13651724137931034,0.0336551724137931,0.7382758620689656,2014.0,0.937423594124867,58.57038063364112,4.0202140309139835,0.8728897715983749,6,0.2,0.78,0.026,0.022,0.19
24215042,2025-01-17,SEQRFE550D,122.56,7.96,7833.0,2661.0,605.0,1973.0,1637.0,256.0,0.0,6605.0,1066.0,0.0,0.13651724137931034,0.0336551724137931,0.7382758620689656,1893.0,0.9390131780498083,53.891971278933646,2.94363021420408,0.8647649234015505,73,0.23,0.8,0.024,0.02,0.23
24215046,2025-01-17,1786500D,124.99,7.65,8127.0,2376.0,696.0,2383.0,1650.0,260.0,0.0,6713.0,2337.0,0.0,0.13651724137931034,0.0336551724137931,0.7382758620689656,1910.0,0.9423250904633421,53.7082966633034,3.4204545454531057,0.8638743455492859,2,0.25,0.87,0.026,0.013,0.212
24215049,2025-01-17,2062BK1,127.21,8.1,10161.0,2034.0,704.0,2508.0,1674.0,246.0,0.0,6886.0,1140.0,0.0,0.13651724137931034,0.0336551724137931,0.7382758620689656,1920.0,0.9401374621170635,54.130964546386835,4.995575221236482,0.8718749999995459,6,0.18,0.73,0.021,0.018,0.19
24215023,2025-01-17,1786500D,124.93,7.99,8235.0,3171.0,589.0,2220.0,1735.0,226.0,0.0,7105.0,1063.0,0.0,0.13651724137931034,0.0336551724137931,0.7382758620689656,1961.0,0.9398886548229018,56.871848234556374,2.596972563859162,0.8847526772050562,2,0.21,0.76,0.03,0.025,0.248
24215051,2025-01-17,SEQRFE550D,123.5,8.22,8988.0,2697.0,704.0,3618.0,1698.0,253.0,0.0,6521.0,1030.0,0.0,0.13651724137931034,0.0336551724137931,0.7382758620689656,1951.0,0.9375948982619375,52.801619432770835,3.3325917686305773,0.8703229113270783,73,0.21,0.86,0.025,0.016,0.25
