Repository: SiddharthKumar268/FerroMind

# FerroMind
*Ferro-Alloy Optimisation using Machine Learning*
**SAIL Durgapur Steel Plant | Steel Melting Shop**
Intern: Siddharth Kumar | FY 2023-24 to FY 2025-26

---

## Quick Start

```bash

# 2. Place raw Excel files in data/raw/

## Dataset

| | |
|---|---|
| Total heats after cleaning | 47,421 |
| Training set | 37,936 heats (Apr 2023 – Jun 2025) |
| Test set | 9,485 heats (Jun 2025 – Dec 2025) |
| Input features | 21 (16 raw + 5 engineered) |
| Target variables | Mn, Si, C, S, P |
| BOF grades | 76 distinct grades |
| Split method | Chronological 80/20 — no shuffle, no leakage |

---

File: data/processed/sms_train.csv (part 206 of 253)
Heat_Number,Date,BOF Grade Code,Hot Metal Addn. Weight,Scrap Addn. Weight,Lime Into Converter,Dolomite Into Converter,Lime Into Ladle,Iron Ore Into Converter,SIMN Into Ladle,FESI Into Ladle,FEMN Into Ladle,Measered O2 Mainblow II,Duration of Mainblow I/II,Measered O2 2nd Blow,HM_P,HM_S,HM_Si,Total_FA_Ladle,HM_Ratio,O2_per_ton_HM,Lime_Dolo_Ratio,SiMn_FA_Fraction,Grade_Encoded,C,Mn,P,S,Si
24215028,2025-01-17,2062BK1,122.69,7.91,10359.0,2985.0,605.0,3977.0,1762.0,253.0,0.0,6584.0,1145.0,0.0,0.13651724137931034,0.0336551724137931,0.7382758620689656,2015.0,0.9394333843725925,53.66370527301603,3.470351758792807,0.8744416873444791,6,0.2,0.75,0.022,0.019,0.19
24215040,2025-01-17,2062BK1,121.38,7.68,7827.0,2547.0,605.0,2084.0,1664.0,250.0,0.0,6769.0,1087.0,0.0,0.13651724137931034,0.0336551724137931,0.7382758620689656,1914.0,0.9404927940419922,55.76701268696847,3.0730270906937287,0.869383490072691,6,0.22,0.74,0.023,0.02,0.22
24314988,2025-01-17,S.TOWER6VAN,122.41,9.6,8862.0,2160.0,679.0,2529.0,2426.0,105.0,563.0,1464.0,2098.0,0.0,0.13651724137931034,0.0336551724137931,0.7382758620689656,3094.0,0.9272782364902109,11.959807205195983,4.102777777775878,0.7840982546862365,67,0.179,1.316,0.029,0.028,0.224
24115000,2025-01-17,C20MMNC,124.8,8.1,9177.0,2283.0,0.0,2625.0,0.0,0.0,0.0,6544.0,1053.0,0.0,0.13651724137931034,0.0336551724137931,0.7382758620689656,0.0,0.9390519187288258,52.43589743547727,4.019710906699948,0.0,42,0.196,0.738,0.031,0.027,0.201
24115003,2025-01-17,SEQRFE550D,124.15,8.2,10308.0,2481.0,0.0,2904.0,0.0,0.0,0.0,6603.0,1066.0,0.0,0.13651724137931034,0.0336551724137931,0.7382758620689656,0.0,0.9380430676166376,53.18566250460583,4.1547762998774065,0.0,73,0.23,0.81,0.033,0.024,0.2
24115006,2025-01-17,S.TOWER6VAN,125.83,8.15,9444.0,2652.0,667.0,2930.0,2416.0,98.0,420.0,6509.0,1057.0,0.0,0.13651724137931034,0.0336551724137931,0.7382758620689656,2934.0,0.9391700253699122,51.72852260945936,3.561085972849336,0.8234492160869722,67,0.178,1.28,0.042,0.022,0.218
24115009,2025-01-17,S.TOWER6VAN,127.16,7.26,14448.0,2559.0,664.0,3467.0,2415.0,102.0,422.0,6812.0,1116.0,0.0,0.13651724137931034,0.0336551724137931,0.7382758620689656,2939.0,0.9459901800256958,53.57030512697727,5.645955451345976,0.8217080639670562,67,0.16,1.25,0.03,0.017,0.22
24115012,2025-01-17,S.TOWER6VAN,122.72,0.0,8295.0,2961.0,599.0,2779.0,2318.0,98.0,413.0,6509.0,1050.0,0.0,0.13651724137931034,0.0336551724137931,0.7382758620689656,2829.0,0.9999999999918513,53.039439373752934,2.801418439715366,0.8193708024033866,67,0.19,1.28,0.03,0.021,0.188
24115035,2025-01-17,2062BK1,132.21,9.71,10188.0,2964.0,614.0,1464.0,1717.0,268.0,0.0,6986.0,1983.0,0.0,0.13651724137931034,0.0336551724137931,0.7382758620689656,1985.0,0.9315811724849804,52.84017850349565,3.437246963561593,0.864987405541126,6,0.21,0.75,0.024,0.02,0.2
24115037,2025-01-17,2062BK1,130.2,8.36,9993.0,3066.0,609.0,1710.0,1667.0,301.0,0.0,6763.0,1642.0,0.0,0.13651724137931034,0.0336551724137931,0.7382758620689656,1968.0,0.9396651270140035,51.943164362120264,3.2592954990204634,0.8470528455280248,6,0.19,0.73,0.02,0.022,0.2
24115039,2025-01-17,SEQRFE550D,123.3,10.62,8877.0,3099.0,612.0,0.0,1671.0,301.0,0.0,6905.0,1384.0,0.0,0.13651724137931034,0.0336551724137931,0.7382758620689656,1972.0,0.9206989247243079,56.00162205956203,2.864472410454061,0.8473630831638705,73,0.23,0.81,0.028,0.021,0.23
24115043,2025-01-17,2062BK1,120.06,8.15,8871.0,3063.0,639.0,987.0,1669.0,261.0,0.0,6504.0,1433.0,0.0,0.13651724137931034,0.0336551724137931,0.7382758620689656,1930.0,0.9364324155609045,54.17291354277717,2.896180215474079,0.8647668393777903,6,0.21,0.73,0.018,0.014,0.21
24115045,2025-01-17,2062BK1,123.4,8.32,8904.0,3066.0,616.0,993.0,1663.0,246.0,0.0,6903.0,1713.0,0.0,0.13651724137931034,0.0336551724137931,0.7382758620689656,1909.0,0.9368357121094988,55.940032414457534,2.9041095890401487,0.8711367207957721,6,0.18,0.75,0.028,0.014,0.23
24115048,2025-01-17,2062BK1,130.62,0.0,9582.0,3009.0,654.0,3552.0,1715.0,274.0,0.0,5870.0,1783.0,0.0,0.13651724137931034,0.0336551724137931,0.7382758620689656,1989.0,0.9999999999923442,44.939519215702504,3.184446660018882,0.8622423328301346,6,0.19,0.77,0.024,0.015,0.23
24115050,2025-01-17,S.TOWER6VAN,124.03,8.5,8634.0,3033.0,631.0,1343.0,2513.0,116.0,480.0,6303.0,1499.0,0.0,0.13651724137931034,0.0336551724137931,0.7382758620689656,3109.0,0.9358635780507368,50.818350398687265,2.8466864490593977,0.8082984882596307,67,0.19,1.34,0.028,0.02,0.22
24115054,2025-01-17,C20MMNACUTLT,126.16,7.93,8649.0,2982.0,0.0,1935.0,0.0,0.0,0.0,5988.0,1068.0,0.0,0.13651724137931034,0.0336551724137931,0.7382758620689656,0.0,0.9408606159971596,47.46353836360603,2.900402414485949,0.0,40,0.2,0.84,0.043,0.026,0.25
24314537,2025-01-17,C20MMNACUTLT,124.54,11.14,9744.0,1200.0,3106.0,1056.0,1755.0,258.0,0.0,1760.0,903.0,0.0,0.13651724137931034,0.0336551724137931,0.7382758620689656,2013.0,0.9178950471630463,14.132005781161618,8.119999999993233,0.871833084947406,40,0.19,0.75,0.024,0.019,0.21
24215021,2025-01-17,C20MMNACUTLT,127.49,8.18,9498.0,2979.0,611.0,2317.0,1721.0,300.0,0.0,7179.0,1147.0,0.0,0.13651724137931034,0.0336551724137931,0.7382758620689656,2021.0,0.9397066411075427,56.310298846526706,3.188318227592082,0.8515586343390146,40,0.229,0.787,0.027,0.028,0.232
24215019,2025-01-17,2062BK1,122.15,8.0,9141.0,3036.0,597.0,2403.0,1721.0,243.0,0.0,7158.0,1892.0,0.0,0.13651724137931034,0.0336551724137931,0.7382758620689656,1964.0,0.9385324625360083,58.600081866077765,3.0108695652163995,0.8762729124231791,6,0.18,0.75,0.019,0.023,0.23
24215032,2025-01-17,SEQRFE550D,125.71,8.36,7836.0,1620.0,616.0,3052.0,1225.0,270.0,0.0,6922.0,1111.0,0.0,0.13651724137931034,0.0336551724137931,0.7382758620689656,1495.0,0.9376445140528259,55.06324079186172,4.837037037034051,0.8193979933104887,73,0.23,0.8,0.022,0.015,0.23
24215015,2025-01-17,SEQRFE550D,114.43,0.0,9678.0,2817.0,594.0,1898.0,1738.0,250.0,0.0,6890.0,1043.0,0.0,0.13651724137931034,0.0336551724137931,0.7382758620689656,1988.0,0.999999999991261,60.21148300218289,3.435569755057353,0.8742454728365824,73,0.21,0.82,0.022,0.017,0.21
24314995,2025-01-17,S.TOWER6VAN,128.4,8.21,9810.0,2001.0,605.0,3344.0,2419.0,108.0,497.0,4862.0,1084.0,0.0,0.13651724137931034,0.0336551724137931,0.7382758620689656,3024.0,0.9399019105413959,37.86604361341226,4.902548725634731,0.7999338624335979,67,0.175,1.4,0.035,0.026,0.248
24315002,2025-01-17,S.TOWER6VAN,126.01,8.36,9072.0,3081.0,599.0,2406.0,2411.0,105.0,502.0,4017.0,1350.0,0.0,0.13651724137931034,0.0336551724137931,0.7382758620689656,3018.0,0.9377837314807043,31.878422347179757,2.9444985394342926,0.7988734261097419,67,0.19,1.29,0.029,0.027,0.25
24215017,2025-01-17,S.TOWER6VAN,120.1,0.0,9039.0,2982.0,602.0,1744.0,2481.0,81.0,550.0,7008.0,1121.0,0.0,0.13651724137931034,0.0336551724137931,0.7382758620689656,3112.0,0.9999999999916735,58.35137385463488,3.031187122735402,0.7972365038557849,67,0.19,1.36,0.025,0.023,0.22
24315008,2025-01-17,2062BK1,123.6,6.91,11061.0,2676.0,604.0,3513.0,1708.0,257.0,0.0,4634.0,1213.0,0.0,0.13651724137931034,0.0336551724137931,0.7382758620689656,1965.0,0.9470538655969118,37.49190938480994,4.1334080717473345,0.8692111959283109,6,0.18,0.81,0.025,0.024,0.23
24315011,2025-01-17,SEQRFE550D,132.54,0.0,10404.0,2697.0,2483.0,4560.0,1708.0,255.0,0.0,1328.0,3554.0,0.0,0.13651724137931034,0.0336551724137931,0.7382758620689656,1963.0,0.9999999999924551,10.019616719405317,3.8576195773066897,0.8700967906261488,73,0.22,0.8,0.029,0.023,0.21
24315014,2025-01-17,S.TOWER6VAN,124.23,8.36,10656.0,2949.0,610.0,2250.0,2568.0,105.0,497.0,6297.0,1009.0,0.0,0.13651724137931034,0.0336551724137931,0.7382758620689656,3170.0,0.9369484878125278,50.68823955525486,3.613428280771918,0.8100946372237192,67,0.2,1.34,0.031,0.022,0.23
24315016,2025-01-17,2062BK1,121.91,8.77,8262.0,2655.0,591.0,1554.0,1712.0,257.0,0.0,6203.0,992.0,0.0,0.13651724137931034,0.0336551724137931,0.7382758620689656,1969.0,0.9328895010641806,50.88179804732277,3.111864406778489,0.869476891822819,6,0.18,0.74,0.031,0.026,0.2
24315018,2025-01-17,SEQRFE550D,125.02,10.11,8469.0,2562.0,605.0,1611.0,1717.0,261.0,0.0,6296.0,1185.0,267.0,0.13651724137931034,0.0336551724137931,0.7382758620689656,1978.0,0.9251831569531179,50.35994240881171,3.3056206088980074,0.8680485338721597,73,0.23,0.86,0.03,0.028,0.2
24315020,2025-01-17,S.TOWER6VAN,123.58,8.98,9756.0,2991.0,600.0,1841.0,2509.0,102.0,498.0,6342.0,1016.0,325.0,0.13651724137931034,0.0336551724137931,0.7382758620689656,3109.0,0.9322570911215129,51.318983653897725,3.261785356067114,0.8070119009325163,67,0.16,1.28,0.025,0.025,0.17
24315022,2025-01-17,2062BK1,117.34,7.53,8898.0,2439.0,597.0,1789.0,1718.0,271.0,0.0,6298.0,1071.0,366.0,0.13651724137931034,0.0336551724137931,0.7382758620689656,1989.0,0.9396972851690583,53.673086755976875,3.648216482163326,0.8637506284560765,6,0.22,0.8,0.034,0.022,0.19
24315024,2025-01-17,C20MMNACUTLT,122.21,7.95,10296.0,2664.0,610.0,1839.0,1725.0,271.0,0.0,5996.0,1031.0,0.0,0.13651724137931034,0.0336551724137931,0.7382758620689656,1996.0,0.9389213275895903,49.06308812659305,3.864864864863414,0.8642284569133947,40,0.23,0.83,0.029,0.023,0.22
24315029,2025-01-17,2062BK1,126.31,7.53,9759.0,2070.0,596.0,1902.0,1667.0,261.0,0.0,6383.0,1190.0,0.0,0.13651724137931034,0.0336551724137931,0.7382758620689656,1928.0,0.9437387925811138,50.534399492910026,4.7144927536209105,0.864626556016149,6,0.21,0.73,0.03,0.019,0.18
24315005,2025-01-17,2062BK1,127.48,7.95,9192.0,3000.0,602.0,2007.0,1677.0,262.0,0.0,4563.0,747.0,0.0,0.13651724137931034,0.0336551724137931,0.7382758620689656,1939.0,0.9412980875659656,35.793850015407955,3.0639999999989787,0.8648788035065164,6,0.22,0.81,0.023,0.024,0.21
24215007,2025-01-17,SEQRFE550D,122.56,8.25,10140.0,1977.0,641.0,2910.0,1768.0,267.0,0.0,6943.0,1126.0,0.0,0.13651724137931034,0.0336551724137931,0.7382758620689656,2035.0,0.9369314272537503,56.64980417708347,5.128983308039894,0.8687960687956419,73,0.22,0.83,0.028,0.018,0.18
24114986,2025-01-17,C20MMNC,123.74,8.36,7377.0,1998.0,784.0,3069.0,1668.0,261.0,142.0,6850.0,1147.0,0.0,0.13651724137931034,0.0336551724137931,0.7382758620689656,2071.0,0.9367146101367395,55.358008727530645,3.6921921921903444,0.8054080154510839,42,0.196,0.791,0.026,0.026,0.241
24114991,2025-01-17,C20MMNC,126.28,7.96,9873.0,2316.0,0.0,2043.0,0.0,0.0,0.0,4041.0,2247.0,0.0,0.13651724137931034,0.0336551724137931,0.7382758620689656,0.0,0.9407032181097981,32.000316756160906,4.262953367873807,0.0,42,0.204,0.805,0.027,0.022,0.245
24214984,2025-01-17,S.TOWER6VAN,124.17,7.85,7926.0,2325.0,710.0,1826.0,2369.0,149.0,496.0,6598.0,1547.0,0.0,0.13651724137931034,0.0336551724137931,0.7382758620689656,3014.0,0.9405393122182962,53.13682854108772,3.40903225806305,0.7859986728597259,67,0.194,1.287,0.031,0.028,0.231
24214987,2025-01-17,S.TOWER6VAN,118.3,10.38,7773.0,2106.0,814.0,1857.0,2454.0,121.0,493.0,6714.0,1929.0,0.0,0.13651724137931034,0.0336551724137931,0.7382758620689656,3068.0,0.919334783953067,56.75401521507393,3.690883190881438,0.7998696219032595,67,0.187,1.296,0.039,0.031,0.204
24114994,2025-01-17,C20MMNC,123.8,7.75,9183.0,2898.0,650.0,2915.0,1650.0,260.0,0.0,6403.0,1035.0,0.0,0.13651724137931034,0.0336551724137931,0.7382758620689656,1910.0,0.9410870391414589,51.72051696242552,3.1687370600403146,0.8638743455492859,42,0.198,0.777,0.021,0.024,0.227
24114997,2025-01-17,2062BK1,128.87,8.36,8772.0,2673.0,0.0,3431.0,0.0,0.0,0.0,6662.0,1087.0,0.0,0.13651724137931034,0.0336551724137931,0.7382758620689656,0.0,0.9390803760042331,51.69550709977733,3.2817059483713873,0.0,6,0.18,0.71,0.022,0.022,0.22
24214999,2025-01-17,S.TOWER6VAN,118.48,8.2,8487.0,2010.0,665.0,2963.0,2508.0,142.0,462.0,6116.0,1028.0,319.0,0.13651724137931034,0.0336551724137931,0.7382758620689656,3112.0,0.9352699715745557,51.62052667073244,4.222388059699392,0.8059125964007693,67,0.19,1.38,0.024,0.024,0.25
24215001,2025-01-17,2062BK1,123.38,7.95,8778.0,2004.0,621.0,2195.0,1714.0,246.0,0.0,6703.0,1060.0,0.0,0.13651724137931034,0.0336551724137931,0.7382758620689656,1960.0,0.9394654686595642,54.32809207282924,4.380239520955898,0.8744897959179212,6,0.18,0.75,0.025,0.019,0.19
24215013,2025-01-17,2062BK1,123.42,0.0,10149.0,2994.0,602.0,2433.0,1708.0,260.0,0.0,6791.0,1385.0,0.0,0.13651724137931034,0.0336551724137931,0.7382758620689656,1968.0,0.9999999999918976,55.0234970016608,3.3897795591171045,0.8678861788613477,6,0.19,0.74,0.021,0.02,0.19
24215010,2025-01-17,2062BK1,125.76,8.1,11178.0,2013.0,663.0,3047.0,1721.0,270.0,0.0,7063.0,1123.0,0.0,0.13651724137931034,0.0336551724137931,0.7382758620689656,1991.0,0.9394890183703908,56.162531806169184,5.552906110280401,0.8643897538920822,6,0.19,0.79,0.022,0.021,0.22
24315033,2025-01-17,SEQRFE550D,125.71,0.0,10386.0,1929.0,610.0,0.0,1698.0,287.0,0.0,1936.0,2312.0,0.0,0.13651724137931034,0.0336551724137931,0.7382758620689656,1985.0,0.9999999999920451,15.400525017775829,5.384136858473103,0.8554156171280325,73,0.23,0.84,0.029,0.015,0.22
24115085,2025-01-18,2062BK1,122.94,7.95,11064.0,3972.0,679.0,2179.0,1651.0,250.0,0.0,6758.0,1247.0,0.0,0.13261290322580643,0.033483870967741934,0.7987741935483871,1901.0,0.9392619756976145,54.96990401777314,2.7854984894252808,0.8684902682793959,6,0.19,0.73,0.02,0.018,0.2
24115087,2025-01-18,2062BK1,127.78,9.6,10824.0,3690.0,654.0,2951.0,1644.0,250.0,0.0,6591.0,1066.0,0.0,0.13261290322580643,0.033483870967741934,0.7987741935483871,1894.0,0.930120832719973,51.580842071908116,2.933333333332538,0.868004223864378,6,0.2,0.81,0.03,0.026,0.21
24115089,2025-01-18,S.TOWER6VAN,122.84,9.4,10953.0,3945.0,688.0,2758.0,2368.0,98.0,413.0,6504.0,1049.0,0.0,0.13261290322580643,0.033483870967741934,0.7987741935483871,2879.0,0.9289171203801504,52.946922826009875,2.776425855512604,0.8225078152133302,67,0.184,1.278,0.022,0.016,0.2
24115104,2025-01-18,S.TOWER6VAN,123.55,0.0,9099.0,2997.0,602.0,2935.0,2318.0,108.0,420.0,6362.0,1000.0,0.0,0.13261290322580643,0.033483870967741934,0.7987741935483871,2846.0,0.999999999991906,51.4933225410644,3.036036036035023,0.8144764581866428,67,0.18,1.26,0.028,0.023,0.22
24115093,2025-01-18,SEQRFE550D,125.52,8.15,7965.0,3018.0,589.0,2014.0,1617.0,203.0,0.0,6671.0,1068.0,0.0,0.13261290322580643,0.033483870967741934,0.7987741935483871,1820.0,0.9390289518894366,53.14690885872254,2.639165009939483,0.8884615384610502,73,0.23,0.83,0.021,0.021,0.23
24115107,2025-01-18,S.TOWER6VAN,121.77,8.0,10812.0,3030.0,596.0,2484.0,2319.0,98.0,423.0,6703.0,1574.0,0.0,0.13261290322580643,0.033483870967741934,0.7987741935483871,2840.0,0.9383524697469497,55.04639894838592,3.5683168316819907,0.8165492957743604,67,0.18,1.28,0.019,0.017,0.19
24115083,2025-01-18,2062BK1,122.38,7.91,9315.0,4050.0,657.0,2661.0,1647.0,244.0,0.0,6502.0,1052.0,0.0,0.13261290322580643,0.033483870967741934,0.7987741935483871,1891.0,0.9392892777577767,53.12959633883699,2.2999999999994323,0.8709677419350232,6,0.19,0.78,0.03,0.024,0.23
24115095,2025-01-18,SEQRFE550D,123.81,7.95,9027.0,3711.0,601.0,2700.0,1621.0,200.0,0.0,6598.0,1112.0,0.0,0.13261290322580643,0.033483870967741934,0.7987741935483871,1821.0,0.9396630236722856,53.29133349444074,2.4324979789807513,0.8901702361335034,73,0.22,0.83,0.023,0.021,0.23
24115091,2025-01-18,2062BK1,121.54,7.95,10872.0,3651.0,606.0,1997.0,1661.0,240.0,0.0,6500.0,1040.0,0.0,0.13261290322580643,0.033483870967741934,0.7987741935483871,1901.0,0.9386052976991381,53.48033569151324,2.9778142974519373,0.873750657548199,6,0.2,0.75,0.019,0.022,0.2
24115081,2025-01-18,S.TOWER6VAN,121.29,7.95,9336.0,4017.0,579.0,2422.0,2414.0,115.0,409.0,6608.0,1055.0,0.0,0.13261290322580643,0.033483870967741934,0.7987741935483871,2938.0,0.9384865366686902,54.48099595964646,2.324122479461707,0.8216473791692234,67,0.2,1.262,0.034,0.017,0.219
24115068,2025-01-18,C20MMNC,124.83,8.2,9996.0,2946.0,609.0,1283.0,1675.0,250.0,0.0,6209.0,2726.0,0.0,0.13261290322580643,0.033483870967741934,0.7987741935483871,1925.0,0.938359768466223,49.739645918050634,3.393075356414327,0.8701298701294181,42,0.178,0.719,0.017,0.015,0.205
24115077,2025-01-18,S.TOWER6VAN,120.53,8.36,9186.0,4026.0,614.0,1623.0,2402.0,106.0,420.0,6649.0,2207.0,0.0,0.13261290322580643,0.033483870967741934,0.7987741935483871,2928.0,0.9351384901781743,55.164689288516016,2.2816691505210427,0.8203551912565504,67,0.18,1.29,0.025,0.017,0.22
24115075,2025-01-18,2062BK1,126.21,8.15,9447.0,3987.0,622.0,999.0,1655.0,257.0,0.0,6784.0,1213.0,0.0,0.13261290322580643,0.033483870967741934,0.7987741935483871,1912.0,0.9393420660841074,53.75168370134101,2.369450714822581,0.8655857740581246,6,0.19,0.71,0.021,0.017,0.18
24115072,2025-01-18,S.TOWER6VAN,125.78,7.95,9099.0,4035.0,604.0,651.0,2407.0,95.0,470.0,6717.0,1511.0,0.0,0.13261290322580643,0.033483870967741934,0.7987741935483871,2972.0,0.9405518582147571,53.40276673514547,2.255018587360036,0.8098923283981124,67,0.16,1.29,0.018,0.02,0.23
24115069,2025-01-18,C20MMNC,126.3,8.15,9822.0,3003.0,606.0,324.0,1664.0,261.0,0.0,6526.0,1095.0,0.0,0.13261290322580643,0.033483870967741934,0.7987741935483871,1925.0,0.9393826701306109,51.670625494444415,3.2707292707281814,0.8644155844151353,42,0.21,0.72,0.024,0.018,0.2
24115065,2025-01-18,SEQRFE550D,124.62,0.0,10029.0,1473.0,608.0,2313.0,1721.0,352.0,0.0,5749.0,1062.0,0.0,0.13261290322580643,0.033483870967741934,0.7987741935483871,2073.0,0.9999999999919755,46.132242015357626,6.80855397148214,0.8301977809933284,73,0.23,0.92,0.021,0.018,0.23
24115062,2025-01-18,2062BK1,127.27,7.86,9909.0,3018.0,659.0,2991.0,1705.0,298.0,0.0,7786.0,1660.0,0.0,0.13261290322580643,0.033483870967741934,0.7987741935483871,2003.0,0.9418337896770382,61.17702522148836,3.283300198806069,0.8512231652516968,6,0.18,0.738,0.029,0.017,0.211
24115059,2025-01-18,2062BK1,125.86,7.74,9474.0,2982.0,637.0,3077.0,1712.0,271.0,0.0,6644.0,1160.0,0.0,0.13261290322580643,0.033483870967741934,0.7987741935483871,1983.0,0.9420658682564218,52.78881296636907,3.1770623742444073,0.863338376197245,6,0.2,0.735,0.024,0.018,0.203
24115056,2025-01-18,S.TOWER6VAN,127.12,7.96,9327.0,2991.0,657.0,2085.0,2517.0,119.0,480.0,6771.0,1286.0,0.0,0.13261290322580643,0.033483870967741934,0.7987741935483871,3116.0,0.9410719573516355,53.264631843507985,3.118355065194544,0.8077663671370964,67,0.18,1.25,0.026,0.014,0.24
24115052,2025-01-18,2062BK1,126.3,7.53,8616.0,2937.0,516.0,1584.0,1719.0,254.0,0.0,6567.0,1197.0,0.0,0.13261290322580643,0.033483870967741934,0.7987741935483871,1973.0,0.9437345886502002,51.99524940576409,2.9336057201215753,0.8712620375058939,6,0.2,0.75,0.015,0.018,0.2
24115102,2025-01-18,S.TOWER6VAN,0.0,0.0,9486.0,2940.0,642.0,2868.0,2324.0,96.0,423.0,6476.0,2762.0,0.0,0.13261290322580643,0.033483870967741934,0.7987741935483871,2843.0,0.0,6476000000000.0,3.2265306122438004,0.8174463594791356,67,0.18,1.33,0.028,0.024,0.21
24115079,2025-01-18,S.TOWER6VAN,120.9,9.19,9300.0,4005.0,747.0,1875.0,2409.0,109.0,443.0,6550.0,1063.0,0.0,0.13261290322580643,0.033483870967741934,0.7987741935483871,2961.0,0.9293565992702795,54.1770057894609,2.322097378276574,0.8135764944272835,67,0.17,1.25,0.028,0.023,0.18
24115097,2025-01-18,SEQRFE550D,124.38,9.39,9585.0,3675.0,589.0,1990.0,1654.0,240.0,0.0,6769.0,1609.0,0.0,0.13261290322580643,0.033483870967741934,0.7987741935483871,1894.0,0.9298048889816118,54.4219327861841,2.6081632653054125,0.8732840549097818,73,0.22,0.8,0.026,0.026,0.21
24215099,2025-01-18,SEQRFE550D,125.53,0.0,8304.0,2781.0,608.0,1549.0,1708.0,290.0,0.0,6423.0,1195.0,361.0,0.13261290322580643,0.033483870967741934,0.7987741935483871,1998.0,0.9999999999920337,51.167051700381045,2.9859762675285917,0.854854854854427,73,0.22,0.83,0.022,0.02,0.25
24214943,2025-01-18,S.TOWER6VAN,130.54,9.78,6498.0,2481.0,602.0,879.0,2437.0,74.0,405.0,6417.0,1024.0,507.0,0.13261290322580643,0.033483870967741934,0.7987741935483871,2916.0,0.9303021664699951,49.157346406854934,2.6191051995152685,0.8357338820298917,67,0.19,1.25,0.03,0.031,0.19
24215105,2025-01-18,SEQRFE550D,121.37,8.0,8049.0,2556.0,600.0,1682.0,1758.0,257.0,0.0,7005.0,1264.0,0.0,0.13261290322580643,0.033483870967741934,0.7987741935483871,2015.0,0.9381618613207223,57.716074812081104,3.1490610328626176,0.8724565756819491,73,0.22,0.8,0.022,0.017,0.22
24215096,2025-01-18,S.TOWER6VAN,124.38,8.12,8739.0,1992.0,646.0,2409.0,2420.0,108.0,500.0,6498.0,1040.0,0.0,0.13261290322580643,0.033483870967741934,0.7987741935483871,3028.0,0.9387169811249908,52.243125904066225,4.387048192768882,0.7992073976219289,67,0.178,1.315,0.022,0.02,0.231
24215094,2025-01-18,S.TOWER6VAN,122.06,8.89,8754.0,1995.0,644.0,1605.0,2427.0,54.0,469.0,6496.0,1144.0,0.0,0.13261290322580643,0.033483870967741934,0.7987741935483871,2950.0,0.9321114929291173,53.21972800218565,4.3879699248098305,0.8227118644065008,67,0.173,1.278,0.027,0.017,0.203
24215092,2025-01-18,2062BK1,121.55,8.16,7713.0,2514.0,643.0,1590.0,1674.0,223.0,0.0,6294.0,1026.0,0.0,0.13261290322580643,0.033483870967741934,0.7987741935483871,1897.0,0.9370904324960521,51.781160016028124,3.0680190930775386,0.8824459673163508,6,0.19,0.78,0.026,0.018,0.2
24215090,2025-01-18,SEQRFE550D,120.37,8.66,8283.0,2004.0,663.0,1602.0,1711.0,277.0,0.0,6659.0,1046.0,0.0,0.13261290322580643,0.033483870967741934,0.7987741935483871,1988.0,0.9328838254597158,55.32109329521208,4.133233532932069,0.8606639839029876,73,0.21,0.85,0.023,0.021,0.23
24215088,2025-01-18,2062BK1,123.5,8.25,8514.0,2160.0,644.0,1415.0,1617.0,222.0,0.0,5978.0,1089.0,0.0,0.13261290322580643,0.033483870967741934,0.7987741935483871,1839.0,0.9373814041674583,48.4048582992032,3.9416666666648417,0.8792822185965855,6,0.19,0.75,0.02,0.022,0.24
24215086,2025-01-18,S.TOWER6VAN,121.65,8.13,9330.0,2202.0,605.0,1520.0,2410.0,132.0,442.0,6464.0,1085.0,0.0,0.13261290322580643,0.033483870967741934,0.7987741935483871,2984.0,0.937355524726943,53.136046033266446,4.2370572207065225,0.8076407506699707,67,0.173,1.299,0.025,0.015,0.219
24215084,2025-01-18,S.TOWER6VAN,122.94,8.14,10059.0,1608.0,594.0,1537.0,2420.0,135.0,432.0,6589.0,1561.0,0.0,0.13261290322580643,0.033483870967741934,0.7987741935483871,2987.0,0.9379005187600101,53.59524971487233,6.255597014921483,0.8101774355537964,67,0.199,1.292,0.024,0.017,0.244
24215082,2025-01-18,2062BK1,119.86,8.14,9399.0,2097.0,754.0,2158.0,1623.0,257.0,0.0,6604.0,1083.0,0.0,0.13261290322580643,0.033483870967741934,0.7987741935483871,1880.0,0.9364062499926844,55.09761388240366,4.482117310441353,0.8632978723399664,6,0.18,0.72,0.016,0.017,0.21
24215074,2025-01-18,2062BK1,119.58,8.19,8949.0,2226.0,594.0,2046.0,1620.0,246.0,0.0,6854.0,1118.0,0.0,0.13261290322580643,0.033483870967741934,0.7987741935483871,1866.0,0.9359004461067864,57.3172771361656,4.020215633421374,0.8681672025718821,6,0.21,0.76,0.019,0.02,0.2
24215066,2025-01-18,2062BK1,124.83,0.0,9762.0,2319.0,710.0,3329.0,1691.0,253.0,0.0,7188.0,1796.0,0.0,0.13261290322580643,0.033483870967741934,0.7987741935483871,1944.0,0.9999999999919891,57.582311943782884,4.20957309184812,0.8698559670777418,6,0.21,0.74,0.021,0.015,0.21
24215063,2025-01-18,2062BK1,121.71,8.15,9477.0,2679.0,682.0,3732.0,1775.0,246.0,0.0,6557.0,1136.0,0.0,0.13261290322580643,0.033483870967741934,0.7987741935483871,2021.0,0.9372401047209517,53.87396269777443,3.5375139977590377,0.8782780801579029,6,0.19,0.73,0.025,0.02,0.2
24215060,2025-01-18,2062BK1,124.68,8.2,9684.0,2709.0,696.0,3927.0,1725.0,253.0,0.0,6767.0,1099.0,0.0,0.13261290322580643,0.033483870967741934,0.7987741935483871,1978.0,0.9382901866274964,54.27494385583674,3.5747508305634645,0.8720930232553731,6,0.2,0.7,0.026,0.021,0.19
24215058,2025-01-18,2062BK1,129.38,8.01,9228.0,2700.0,721.0,5144.0,1714.0,243.0,0.0,6696.0,1491.0,0.0,0.13261290322580643,0.033483870967741934,0.7987741935483871,1957.0,0.9416988135894775,51.75452156398397,3.417777777776512,0.8758303525800328,6,0.2,0.77,0.032,0.02,0.21
24215053,2025-01-18,S.TOWER6VAN,125.22,8.1,9603.0,894.0,602.0,3229.0,2572.0,105.0,547.0,906.0,7397.0,0.0,0.13261290322580643,0.033483870967741934,0.7987741935483871,3224.0,0.9392439243853943,7.23526593190197,10.741610738243018,0.7977667493794052,67,0.19,1.42,0.03,0.018,0.25
24315101,2025-01-18,2062BK1,125.2,7.53,9984.0,1983.0,588.0,2062.0,1615.0,207.0,0.0,6395.0,1010.0,0.0,0.13261290322580643,0.033483870967741934,0.7987741935483871,1822.0,0.9432682890006536,51.07827475997541,5.03479576399141,0.8863885839731689,6,0.19,0.75,0.03,0.023,0.18
24315061,2025-01-18,2062BK1,130.72,6.71,9351.0,2067.0,602.0,3120.0,1705.0,264.0,0.0,6754.0,694.0,0.0,0.13261290322580643,0.033483870967741934,0.7987741935483871,1969.0,0.9511751437026037,51.667686658111485,4.523947750360656,0.8659217877090575,6,0.195,0.736,0.031,0.023,0.198
24315080,2025-01-18,2062BK1,132.64,8.99,7938.0,2595.0,621.0,1005.0,1645.0,264.0,0.0,6666.0,1088.0,0.0,0.13261290322580643,0.033483870967741934,0.7987741935483871,1909.0,0.9365247475751146,50.25633293086358,3.0589595375710754,0.8617077003662328,6,0.2,0.83,0.025,0.022,0.21
24315078,2025-01-18,2062BK1,119.3,7.94,7998.0,3327.0,607.0,1713.0,1653.0,260.0,0.0,6528.0,1029.0,0.0,0.13261290322580643,0.033483870967741934,0.7987741935483871,1913.0,0.9375982395399434,54.71919530549271,2.4039675383220906,0.8640878201772796,6,0.2,0.76,0.032,0.02,0.22
24315076,2025-01-18,2062BK1,127.13,8.31,8337.0,2649.0,616.0,2867.0,1658.0,251.0,0.0,6928.0,1098.0,0.0,0.13261290322580643,0.033483870967741934,0.7987741935483871,1909.0,0.9386444181856273,54.49539841064662,3.147225368062232,0.8685175484542333,6,0.19,0.73,0.025,0.024,0.21
24315073,2025-01-18,2062BK1,127.3,7.74,7008.0,3171.0,589.0,1647.0,1662.0,261.0,0.0,6718.0,1076.0,0.0,0.13261290322580643,0.033483870967741934,0.7987741935483871,1923.0,0.9426836492821189,52.772977218752764,2.2100283822131157,0.8642745709823899,6,0.2,0.7,0.032,0.028,0.21
24315070,2025-01-18,2062BK1,128.4,8.36,7815.0,3162.0,618.0,1814.0,1680.0,257.0,0.0,2115.0,1619.0,0.0,0.13261290322580643,0.033483870967741934,0.7987741935483871,1937.0,0.9388710149097774,16.471962616694146,2.4715370018967517,0.8673205988637752,6,0.21,0.75,0.029,0.027,0.21
24315067,2025-01-18,1786550D,114.18,8.0,7995.0,2424.0,3120.0,1971.0,1734.0,257.0,0.0,6093.0,1053.0,0.0,0.13261290322580643,0.033483870967741934,0.7987741935483871,1991.0,0.9345228351535888,53.36311087709438,3.2982673267313127,0.8709191361120688,3,0.2,0.83,0.03,0.02,0.2
24315064,2025-01-18,2062BK1,116.09,7.95,9930.0,2073.0,654.0,2539.0,1721.0,271.0,0.0,6274.0,1044.0,0.0,0.13261290322580643,0.033483870967741934,0.7987741935483871,1992.0,0.9359077716790075,54.044275992298694,4.790159189578008,0.863955823292739,6,0.2,0.76,0.025,0.022,0.19
24315098,2025-01-18,2062BK1,122.96,8.75,7518.0,2553.0,605.0,1014.0,1613.0,235.0,0.0,6662.0,1043.0,0.0,0.13261290322580643,0.033483870967741934,0.7987741935483871,1848.0,0.9335661680894879,54.18022120970901,2.944770857813183,0.8728354978350256,6,0.2,0.77,0.023,0.023,0.21
24315057,2025-01-18,2062BK1,116.4,7.33,9237.0,2064.0,696.0,2868.0,1688.0,267.0,0.0,6216.0,973.0,0.0,0.13261290322580643,0.033483870967741934,0.7987741935483871,1955.0,0.9407581023119634,53.402061855211315,4.47529069767225,0.8634271099739829,6,0.208,0.766,0.024,0.023,0.215
24315055,2025-01-18,2062BK1,126.16,8.0,8943.0,2820.0,704.0,3015.0,1693.0,264.0,0.0,6733.0,1027.0,0.0,0.13261290322580643,0.033483870967741934,0.7987741935483871,1957.0,0.9403697078045591,53.36873810991305,3.1712765957435565,0.8650996423092155,6,0.19,0.76,0.029,0.026,0.21
24115144,2025-01-19,S.TOWER6VAN,125.0,8.12,9186.0,3483.0,604.0,2958.0,2365.0,102.0,416.0,6605.0,1418.0,0.0,0.13763999999999998,0.03556,0.86976,2883.0,0.9390024038391,52.83999999957728,2.6373815676133687,0.8203260492539645,67,0.169,1.29,0.022,0.021,0.21
24115141,2025-01-19,SEQRFE550D,130.31,10.89,8106.0,3300.0,610.0,2890.0,1631.0,241.0,0.0,6501.0,1059.0,0.0,0.13763999999999998,0.03556,0.86976,1872.0,0.922875354101113,49.88872688166765,2.4563636363628922,0.8712606837602184,73,0.22,0.8,0.017,0.02,0.2
24115134,2025-01-19,2062BK1,117.83,10.88,9624.0,3054.0,624.0,1998.0,1604.0,247.0,0.0,6408.0,2719.0,0.0,0.13763999999999998,0.03556,0.86976,1851.0,0.91546888352952,54.38343376004087,3.151277013751424,0.8665586169633352,6,0.17,0.8,0.019,0.021,0.19
24315165,2025-01-19,2062BK1,119.6,9.4,11127.0,2841.0,600.0,2340.0,1754.0,264.0,0.0,4398.0,1572.0,0.0,0.13763999999999998,0.03556,0.86976,2018.0,0.9271317829385494,36.77257525052866,3.916578669481198,0.8691774033692422,6,0.18,0.79,0.024,0.017,0.18
24115137,2025-01-19,S.TOWER6VAN,123.61,10.35,8913.0,2688.0,589.0,2583.0,2410.0,99.0,413.0,6051.0,1712.0,0.0,0.13763999999999998,0.03556,0.86976,2922.0,0.9227381307784209,48.95235013308832,3.3158482142844807,0.8247775496232632,67,0.18,1.31,0.023,0.019,0.21
24115140,2025-01-19,S.TOWER6VAN,123.46,8.65,9129.0,2511.0,624.0,2419.0,2368.0,98.0,414.0,6606.0,1104.0,0.0,0.13763999999999998,0.03556,0.86976,2880.0,0.9345242600792181,53.50720881213748,3.635603345279317,0.8222222222219367,67,0.18,1.32,0.03,0.021,0.22
24315156,2025-01-19,2062BK1,127.65,9.95,9618.0,2028.0,623.0,1639.0,1782.0,284.0,0.0,6628.0,1104.0,305.0,0.13763999999999998,0.03556,0.86976,2066.0,0.9276889534816303,51.92322757499472,4.742603550293519,0.8625363020324963,6,0.18,0.76,0.035,0.026,0.2
24315136,2025-01-19,2062BK1,116.47,10.42,7854.0,1866.0,613.0,0.0,1611.0,245.0,0.0,6445.0,980.0,374.0,0.13763999999999998,0.03556,0.86976,1856.0,0.9178816297508244,55.336138060828226,4.209003215431828,0.8679956896547047,6,0.18,0.76,0.026,0.02,0.16
24315150,2025-01-19,2062BK1,124.24,9.6,9309.0,2061.0,649.0,2595.0,1759.0,278.0,0.0,7075.0,1678.0,0.0,0.13763999999999998,0.03556,0.86976,2037.0,0.9282725642488922,56.94623309677281,4.51673944686826,0.863524791359419,6,0.19,0.74,0.017,0.02,0.21
24115118,2025-01-19,2062BK1,122.15,8.2,10545.0,3039.0,593.0,3643.0,1667.0,250.0,0.0,6459.0,1989.0,0.0,0.13763999999999998,0.03556,0.86976,1917.0,0.9370924434143685,52.87760949608778,3.469891411647427,0.8695878977564582,6,0.19,0.717,0.019,0.021,0.21
24115113,2025-01-19,2062BK1,125.58,8.0,9900.0,3024.0,606.0,3397.0,1665.0,250.0,0.0,6262.0,2566.0,0.0,0.13763999999999998,0.03556,0.86976,1915.0,0.9401107950221583,49.864628125100616,3.273809523808441,0.8694516971274833,6,0.2,0.76,0.016,0.019,0.21
24115110,2025-01-19,SEQRFE550D,120.06,7.88,10134.0,3108.0,595.0,3411.0,1662.0,251.0,0.0,6194.0,1994.0,0.0,0.13763999999999998,0.03556,0.86976,1913.0,0.9384086290375301,51.59087123062143,3.2606177606167117,0.8687924725557403,73,0.21,0.8,0.016,0.016,0.23
24115125,2025-01-19,2062BK1,126.9,0.0,13326.0,2946.0,606.0,6045.0,1613.0,257.0,0.0,6354.0,1143.0,0.0,0.13763999999999998,0.03556,0.86976,1870.0,0.9999999999921197,50.07092198542103,4.52342158859317,0.8625668449193248,6,0.18,0.75,0.023,0.023,0.21
24115100,2025-01-19,S.TOWER6VAN,123.07,0.0,9297.0,3858.0,675.0,2405.0,2376.0,95.0,420.0,6860.0,1336.0,0.0,0.13763999999999998,0.03556,0.86976,2891.0,0.9999999999918745,55.74063541028894,2.409797822705441,0.8218609477686538,67,0.19,1.317,0.023,0.023,0.23
24315103,2025-01-19,2062BK1,125.53,9.18,8952.0,2328.0,594.0,2241.0,1694.0,261.0,0.0,6721.0,1129.0,0.0,0.13763999999999998,0.03556,0.86976,1955.0,0.9318536114547409,53.54098621800732,3.845360824740616,0.8664961636824212,6,0.18,0.76,0.017,0.021,0.19
24315106,2025-01-19,2062BK1,121.7,7.64,10074.0,2697.0,695.0,1845.0,1759.0,257.0,0.0,981.0,292.0,0.0,0.13763999999999998,0.03556,0.86976,2016.0,0.9409308798442793,8.06080525876696,3.735261401555901,0.8725198412694085,6,0.18,0.74,0.019,0.017,0.2
24315108,2025-01-19,2062BK1,123.95,8.36,8991.0,2649.0,701.0,1488.0,1723.0,257.0,0.0,6831.0,1148.0,0.0,0.13763999999999998,0.03556,0.86976,1980.0,0.9368150555442762,55.110931826905116,3.394110985276182,0.8702020202015807,6,0.2,0.76,0.02,0.02,0.2
24315112,2025-01-19,2062BK1,129.09,8.15,8844.0,2949.0,707.0,1077.0,1718.0,264.0,0.0,4715.0,779.0,0.0,0.13763999999999998,0.03556,0.86976,1982.0,0.9406149810482323,36.52490510468259,2.9989827060010175,0.8668012108976454,6,0.19,0.76,0.029,0.023,0.21
24315153,2025-01-19,TMT-FE500D,123.72,10.21,9039.0,1497.0,627.0,1668.0,1777.0,275.0,0.0,6770.0,1277.0,0.0,0.13763999999999998,0.03556,0.86976,2052.0,0.9237661464875401,54.72033624268735,6.038076152300576,0.8659844054576676,78,0.19,0.76,0.034,0.018,0.21
24315115,2025-01-19,2062BK1,129.29,7.75,9642.0,2700.0,693.0,3240.0,1703.0,258.0,0.0,4625.0,719.0,0.0,0.13763999999999998,0.03556,0.86976,1961.0,0.9434471687029813,35.772294840778315,3.5711111111097886,0.8684344722076143,6,0.2,0.8,0.029,0.027,0.26
24115131,2025-01-19,2062BK1,122.63,10.21,9342.0,2979.0,649.0,2155.0,1617.0,257.0,0.0,6463.0,2233.0,0.0,0.13763999999999998,0.03556,0.86976,1874.0,0.9231406202881426,52.7032536895319,3.1359516616303673,0.8628601921019942,6,0.17,0.81,0.03,0.018,0.21
24315124,2025-01-19,2062BK1,120.47,7.74,7059.0,2169.0,616.0,964.0,1614.0,224.0,0.0,6726.0,1016.0,0.0,0.13763999999999998,0.03556,0.86976,1838.0,0.9396302940414973,55.83132730093939,3.254495159057974,0.8781284004347779,6,0.19,0.75,0.035,0.021,0.2
24315127,2025-01-19,SEQRFE550D,123.47,10.18,8763.0,2436.0,621.0,1419.0,1696.0,258.0,0.0,6757.0,1177.0,370.0,0.13763999999999998,0.03556,0.86976,1954.0,0.9238309016017671,54.72584433421296,3.597290640392612,0.8679631525072323,73,0.23,0.84,0.019,0.021,0.19
24315130,2025-01-19,C20MMNC,127.93,9.59,7242.0,1623.0,636.0,786.0,1600.0,232.0,0.0,4907.0,750.0,0.0,0.13763999999999998,0.03556,0.86976,1832.0,0.9302646887657776,38.35691393700964,4.46210720886971,0.8733624454143705,42,0.22,0.79,0.038,0.026,0.24
24315133,2025-01-19,SEQRFE550D,116.72,10.42,7764.0,1989.0,607.0,1011.0,1538.0,209.0,0.0,5511.0,1077.0,0.0,0.13763999999999998,0.03556,0.86976,1747.0,0.9180431020849611,47.21555860137752,3.9034690799377056,0.8803663423005836,73,0.22,0.82,0.02,0.021,0.21
24115146,2025-01-19,TMT-FE500D,124.66,9.81,8874.0,3423.0,616.0,2491.0,1641.0,240.0,0.0,6107.0,1000.0,0.0,0.13763999999999998,0.03556,0.86976,1881.0,0.9270469249577821,48.989250761679855,2.592462751971197,0.8724082934604612,78,0.206,0.785,0.026,0.031,0.24
24315139,2025-01-19,SEQRFE550D,123.46,8.98,8061.0,2229.0,659.0,1938.0,1728.0,268.0,0.0,6392.0,1017.0,0.0,0.13763999999999998,0.03556,0.86976,1996.0,0.9321957112584401,51.77385387937977,3.6164199192446764,0.865731462925418,73,0.23,0.85,0.035,0.025,0.22
24315143,2025-01-19,2062BK1,126.67,9.19,9213.0,1992.0,649.0,1960.0,1732.0,295.0,0.0,7127.0,1416.0,0.0,0.13763999999999998,0.03556,0.86976,2027.0,0.9323568379145271,56.26430883353387,4.624999999997678,0.8544647261959277,6,0.21,0.74,0.022,0.02,0.21
24315147,2025-01-19,S.TOWER6VAN,127.51,10.11,8901.0,2373.0,599.0,2180.0,2461.0,58.0,403.0,6711.0,1253.0,0.0,0.13763999999999998,0.03556,0.86976,2922.0,0.9265368405687653,52.6311661826317,3.75094816687579,0.8422313483912244,67,0.175,1.295,0.039,0.025,0.22
24315117,2025-01-19,2062BK1,127.23,10.74,9966.0,2682.0,699.0,3276.0,1695.0,255.0,0.0,6713.0,1105.0,0.0,0.13763999999999998,0.03556,0.86976,1950.0,0.9221569906434577,52.76271319615843,3.7158836689024177,0.8692307692303235,6,0.18,0.79,0.018,0.022,0.25
24115148,2025-01-19,2062BK1,124.06,10.0,9240.0,3198.0,604.0,2802.0,1634.0,238.0,0.0,4380.0,1655.0,0.0,0.13763999999999998,0.03556,0.86976,1872.0,0.9254065343806848,35.30549733971219,2.889305816134181,0.8728632478627816,6,0.18,0.76,0.019,0.025,0.22
24315121,2025-01-19,2062BK1,128.49,8.15,8541.0,2658.0,696.0,3243.0,1691.0,258.0,0.0,6696.0,1030.0,0.0,0.13763999999999998,0.03556,0.86976,1949.0,0.9403542154497925,52.11300490269972,3.2133182844231705,0.8676244227804681,6,0.18,0.74,0.023,0.021,0.2
24115155,2025-01-19,S.TOWER6VAN,120.57,9.91,8712.0,2934.0,611.0,2031.0,2419.0,98.0,419.0,6255.0,1024.0,0.0,0.13763999999999998,0.03556,0.86976,2936.0,0.9240496627764865,51.87857675995788,2.9693251533732212,0.8239100817435886,67,0.172,1.318,0.025,0.019,0.247
24215168,2025-01-19,2062BK1,123.21,0.0,8931.0,2007.0,589.0,1813.0,1765.0,277.0,0.0,7022.0,1091.0,0.0,0.13763999999999998,0.03556,0.86976,2042.0,0.9999999999918837,56.992127261934975,4.449925261582237,0.864348677766472,6,0.18,0.74,0.03,0.024,0.19
24215163,2025-01-19,2062BK1,122.69,10.0,9687.0,2211.0,597.0,2757.0,1718.0,287.0,0.0,6747.0,1042.0,266.0,0.13763999999999998,0.03556,0.86976,2005.0,0.9246363704806344,54.99225690720522,4.381275440974952,0.8568578553611687,6,0.19,0.77,0.025,0.021,0.18
24215160,2025-01-19,TMT-FE500D,118.93,9.51,8397.0,2544.0,638.0,2415.0,1664.0,206.0,0.0,7084.0,1139.0,0.0,0.13763999999999998,0.03556,0.86976,1870.0,0.925957645586064,59.56444967577932,3.3007075471685137,0.8898395721920376,78,0.19,0.72,0.021,0.024,0.19
24215152,2025-01-19,S.TOWER6VAN,120.12,10.12,8271.0,2916.0,619.0,1578.0,2329.0,138.0,503.0,6501.0,1022.0,0.0,0.13763999999999998,0.03556,0.86976,2970.0,0.9222972972902158,54.12087912042856,2.836419753085447,0.7841750841748202,67,0.17,1.33,0.033,0.019,0.25
24215149,2025-01-19,TMT-FE500D,120.84,10.0,8067.0,2880.0,613.0,813.0,1650.0,240.0,0.0,6654.0,1087.0,0.0,0.13763999999999998,0.03556,0.86976,1890.0,0.9235707734567138,55.06454816240429,2.801041666665694,0.8730158730154111,78,0.19,0.77,0.027,0.017,0.211
24215145,2025-01-19,SEQRFE550D,123.35,0.0,8622.0,2898.0,611.0,894.0,1627.0,250.0,0.0,6749.0,1058.0,0.0,0.13763999999999998,0.03556,0.86976,1877.0,0.9999999999918929,54.714227806609536,2.975155279502079,0.8668087373463682,73,0.22,0.82,0.022,0.018,0.23
24215142,2025-01-19,TMT-FE500D,130.31,9.82,8676.0,2544.0,627.0,2043.0,1677.0,253.0,0.0,6970.0,1561.0,0.0,0.13763999999999998,0.03556,0.86976,1930.0,0.9299222150793556,53.487836696696434,3.4103773584892254,0.8689119170979954,78,0.221,0.735,0.023,0.021,0.206
24215138,2025-01-19,TMT-FE500D,125.58,9.88,8553.0,2517.0,597.0,1992.0,1566.0,250.0,0.0,5358.0,2905.0,0.0,0.13763999999999998,0.03556,0.86976,1816.0,0.9270633397244422,42.66602962221161,3.398092967817482,0.8623348017616397,78,0.2,0.72,0.02,0.014,0.21
24215135,2025-01-19,2062BK1,124.34,10.21,7425.0,2970.0,613.0,2034.0,1617.0,257.0,0.0,6670.0,1113.0,0.0,0.13763999999999998,0.03556,0.86976,1874.0,0.9241174284583864,53.64323628716709,2.4999999999991585,0.8628601921019942,6,0.21,0.77,0.034,0.027,0.2
24215132,2025-01-19,SEQRFE550D,116.72,9.52,7803.0,3573.0,589.0,2046.0,1627.0,246.0,0.0,6888.0,1091.0,0.0,0.13763999999999998,0.03556,0.86976,1873.0,0.9245880861777203,59.01302261772607,2.183879093198381,0.8686599038970269,73,0.21,0.83,0.023,0.019,0.25
24215129,2025-01-19,C20MMNC,122.25,0.0,8097.0,2823.0,591.0,1533.0,1600.0,246.0,0.0,6903.0,1134.0,0.0,0.13763999999999998,0.03556,0.86976,1846.0,0.99999999999182,56.46625766824976,2.8682252922412794,0.8667388949074395,42,0.187,0.716,0.022,0.02,0.227
24215126,2025-01-19,C20MMNC,118.59,10.12,8139.0,2847.0,605.0,2019.0,1610.0,314.0,0.0,6452.0,1157.0,0.0,0.13763999999999998,0.03556,0.86976,1924.0,0.9213736306353713,54.40593641913815,2.85879873551006,0.8367983367979018,42,0.18,0.711,0.019,0.018,0.232
24215154,2025-01-19,2062BK1,117.46,9.53,9024.0,3060.0,627.0,1965.0,1664.0,240.0,0.0,7049.0,1072.0,0.0,0.13763999999999998,0.03556,0.86976,1904.0,0.9249547208368772,60.011918950621386,2.9490196078421733,0.8739495798314738,6,0.2,0.81,0.018,0.018,0.26
24215119,2025-01-19,2062BK1,123.12,7.26,7767.0,2601.0,602.0,1487.0,1728.0,284.0,0.0,6788.0,1104.0,0.0,0.13763999999999998,0.03556,0.86976,2012.0,0.9443166129702079,55.13320337836961,2.986159169549025,0.8588469184886387,6,0.19,0.75,0.023,0.014,0.21
24215122,2025-01-19,S.TOWER6VAN,120.47,8.24,8712.0,3126.0,608.0,1800.0,2423.0,88.0,449.0,6949.0,1135.0,243.0,0.13763999999999998,0.03556,0.86976,2960.0,0.935980110318266,57.682410558166495,2.7869481765826016,0.8185810810808045,67,0.2,1.27,0.024,0.016,0.19
24115158,2025-01-19,2062BK1,124.97,9.6,8679.0,3045.0,614.0,2280.0,1634.0,237.0,0.0,6707.0,1336.0,0.0,0.13763999999999998,0.03556,0.86976,1871.0,0.9286616630680787,53.668880530898065,2.8502463054177833,0.8733297701759095,6,0.19,0.77,0.04,0.03,0.21
24115164,2025-01-19,TMT-FE500D,122.75,10.0,10416.0,2373.0,767.0,2425.0,1662.0,241.0,0.0,6192.0,2095.0,0.0,0.13763999999999998,0.03556,0.86976,1903.0,0.924670433138044,50.44399185294954,4.389380530971602,0.8733578560163566,78,0.21,0.75,0.034,0.025,0.19
24115166,2025-01-19,TMT-FE500D,121.06,9.6,10035.0,2490.0,328.0,2952.0,318.0,98.0,0.0,6301.0,1374.0,0.0,0.13763999999999998,0.03556,0.86976,416.0,0.9265268636083995,52.04857095612053,4.030120481926092,0.7644230769212393,78,0.2,0.8,0.025,0.02,0.19
24115123,2025-01-19,2062BK1,124.2,8.18,10269.0,2943.0,637.0,3540.0,1623.0,250.0,0.0,6635.0,1131.0,0.0,0.13763999999999998,0.03556,0.86976,1873.0,0.9382081885410319,53.421900160600465,3.4892966360844415,0.866524292578288,6,0.21,0.75,0.029,0.025,0.2
24215109,2025-01-19,2062BK1,129.14,8.0,7881.0,2559.0,591.0,1839.0,1762.0,263.0,0.0,7161.0,1181.0,0.0,0.13763999999999998,0.03556,0.86976,2025.0,0.9416654513567037,55.451448040456484,3.079718640092583,0.8701234567896937,6,0.18,0.72,0.018,0.015,0.21
