Repository: SiddharthKumar268/FerroMind

# FerroMind
*Ferro-Alloy Optimisation using Machine Learning*
**SAIL Durgapur Steel Plant | Steel Melting Shop**
Intern: Siddharth Kumar | FY 2023-24 to FY 2025-26

---

## Quick Start

```bash

# 2. Place raw Excel files in data/raw/

## Dataset

| | |
|---|---|
| Total heats after cleaning | 47,421 |
| Training set | 37,936 heats (Apr 2023 – Jun 2025) |
| Test set | 9,485 heats (Jun 2025 – Dec 2025) |
| Input features | 21 (16 raw + 5 engineered) |
| Target variables | Mn, Si, C, S, P |
| BOF grades | 76 distinct grades |
| Split method | Chronological 80/20 — no shuffle, no leakage |

---

File: data/processed/sms_train.csv (part 207 of 253)
Heat_Number,Date,BOF Grade Code,Hot Metal Addn. Weight,Scrap Addn. Weight,Lime Into Converter,Dolomite Into Converter,Lime Into Ladle,Iron Ore Into Converter,SIMN Into Ladle,FESI Into Ladle,FEMN Into Ladle,Measered O2 Mainblow II,Duration of Mainblow I/II,Measered O2 2nd Blow,HM_P,HM_S,HM_Si,Total_FA_Ladle,HM_Ratio,O2_per_ton_HM,Lime_Dolo_Ratio,SiMn_FA_Fraction,Grade_Encoded,C,Mn,P,S,Si
24215111,2025-01-19,2062BK1,125.51,8.0,7890.0,2895.0,608.0,1533.0,1775.0,267.0,0.0,6935.0,1123.0,0.0,0.13763999999999998,0.03556,0.86976,2042.0,0.9400793947948464,55.25456138909047,2.725388601035328,0.8692458374138741,6,0.18,0.75,0.015,0.017,0.24
24215114,2025-01-19,S.TOWER6VAN,125.55,8.1,8094.0,2877.0,597.0,1538.0,2420.0,94.0,449.0,6617.0,1084.0,0.0,0.13763999999999998,0.03556,0.86976,2963.0,0.9393939393869106,52.704101950993994,2.813347236703923,0.8167397907523399,67,0.18,1.29,0.029,0.017,0.25
24215116,2025-01-19,S.TOWER6VAN,122.75,8.11,8232.0,2559.0,602.0,1772.0,2531.0,101.0,445.0,6729.0,1094.0,367.0,0.13763999999999998,0.03556,0.86976,3077.0,0.9380253706179273,54.818737270429175,3.2168815943715448,0.8225544361388292,67,0.18,1.38,0.023,0.013,0.25
24115120,2025-01-19,S.TOWER6VAN,122.64,8.14,10110.0,2973.0,597.0,3566.0,2320.0,99.0,420.0,6434.0,1994.0,0.0,0.13763999999999998,0.03556,0.86976,2839.0,0.9377580669755486,52.46249184562571,3.4006054490402287,0.8171891511092578,67,0.177,1.343,0.028,0.02,0.188
24115174,2025-01-20,TMT-FE500D,123.44,10.2,11514.0,2088.0,782.0,2839.0,1709.0,260.0,0.0,6267.0,1412.0,0.0,0.1325,0.05153846153846154,0.8100769230769231,1969.0,0.9236755462367281,50.769604665823316,5.5143678160893135,0.867953275774064,78,0.201,0.782,0.017,0.024,0.221
24115222,2025-01-20,1786550D,124.53,9.5,8241.0,2727.0,854.0,2382.0,1670.0,250.0,0.0,6505.0,1053.0,0.0,0.1325,0.05153846153846154,0.8100769230769231,1920.0,0.9291203461842191,52.236408897034956,3.022002200218914,0.8697916666662137,3,0.21,0.8,0.02,0.04,0.22
24115219,2025-01-20,C20MMNC,128.08,10.52,9660.0,2721.0,842.0,2341.0,1671.0,250.0,0.0,6265.0,1822.0,0.0,0.1325,0.05153846153846154,0.8100769230769231,1921.0,0.9240981240914568,48.91474078662621,3.5501653803735573,0.8698594482036076,42,0.17,0.75,0.016,0.04,0.18
24115213,2025-01-20,C20MMNC,120.5,10.1,9012.0,2151.0,609.0,2327.0,1720.0,267.0,0.0,6497.0,1109.0,0.0,0.1325,0.05153846153846154,0.8100769230769231,1987.0,0.9226646248015111,53.91701244768534,4.189679218965974,0.8656265727222618,42,0.2,0.75,0.014,0.034,0.23
24115207,2025-01-20,2062BK1,120.73,10.04,14271.0,1803.0,606.0,2190.0,1670.0,271.0,263.0,6701.0,1672.0,0.0,0.1325,0.05153846153846154,0.8100769230769231,2204.0,0.9232239810283458,55.50401722806672,7.915141430944029,0.7577132486384947,6,0.18,0.77,0.019,0.033,0.21
24115204,2025-01-20,2062BK1,124.23,9.7,9927.0,1995.0,582.0,2420.0,1658.0,298.0,212.0,6801.0,1229.0,0.0,0.1325,0.05153846153846154,0.8100769230769231,2168.0,0.9275741058692782,54.745230620182355,4.975939849621566,0.7647601476011233,6,0.19,0.8,0.018,0.032,0.21
24115201,2025-01-20,2062BK1,122.18,10.01,10260.0,3447.0,721.0,2771.0,1617.0,284.0,0.0,5077.0,901.0,1706.0,0.1325,0.05153846153846154,0.8100769230769231,1901.0,0.9242756638102408,41.55344573545953,2.976501305482165,0.8506049447654652,6,0.21,0.82,0.017,0.035,0.22
24115198,2025-01-20,C20MMNC,123.47,11.14,10527.0,2676.0,686.0,2291.0,1610.0,274.0,0.0,4992.0,2257.0,0.0,0.1325,0.05153846153846154,0.8100769230769231,1884.0,0.9172424039750594,40.43087389616562,3.9338565022406824,0.8545647558381876,42,0.19,0.74,0.023,0.028,0.21
24115195,2025-01-20,2062BK1,120.37,13.2,9735.0,2814.0,599.0,2442.0,1604.0,261.0,0.0,4936.0,1429.0,0.0,0.1325,0.05153846153846154,0.8100769230769231,1865.0,0.901175413634041,41.00689540549134,3.4594882729198795,0.8600536193024879,6,0.2,0.75,0.023,0.028,0.22
24115189,2025-01-20,2062BK1,118.78,8.98,5832.0,3159.0,591.0,2002.0,1636.0,263.0,0.0,4740.0,2066.0,0.0,0.1325,0.05153846153846154,0.8100769230769231,1899.0,0.929711959917582,39.90570803131919,1.8461538461532618,0.8615060558183983,6,0.19,0.74,0.027,0.028,0.2
24115191,2025-01-20,C20MMNC,124.01,9.69,10830.0,2994.0,600.0,2548.0,1647.0,253.0,0.0,6551.0,1259.0,0.0,0.1325,0.05153846153846154,0.8100769230769231,1900.0,0.927524308145643,52.82638496852813,3.6172344689366676,0.8668421052627017,42,0.19,0.72,0.032,0.039,0.2
24115187,2025-01-20,2062BK1,120.76,8.63,12255.0,2853.0,601.0,2485.0,1640.0,244.0,0.0,6579.0,1272.0,0.0,0.1325,0.05153846153846154,0.8100769230769231,1884.0,0.9333024190359896,54.47996025128784,4.2954784437419224,0.87048832271716,6,0.19,0.83,0.03,0.04,0.25
24115185,2025-01-20,C20MMNC,122.89,10.73,9561.0,3408.0,616.0,1987.0,1644.0,240.0,0.0,6659.0,1103.0,0.0,0.1325,0.05153846153846154,0.8100769230769231,1884.0,0.9196976500455045,54.18667100615032,2.80545774647805,0.8726114649676897,42,0.194,0.753,0.028,0.036,0.2
24115183,2025-01-20,C20MMNC,126.86,10.21,9069.0,3414.0,647.0,2412.0,1636.0,227.0,0.0,6704.0,1077.0,0.0,0.1325,0.05153846153846154,0.8100769230769231,1863.0,0.9255125118485045,52.84565662893863,2.656414762740874,0.8781535158342039,42,0.191,0.73,0.023,0.028,0.211
24115180,2025-01-20,2062BK1,127.41,0.0,9900.0,3105.0,644.0,2816.0,1644.0,233.0,0.0,6717.0,1076.0,0.0,0.1325,0.05153846153846154,0.8100769230769231,1877.0,0.9999999999921513,52.71956675258834,3.1884057971004225,0.875865743206779,6,0.22,0.76,0.033,0.027,0.21
24115177,2025-01-20,TMT-FE500D,125.2,9.6,10353.0,2538.0,822.0,2781.0,1715.0,261.0,0.0,6437.0,1392.0,0.0,0.1325,0.05153846153846154,0.8100769230769231,1976.0,0.9287833827824274,51.41373801875867,4.079196217492482,0.8679149797566458,78,0.2,0.74,0.033,0.028,0.17
24115151,2025-01-20,TMT-FE500D,120.38,10.42,9504.0,3261.0,614.0,2016.0,1692.0,274.0,0.0,6511.0,1020.0,0.0,0.1325,0.05153846153846154,0.8100769230769231,1966.0,0.9203363914302728,54.08705765032325,2.9144434222622158,0.8606307222783008,78,0.192,0.783,0.027,0.024,0.169
24115171,2025-01-20,TMT-FE500D,122.95,9.8,11133.0,2559.0,797.0,4015.0,1712.0,260.0,0.0,6510.0,1825.0,0.0,0.1325,0.05153846153846154,0.8100769230769231,1972.0,0.9261770244751325,52.94835298858928,4.35052754982245,0.8681541582145699,78,0.211,0.813,0.027,0.022,0.198
24115193,2025-01-20,C20MMNACUTLT,122.8,10.32,10314.0,3039.0,616.0,3123.0,1610.0,263.0,0.0,3823.0,1513.0,0.0,0.1325,0.05153846153846154,0.8100769230769231,1873.0,0.9224759615315319,31.131921823850718,3.3938795656454777,0.8595835557923868,40,0.21,0.74,0.03,0.042,0.21
24115184,2025-01-20,TMT-FE500D,117.48,9.79,9882.0,3009.0,586.0,1002.0,1695.0,281.0,0.0,6594.0,1143.0,0.0,0.1325,0.05153846153846154,0.8100769230769231,1976.0,0.9230769230696702,56.12870275743847,3.2841475573269245,0.8577935222667724,78,0.2,0.75,0.022,0.027,0.23
24215175,2025-01-20,2062BK1,116.64,9.89,9570.0,2547.0,594.0,3629.0,1752.0,267.0,0.0,6445.0,1045.0,0.0,0.1325,0.05153846153846154,0.8100769230769231,2019.0,0.9218367185574817,55.2554869679762,3.757361601883095,0.8677563150069997,6,0.19,0.75,0.024,0.02,0.19
24215194,2025-01-20,C20MMNC,120.6,10.44,10305.0,1014.0,602.0,1323.0,1620.0,243.0,0.0,6446.0,1389.0,0.0,0.1325,0.05153846153846154,0.8100769230769231,1863.0,0.9203296703226471,53.44941956837936,10.162721893481102,0.8695652173908376,42,0.22,0.781,0.026,0.023,0.218
24215178,2025-01-20,2062BK1,122.95,10.13,9720.0,2556.0,602.0,2621.0,1765.0,294.0,0.0,6595.0,1084.0,0.0,0.1325,0.05153846153846154,0.8100769230769231,2059.0,0.9238803727012032,53.6396909308366,3.802816901406963,0.8572122389505308,6,0.2,0.75,0.021,0.018,0.2
24215181,2025-01-20,2062BK1,117.11,9.98,9222.0,2604.0,602.0,0.0,1768.0,300.0,0.0,7293.0,1590.0,0.0,0.1325,0.05153846153846154,0.8100769230769231,2068.0,0.9214729719024197,62.27478439021198,3.54147465437652,0.854932301740399,6,0.2,0.74,0.027,0.025,0.17
24215186,2025-01-20,TMT-FE500D,121.18,9.16,8268.0,2670.0,591.0,963.0,1607.0,250.0,0.0,6736.0,1134.0,367.0,0.1325,0.05153846153846154,0.8100769230769231,1857.0,0.9297222648386549,55.58673048311943,3.0966292134819864,0.8653742595579615,78,0.21,0.75,0.021,0.024,0.21
24215188,2025-01-20,C20MMNC,118.28,9.63,7512.0,1995.0,597.0,0.0,1603.0,206.0,0.0,6494.0,1028.0,0.0,0.1325,0.05153846153846154,0.8100769230769231,1809.0,0.9247126886019489,54.90361853183206,3.765413533832699,0.8861249309005604,42,0.19,0.71,0.031,0.03,0.22
24215190,2025-01-20,1786550D,122.08,9.23,8946.0,1986.0,602.0,1864.0,1661.0,236.0,0.0,6661.0,1089.0,0.0,0.1325,0.05153846153846154,0.8100769230769231,1897.0,0.9297083238067954,54.562581913052405,4.504531722052112,0.8755930416442406,3,0.23,0.75,0.02,0.03,0.23
24215192,2025-01-20,2062BK1,119.81,10.21,8520.0,774.0,600.0,1143.0,1667.0,253.0,0.0,6661.0,1071.0,0.0,0.1325,0.05153846153846154,0.8100769230769231,1920.0,0.9214736194360754,55.59636090430184,11.007751937970275,0.8682291666662144,6,0.18,0.74,0.025,0.023,0.2
24215218,2025-01-20,2062BK1,125.23,9.81,9252.0,1992.0,792.0,1143.0,1661.0,277.0,0.0,6294.0,1013.0,0.0,0.1325,0.05153846153846154,0.8100769230769231,1938.0,0.9273548578130381,50.25952247823796,4.644578313250681,0.8570691434464102,6,0.19,0.71,0.019,0.038,0.18
24215196,2025-01-20,1786550D,122.59,9.8,10548.0,2961.0,605.0,1912.0,1593.0,199.0,0.0,6995.0,1102.0,0.0,0.1325,0.05153846153846154,0.8100769230769231,1792.0,0.9259762821895462,57.06011909570878,3.5623100303939337,0.8889508928566467,3,0.215,0.747,0.024,0.029,0.22
24215199,2025-01-20,1786550D,123.9,0.0,11073.0,3330.0,605.0,2019.0,1650.0,277.0,0.0,6459.0,1498.0,255.0,0.1325,0.05153846153846154,0.8100769230769231,1927.0,0.9999999999919289,52.130750604906126,3.3252252252242265,0.8562532433830533,3,0.228,0.747,0.026,0.03,0.205
24215202,2025-01-20,1786550D,126.03,9.87,9888.0,2805.0,589.0,3023.0,1687.0,270.0,0.0,2620.0,2504.0,0.0,0.1325,0.05153846153846154,0.8100769230769231,1957.0,0.9273730684258472,20.788701102747055,3.5251336898383157,0.8620337250889821,3,0.23,0.78,0.02,0.03,0.22
24215205,2025-01-20,C20MMNC,122.74,10.12,9690.0,3504.0,646.0,1623.0,1731.0,287.0,0.0,7000.0,1895.0,0.0,0.1325,0.05153846153846154,0.8100769230769231,2018.0,0.9238295950555185,57.031122697922186,2.7654109589033204,0.8577799801779694,42,0.207,0.797,0.024,0.035,0.222
24215208,2025-01-20,C20MMNC,124.81,9.96,5952.0,2034.0,910.0,591.0,1681.0,280.0,0.0,6903.0,1769.0,0.0,0.1325,0.05153846153846154,0.8100769230769231,1961.0,0.9260963122287891,55.30806826331778,2.9262536873141958,0.8572157062718729,42,0.2,0.75,0.023,0.032,0.2
24215211,2025-01-20,2062BK1,125.71,9.26,6801.0,978.0,814.0,546.0,1701.0,280.0,0.0,6799.0,1572.0,0.0,0.1325,0.05153846153846154,0.8100769230769231,1981.0,0.9313921612141114,54.08479834496791,6.953987730054239,0.858657243815821,6,0.19,0.75,0.019,0.035,0.23
24215215,2025-01-20,2062BK1,112.19,9.81,6480.0,1506.0,789.0,237.0,1525.0,273.0,0.0,6272.0,2932.0,0.0,0.1325,0.05153846153846154,0.8100769230769231,1798.0,0.9195901639268885,55.90516088728135,4.302788844618657,0.8481646273632658,6,0.19,0.77,0.02,0.028,0.2
24215224,2025-01-20,1786550D,126.73,10.43,6216.0,2856.0,608.0,2028.0,1576.0,253.0,0.0,7003.0,1284.0,272.0,0.1325,0.05153846153846154,0.8100769230769231,1829.0,0.9239574219821818,55.25921249857761,2.176470588234532,0.8616730453795179,3,0.23,0.79,0.02,0.03,0.22
24215221,2025-01-20,2062BK1,127.11,10.35,10614.0,2658.0,605.0,2009.0,1617.0,230.0,0.0,6777.0,1076.0,0.0,0.1325,0.05153846153846154,0.8100769230769231,1847.0,0.9247053688278429,53.31602548931385,3.993227990969152,0.8754737412014751,6,0.18,0.71,0.022,0.03,0.19
24315214,2025-01-20,C20MMNC,124.1,10.01,8676.0,2700.0,851.0,1348.0,1686.0,251.0,0.0,6715.0,1176.0,0.0,0.1325,0.05153846153846154,0.8100769230769231,1937.0,0.9253597792787611,54.10958904065988,3.213333333332143,0.8704181724311459,42,0.2,0.76,0.028,0.04,0.24
24215157,2025-01-20,S.TOWER6VAN,125.26,0.0,8637.0,3114.0,641.0,1512.0,2433.0,0.0,500.0,6810.0,1144.0,0.0,0.1325,0.05153846153846154,0.8100769230769231,2933.0,0.9999999999920166,54.366916812594866,2.773603082850747,0.8295260825090932,67,0.191,1.3,0.035,0.025,0.22
24215172,2025-01-20,2062BK1,124.88,10.0,8508.0,2316.0,613.0,2276.0,1691.0,253.0,0.0,6624.0,1057.0,221.0,0.1325,0.05153846153846154,0.8100769230769231,1944.0,0.9258600237179282,53.04292120393143,3.6735751295320926,0.8698559670777418,6,0.18,0.75,0.042,0.029,0.21
24315159,2025-01-20,S.TOWER6VAN,121.64,10.1,10143.0,2028.0,654.0,2111.0,2616.0,125.0,396.0,6973.0,1322.0,0.0,0.1325,0.05153846153846154,0.8100769230769231,3137.0,0.9233338393735894,57.3248931267895,5.001479289938362,0.8339177558173944,67,0.18,1.29,0.029,0.016,0.216
24315162,2025-01-20,S.TOWER6VAN,127.56,0.0,9594.0,2700.0,2100.0,2037.0,2474.0,68.0,403.0,2711.0,1096.0,0.0,0.1325,0.05153846153846154,0.8100769230769231,2945.0,0.9999999999921605,21.25274380666939,3.5533333333320174,0.8400679117144856,67,0.167,1.312,0.031,0.019,0.214
24315170,2025-01-20,2062BK1,126.51,9.79,10152.0,2661.0,2098.0,2340.0,1654.0,254.0,0.0,4909.0,1278.0,0.0,0.1325,0.05153846153846154,0.8100769230769231,1908.0,0.9281731474620091,38.80325665924588,3.8151071025915764,0.8668763102720823,6,0.19,0.74,0.021,0.02,0.21
24315173,2025-01-20,2062BK1,126.81,9.8,11742.0,3114.0,600.0,2334.0,1594.0,231.0,0.0,4253.0,657.0,0.0,0.1325,0.05153846153846154,0.8100769230769231,1825.0,0.9282629382846918,33.53836448203187,3.7707129094400225,0.873424657533768,6,0.19,0.75,0.024,0.022,0.2
24315176,2025-01-20,2062BK1,121.09,10.43,11013.0,3039.0,600.0,2181.0,1630.0,224.0,0.0,4091.0,634.0,0.0,0.1325,0.05153846153846154,0.8100769230769231,1854.0,0.9206964720124643,33.78478817380638,3.623889437313714,0.879180151024337,6,0.2,0.76,0.024,0.022,0.19
24315167,2025-01-20,2062BK1,122.78,9.43,11118.0,3072.0,602.0,1569.0,1708.0,258.0,0.0,4129.0,1371.0,0.0,0.1325,0.05153846153846154,0.8100769230769231,1966.0,0.9286740791095328,33.62925557881064,3.619140624998822,0.86876907426202,6,0.18,0.77,0.025,0.021,0.2
24315182,2025-01-20,2062BK1,122.87,10.0,10368.0,2430.0,566.0,1290.0,1603.0,228.0,0.0,6581.0,1190.0,0.0,0.1325,0.05153846153846154,0.8100769230769231,1831.0,0.9247384661629809,53.56067388252982,4.266666666664911,0.8754778809388992,6,0.21,0.73,0.032,0.034,0.2
24315197,2025-01-20,2062BK1,124.05,10.0,11124.0,2628.0,608.0,915.0,1601.0,227.0,0.0,7091.0,1157.0,0.0,0.1325,0.05153846153846154,0.8100769230769231,1828.0,0.9254009697804894,57.162434501756046,4.2328767123271565,0.8758205689273109,6,0.18,0.79,0.02,0.028,0.2
24315200,2025-01-20,C20MMNC,123.9,0.0,11100.0,2427.0,724.0,3999.0,1746.0,261.0,0.0,6308.0,1025.0,0.0,0.1325,0.05153846153846154,0.8100769230769231,2007.0,0.9999999999919289,50.91202582686915,4.573547589614926,0.8699551569502392,42,0.2,0.82,0.02,0.029,0.23
24315203,2025-01-20,C20MMNC,126.35,10.73,9882.0,2724.0,602.0,2688.0,1702.0,255.0,0.0,6798.0,1037.0,0.0,0.1325,0.05153846153846154,0.8100769230769231,1957.0,0.9217245404076327,53.80292837313967,3.6277533039634258,0.8696985181395658,42,0.18,0.75,0.021,0.033,0.2
24315206,2025-01-20,C20MMNC,123.53,10.87,9510.0,2685.0,599.0,1722.0,1709.0,261.0,0.0,6796.0,1075.0,0.0,0.1325,0.05153846153846154,0.8100769230769231,1970.0,0.9191220238026852,55.01497611871598,3.541899441339463,0.8675126903548895,42,0.21,0.814,0.029,0.034,0.198
24315209,2025-01-20,C20MMNC,121.3,9.91,9657.0,2112.0,847.0,1596.0,1705.0,247.0,0.0,6811.0,998.0,0.0,0.1325,0.05153846153846154,0.8100769230769231,1952.0,0.9244722200981291,56.150041219652515,4.572443181816017,0.8734631147536509,42,0.18,0.808,0.022,0.035,0.22
24315179,2025-01-20,2062BK1,126.12,9.4,10518.0,2226.0,601.0,1314.0,1616.0,230.0,0.0,4024.0,2136.0,0.0,0.1325,0.05153846153846154,0.8100769230769231,1846.0,0.9306375442670408,31.90612115420309,4.725067385442621,0.8754062838565139,6,0.19,0.71,0.024,0.021,0.2
24115275,2025-01-21,SAILTOWER6VA,123.03,8.08,8664.0,2484.0,686.0,2438.0,2421.0,0.0,470.0,6850.0,1087.0,0.0,0.12954166666666667,0.04791666666666666,0.7765416666666667,2891.0,0.9383723590806318,55.67747703766823,3.4879227053126054,0.837426496021848,68,0.19,1.34,0.023,0.012,0.26
24115254,2025-01-21,SEQRFE550D,122.46,10.1,9399.0,2697.0,907.0,1976.0,1719.0,277.0,0.0,4672.0,1738.0,0.0,0.12954166666666667,0.04791666666666666,0.7765416666666667,1996.0,0.9238080868970745,38.15123305538012,3.4849833147929234,0.8612224448893481,73,0.22,0.8,0.022,0.022,0.25
24115269,2025-01-21,S.TOWER6VAN,123.82,7.92,10758.0,3198.0,699.0,2031.0,2314.0,98.0,518.0,7127.0,1265.0,0.0,0.12954166666666667,0.04791666666666666,0.7765416666666667,2930.0,0.9398815849328992,57.55936036135068,3.3639774859276534,0.7897610921499011,67,0.18,1.3,0.023,0.026,0.22
24115266,2025-01-21,S.TOWER6VAN,125.79,7.95,9831.0,2769.0,711.0,2041.0,2311.0,104.0,467.0,6421.0,2460.0,0.0,0.12954166666666667,0.04791666666666666,0.7765416666666667,2882.0,0.9405563032679786,51.045393115104176,3.55037919826524,0.8018736988199855,67,0.18,1.27,0.022,0.028,0.22
24115263,2025-01-21,S.TOWER6VAN,129.94,0.0,10020.0,3297.0,686.0,4058.0,2314.0,101.0,463.0,6801.0,1691.0,0.0,0.12954166666666667,0.04791666666666666,0.7765416666666667,2878.0,0.9999999999923043,52.33954132636341,3.039126478616003,0.8040305767891578,67,0.18,1.26,0.024,0.027,0.24
24115260,2025-01-21,C20HMNA,124.59,8.15,9516.0,2541.0,699.0,2058.0,2115.0,145.0,213.0,807.0,1569.0,0.0,0.12954166666666667,0.04791666666666666,0.7765416666666667,2473.0,0.9386017779046362,6.477245364744544,3.7449822904353622,0.855236554791405,34,0.18,1.0,0.022,0.02,0.2
24115258,2025-01-21,S.TOWER6VAN,125.1,9.6,9303.0,2076.0,927.0,2835.0,2510.0,118.0,474.0,6484.0,1199.0,340.0,0.12954166666666667,0.04791666666666666,0.7765416666666667,3102.0,0.9287305122425485,51.83053557112845,4.481213872830211,0.8091553836232079,67,0.191,1.316,0.026,0.022,0.247
24115256,2025-01-21,ASP1239,130.9,0.0,9942.0,2247.0,877.0,4149.0,1712.0,274.0,0.0,6492.0,2629.0,0.0,0.12954166666666667,0.04791666666666666,0.7765416666666667,1986.0,0.9999999999923607,49.595110771202485,4.424566088115521,0.8620342396773102,24,0.466,0.764,0.019,0.016,0.257
24115252,2025-01-21,S.TOWER6VAN,118.43,9.9,9147.0,2595.0,880.0,1313.0,2412.0,118.0,417.0,6600.0,1410.0,0.0,0.12954166666666667,0.04791666666666666,0.7765416666666667,2947.0,0.9228551390873307,55.72912268803741,3.5248554913281214,0.8184594502881511,67,0.18,1.35,0.033,0.022,0.21
24115231,2025-01-21,C20HMNA,124.38,11.55,10386.0,2463.0,862.0,2313.0,1649.0,230.0,0.0,6901.0,1103.0,0.0,0.12954166666666667,0.04791666666666666,0.7765416666666667,1879.0,0.9150297947405648,55.48319665496476,4.216808769791223,0.8775944651405654,34,0.2,1.08,0.024,0.038,0.27
24115248,2025-01-21,S.TOWER6VAN,117.4,10.31,8982.0,2733.0,885.0,1487.0,2412.0,119.0,413.0,6409.0,1198.0,0.0,0.12954166666666667,0.04791666666666666,0.7765416666666667,2944.0,0.9192702215886048,54.59114139646856,3.2864983534565364,0.8192934782605913,67,0.186,1.3,0.028,0.028,0.231
24115246,2025-01-21,1786500D,120.6,9.63,9363.0,2718.0,804.0,2247.0,1759.0,260.0,0.0,6260.0,1004.0,0.0,0.12954166666666667,0.04791666666666666,0.7765416666666667,2019.0,0.9260539046231587,51.907131011178215,3.4448123620296376,0.8712233779094248,2,0.21,0.76,0.024,0.033,0.21
24115244,2025-01-21,2062BK1,120.42,9.7,9804.0,2613.0,815.0,2223.0,1766.0,230.0,0.0,6303.0,1029.0,0.0,0.12954166666666667,0.04791666666666666,0.7765416666666667,1996.0,0.9254534275981752,52.341803686660505,3.75200918484357,0.884769539077713,6,0.2,0.78,0.024,0.033,0.22
24115242,2025-01-21,2062BK1,120.57,9.81,9036.0,2691.0,792.0,1845.0,2009.0,152.0,415.0,6308.0,1001.0,0.0,0.12954166666666667,0.04791666666666666,0.7765416666666667,2576.0,0.9247583985202887,52.31815542794793,3.3578595317713273,0.7798913043475233,6,0.17,0.98,0.04,0.04,0.19
24115240,2025-01-21,1786500D,124.7,9.29,8496.0,2535.0,797.0,2481.0,1642.0,233.0,0.0,6707.0,1369.0,0.0,0.12954166666666667,0.04791666666666666,0.7765416666666667,1875.0,0.9306664676398936,53.78508420165369,3.3514792899395065,0.8757333333328663,2,0.22,0.74,0.023,0.035,0.21
24115238,2025-01-21,2062BK1,130.08,10.12,10110.0,2745.0,799.0,3059.0,1652.0,227.0,0.0,6756.0,1075.0,0.0,0.12954166666666667,0.04791666666666666,0.7765416666666667,1879.0,0.9278174037023694,51.93726937229445,3.683060109288276,0.8791910590735076,6,0.2,0.76,0.023,0.037,0.21
24115228,2025-01-21,1786500D,122.56,10.13,8292.0,2676.0,887.0,3054.0,1668.0,223.0,0.0,6752.0,1857.0,0.0,0.12954166666666667,0.04791666666666666,0.7765416666666667,1891.0,0.9236566432969806,55.09138381156094,3.0986547085190215,0.8820729772602421,2,0.2,0.75,0.02,0.04,0.213
24115216,2025-01-21,C20MMNC,129.33,9.81,9111.0,2163.0,904.0,2403.0,1716.0,270.0,0.0,6752.0,1101.0,0.0,0.12954166666666667,0.04791666666666666,0.7765416666666667,1986.0,0.9294954721796069,52.207531121532455,4.21220527045575,0.864048338368145,42,0.216,0.736,0.019,0.032,0.209
24115279,2025-01-21,1786500D,128.18,0.0,8181.0,3090.0,696.0,3003.0,1816.0,203.0,318.0,6804.0,1053.0,0.0,0.12954166666666667,0.04791666666666666,0.7765416666666667,2337.0,0.9999999999921986,53.081603993968784,2.647572815533124,0.7770646127510582,2,0.21,0.9,0.029,0.037,0.216
24115250,2025-01-21,1786500D,123.1,10.1,8910.0,2799.0,830.0,1748.0,1732.0,240.0,0.0,6508.0,1060.0,0.0,0.12954166666666667,0.04791666666666666,0.7765416666666667,1972.0,0.924174174167236,52.86758732694665,3.183279742764136,0.8782961460441794,2,0.214,0.769,0.035,0.031,0.242
24115128,2025-01-21,S.TOWER6VAN,122.25,0.0,6669.0,3045.0,626.0,1499.0,2516.0,111.0,470.0,6107.0,1640.0,0.0,0.12954166666666667,0.04791666666666666,0.7765416666666667,3097.0,0.99999999999182,49.955010224540246,2.190147783250512,0.8123990958989951,67,0.18,1.35,0.027,0.018,0.19
24315262,2025-01-21,SEQRFE550D,128.47,8.11,9231.0,2001.0,646.0,819.0,1735.0,278.0,0.0,6263.0,1051.0,464.0,0.12954166666666667,0.04791666666666666,0.7765416666666667,2013.0,0.9406208815277449,48.75068109248268,4.613193403296045,0.8618976651759256,73,0.22,0.87,0.026,0.028,0.22
24215226,2025-01-21,2062BK1,122.56,10.2,7320.0,3024.0,586.0,2046.0,1610.0,246.0,0.0,6984.0,1180.0,0.0,0.12954166666666667,0.04791666666666666,0.7765416666666667,1856.0,0.9231696293994942,56.9843342031904,2.4206349206341202,0.8674568965512568,6,0.22,0.77,0.022,0.034,0.24
24315249,2025-01-21,1786500D,128.98,8.48,10443.0,1995.0,845.0,1389.0,1690.0,234.0,0.0,6888.0,1072.0,0.0,0.12954166666666667,0.04791666666666666,0.7765416666666667,1924.0,0.9383093263426576,53.40362846911612,5.234586466162789,0.8783783783779219,2,0.16,0.69,0.024,0.026,0.183
24315247,2025-01-21,2062BK1,118.72,9.39,8427.0,2313.0,906.0,387.0,1719.0,279.0,0.0,5522.0,1013.0,0.0,0.12954166666666667,0.04791666666666666,0.7765416666666667,1998.0,0.9267036140744149,46.51280323410956,3.643320363163146,0.8603603603599298,6,0.19,0.76,0.029,0.034,0.23
24315245,2025-01-21,2062BK1,120.9,9.25,8982.0,2364.0,630.0,1320.0,1721.0,278.0,0.0,847.0,193.0,0.0,0.12954166666666667,0.04791666666666666,0.7765416666666667,1999.0,0.9289281598084601,7.005789908957768,3.7994923857851948,0.8609304652321856,6,0.19,0.77,0.028,0.04,0.2
24315243,2025-01-21,1786500D,124.6,9.8,8493.0,1716.0,851.0,2352.0,1733.0,275.0,0.0,442.0,90.0,0.0,0.12954166666666667,0.04791666666666666,0.7765416666666667,2008.0,0.9270833333264353,3.5473515248511447,4.949300699297815,0.8630478087645105,2,0.21,0.77,0.024,0.037,0.227
24315241,2025-01-21,2062BK1,119.2,10.2,9051.0,2301.0,842.0,2991.0,1755.0,261.0,0.0,421.0,88.0,0.0,0.12954166666666667,0.04791666666666666,0.7765416666666667,2016.0,0.9211746522339941,3.5318791946012422,3.933507170793597,0.8705357142852824,6,0.19,0.78,0.02,0.039,0.21
24315239,2025-01-21,C20HMNA,129.07,10.1,9087.0,2142.0,859.0,5254.0,1783.0,264.0,247.0,6854.0,1054.0,0.0,0.12954166666666667,0.04791666666666666,0.7765416666666667,2294.0,0.9274268879720672,53.102967381629334,4.242296918765526,0.7772449869220674,34,0.2,1.12,0.029,0.034,0.248
24315237,2025-01-21,1786500D,127.77,9.88,9774.0,2700.0,847.0,2079.0,1701.0,260.0,0.0,6972.0,1070.0,0.0,0.12954166666666667,0.04791666666666666,0.7765416666666667,1961.0,0.9282237558959083,54.56679971781665,3.6199999999986594,0.8674145843952742,2,0.22,0.8,0.025,0.04,0.244
24315236,2025-01-21,2062BK1,119.52,0.0,10365.0,2706.0,853.0,2595.0,1678.0,261.0,0.0,6663.0,1000.0,0.0,0.12954166666666667,0.04791666666666666,0.7765416666666667,1939.0,0.9999999999916331,55.747991967405056,3.830376940131622,0.8653945332641231,6,0.18,0.75,0.024,0.034,0.22
24315232,2025-01-21,2062BK1,122.82,10.01,9051.0,1569.0,897.0,1992.0,1623.0,278.0,0.0,6712.0,1464.0,0.0,0.12954166666666667,0.04791666666666666,0.7765416666666667,1901.0,0.9246405179483203,54.64907995395987,5.768642447415061,0.8537611783267471,6,0.17,0.74,0.017,0.038,0.21
24315229,2025-01-21,1786550D,123.87,9.89,8337.0,1776.0,898.0,2178.0,1630.0,272.0,0.0,6391.0,2021.0,0.0,0.12954166666666667,0.04791666666666666,0.7765416666666667,1902.0,0.9260616028638903,51.59441349760559,4.694256756754114,0.8569926393265737,3,0.21,0.77,0.02,0.04,0.21
24315227,2025-01-21,C20HMNA,118.73,9.7,9006.0,2025.0,903.0,2196.0,1651.0,276.0,0.0,2681.0,1500.0,0.0,0.12954166666666667,0.04791666666666666,0.7765416666666667,1927.0,0.9244724752711636,22.580645161100136,4.447407407405211,0.8567721847426795,34,0.208,1.052,0.023,0.037,0.267
24315265,2025-01-21,SEQRFE550D,128.12,8.2,9441.0,2034.0,704.0,2223.0,1731.0,278.0,0.0,6703.0,1102.0,0.0,0.12954166666666667,0.04791666666666666,0.7765416666666667,2009.0,0.9398474178334814,52.31813924404997,4.6415929203517,0.8616226978592028,73,0.22,0.81,0.027,0.026,0.21
24315223,2025-01-21,C20MMNC,119.02,10.21,8682.0,1971.0,704.0,2051.0,1691.0,278.0,0.0,6678.0,1192.0,0.0,0.12954166666666667,0.04791666666666666,0.7765416666666667,1969.0,0.9209935773355956,56.10821710589726,4.404870624046471,0.8588115794815344,42,0.219,0.843,0.033,0.038,0.208
24215230,2025-01-21,2062BK1,116.72,10.12,8907.0,2847.0,605.0,2293.0,1603.0,250.0,0.0,6467.0,1384.0,0.0,0.12954166666666667,0.04791666666666666,0.7765416666666667,1853.0,0.9202144433859963,55.4061000680654,3.1285563751306187,0.8650836481376875,6,0.2,0.75,0.016,0.028,0.21
24215233,2025-01-21,2062BK1,122.56,9.98,8361.0,2529.0,798.0,2040.0,1789.0,351.0,0.0,6840.0,1108.0,1583.0,0.12954166666666667,0.04791666666666666,0.7765416666666667,2140.0,0.9247019767547556,55.80939947735142,3.3060498220627497,0.8359813084108243,6,0.21,0.75,0.024,0.024,0.23
24215251,2025-01-21,2062BK1,123.81,9.81,9171.0,2562.0,811.0,894.0,1694.0,196.0,0.0,6905.0,1062.0,0.0,0.12954166666666667,0.04791666666666666,0.7765416666666667,1890.0,0.9265828468722753,55.77093934209053,3.57962529273865,0.8962962962958221,6,0.19,0.73,0.019,0.031,0.23
24215253,2025-01-21,1786500D,124.77,9.31,8556.0,2538.0,619.0,906.0,1772.0,253.0,0.0,6823.0,1091.0,0.0,0.12954166666666667,0.04791666666666666,0.7765416666666667,2025.0,0.93056384247516,54.68461969981018,3.37115839243366,0.8750617283946296,2,0.22,0.77,0.036,0.031,0.265
24215255,2025-01-21,S.TOWER6VAN,122.54,0.0,8169.0,2535.0,594.0,1552.0,2443.0,91.0,449.0,6853.0,1092.0,0.0,0.12954166666666667,0.04791666666666666,0.7765416666666667,2983.0,0.9999999999918394,55.92459604981292,3.2224852070993206,0.8189741870597321,67,0.162,1.318,0.04,0.026,0.2
24215257,2025-01-21,C20MMNC,131.62,10.0,8673.0,2370.0,572.0,2621.0,1718.0,280.0,0.0,7068.0,1124.0,221.0,0.12954166666666667,0.04791666666666666,0.7765416666666667,1998.0,0.9293885044419617,53.700045585369246,3.659493670884532,0.8598598598594295,42,0.185,0.72,0.028,0.029,0.247
24215259,2025-01-21,C20MMNC,124.85,0.0,8304.0,2139.0,605.0,2223.0,1714.0,260.0,0.0,7186.0,1128.0,0.0,0.12954166666666667,0.04791666666666666,0.7765416666666667,1974.0,0.9999999999919904,57.55706848171761,3.882187938287105,0.8682877406277263,42,0.192,0.75,0.022,0.021,0.223
24215261,2025-01-21,SEQRFE550D,124.59,8.0,8730.0,1998.0,610.0,1541.0,1738.0,263.0,0.0,7138.0,1315.0,0.0,0.12954166666666667,0.04791666666666666,0.7765416666666667,2001.0,0.9396636247006588,57.29191748890527,4.369369369367183,0.8685657171409952,73,0.22,0.81,0.025,0.024,0.23
24215264,2025-01-21,C20HMNA,126.91,8.77,8400.0,2007.0,699.0,2069.0,2015.0,155.0,449.0,6836.0,1062.0,272.0,0.12954166666666667,0.04791666666666666,0.7765416666666667,2619.0,0.9353626179176344,53.864943660437596,4.185351270550979,0.7693776250474343,34,0.196,1.055,0.026,0.03,0.225
24215270,2025-01-21,2062BK1,118.65,8.0,8649.0,1896.0,602.0,2152.0,2018.0,165.0,391.0,6798.0,1051.0,0.0,0.12954166666666667,0.04791666666666666,0.7765416666666667,2574.0,0.9368337939128556,57.29456384275352,4.561708860757088,0.7839937839934794,6,0.19,0.72,0.019,0.023,0.21
24215273,2025-01-21,C20HMNA,134.63,8.24,8205.0,2001.0,599.0,1587.0,1985.0,145.0,395.0,6670.0,1009.0,0.0,0.12954166666666667,0.04791666666666666,0.7765416666666667,2525.0,0.9423251907262383,49.54319245302278,4.100449775110395,0.7861386138610748,34,0.19,1.11,0.032,0.04,0.25
24315220,2025-01-21,2062BK1,128.08,0.0,10374.0,2700.0,651.0,2071.0,1686.0,292.0,0.0,6582.0,2106.0,0.0,0.12954166666666667,0.04791666666666666,0.7765416666666667,1978.0,0.9999999999921925,51.389756401847364,3.842222222220799,0.8523761375122081,6,0.193,0.737,0.03,0.035,0.183
24315268,2025-01-21,1786500D,129.08,8.14,13587.0,2034.0,699.0,1290.0,1749.0,278.0,0.0,4760.0,755.0,1863.0,0.12954166666666667,0.04791666666666666,0.7765416666666667,2027.0,0.9406792012757565,36.87635574808741,6.679941002946569,0.8628515046863034,2,0.22,0.82,0.032,0.04,0.241
24315274,2025-01-21,1786500D,134.63,0.0,10206.0,2184.0,851.0,3111.0,1722.0,309.0,0.0,5214.0,2361.0,0.0,0.12954166666666667,0.04791666666666666,0.7765416666666667,2031.0,0.9999999999925723,38.72836663419202,4.673076923074784,0.8478581979316357,2,0.19,0.83,0.038,0.037,0.214
24115298,2025-01-22,IS2062E410C,125.1,8.1,9942.0,2205.0,823.0,2796.0,2419.0,95.0,626.0,6162.0,1700.0,0.0,0.12933333333333333,0.04451851851851852,0.7208518518518519,3140.0,0.9391891891821383,49.256594723826886,4.508843537412921,0.7703821656048502,61,0.16,1.3,0.026,0.025,0.26
24115287,2025-01-22,C20HMNA,129.18,7.74,8883.0,2313.0,687.0,2485.0,1820.0,176.0,416.0,6105.0,1030.0,0.0,0.12933333333333333,0.04451851851851852,0.7208518518518519,2412.0,0.9434706397827676,47.25963771445069,3.8404669260683786,0.7545605306796208,34,0.21,1.07,0.023,0.04,0.23
24115289,2025-01-22,2062BK1,132.33,0.0,9579.0,2280.0,839.0,4959.0,1743.0,250.0,0.0,3557.0,5880.0,0.0,0.12933333333333333,0.04451851851851852,0.7208518518518519,1993.0,0.9999999999924433,26.87977027108834,4.201315789471842,0.8745609633713625,6,0.16,0.75,0.023,0.029,0.22
24115291,2025-01-22,SEQRFE550D,124.54,7.95,9378.0,2490.0,684.0,2076.0,1739.0,244.0,0.0,5999.0,957.0,0.0,0.12933333333333333,0.04451851851851852,0.7208518518518519,1983.0,0.939995471349234,48.16926288703895,3.7662650602394514,0.8769541099340006,73,0.22,0.82,0.025,0.03,0.23
24115293,2025-01-22,SEQRFE550D,0.0,0.0,7350.0,2004.0,699.0,1042.0,1609.0,308.0,0.0,4051.0,741.0,0.0,0.12933333333333333,0.04451851851851852,0.7208518518518519,1917.0,0.0,4050999999999.9995,3.6676646706568525,0.8393322900360776,73,0.21,0.86,0.024,0.021,0.23
24315294,2025-01-22,2062BK1,122.67,7.48,10065.0,2055.0,607.0,1872.0,1739.0,288.0,0.0,1114.0,369.0,0.0,0.12933333333333333,0.04451851851851852,0.7208518518518519,2027.0,0.9425278524706683,9.081274965280171,4.897810218975719,0.8579181055743178,6,0.18,0.7,0.021,0.028,0.2
24315299,2025-01-22,IS2062E410C,120.1,8.36,8757.0,3030.0,801.0,666.0,2584.0,81.0,519.0,6980.0,1045.0,0.0,0.12933333333333333,0.04451851851851852,0.7208518518518519,3184.0,0.9349213762966301,58.11823480384581,2.890099009900036,0.8115577889444687,61,0.17,1.42,0.028,0.016,0.26
24115281,2025-01-22,C20HMNA,129.31,8.54,8211.0,2841.0,684.0,3192.0,2010.0,196.0,420.0,6294.0,1080.0,0.0,0.12933333333333333,0.04451851851851852,0.7208518518518519,2626.0,0.9380486035477836,48.67372979623638,2.8901795142545263,0.765422696115474,34,0.211,1.093,0.026,0.031,0.202
24315302,2025-01-22,C20MMNC,126.9,8.44,8670.0,3021.0,701.0,330.0,1762.0,258.0,0.0,459.0,92.0,0.0,0.12933333333333333,0.04451851851851852,0.7208518518518519,2020.0,0.9376385399664724,3.6170212765672414,2.8699106256197053,0.8722772277223405,42,0.17,0.718,0.031,0.033,0.19
24315308,2025-01-22,C20MMNC,123.13,8.0,7059.0,2418.0,602.0,843.0,1616.0,230.0,0.0,6724.0,1162.0,0.0,0.12933333333333333,0.04451851851851852,0.7208518518518519,1846.0,0.9389918401514605,54.608949889916275,2.91935483870847,0.8754062838565139,42,0.18,0.752,0.031,0.022,0.188
24315311,2025-01-22,SEQRFE550D,126.61,7.21,7023.0,3132.0,610.0,1377.0,1637.0,251.0,0.0,6518.0,1055.0,0.0,0.12933333333333333,0.04451851851851852,0.7208518518518519,1888.0,0.9461216559486915,51.480925676870065,2.242337164750242,0.8670550847453035,73,0.23,0.8,0.031,0.033,0.22
24315313,2025-01-22,C20MMNC,121.5,8.15,7173.0,2676.0,605.0,1477.0,1613.0,241.0,0.0,5320.0,943.0,0.0,0.12933333333333333,0.04451851851851852,0.7208518518518519,1854.0,0.9371384496649662,43.78600823009229,2.6804932735415994,0.8700107874860464,42,0.187,0.757,0.034,0.03,0.207
24315314,2025-01-22,SEQRFE550D,121.9,8.12,7155.0,3021.0,616.0,1022.0,1597.0,238.0,0.0,6670.0,1081.0,0.0,0.12933333333333333,0.04451851851851852,0.7208518518518519,1835.0,0.9375480695205543,54.716981131626596,2.368421052630795,0.8702997275199617,73,0.23,0.8,0.028,0.028,0.23
24315316,2025-01-22,2062BK1,124.1,7.96,6831.0,3138.0,612.0,1020.0,1595.0,243.0,0.0,5788.0,1016.0,0.0,0.12933333333333333,0.04451851851851852,0.7208518518518519,1838.0,0.9397243677045304,46.639806607198715,2.17686424474118,0.8677910772574169,6,0.19,0.73,0.03,0.026,0.21
24315318,2025-01-22,2062BK1,127.28,9.11,7020.0,2046.0,611.0,1175.0,1587.0,237.0,0.0,6609.0,1078.0,0.0,0.12933333333333333,0.04451851851851852,0.7208518518518519,1824.0,0.9332062467854448,51.924890005877394,3.431085043986593,0.8700657894732072,6,0.2,0.75,0.03,0.039,0.2
24315305,2025-01-22,C20MMNC,121.6,8.0,7719.0,3093.0,622.0,1581.0,1658.0,258.0,0.0,6626.0,1051.0,265.0,0.12933333333333333,0.04451851851851852,0.7208518518518519,1916.0,0.9382716049310319,54.49013157849926,2.495635305527806,0.8653444676404669,42,0.177,0.772,0.028,0.033,0.193
24315321,2025-01-22,1786550D,122.7,7.53,7554.0,2403.0,607.0,1177.0,1619.0,237.0,0.0,6755.0,1085.0,0.0,0.12933333333333333,0.04451851851851852,0.7208518518518519,1856.0,0.9421792213703282,55.05297473467764,3.1435705368276556,0.8723060344822886,3,0.22,0.84,0.04,0.03,0.21
24115277,2025-01-22,SAILTOWER6VA,120.78,8.97,8523.0,1992.0,754.0,2849.0,2422.0,0.0,467.0,6563.0,1047.0,0.0,0.12933333333333333,0.04451851851851852,0.7208518518518519,2889.0,0.9308670520159471,54.338466633098705,4.278614457829177,0.8383523710623613,68,0.189,1.294,0.023,0.018,0.233
24115296,2025-01-22,2062BK1,123.2,8.2,9147.0,2310.0,689.0,2257.0,1740.0,271.0,0.0,6498.0,1049.0,266.0,0.12933333333333333,0.04451851851851852,0.7208518518518519,2011.0,0.937595129368816,52.74350649307838,3.9597402597385454,0.8652411735450695,6,0.19,0.76,0.026,0.026,0.21
24215323,2025-01-22,C20MMNC,118.18,8.15,9300.0,1998.0,613.0,1533.0,1681.0,260.0,0.0,6875.0,1554.0,0.0,0.12933333333333333,0.04451851851851852,0.7208518518518519,1941.0,0.9354864244365115,58.17397190676786,4.654654654652325,0.8660484286445822,42,0.19,0.73,0.02,0.024,0.19
24215310,2025-01-22,SEQRFE550D,123.13,8.18,6933.0,2175.0,580.0,468.0,1671.0,256.0,0.0,7328.0,1377.0,0.0,0.12933333333333333,0.04451851851851852,0.7208518518518519,1927.0,0.9377046683349501,59.51433444278799,3.187586206895086,0.8671510119352013,73,0.21,0.84,0.021,0.032,0.23
24215301,2025-01-22,C20MMNC,124.8,8.22,6600.0,1602.0,710.0,294.0,1657.0,280.0,0.0,7201.0,1172.0,0.0,0.12933333333333333,0.04451851851851852,0.7208518518518519,1937.0,0.9382047812288512,57.70032051235817,4.119850187263346,0.8554465668555212,42,0.19,0.729,0.019,0.025,0.221
24215295,2025-01-22,SEQRFE550D,129.06,6.1,10542.0,2007.0,701.0,1638.0,1725.0,202.0,0.0,6798.0,1057.0,0.0,0.12933333333333333,0.04451851851851852,0.7208518518518519,1927.0,0.9548683042249567,52.6731752669094,5.252615844541478,0.8951738453550103,73,0.22,0.82,0.021,0.023,0.25
24215292,2025-01-22,2062BK1,124.54,8.12,9174.0,1998.0,701.0,972.0,1657.0,287.0,0.0,6600.0,1072.0,354.0,0.12933333333333333,0.04451851851851852,0.7208518518518519,1944.0,0.9387908940076981,52.995021679356064,4.591591591589293,0.8523662551435944,6,0.19,0.75,0.023,0.023,0.2
24215290,2025-01-22,2062BK1,127.99,8.01,7410.0,2295.0,690.0,726.0,1714.0,273.0,0.0,6793.0,1109.0,0.0,0.12933333333333333,0.04451851851851852,0.7208518518518519,1987.0,0.9411029411695507,53.074458941690175,3.2287581699332337,0.8626069451429982,6,0.19,0.73,0.023,0.027,0.2
24115272,2025-01-22,ST6VAKSI(RT),134.63,8.18,7815.0,3276.0,697.0,2224.0,2419.0,0.0,470.0,6622.0,1184.0,0.0,0.12933333333333333,0.04451851851851852,0.7208518518518519,2889.0,0.9427210979557263,49.186659733720674,2.385531135530407,0.8373139494631924,75,0.183,1.334,0.029,0.017,0.214
24215288,2025-01-22,2062BK1,121.13,9.12,7944.0,2634.0,652.0,0.0,1708.0,284.0,0.0,6864.0,6742.0,0.0,0.12933333333333333,0.04451851851851852,0.7208518518518519,1992.0,0.9299808061348946,56.66639147976004,3.0159453302949824,0.8574297188750716,6,0.19,0.73,0.025,0.025,0.19
24215284,2025-01-22,SEQRFE550D,125.81,8.0,9006.0,2232.0,611.0,1026.0,1617.0,199.0,0.0,6771.0,1488.0,0.0,0.12933333333333333,0.04451851851851852,0.7208518518518519,1816.0,0.940213735887152,53.81925125145998,4.034946236557332,0.8904185022021529,73,0.21,0.85,0.025,0.035,0.22
24215282,2025-01-22,2062BK1,129.22,0.0,8673.0,2229.0,591.0,0.0,1664.0,202.0,0.0,7083.0,1036.0,0.0,0.12933333333333333,0.04451851851851852,0.7208518518518519,1866.0,0.9999999999922613,54.81349636236796,3.890982503362992,0.8917470525182788,6,0.21,0.74,0.04,0.036,0.21
24215280,2025-01-22,2062BK1,0.0,8.28,8592.0,2046.0,602.0,1037.0,1728.0,165.0,0.0,6784.0,1012.0,0.0,0.12933333333333333,0.04451851851851852,0.7208518518518519,1893.0,0.0,6784000000000.0,4.199413489734018,0.9128367670359678,6,0.18,0.75,0.031,0.041,0.17
24215278,2025-01-22,C20HMNA,124.01,8.08,8091.0,2475.0,599.0,0.0,1819.0,199.0,344.0,6556.0,992.0,0.0,0.12933333333333333,0.04451851851851852,0.7208518518518519,2362.0,0.938829585881302,52.86670429761417,3.2690909090895883,0.7701100762062786,34,0.193,1.133,0.04,0.028,0.198
24215276,2025-01-22,C20HMNA,125.63,0.0,7773.0,2514.0,597.0,1035.0,1664.0,273.0,0.0,6998.0,1075.0,0.0,0.12933333333333333,0.04451851851851852,0.7208518518518519,1937.0,0.99999999999204,55.70325559137385,3.0918854415262165,0.8590604026841203,34,0.208,1.011,0.024,0.024,0.261
24215267,2025-01-22,TMT-FE500D,122.57,8.01,8016.0,2166.0,699.0,1561.0,1988.0,169.0,449.0,6601.0,1035.0,369.0,0.12933333333333333,0.04451851851851852,0.7208518518518519,2606.0,0.9386582937590853,53.85494003382676,3.7008310249290393,0.7628549501148262,78,0.18,0.99,0.023,0.036,0.22
24215286,2025-01-22,SEQRFE550D,121.49,8.24,8970.0,1563.0,600.0,1571.0,1613.0,199.0,0.0,6779.0,1021.0,0.0,0.12933333333333333,0.04451851851851852,0.7208518518518519,1812.0,0.936483465652228,55.798831179061665,5.738963531666194,0.8901766004410099,73,0.21,0.8,0.02,0.03,0.22
24315329,2025-01-22,2062BK1,129.75,7.74,8286.0,2223.0,596.0,2379.0,1666.0,230.0,0.0,6529.0,1029.0,0.0,0.12933333333333333,0.04451851851851852,0.7208518518518519,1896.0,0.9437049967201709,50.319845857030295,3.7273954116042614,0.8786919831218994,6,0.19,0.74,0.016,0.03,0.19
24115283,2025-01-22,C20HMNA,122.54,7.74,8556.0,2427.0,717.0,2035.0,1824.0,173.0,321.0,5894.0,997.0,0.0,0.12933333333333333,0.04451851851851852,0.7208518518518519,2318.0,0.9405894995322338,48.09858005509957,3.525339925832911,0.7868852459012999,34,0.21,1.08,0.026,0.022,0.24
24115317,2025-01-22,C20MMNC,119.73,8.36,8472.0,2664.0,794.0,2243.0,1664.0,250.0,0.0,6108.0,1321.0,0.0,0.12933333333333333,0.04451851851851852,0.7208518518518519,1914.0,0.9347333905774478,51.01478326191418,3.1801801801789864,0.869383490072691,42,0.2,0.77,0.027,0.033,0.22
24115300,2025-01-22,SEQRFE550D,116.1,8.15,9315.0,4026.0,752.0,1800.0,1712.0,271.0,0.0,5777.0,960.0,442.0,0.12933333333333333,0.04451851851851852,0.7208518518518519,1983.0,0.9344064386242703,49.758828595609316,2.3137108792840753,0.863338376197245,73,0.21,0.82,0.03,0.032,0.201
24115334,2025-01-22,S.TOWER6VAN,122.32,7.53,9774.0,2553.0,746.0,663.0,2466.0,129.0,473.0,5702.0,1029.0,0.0,0.12933333333333333,0.04451851851851852,0.7208518518518519,3068.0,0.942010011544536,46.61543492440635,3.8284371327834594,0.8037809647976519,67,0.19,1.29,0.02,0.022,0.2
24115330,2025-01-22,S.TOWER6VAN,120.86,0.0,7992.0,3384.0,815.0,3327.0,2412.0,105.0,417.0,5906.0,1054.0,0.0,0.12933333333333333,0.04451851851851852,0.7208518518518519,2934.0,0.999999999991726,48.86645705734845,2.3617021276588765,0.822085889570272,67,0.18,1.28,0.021,0.027,0.23
24115328,2025-01-22,S.TOWER6VAN,121.57,7.92,8349.0,3117.0,794.0,2620.0,2468.0,95.0,464.0,6203.0,1092.0,0.0,0.12933333333333333,0.04451851851851852,0.7208518518518519,3027.0,0.9388369758209992,51.02410134037161,2.6785370548595835,0.815328708291769,67,0.16,1.25,0.017,0.023,0.2
