Repository: SiddharthKumar268/FerroMind

# FerroMind
*Ferro-Alloy Optimisation using Machine Learning*
**SAIL Durgapur Steel Plant | Steel Melting Shop**
Intern: Siddharth Kumar | FY 2023-24 to FY 2025-26

---

## Quick Start

```bash

# 2. Place raw Excel files in data/raw/

## Dataset

| | |
|---|---|
| Total heats after cleaning | 47,421 |
| Training set | 37,936 heats (Apr 2023 – Jun 2025) |
| Test set | 9,485 heats (Jun 2025 – Dec 2025) |
| Input features | 21 (16 raw + 5 engineered) |
| Target variables | Mn, Si, C, S, P |
| BOF grades | 76 distinct grades |
| Split method | Chronological 80/20 — no shuffle, no leakage |

---

File: data/processed/sms_train.csv (part 208 of 253)
Heat_Number,Date,BOF Grade Code,Hot Metal Addn. Weight,Scrap Addn. Weight,Lime Into Converter,Dolomite Into Converter,Lime Into Ladle,Iron Ore Into Converter,SIMN Into Ladle,FESI Into Ladle,FEMN Into Ladle,Measered O2 Mainblow II,Duration of Mainblow I/II,Measered O2 2nd Blow,HM_P,HM_S,HM_Si,Total_FA_Ladle,HM_Ratio,O2_per_ton_HM,Lime_Dolo_Ratio,SiMn_FA_Fraction,Grade_Encoded,C,Mn,P,S,Si
24115325,2025-01-22,2062BK1,122.62,8.14,8700.0,2577.0,799.0,2834.0,1661.0,253.0,0.0,6335.0,1189.0,0.0,0.12933333333333333,0.04451851851851852,0.7208518518518519,1914.0,0.9377485469490844,51.66367639820858,3.3760186263083525,0.8678160919535696,6,0.18,0.72,0.022,0.03,0.21
24115322,2025-01-22,2062BK1,122.16,7.95,8964.0,2529.0,814.0,2504.0,1661.0,250.0,0.0,6177.0,1670.0,0.0,0.12933333333333333,0.04451851851851852,0.7208518518518519,1911.0,0.9388978556533788,50.56483300547999,3.544483985763723,0.8691784406065572,6,0.19,0.75,0.022,0.02,0.2
24115319,2025-01-22,C20MMNC,124.84,7.99,8247.0,2622.0,789.0,2321.0,1668.0,247.0,0.0,6302.0,1016.0,0.0,0.12933333333333333,0.04451851851851852,0.7208518518518519,1915.0,0.9398479259132737,50.48061518703556,3.1453089244839263,0.8710182767619472,42,0.199,0.738,0.021,0.032,0.186
24115315,2025-01-22,C20MMNC,133.16,8.88,9228.0,2616.0,822.0,2760.0,1658.0,247.0,0.0,6424.0,1493.0,0.0,0.12933333333333333,0.04451851851851852,0.7208518518518519,1905.0,0.937482399317534,48.24271552982696,3.527522935778468,0.8703412073486245,42,0.175,0.727,0.029,0.029,0.167
24115312,2025-01-22,IS2062E410C,116.64,0.0,5958.0,2862.0,777.0,1768.0,2428.0,0.0,623.0,6251.0,1988.0,0.0,0.12933333333333333,0.04451851851851852,0.7208518518518519,3051.0,0.9999999999914266,53.592249656605006,2.081761006288581,0.7958046542114731,61,0.17,1.38,0.022,0.012,0.25
24115307,2025-01-22,SEQRFE550D,116.62,8.15,7596.0,2595.0,735.0,2234.0,1262.0,257.0,0.0,5876.0,1289.0,0.0,0.12933333333333333,0.04451851851851852,0.7208518518518519,1519.0,0.9346798108444764,50.385868632735495,2.9271676300566756,0.8308097432515926,73,0.21,0.8,0.025,0.031,0.22
24115304,2025-01-22,1786500D,135.32,7.74,8652.0,2949.0,747.0,2031.0,1659.0,248.0,0.0,6252.0,1667.0,0.0,0.12933333333333333,0.04451851851851852,0.7208518518518519,1907.0,0.945896826499749,46.20159621603458,2.933875890131253,0.8699528054531358,2,0.18,0.76,0.021,0.035,0.245
24215320,2025-01-23,S.TOWER6VAN,120.19,7.85,8874.0,2532.0,605.0,1143.0,2417.0,94.0,500.0,7110.0,1534.0,0.0,0.13015384615384615,0.045653846153846156,0.8743461538461539,3011.0,0.9386910340445277,59.1563358011552,3.504739336491507,0.8027233477247417,67,0.172,1.299,0.024,0.023,0.199
24315335,2025-01-23,2062BK1,123.73,7.88,9024.0,1680.0,599.0,1164.0,1580.0,235.0,0.0,6409.0,1086.0,0.0,0.13015384615384615,0.045653846153846156,0.8743461538461539,1815.0,0.9401261302261217,51.7982704271252,5.371428571425374,0.8705234159774818,6,0.2,0.78,0.025,0.032,0.21
24115338,2025-01-23,S.TOWER6VAN,126.74,8.18,8334.0,2739.0,752.0,336.0,2416.0,102.0,420.0,6077.0,1641.0,0.0,0.13015384615384615,0.045653846153846156,0.8743461538461539,2938.0,0.9393714793882348,47.9485560987222,3.0427163198236427,0.8223281143632327,67,0.18,1.33,0.032,0.025,0.24
24215333,2025-01-23,C20MMNC,119.93,8.66,7368.0,2037.0,589.0,2049.0,1657.0,206.0,0.0,7001.0,1383.0,0.0,0.13015384615384615,0.045653846153846156,0.8743461538461539,1863.0,0.9326541721678774,58.3757191690288,3.6170839469790783,0.8894256575411221,42,0.211,0.705,0.02,0.03,0.213
24215336,2025-01-23,C20MMNC,126.74,8.32,8025.0,2511.0,605.0,2244.0,1613.0,196.0,0.0,6989.0,1060.0,0.0,0.13015384615384615,0.045653846153846156,0.8743461538461539,1809.0,0.9383977491415786,55.144390089512825,3.1959378733559554,0.8916528468762346,42,0.2,0.73,0.019,0.03,0.23
24215339,2025-01-23,C20MMNC,122.6,8.36,7470.0,2073.0,602.0,3094.0,1617.0,202.0,0.0,7000.0,1061.0,0.0,0.13015384615384615,0.045653846153846156,0.8743461538461539,1819.0,0.9361637141040307,57.09624796038258,3.603473227205208,0.8889499725118807,42,0.23,0.75,0.021,0.03,0.22
24215342,2025-01-23,2062BK1,129.79,8.0,8118.0,1995.0,627.0,3373.0,1677.0,338.0,0.0,6993.0,1087.0,0.0,0.13015384615384615,0.045653846153846156,0.8743461538461539,2015.0,0.9419406342917342,53.8793435545583,4.0691729323287875,0.832258064515716,6,0.21,0.76,0.019,0.024,0.22
24215377,2025-01-23,2062BK1,125.53,8.19,9072.0,0.0,569.0,4105.0,1627.0,246.0,0.0,6488.0,1419.0,0.0,0.13015384615384615,0.045653846153846156,0.8743461538461539,1873.0,0.9387526174024923,51.68485620925926,9072000000000.0,0.8686599038970269,6,0.19,0.77,0.021,0.04,0.24
24215375,2025-01-23,2062BK1,120.83,0.0,6717.0,2340.0,809.0,2229.0,1684.0,260.0,0.0,6348.0,1052.0,0.0,0.13015384615384615,0.045653846153846156,0.8743461538461539,1944.0,0.9999999999917238,52.53662169947417,2.870512820511594,0.8662551440324762,6,0.19,0.72,0.018,0.034,0.23
24215372,2025-01-23,C20MMNC,119.56,7.85,12162.0,2442.0,781.0,3502.0,1671.0,250.0,0.0,6433.0,1057.0,0.0,0.13015384615384615,0.045653846153846156,0.8743461538461539,1921.0,0.9383878816345782,53.80562060844927,4.9803439803419405,0.8698594482036076,42,0.2,0.72,0.021,0.031,0.19
24215370,2025-01-23,C20MMNC,119.54,8.23,9891.0,2442.0,698.0,2741.0,1654.0,253.0,0.0,6586.0,1422.0,0.0,0.13015384615384615,0.045653846153846156,0.8743461538461539,1907.0,0.9355873835725476,55.094529027479545,4.050368550366891,0.8673308862082499,42,0.2,0.76,0.025,0.028,0.22
24215368,2025-01-23,2062BK1,122.28,8.15,7740.0,2133.0,608.0,1648.0,1634.0,250.0,0.0,6370.0,1511.0,0.0,0.13015384615384615,0.045653846153846156,0.8743461538461539,1884.0,0.9375143755199148,52.09355577320826,3.6286919831206617,0.8673036093413655,6,0.2,0.72,0.021,0.022,0.18
24215365,2025-01-23,C20MMNC,125.6,8.0,8154.0,2880.0,605.0,2752.0,1593.0,213.0,0.0,608.0,1836.0,0.0,0.13015384615384615,0.045653846153846156,0.8743461538461539,1806.0,0.9401197604720052,4.84076433117165,2.831249999999017,0.8820598006639634,42,0.203,0.76,0.02,0.028,0.213
24215363,2025-01-23,2062BK1,124.66,0.0,8733.0,2007.0,591.0,2993.0,1731.0,277.0,0.0,6900.0,1075.0,0.0,0.13015384615384615,0.045653846153846156,0.8743461538461539,2008.0,0.9999999999919782,55.35055350509104,4.351270553062107,0.862051792828256,6,0.18,0.8,0.03,0.027,0.21
24215361,2025-01-23,2062BK1,125.49,8.0,8238.0,2040.0,605.0,2850.0,1765.0,270.0,0.0,6911.0,1062.0,157.0,0.13015384615384615,0.045653846153846156,0.8743461538461539,2035.0,0.9400704172526776,55.07211729974443,4.038235294115667,0.8673218673214411,6,0.18,0.7,0.032,0.035,0.19
24215358,2025-01-23,2062BK1,124.36,8.6,7971.0,2004.0,602.0,1668.0,1772.0,283.0,0.0,6816.0,1065.0,276.0,0.13015384615384615,0.045653846153846156,0.8743461538461539,2055.0,0.9353188928930858,54.808620134650944,3.977544910177656,0.8622871046224514,6,0.21,0.75,0.02,0.035,0.21
24215356,2025-01-23,2062BK1,126.13,8.0,8019.0,2031.0,599.0,1706.0,1755.0,250.0,0.0,6831.0,1043.0,357.0,0.13015384615384615,0.045653846153846156,0.8743461538461539,2005.0,0.9403563706781455,54.158407991325156,3.948301329392443,0.8753117206978178,6,0.21,0.75,0.019,0.025,0.21
24215354,2025-01-23,2062BK1,124.6,8.24,8037.0,2004.0,599.0,1429.0,1721.0,246.0,0.0,6794.0,1052.0,0.0,0.13015384615384615,0.045653846153846156,0.8743461538461539,1967.0,0.9379704908089583,54.526484750766244,4.0104790419141665,0.8749364514484622,6,0.18,0.76,0.023,0.023,0.22
24215352,2025-01-23,2062BK1,130.76,8.16,8301.0,2229.0,600.0,1778.0,1769.0,283.0,0.0,7194.0,1099.0,0.0,0.13015384615384615,0.045653846153846156,0.8743461538461539,2052.0,0.9412611574939443,55.01682471661811,3.724091520859702,0.8620857699800867,6,0.19,0.72,0.019,0.021,0.21
24215349,2025-01-23,2062BK1,119.3,8.01,8028.0,2025.0,600.0,2207.0,1725.0,260.0,0.0,6517.0,993.0,258.0,0.13015384615384615,0.045653846153846156,0.8743461538461539,1985.0,0.9370827114842739,54.62699077908946,3.9644444444424867,0.8690176322413758,6,0.2,0.73,0.025,0.024,0.19
24215348,2025-01-23,2062BK1,128.71,8.98,8049.0,1995.0,594.0,2004.0,1742.0,260.0,0.0,7237.0,1465.0,0.0,0.13015384615384615,0.045653846153846156,0.8743461538461539,2002.0,0.9347810298428734,56.227177375058446,4.0345864661633914,0.8701298701294355,6,0.2,0.83,0.036,0.029,0.21
24215345,2025-01-23,2062BK1,119.31,8.12,8556.0,2649.0,688.0,2987.0,1704.0,155.0,0.0,7002.0,1083.0,0.0,0.13015384615384615,0.045653846153846156,0.8743461538461539,1859.0,0.9362787412623692,58.68745285341809,3.2298980747439674,0.9166218396982697,6,0.21,0.82,0.028,0.015,0.18
24115341,2025-01-23,S.TOWER6VAN,119.72,8.45,8346.0,2655.0,749.0,1918.0,2416.0,95.0,430.0,6257.0,1891.0,0.0,0.13015384615384615,0.045653846153846156,0.8743461538461539,2941.0,0.9340719357030971,52.26361510146789,3.143502824857573,0.8214892893570821,67,0.173,1.358,0.022,0.022,0.251
24315337,2025-01-23,2062BK1,127.34,7.74,8490.0,2226.0,602.0,1920.0,1606.0,230.0,0.0,4722.0,1511.0,0.0,0.13015384615384615,0.045653846153846156,0.8743461538461539,1836.0,0.9427006218467375,37.08182817624405,3.814016172505025,0.8747276688448394,6,0.2,0.77,0.029,0.03,0.19
24215383,2025-01-23,2062BK1,118.96,8.2,9756.0,2085.0,784.0,2510.0,1704.0,283.0,0.0,6416.0,1013.0,0.0,0.13015384615384615,0.045653846153846156,0.8743461538461539,1987.0,0.9355143126695854,53.93409549383041,4.679136690645238,0.857574232510892,6,0.19,0.73,0.018,0.036,0.2
24115359,2025-01-23,1786550DHCR,122.07,8.12,9681.0,2970.0,612.0,2561.0,1607.0,254.0,0.0,6415.0,1349.0,0.0,0.13015384615384615,0.045653846153846156,0.8743461538461539,1861.0,0.9376296182430477,52.5518145322147,3.2595959595948623,0.8635142396556349,4,0.2,0.75,0.019,0.023,0.26
24115373,2025-01-23,2062BK1,120.25,8.31,9066.0,3510.0,659.0,2095.0,1590.0,247.0,0.0,6284.0,1027.0,0.0,0.13015384615384615,0.045653846153846156,0.8743461538461539,1837.0,0.9353609209634773,52.25779625736168,2.582905982905247,0.8655416439842866,6,0.19,0.71,0.024,0.034,0.16
24115366,2025-01-23,2062BK1,125.97,8.97,7176.0,2571.0,587.0,1096.0,1608.0,302.0,325.0,6029.0,1001.0,0.0,0.13015384615384615,0.045653846153846156,0.8743461538461539,2235.0,0.9335260115537757,47.86060173019084,2.791131855308133,0.7194630872480002,6,0.18,0.78,0.035,0.03,0.17
24115364,2025-01-23,1786550DHCR,123.4,8.0,7188.0,3534.0,609.0,1009.0,1621.0,257.0,0.0,6034.0,988.0,0.0,0.13015384615384615,0.045653846153846156,0.8743461538461539,1878.0,0.939117199384025,48.89789303039791,2.0339558573848233,0.8631522896694019,4,0.204,0.789,0.026,0.026,0.186
24115362,2025-01-23,1786550DHCR,122.87,9.69,9612.0,2943.0,597.0,2038.0,1618.0,253.0,0.0,6447.0,1044.0,0.0,0.13015384615384615,0.045653846153846156,0.8743461538461539,1871.0,0.9269010259435208,52.47009033895605,3.26605504587045,0.8647781934789606,4,0.23,0.76,0.015,0.022,0.25
24115378,2025-01-23,2062BK1,120.23,9.91,8865.0,3903.0,619.0,1837.0,1597.0,250.0,0.0,6235.0,1018.0,0.0,0.13015384615384615,0.045653846153846156,0.8743461538461539,1847.0,0.9238512371221466,51.85893703691375,2.2713297463483806,0.8646453708712157,6,0.16,0.73,0.028,0.032,0.2
24115381,2025-01-23,C20MMNC,118.34,7.74,9792.0,3885.0,792.0,2055.0,1622.0,244.0,0.0,6095.0,1020.0,0.0,0.13015384615384615,0.045653846153846156,0.8743461538461539,1866.0,0.938610406083926,51.504140611361294,2.520463320462672,0.8692390139330819,42,0.19,0.78,0.028,0.035,0.27
24115353,2025-01-23,1786550DHCR,127.94,8.77,9909.0,3255.0,794.0,4148.0,1611.0,277.0,0.0,6231.0,1001.0,0.0,0.13015384615384615,0.045653846153846156,0.8743461538461539,1888.0,0.935849608653823,48.70251680437156,3.0442396313354703,0.8532838983046328,4,0.2,0.78,0.023,0.027,0.23
24315360,2025-01-23,2062BK1,116.81,8.36,9738.0,2547.0,605.0,2199.0,1645.0,258.0,0.0,7247.0,2256.0,0.0,0.13015384615384615,0.045653846153846156,0.8743461538461539,1903.0,0.9332108332593017,62.04092115347966,3.823321554768817,0.8644245927478379,6,0.19,0.79,0.028,0.027,0.22
24115351,2025-01-23,2062BK1,124.15,8.36,10635.0,2913.0,594.0,2719.0,1710.0,258.0,0.0,6302.0,1396.0,0.0,0.13015384615384615,0.045653846153846156,0.8743461538461539,1968.0,0.9369104218478841,50.76117599636922,3.650875386198541,0.8689024390239487,6,0.19,0.76,0.02,0.023,0.22
24315374,2025-01-23,1786550DHCR,119.56,0.0,10350.0,2316.0,594.0,1568.0,1632.0,260.0,0.0,6717.0,1983.0,0.0,0.13015384615384615,0.045653846153846156,0.8743461538461539,1892.0,0.9999999999916359,56.18099698848962,4.468911917096516,0.8625792811834765,4,0.2,0.79,0.021,0.027,0.19
24115346,2025-01-23,S.TOWER6VAN,122.8,7.54,10188.0,2994.0,599.0,2149.0,2412.0,105.0,474.0,6838.0,7670.0,0.0,0.13015384615384615,0.045653846153846156,0.8743461538461539,2991.0,0.9421512966016408,55.684039087494426,3.4028056112213085,0.8064192577730503,67,0.174,1.394,0.025,0.018,0.202
24115367,2025-01-23,2062BK1,119.6,7.98,8238.0,2205.0,614.0,0.0,1615.0,261.0,0.0,6350.0,1049.0,0.0,0.13015384615384615,0.045653846153846156,0.8743461538461539,1876.0,0.9374510111229232,53.093645484505906,3.736054421767013,0.8608742004259804,6,0.2,0.77,0.043,0.026,0.18
24315376,2025-01-23,C20MMNC,120.3,7.96,10569.0,2397.0,602.0,1651.0,1649.0,260.0,0.0,6945.0,3607.0,0.0,0.13015384615384615,0.045653846153846156,0.8743461538461539,1909.0,0.937938562288025,57.73067331622834,4.409261576969374,0.8638030382394637,42,0.22,0.76,0.018,0.025,0.22
24115385,2025-01-23,C20MMNC,124.92,8.13,9303.0,3480.0,799.0,1793.0,1759.0,277.0,0.0,6235.0,1041.0,0.0,0.13015384615384615,0.045653846153846156,0.8743461538461539,2036.0,0.938895152191365,49.91194364353256,2.6732758620681976,0.8639489194494774,42,0.18,0.74,0.026,0.025,0.2
24115343,2025-01-23,S.TOWER6VAN,128.58,0.0,9582.0,2976.0,762.0,4722.0,2412.0,101.0,416.0,6259.0,1111.0,0.0,0.13015384615384615,0.045653846153846156,0.8743461538461539,2929.0,0.9999999999922228,48.67786591967119,3.219758064515047,0.8234892454759907,67,0.175,1.36,0.022,0.021,0.236
24115388,2025-01-23,C20MMNC,122.54,0.0,13017.0,3522.0,799.0,1846.0,1763.0,280.0,0.0,6206.0,1024.0,0.0,0.13015384615384615,0.045653846153846156,0.8743461538461539,2043.0,0.9999999999918394,50.64468744858295,3.695911413968286,0.8629466470871938,42,0.21,0.72,0.017,0.028,0.2
24315357,2025-01-23,1786550DHCR,120.11,8.0,9111.0,3582.0,602.0,2784.0,1634.0,261.0,0.0,4383.0,1781.0,0.0,0.13015384615384615,0.045653846153846156,0.8743461538461539,1895.0,0.9375536648119775,36.49154941273423,2.543551088776509,0.8622691292871439,4,0.21,0.77,0.02,0.028,0.21
24315355,2025-01-23,1786550DHCR,122.77,8.36,9687.0,3282.0,596.0,1923.0,1657.0,260.0,0.0,6713.0,1587.0,0.0,0.13015384615384615,0.045653846153846156,0.8743461538461539,1917.0,0.9362464729586194,54.67948195768771,2.9515539305292653,0.8643714136667374,4,0.19,0.79,0.031,0.03,0.22
24315350,2025-01-23,2062BK1,126.02,7.85,9711.0,2010.0,605.0,1512.0,1766.0,268.0,0.0,6603.0,1113.0,368.0,0.13015384615384615,0.045653846153846156,0.8743461538461539,2034.0,0.9413610218798734,52.396445008312995,4.831343283579686,0.8682399213368396,6,0.2,0.81,0.026,0.031,0.21
24315347,2025-01-23,1786550DHCR,110.73,8.18,8292.0,1575.0,699.0,1963.0,1610.0,258.0,0.0,5041.0,864.0,1333.0,0.13015384615384615,0.045653846153846156,0.8743461538461539,1868.0,0.9312084769915802,45.52515126844102,5.264761904758562,0.8618843683078898,4,0.23,0.84,0.029,0.023,0.19
24315324,2025-01-23,S.TOWER6VAN,124.74,7.64,7755.0,2517.0,610.0,1175.0,2504.0,54.0,497.0,616.0,108.0,0.0,0.13015384615384615,0.045653846153846156,0.8743461538461539,3055.0,0.9422873545781668,4.938271604898683,3.0810488676984185,0.8196399345332832,67,0.168,1.321,0.031,0.03,0.236
24315327,2025-01-23,C20MMNC,133.14,7.53,10020.0,2556.0,613.0,3385.0,1685.0,241.0,0.0,6821.0,1051.0,0.0,0.13015384615384615,0.045653846153846156,0.8743461538461539,1926.0,0.9464704627785138,51.231786089445464,3.9201877934256966,0.8748701972996497,42,0.192,0.745,0.022,0.027,0.21
24315344,2025-01-23,1786550DHCR,124.85,16.5,9465.0,2790.0,597.0,2124.0,1613.0,230.0,0.0,4200.0,1154.0,0.0,0.13015384615384615,0.045653846153846156,0.8743461538461539,1843.0,0.8832684824840237,33.64036844186111,3.392473118278354,0.8752034725985485,4,0.2,0.77,0.027,0.025,0.21
24315331,2025-01-23,2062BK1,121.35,8.36,8838.0,2220.0,602.0,1173.0,1666.0,234.0,0.0,6230.0,1225.0,0.0,0.13015384615384615,0.045653846153846156,0.8743461538461539,1900.0,0.9355485313319287,51.33910177131158,3.981081081079288,0.8768421052626965,6,0.2,0.75,0.023,0.034,0.2
24315379,2025-01-23,2062BK1,122.95,0.0,9009.0,4035.0,602.0,1546.0,1630.0,264.0,0.0,7257.0,1248.0,0.0,0.13015384615384615,0.045653846153846156,0.8743461538461539,1894.0,0.9999999999918666,59.023993492809886,2.2327137546462867,0.8606124604008127,6,0.18,0.74,0.025,0.027,0.18
24115371,2025-01-23,2062BK1,120.5,8.15,8229.0,3753.0,0.0,2412.0,0.0,0.0,0.0,6023.0,1016.0,0.0,0.13015384615384615,0.045653846153846156,0.8743461538461539,0.0,0.9366498250995986,49.983402489211755,2.192645883292781,0.0,6,0.21,0.74,0.021,0.031,0.21
24215412,2025-01-24,2062BK1,120.79,7.95,7968.0,2112.0,778.0,1147.0,1654.0,277.0,206.0,6488.0,1020.0,0.0,0.13727272727272727,0.04640909090909091,0.8416818181818182,2137.0,0.9382476308766643,53.71305571608814,3.7727272727254864,0.7739822180623426,6,0.18,0.71,0.022,0.028,0.21
24215414,2025-01-24,1786500D,118.55,7.88,8610.0,2112.0,808.0,1492.0,1634.0,273.0,196.0,6235.0,1049.0,266.0,0.13727272727272727,0.04640909090909091,0.8416818181818182,2103.0,0.937673020636418,52.593842260205875,4.076704545452615,0.7769852591532207,2,0.16,0.72,0.027,0.038,0.23
24215389,2025-01-24,2062BK1,126.51,8.15,9843.0,1998.0,795.0,2762.0,1711.0,284.0,0.0,6572.0,1039.0,0.0,0.13727272727272727,0.04640909090909091,0.8416818181818182,1995.0,0.9394772018346988,51.94846257171805,4.92642642642396,0.8576441102752593,6,0.21,0.78,0.021,0.041,0.21
24215432,2025-01-24,2062BK1,120.58,8.78,8421.0,2637.0,792.0,1019.0,1593.0,230.0,0.0,6547.0,1027.0,0.0,0.13727272727272727,0.04640909090909091,0.8416818181818182,1823.0,0.9321273964059051,54.295903134397946,3.193401592717788,0.8738343390011664,6,0.21,0.75,0.026,0.023,0.18
24215426,2025-01-24,2062BK1,111.41,8.72,9237.0,2001.0,811.0,69.0,1667.0,250.0,0.0,6469.0,1343.0,0.0,0.13727272727272727,0.04640909090909091,0.8416818181818182,1917.0,0.9274119703577174,58.064805672219144,4.616191904045669,0.8695878977564582,6,0.18,0.73,0.022,0.023,0.18
24215424,2025-01-24,2062BK1,121.26,0.0,8307.0,2097.0,789.0,4559.0,1637.0,250.0,0.0,5937.0,1097.0,0.0,0.13727272727272727,0.04640909090909091,0.8416818181818182,1887.0,0.9999999999917533,48.96091043997228,3.961373390556051,0.8675145733964666,6,0.18,0.76,0.031,0.028,0.22
24215422,2025-01-24,1786550D,119.89,8.08,8526.0,2442.0,803.0,1166.0,1630.0,277.0,0.0,6372.0,1954.0,0.0,0.13727272727272727,0.04640909090909091,0.8416818181818182,1907.0,0.9368602016024313,53.14871965924473,3.4914004913990615,0.8547456738327978,3,0.22,0.82,0.03,0.04,0.22
24215398,2025-01-24,C20MMNC,127.19,0.0,9996.0,2001.0,809.0,4601.0,1711.0,277.0,0.0,6369.0,1216.0,0.0,0.13727272727272727,0.04640909090909091,0.8416818181818182,1988.0,0.9999999999921377,50.07469140616342,4.995502248873065,0.8606639839029876,42,0.224,0.738,0.025,0.038,0.176
24215400,2025-01-24,S.TOWER6VAN,124.7,0.0,10467.0,1992.0,726.0,4438.0,2541.0,122.0,550.0,6041.0,1116.0,0.0,0.13727272727272727,0.04640909090909091,0.8416818181818182,3213.0,0.9999999999919807,48.444266238585044,5.254518072286519,0.7908496732023682,67,0.19,1.35,0.021,0.028,0.21
24215420,2025-01-24,1786550D,120.91,8.89,8049.0,2241.0,806.0,1485.0,1664.0,256.0,0.0,6598.0,1390.0,0.0,0.13727272727272727,0.04640909090909091,0.8416818181818182,1920.0,0.931510015401144,54.569514514477135,3.5917001338672057,0.8666666666662153,3,0.21,0.72,0.02,0.03,0.2
24215403,2025-01-24,S.TOWER6VAN,124.54,0.0,10320.0,2091.0,809.0,3711.0,2471.0,105.0,449.0,6169.0,1161.0,0.0,0.13727272727272727,0.04640909090909091,0.8416818181818182,3025.0,0.9999999999919704,49.53428617271933,4.935437589667654,0.8168595041319614,67,0.18,1.28,0.029,0.039,0.24
24215418,2025-01-24,2062BK1,120.68,8.0,8997.0,2226.0,798.0,2110.0,1674.0,260.0,0.0,6197.0,994.0,356.0,0.13727272727272727,0.04640909090909091,0.8416818181818182,1934.0,0.9378302766479809,51.350679482504546,4.041778975739424,0.865563598758601,6,0.2,0.71,0.024,0.033,0.21
24215408,2025-01-24,2062BK1,121.4,8.12,8883.0,2112.0,1449.0,1841.0,3510.0,539.0,0.0,6366.0,1023.0,0.0,0.13727272727272727,0.04640909090909091,0.8416818181818182,4049.0,0.9373069796098108,52.438220757393424,4.205965909088918,0.8668807112865233,6,0.19,0.77,0.018,0.04,0.22
24215435,2025-01-24,2062BK1,122.44,8.0,9177.0,1329.0,795.0,1931.0,1704.0,267.0,0.0,1068.0,4154.0,0.0,0.13727272727272727,0.04640909090909091,0.8416818181818182,1971.0,0.9386691198946745,8.722639660170511,6.905191873583969,0.8645357686449191,6,0.19,0.73,0.031,0.036,0.22
24215404,2025-01-24,2062BK1,120.91,0.0,9888.0,2043.0,803.0,2115.0,1748.0,280.0,0.0,6314.0,1166.0,0.0,0.13727272727272727,0.04640909090909091,0.8416818181818182,2028.0,0.9999999999917294,52.22065999460573,4.8399412628463825,0.8619329388555907,6,0.19,0.7,0.015,0.028,0.21
24315384,2025-01-24,S.TOWER6VAN,120.13,7.54,9987.0,2808.0,804.0,2160.0,2518.0,85.0,448.0,5905.0,987.0,0.0,0.13727272727272727,0.04640909090909091,0.8416818181818182,3051.0,0.9409414897709646,49.15508199409677,3.556623931622665,0.8253031792852097,67,0.17,1.326,0.023,0.028,0.214
24215380,2025-01-24,C20MMNC,121.31,7.96,9837.0,708.0,646.0,3301.0,1671.0,270.0,0.0,6602.0,4007.0,0.0,0.13727272727272727,0.04640909090909091,0.8416818181818182,1941.0,0.9384234547773,54.42255378736771,13.894067796590546,0.860896445130932,42,0.204,0.762,0.022,0.034,0.22
24215438,2025-01-24,C20MMNC,120.08,8.1,10122.0,1614.0,811.0,3258.0,1711.0,270.0,0.0,6603.0,1056.0,0.0,0.13727272727272727,0.04640909090909091,0.8416818181818182,1981.0,0.9368076142850927,54.98834110547145,6.271375464680129,0.8637051993938093,42,0.23,0.75,0.02,0.028,0.23
24315382,2025-01-24,S.TOWER6VAN,118.34,0.0,10035.0,2823.0,795.0,2206.0,2471.0,91.0,508.0,6566.0,1134.0,0.0,0.13727272727272727,0.04640909090909091,0.8416818181818182,3070.0,0.9999999999915498,55.484198072879124,3.5547290116884325,0.8048859934850798,67,0.173,1.316,0.024,0.038,0.202
24315387,2025-01-24,S.TOWER6VAN,127.3,0.0,9366.0,2553.0,801.0,3318.0,2460.0,81.0,396.0,6653.0,1044.0,0.0,0.13727272727272727,0.04640909090909091,0.8416818181818182,2937.0,0.9999999999921445,52.262372348371855,3.6686251468845796,0.8375893769149344,67,0.177,1.31,0.028,0.036,0.217
24315390,2025-01-24,S.TOWER6VAN,132.82,0.0,9309.0,2526.0,796.0,3174.0,2468.0,75.0,401.0,6460.0,1185.0,0.0,0.13727272727272727,0.04640909090909091,0.8416818181818182,2944.0,0.9999999999924711,48.63725342532272,3.685273159143434,0.8383152173910196,67,0.163,1.351,0.026,0.031,0.236
24315393,2025-01-24,S.TOWER6VAN,125.8,0.0,9408.0,2688.0,801.0,2595.0,2444.0,92.0,298.0,420.0,150.0,0.0,0.13727272727272727,0.04640909090909091,0.8416818181818182,2834.0,0.9999999999920508,3.338632750370917,3.499999999998698,0.8623853211006132,67,0.19,1.325,0.037,0.038,0.249
24315396,2025-01-24,S.TOWER6VAN,132.4,0.0,10332.0,2784.0,2375.0,4389.0,2050.0,85.0,295.0,6591.0,1097.0,0.0,0.13727272727272727,0.04640909090909091,0.8416818181818182,2430.0,0.9999999999924473,49.78096676699561,3.711206896550391,0.8436213991766076,67,0.19,1.32,0.03,0.042,0.24
24215386,2025-01-24,2062BK1,124.95,8.21,9819.0,2010.0,814.0,2681.0,1677.0,270.0,0.0,6443.0,1034.0,0.0,0.13727272727272727,0.04640909090909091,0.8416818181818182,1947.0,0.938344848295747,51.56462584992745,4.885074626863242,0.8613251155619613,6,0.18,0.8,0.02,0.03,0.22
24315401,2025-01-24,1786500D,123.3,0.0,10281.0,3576.0,825.0,4203.0,1724.0,267.0,0.0,6692.0,1822.0,0.0,0.13727272727272727,0.04640909090909091,0.8416818181818182,1991.0,0.9999999999918897,54.2741281423011,2.874999999999196,0.8658965344043867,2,0.19,0.77,0.016,0.033,0.193
24315410,2025-01-24,1786500D,117.52,7.99,10077.0,2055.0,798.0,219.0,1707.0,267.0,0.0,6901.0,2709.0,0.0,0.13727272727272727,0.04640909090909091,0.8416818181818182,1974.0,0.9363397338782858,58.72191967274743,4.90364963503411,0.864741641336948,2,0.17,0.81,0.015,0.029,0.196
24315427,2025-01-24,1786550D,121.34,8.69,9987.0,2922.0,801.0,723.0,1680.0,294.0,207.0,7402.0,2104.0,0.0,0.13727272727272727,0.04640909090909091,0.8416818181818182,2181.0,0.9331692686231396,61.00214273890718,3.4178644763848673,0.7702888583215175,3,0.22,0.84,0.03,0.03,0.18
24315429,2025-01-24,2062BK1,122.97,8.66,9789.0,3063.0,757.0,1064.0,1637.0,291.0,199.0,6995.0,1782.0,0.0,0.13727272727272727,0.04640909090909091,0.8416818181818182,2127.0,0.9342095266965419,56.88379279452806,3.195886385895137,0.7696285848609452,6,0.22,0.78,0.024,0.032,0.21
24315434,2025-01-24,2062BK1,122.93,8.62,8742.0,2856.0,798.0,2054.0,1693.0,260.0,0.0,6803.0,4478.0,0.0,0.13727272727272727,0.04640909090909091,0.8416818181818182,1953.0,0.9344735841814179,55.34043764699145,3.0609243697468274,0.8668714797742617,6,0.2,0.77,0.028,0.031,0.21
24315437,2025-01-24,2062BK1,125.26,7.95,8961.0,2850.0,800.0,3524.0,1741.0,284.0,0.0,6642.0,995.0,0.0,0.13727272727272727,0.04640909090909091,0.8416818181818182,2025.0,0.9403197958040664,53.02570652999341,3.1442105263146862,0.8597530864193286,6,0.19,0.76,0.034,0.036,0.24
24315440,2025-01-24,2062BK1,123.2,8.2,11121.0,2844.0,698.0,2709.0,1720.0,294.0,0.0,6472.0,4122.0,0.0,0.13727272727272727,0.04640909090909091,0.8416818181818182,2014.0,0.937595129368816,52.53246753204113,3.910337552741241,0.8540218470700824,6,0.2,0.76,0.021,0.03,0.22
24315407,2025-01-24,2062BK1,124.18,8.79,9828.0,3348.0,602.0,1698.0,1708.0,281.0,0.0,6262.0,2133.0,0.0,0.13727272727272727,0.04640909090909091,0.8416818181818182,1989.0,0.9338948634960226,50.42679980632608,2.9354838709668654,0.8587229763696035,6,0.19,0.76,0.014,0.032,0.19
24215441,2025-01-24,C20MMNC,124.89,7.95,11082.0,1599.0,792.0,2906.0,1728.0,267.0,0.0,6807.0,1604.0,0.0,0.13727272727272727,0.04640909090909091,0.8416818181818182,1995.0,0.9401535681952714,54.503963487432905,6.930581613504108,0.8661654135334004,42,0.2,0.64,0.025,0.035,0.16
24215416,2025-01-24,1786550D,119.03,7.99,8544.0,2112.0,795.0,1770.0,1691.0,230.0,0.0,6200.0,1342.0,0.0,0.13727272727272727,0.04640909090909091,0.8416818181818182,1921.0,0.9370965202256566,52.08770898049158,4.04545454545263,0.8802706923472773,3,0.22,0.8,0.03,0.04,0.22
24115430,2025-01-24,2062BK1,120.53,7.33,9096.0,2985.0,912.0,2473.0,1715.0,254.0,0.0,6476.0,1065.0,0.0,0.13727272727272727,0.04640909090909091,0.8416818181818182,1969.0,0.9426716721340319,53.72936198412238,3.047236180903502,0.8710005078715739,6,0.18,0.71,0.025,0.025,0.18
24115439,2025-01-24,2062BK1,121.6,7.74,10425.0,2442.0,732.0,2995.0,1672.0,257.0,0.0,6080.0,2333.0,0.0,0.13727272727272727,0.04640909090909091,0.8416818181818182,1929.0,0.9401577238213997,49.999999999588816,4.269041769040021,0.8667703473297735,6,0.18,0.76,0.019,0.026,0.2
24115436,2025-01-24,2062BK1,122.93,8.15,9606.0,1002.0,850.0,3626.0,1675.0,248.0,0.0,6002.0,965.0,425.0,0.13727272727272727,0.04640909090909091,0.8416818181818182,1923.0,0.9378242294710267,48.82453428740889,9.58682634729582,0.8710348413932028,6,0.2,0.83,0.028,0.037,0.23
24115394,2025-01-24,C20MMNC,132.27,0.0,9972.0,3477.0,794.0,3080.0,1712.0,261.0,0.0,6102.0,1014.0,0.0,0.13727272727272727,0.04640909090909091,0.8416818181818182,1973.0,0.9999999999924398,46.13290995655755,2.8679896462459396,0.8677141409017396,42,0.21,0.7,0.019,0.025,0.22
24115399,2025-01-24,2062BK1,127.0,0.0,9843.0,3660.0,784.0,3641.0,1736.0,264.0,0.0,5915.0,996.0,0.0,0.13727272727272727,0.04640909090909091,0.8416818181818182,2000.0,0.999999999992126,46.574803149239564,2.6893442622943473,0.867999999999566,6,0.18,0.82,0.018,0.025,0.21
24115428,2025-01-24,2062BK1,122.14,8.98,9339.0,2922.0,601.0,2603.0,1712.0,305.0,223.0,6308.0,1207.0,0.0,0.13727272727272727,0.04640909090909091,0.8416818181818182,2240.0,0.9315131177476242,51.6456525294609,3.196098562627243,0.7642857142853731,6,0.17,0.8,0.023,0.032,0.2
24115409,2025-01-24,2062BK1,124.51,0.0,10890.0,3507.0,624.0,1994.0,1716.0,450.0,0.0,998.0,176.0,5653.0,0.13727272727272727,0.04640909090909091,0.8416818181818182,2166.0,0.9999999999919685,8.015420448092398,3.1052181351573696,0.7922437673126537,6,0.21,0.78,0.016,0.027,0.21
24115413,2025-01-24,1786500D,118.46,8.18,10431.0,2958.0,694.0,2259.0,1771.0,223.0,0.0,6219.0,1295.0,0.0,0.13727272727272727,0.04640909090909091,0.8416818181818182,1994.0,0.935407454193498,52.49873374934578,3.526369168355806,0.8881644934799959,2,0.19,0.8,0.017,0.029,0.231
24115417,2025-01-24,2062BK1,119.88,8.0,8280.0,3159.0,790.0,2624.0,1659.0,264.0,0.0,6232.0,1035.0,0.0,0.13727272727272727,0.04640909090909091,0.8416818181818182,1923.0,0.937441351259482,51.98531865155167,2.6210826210817912,0.8627145085798946,6,0.2,0.77,0.02,0.024,0.23
24115415,2025-01-24,2062BK1,122.48,8.18,10056.0,3240.0,792.0,1980.0,1671.0,258.0,0.0,6127.0,1025.0,0.0,0.13727272727272727,0.04640909090909091,0.8416818181818182,1929.0,0.9373947650318585,50.024493794496856,3.1037037037027457,0.8662519440119926,6,0.2,0.77,0.023,0.033,0.21
24115402,2025-01-24,S.TOWER6VAN,120.91,0.0,10200.0,2514.0,637.0,3678.0,2418.0,98.0,480.0,5926.0,965.0,0.0,0.13727272727272727,0.04640909090909091,0.8416818181818182,2996.0,0.9999999999917294,49.01166156604903,4.057279236275236,0.8070761014683554,67,0.189,1.352,0.032,0.033,0.237
24115464,2025-01-25,C20HMNA,123.98,7.82,9291.0,3963.0,705.0,1497.0,2409.0,112.0,413.0,6108.0,1044.0,0.0,0.13267741935483873,0.035064516129032254,0.802258064516129,2934.0,0.9406676782933182,49.266010646481156,2.3444360333075083,0.8210633946827467,34,0.19,1.21,0.03,0.024,0.23
24115461,2025-01-25,S.TOWER6VAN,119.29,7.09,9039.0,3720.0,589.0,1659.0,2409.0,68.0,423.0,6001.0,1039.0,0.0,0.13267741935483873,0.035064516129032254,0.802258064516129,2900.0,0.9438993511556899,50.30597703034365,2.429838709676766,0.8306896551721273,67,0.17,1.26,0.03,0.024,0.24
24115458,2025-01-25,S.TOWER6VAN,122.9,7.33,8955.0,2484.0,589.0,1587.0,2414.0,78.0,416.0,6203.0,1039.0,0.0,0.13267741935483873,0.035064516129032254,0.802258064516129,2908.0,0.9437149658224394,50.47192839666011,3.6050724637666645,0.8301237964233734,67,0.17,1.27,0.028,0.028,0.22
24115456,2025-01-25,2062BK1,124.86,7.65,9228.0,2430.0,692.0,1494.0,1672.0,298.0,214.0,5896.0,1056.0,0.0,0.13267741935483873,0.035064516129032254,0.802258064516129,2184.0,0.9422685080300185,47.220887393502956,3.797530864195968,0.765567765567415,6,0.22,0.8,0.021,0.022,0.21
24115453,2025-01-25,2062BK1,121.06,7.21,9294.0,2556.0,697.0,3300.0,1665.0,250.0,0.0,5942.0,2947.0,0.0,0.13267741935483873,0.035064516129032254,0.802258064516129,1915.0,0.9437904420289718,49.08309928920301,3.6361502347403616,0.8694516971274833,6,0.19,0.78,0.027,0.022,0.22
24115450,2025-01-25,S.TOWER6VAN,116.19,6.61,9675.0,2547.0,782.0,3208.0,2415.0,104.0,422.0,5907.0,1502.0,0.0,0.13267741935483873,0.035064516129032254,0.802258064516129,2941.0,0.9461726384287771,50.83914278293451,3.798586572436671,0.8211492689558582,67,0.16,1.29,0.023,0.027,0.18
24115447,2025-01-25,2062BK1,120.5,7.52,9234.0,2478.0,734.0,3444.0,1672.0,250.0,0.0,6027.0,1476.0,0.0,0.13267741935483873,0.035064516129032254,0.802258064516129,1922.0,0.9412591782460454,50.016597509958366,3.726392251814477,0.8699271592087046,6,0.21,0.78,0.02,0.025,0.24
24115445,2025-01-25,S.TOWER6VAN,117.41,7.69,10455.0,2508.0,739.0,2721.0,2423.0,118.0,416.0,6003.0,983.0,0.0,0.13267741935483873,0.035064516129032254,0.802258064516129,2957.0,0.9385291766511709,51.12852397537579,4.168660287079677,0.8194115657758474,67,0.177,1.343,0.027,0.022,0.223
24115442,2025-01-25,2062BK1,126.9,8.36,10182.0,2454.0,788.0,3190.0,1658.0,247.0,0.0,6064.0,1507.0,0.0,0.13267741935483873,0.035064516129032254,0.802258064516129,1905.0,0.9381931095598243,47.78565799804739,4.149144254277038,0.8703412073486245,6,0.19,0.74,0.021,0.023,0.21
24315498,2025-01-25,S.TOWER6VAN,124.05,8.56,9936.0,2034.0,704.0,2819.0,2513.0,108.0,404.0,7006.0,1199.0,0.0,0.13267741935483873,0.035064516129032254,0.802258064516129,3025.0,0.9354498152406648,56.47722692417189,4.884955752209987,0.830743801652618,67,0.2,1.29,0.025,0.019,0.21
24315496,2025-01-25,S.TOWER6VAN,124.93,8.16,10005.0,3144.0,902.0,2125.0,2548.0,112.0,461.0,2847.0,1239.0,0.0,0.13267741935483873,0.035064516129032254,0.802258064516129,3121.0,0.9386881057860195,22.788761706373258,3.1822519083959344,0.8164049983976878,67,0.2,1.33,0.031,0.02,0.21
24115433,2025-01-25,C20MMNC,121.24,6.0,8112.0,3582.0,609.0,1999.0,1712.0,261.0,0.0,6028.0,1047.0,0.0,0.13267741935483873,0.035064516129032254,0.802258064516129,1973.0,0.9528450172826717,49.719564499754874,2.2646566164147783,0.8677141409017396,42,0.22,0.782,0.026,0.027,0.22
24315484,2025-01-25,1786550D,127.14,7.88,7110.0,0.0,616.0,0.0,1655.0,258.0,0.0,5380.0,1333.0,0.0,0.13267741935483873,0.035064516129032254,0.802258064516129,1913.0,0.9416382758040169,42.31555765264814,7110000000000.0,0.8651332984836042,3,0.24,0.75,0.03,0.02,0.23
24315478,2025-01-25,1786550D,127.48,8.38,6852.0,1512.0,614.0,0.0,1658.0,258.0,0.0,6036.0,1081.0,0.0,0.13267741935483873,0.035064516129032254,0.802258064516129,1916.0,0.9383188576406719,47.34860370217015,4.531746031743035,0.8653444676404669,3,0.23,0.73,0.03,0.02,0.21
24115467,2025-01-25,S.TOWER6VAN,123.13,7.33,8124.0,2517.0,647.0,1892.0,2409.0,118.0,424.0,6183.0,1123.0,0.0,0.13267741935483873,0.035064516129032254,0.802258064516129,2951.0,0.9438141959148872,50.21521968610237,3.2276519666256545,0.8163334462891167,67,0.181,1.28,0.034,0.016,0.215
24315472,2025-01-25,2062BK1,121.85,7.95,9609.0,2535.0,665.0,1522.0,1759.0,287.0,0.0,6672.0,1353.0,371.0,0.13267741935483873,0.035064516129032254,0.802258064516129,2046.0,0.9387519260328295,54.75584735285387,3.790532544377203,0.859726295209746,6,0.22,0.76,0.022,0.02,0.24
24315468,2025-01-25,1786550D,123.28,5.94,8418.0,1758.0,668.0,683.0,1714.0,315.0,0.0,6800.0,1381.0,0.0,0.13267741935483873,0.035064516129032254,0.802258064516129,2029.0,0.9540318836019654,55.158987669896504,4.788395904434136,0.8447511089202342,3,0.22,0.76,0.03,0.02,0.18
24315465,2025-01-25,1786550D,123.55,8.14,8427.0,2460.0,597.0,2319.0,1757.0,262.0,0.0,3003.0,716.0,0.0,0.13267741935483873,0.035064516129032254,0.802258064516129,2019.0,0.9381881691780836,24.305949008301855,3.4256097560961685,0.870232788508732,3,0.22,0.79,0.02,0.02,0.19
24315462,2025-01-25,1786550D,118.62,7.26,8277.0,2028.0,798.0,1596.0,1697.0,261.0,0.0,6853.0,1542.0,0.0,0.13267741935483873,0.035064516129032254,0.802258064516129,1958.0,0.9423260247780241,57.77271960834789,4.081360946743549,0.8667007150148791,3,0.21,0.77,0.03,0.03,0.21
24315459,2025-01-25,2062BK1,125.17,8.25,8499.0,2628.0,809.0,2961.0,1683.0,253.0,0.0,3968.0,1455.0,0.0,0.13267741935483873,0.035064516129032254,0.802258064516129,1936.0,0.9381651926177622,31.70088679370695,3.234018264838952,0.8693181818177328,6,0.21,0.8,0.018,0.021,0.2
24315454,2025-01-25,1786550D,122.03,8.13,9807.0,3135.0,696.0,2601.0,1684.0,258.0,0.0,7016.0,1387.0,171.0,0.13267741935483873,0.035064516129032254,0.802258064516129,1942.0,0.9375384142521702,57.49405883751951,3.1282296650707724,0.8671472708543424,3,0.2,0.76,0.02,0.02,0.19
24315451,2025-01-25,C20MMNC,120.08,7.95,9972.0,2832.0,704.0,2970.0,1661.0,261.0,0.0,6515.0,1019.0,0.0,0.13267741935483873,0.035064516129032254,0.802258064516129,1922.0,0.9379051784664696,54.255496335324324,3.521186440676723,0.8642039542139104,42,0.19,0.75,0.035,0.028,0.185
24315448,2025-01-25,C20MMNC,121.57,8.14,9918.0,2841.0,699.0,2112.0,1687.0,264.0,0.0,6611.0,991.0,0.0,0.13267741935483873,0.035064516129032254,0.802258064516129,1951.0,0.9372446226124646,54.380192481250475,3.49102428722158,0.8646847770369736,42,0.19,0.76,0.039,0.025,0.21
24315444,2025-01-25,1786550D,123.07,8.15,11055.0,3879.0,698.0,2103.0,1735.0,450.0,0.0,5457.0,824.0,0.0,0.13267741935483873,0.035064516129032254,0.802258064516129,2185.0,0.9378905654554345,44.34061915946745,2.849961330239018,0.7940503432490645,3,0.22,0.79,0.02,0.02,0.25
24315431,2025-01-25,C20MMNC,118.86,7.52,8649.0,3525.0,759.0,1557.0,1644.0,295.0,193.0,6817.0,1948.0,0.0,0.13267741935483873,0.035064516129032254,0.802258064516129,2132.0,0.9404969140612399,57.3531886247909,2.4536170212758996,0.7711069418382874,42,0.205,0.744,0.023,0.025,0.2
24315493,2025-01-25,R34,120.7,16.5,9696.0,2676.0,696.0,200.0,1189.0,190.0,0.0,3144.0,493.0,0.0,0.13267741935483873,0.035064516129032254,0.802258064516129,1379.0,0.8797376093230341,26.048053023810702,3.6233183856488704,0.8622189992742116,66,0.63,0.74,0.025,0.012,0.23
24315475,2025-01-25,2062BK1,118.5,7.68,8121.0,3129.0,607.0,1023.0,1647.0,261.0,0.0,6613.0,1100.0,0.0,0.13267741935483873,0.035064516129032254,0.802258064516129,1908.0,0.9391345696549441,55.80590717252484,2.5953978906990747,0.8632075471693589,6,0.19,0.7,0.027,0.02,0.22
24315487,2025-01-25,S.TOWER6VAN,122.77,9.25,7368.0,1905.0,605.0,0.0,2545.0,61.0,505.0,6899.0,1101.0,0.0,0.13267741935483873,0.035064516129032254,0.802258064516129,3111.0,0.929934858347751,56.19451005900306,3.8677165354310405,0.818064930890126,67,0.18,1.27,0.03,0.013,0.18
24215474,2025-01-25,S.TOWER6VAN,120.62,7.98,8340.0,2004.0,605.0,2973.0,2420.0,74.0,452.0,2075.0,3914.0,0.0,0.13267741935483873,0.035064516129032254,0.802258064516129,2946.0,0.9379471228542929,17.20278560755096,4.16167664670451,0.8214528173792188,67,0.178,1.309,0.028,0.021,0.228
24215460,2025-01-25,2062BK1,119.2,8.16,8643.0,2679.0,649.0,2085.0,1637.0,223.0,0.0,6509.0,1030.0,0.0,0.13267741935483873,0.035064516129032254,0.802258064516129,1860.0,0.9359296482338574,54.60570469752847,3.2262038073896133,0.8801075268812473,6,0.2,0.75,0.025,0.024,0.24
24215463,2025-01-25,2062BK1,123.98,7.83,8541.0,2547.0,660.0,2380.0,1623.0,240.0,0.0,6430.0,1032.0,0.0,0.13267741935483873,0.035064516129032254,0.802258064516129,1863.0,0.9405963128674563,51.863203742120795,3.3533568904580475,0.8711755233489687,6,0.186,0.7,0.029,0.023,0.176
24215466,2025-01-25,2062BK1,108.6,8.14,9327.0,1503.0,591.0,2905.0,1718.0,250.0,0.0,6092.0,1305.0,0.0,0.13267741935483873,0.035064516129032254,0.802258064516129,1968.0,0.9302724001976163,56.09576427204332,6.205588822351161,0.8729674796743532,6,0.21,0.74,0.027,0.021,0.2
24215469,2025-01-25,1786550D,126.22,8.14,8361.0,2109.0,602.0,3087.0,1640.0,223.0,0.0,6796.0,1219.0,0.0,0.13267741935483873,0.035064516129032254,0.802258064516129,1863.0,0.9394164929968783,53.84249722663728,3.9644381223309795,0.8803005904450455,3,0.2,0.71,0.03,0.02,0.18
24215471,2025-01-25,2062BK1,102.72,8.23,8454.0,2202.0,591.0,3786.0,1728.0,257.0,0.0,6660.0,1136.0,0.0,0.13267741935483873,0.035064516129032254,0.802258064516129,1985.0,0.9258224425333409,64.83644859749964,3.839237057218965,0.8705289672539696,6,0.2,0.79,0.023,0.021,0.2
24115476,2025-01-25,1786550D,116.45,8.0,8619.0,3492.0,677.0,2408.0,1671.0,247.0,0.0,6008.0,1004.0,0.0,0.13267741935483873,0.035064516129032254,0.802258064516129,1918.0,0.9357171554766113,51.59295835078065,2.468213058418537,0.8712200208546031,3,0.21,0.82,0.02,0.02,0.21
24215457,2025-01-25,1786550D,122.39,8.41,9777.0,2223.0,654.0,3093.0,1714.0,260.0,0.0,6600.0,1047.0,0.0,0.13267741935483873,0.035064516129032254,0.802258064516129,1974.0,0.9357033639072194,53.92597434386857,4.3981106612665775,0.8682877406277263,3,0.21,0.78,0.03,0.02,0.17
24215477,2025-01-25,S.TOWER6VAN,120.9,8.32,7842.0,3042.0,605.0,1507.0,2427.0,78.0,449.0,6106.0,1008.0,0.0,0.13267741935483873,0.035064516129032254,0.802258064516129,2954.0,0.935613682085315,50.50454921380889,2.5779092702161153,0.8215978334458965,67,0.19,1.25,0.033,0.02,0.22
24215482,2025-01-25,2062BK1,123.03,8.0,7536.0,2007.0,624.0,2148.0,1596.0,206.0,0.0,6501.0,1042.0,0.0,0.13267741935483873,0.035064516129032254,0.802258064516129,1802.0,0.9389452796997715,52.84077054334031,3.7548579970085925,0.8856825749162677,6,0.22,0.7,0.022,0.019,0.22
24215485,2025-01-25,1786550D,123.84,8.22,7947.0,1995.0,589.0,2185.0,1647.0,192.0,0.0,6653.0,1055.0,0.0,0.13267741935483873,0.035064516129032254,0.802258064516129,1839.0,0.9377555656448755,53.722545219204434,3.9834586466145447,0.8955954322996761,3,0.25,0.69,0.03,0.02,0.17
24215489,2025-01-25,1786550D,122.46,8.14,7506.0,2016.0,586.0,3189.0,1677.0,202.0,0.0,6657.0,1052.0,0.0,0.13267741935483873,0.035064516129032254,0.802258064516129,1879.0,0.9376722817692369,54.36060754487702,3.723214285712439,0.8924960085146927,3,0.22,0.76,0.04,0.03,0.24
24215492,2025-01-25,S.TOWER6VAN,126.91,7.52,9012.0,1989.0,608.0,2979.0,2403.0,0.0,445.0,6663.0,1058.0,0.0,0.13267741935483873,0.035064516129032254,0.802258064516129,2848.0,0.9440601056241609,52.50177290952248,4.530920060329547,0.8437499999997038,67,0.19,1.34,0.031,0.02,0.27
24215494,2025-01-25,S.TOWER6VAN,124.48,9.12,11187.0,2001.0,599.0,3293.0,2447.0,108.0,449.0,6667.0,1065.0,0.0,0.13267741935483873,0.035064516129032254,0.802258064516129,3004.0,0.9317365269391339,53.5588046268191,5.590704647673368,0.8145805592540564,67,0.2,1.3,0.023,0.02,0.23
