Repository: SiddharthKumar268/FerroMind

# FerroMind
*Ferro-Alloy Optimisation using Machine Learning*
**SAIL Durgapur Steel Plant | Steel Melting Shop**
Intern: Siddharth Kumar | FY 2023-24 to FY 2025-26

---

## Quick Start

```bash

# 2. Place raw Excel files in data/raw/

## Dataset

| | |
|---|---|
| Total heats after cleaning | 47,421 |
| Training set | 37,936 heats (Apr 2023 – Jun 2025) |
| Test set | 9,485 heats (Jun 2025 – Dec 2025) |
| Input features | 21 (16 raw + 5 engineered) |
| Target variables | Mn, Si, C, S, P |
| BOF grades | 76 distinct grades |
| Split method | Chronological 80/20 — no shuffle, no leakage |

---

File: data/processed/sms_train.csv (part 209 of 253)
Heat_Number,Date,BOF Grade Code,Hot Metal Addn. Weight,Scrap Addn. Weight,Lime Into Converter,Dolomite Into Converter,Lime Into Ladle,Iron Ore Into Converter,SIMN Into Ladle,FESI Into Ladle,FEMN Into Ladle,Measered O2 Mainblow II,Duration of Mainblow I/II,Measered O2 2nd Blow,HM_P,HM_S,HM_Si,Total_FA_Ladle,HM_Ratio,O2_per_ton_HM,Lime_Dolo_Ratio,SiMn_FA_Fraction,Grade_Encoded,C,Mn,P,S,Si
24215500,2025-01-25,S.TOWER6VAN,110.58,0.0,9957.0,2274.0,690.0,2077.0,2545.0,115.0,604.0,6583.0,1066.0,0.0,0.13267741935483873,0.035064516129032254,0.802258064516129,3264.0,0.9999999999909568,59.531560860376814,4.378627968335805,0.7797181372546631,67,0.19,1.3,0.034,0.024,0.21
24215480,2025-01-25,2062BK1,120.54,8.16,7185.0,2142.0,605.0,1740.0,1637.0,260.0,0.0,6303.0,1008.0,0.0,0.13267741935483873,0.035064516129032254,0.802258064516129,1897.0,0.9365967365894592,52.28969636591762,3.354341736693112,0.8629414865572679,6,0.17,0.76,0.021,0.024,0.25
24215455,2025-01-25,S.TOWER6VAN,118.48,8.2,9843.0,2442.0,660.0,2716.0,2254.0,132.0,500.0,6503.0,1164.0,0.0,0.13267741935483873,0.035064516129032254,0.802258064516129,2886.0,0.9352699715745557,54.88690074227813,4.03071253071088,0.7810117810115104,67,0.2,1.258,0.032,0.021,0.246
24215452,2025-01-25,1786550D,118.64,8.11,10065.0,1986.0,784.0,2781.0,1694.0,270.0,0.0,6724.0,1049.0,0.0,0.13267741935483873,0.035064516129032254,0.802258064516129,1964.0,0.9360157790853174,56.675657450634894,5.067975830813158,0.8625254582480334,3,0.24,0.79,0.03,0.02,0.23
24215449,2025-01-25,2062BK1,119.03,0.0,10194.0,2016.0,723.0,2792.0,1711.0,270.0,0.0,6583.0,1049.0,0.0,0.13267741935483873,0.035064516129032254,0.802258064516129,1981.0,0.9999999999915987,55.30538519654452,5.056547619045111,0.8637051993938093,6,0.21,0.76,0.025,0.028,0.21
24115495,2025-01-25,S.TOWER6VAN,127.25,8.69,9402.0,3183.0,581.0,2114.0,2319.0,122.0,369.0,3276.0,2837.0,0.0,0.13267741935483873,0.035064516129032254,0.802258064516129,2810.0,0.9360747388484916,25.744597249306526,2.9538171536277242,0.825266903914297,67,0.19,1.25,0.029,0.026,0.23
24115470,2025-01-25,S.TOWER6VAN,122.45,7.5,8484.0,2730.0,659.0,4383.0,2419.0,108.0,466.0,6298.0,1028.0,0.0,0.13267741935483873,0.035064516129032254,0.802258064516129,2993.0,0.9422854944136801,51.43323805592949,3.1076923076911696,0.8082191780819218,67,0.173,1.308,0.028,0.021,0.226
24115491,2025-01-25,S.TOWER6VAN,127.07,8.52,9435.0,3141.0,666.0,3468.0,2458.0,118.0,415.0,6262.0,1041.0,0.0,0.13267741935483873,0.035064516129032254,0.802258064516129,2991.0,0.9371635076263946,49.27992445070213,3.003820439349569,0.8217987295216242,67,0.19,1.25,0.026,0.025,0.26
24115488,2025-01-25,S.TOWER6VAN,123.19,8.67,8637.0,3174.0,667.0,3855.0,2456.0,122.0,409.0,6358.0,1072.0,0.0,0.13267741935483873,0.035064516129032254,0.802258064516129,2987.0,0.9342484453137098,51.6113320882246,2.7211720226834526,0.8222296618678198,67,0.18,1.32,0.03,0.017,0.23
24215503,2025-01-25,S.TOWER6VAN,122.27,8.0,11118.0,2022.0,701.0,2379.0,2629.0,122.0,607.0,6562.0,1060.0,0.0,0.13267741935483873,0.035064516129032254,0.802258064516129,3358.0,0.9385890842025135,53.66811155595266,5.498516320472058,0.7829064919592665,67,0.18,1.28,0.03,0.019,0.19
24115486,2025-01-25,S.TOWER6VAN,123.84,7.75,9093.0,3093.0,659.0,2031.0,2453.0,115.0,420.0,6161.0,1300.0,0.0,0.13267741935483873,0.035064516129032254,0.802258064516129,2988.0,0.9411049471772848,49.74967700218225,2.939864209504384,0.8209504685405552,67,0.18,1.274,0.037,0.018,0.228
24115481,2025-01-25,S.TOWER6VAN,116.65,0.0,8295.0,3462.0,868.0,3331.0,2416.0,118.0,413.0,5781.0,961.0,0.0,0.13267741935483873,0.035064516129032254,0.802258064516129,2947.0,0.9999999999914273,49.558508357912054,2.3960138648173324,0.8198167628093588,67,0.19,1.28,0.026,0.012,0.234
24115479,2025-01-25,1786500D,125.87,9.62,8256.0,3444.0,662.0,1854.0,1676.0,251.0,0.0,6169.0,1336.0,0.0,0.13267741935483873,0.035064516129032254,0.802258064516129,1927.0,0.9289984500632593,49.0108842452609,2.397212543553311,0.8697457187333317,2,0.19,0.72,0.038,0.025,0.217
24115473,2025-01-25,1786550D,121.24,8.12,8721.0,3204.0,664.0,2376.0,1722.0,268.0,0.0,5988.0,1029.0,0.0,0.13267741935483873,0.035064516129032254,0.802258064516129,1990.0,0.9372294372221922,49.389640382304606,2.721910112358701,0.8653266331653943,3,0.21,0.78,0.02,0.02,0.2
24215443,2025-01-25,2062BK1,126.76,7.79,10812.0,2007.0,707.0,2808.0,1694.0,273.0,0.0,6839.0,1095.0,0.0,0.13267741935483873,0.035064516129032254,0.802258064516129,1967.0,0.9421033073136967,53.9523508989117,5.387144992523474,0.8612099644123735,6,0.2,0.75,0.02,0.023,0.22
24215446,2025-01-25,C20MMNC,120.31,8.1,9918.0,1989.0,696.0,2862.0,1701.0,277.0,0.0,6416.0,1041.0,283.0,0.13267741935483873,0.035064516129032254,0.802258064516129,1978.0,0.9369208005534078,53.32890034034304,4.986425339364009,0.8599595551057331,42,0.196,0.709,0.02,0.024,0.209
24115483,2025-01-25,S.TOWER6VAN,122.92,9.19,8637.0,3243.0,677.0,2509.0,2422.0,125.0,419.0,6320.0,1061.0,0.0,0.13267741935483873,0.035064516129032254,0.802258064516129,2966.0,0.9304367572407052,51.415554831993035,2.6632747456050994,0.8165879973024893,67,0.2,1.253,0.04,0.025,0.233
24215554,2025-01-26,2062BK1,129.33,0.0,12282.0,2679.0,701.0,3069.0,1714.0,263.0,0.0,6621.0,1198.0,0.0,0.13171428571428573,0.041095238095238094,0.7056190476190476,1977.0,0.999999999992268,51.194618417604616,4.584546472562678,0.8669701568027987,6,0.22,0.8,0.022,0.027,0.24
24115513,2025-01-26,2062BK1,125.2,8.14,10566.0,3357.0,599.0,3575.0,1769.0,274.0,0.0,6308.0,1024.0,273.0,0.13171428571428573,0.041095238095238094,0.7056190476190476,2043.0,0.9389530523403409,50.38338658106722,3.147453083108982,0.8658835046496006,6,0.18,0.74,0.021,0.024,0.23
24115502,2025-01-26,1786550D,124.31,0.0,9537.0,3084.0,581.0,3802.0,1720.0,268.0,0.0,6214.0,1064.0,0.0,0.13171428571428573,0.041095238095238094,0.7056190476190476,1988.0,0.9999999999919555,49.98793339192351,3.092412451360865,0.8651911468808525,3,0.21,0.75,0.03,0.03,0.23
24115510,2025-01-26,C20HMNA,127.99,8.19,9894.0,2550.0,617.0,1955.0,2473.0,118.0,467.0,6526.0,1117.0,0.0,0.13171428571428573,0.041095238095238094,0.7056190476190476,3058.0,0.939859010126745,50.98835846510674,3.8799999999984784,0.808698495748591,34,0.202,1.291,0.026,0.019,0.228
24115555,2025-01-26,2062BK1,124.17,8.12,8106.0,2547.0,584.0,2170.0,1712.0,264.0,125.0,6075.0,1312.0,0.0,0.13171428571428573,0.041095238095238094,0.7056190476190476,2101.0,0.938619699138721,48.92486107716095,3.1825677267360883,0.8148500713941862,6,0.19,0.77,0.03,0.027,0.21
24115542,2025-01-26,S.TOWER6VAN,132.43,8.36,8295.0,2940.0,692.0,3816.0,2412.0,57.0,463.0,6274.0,1550.0,0.0,0.13171428571428573,0.041095238095238094,0.7056190476190476,2932.0,0.9406207827193649,47.37597221137676,2.821428571427612,0.8226466575713429,67,0.176,1.3,0.027,0.025,0.221
24115545,2025-01-26,2062BK1,120.06,7.75,7881.0,2370.0,592.0,2793.0,1672.0,251.0,0.0,5867.0,953.0,0.0,0.13171428571428573,0.041095238095238094,0.7056190476190476,1923.0,0.9393631171196356,48.86723304973457,3.3253164556947996,0.8694747789907075,6,0.18,0.72,0.02,0.026,0.2
24115516,2025-01-26,S.TOWER6VAN,126.57,8.2,9573.0,2520.0,599.0,3392.0,2416.0,102.0,470.0,6246.0,1010.0,0.0,0.13171428571428573,0.041095238095238094,0.7056190476190476,2988.0,0.9391555984199812,49.3481867737272,3.7988095238080164,0.808567603748056,67,0.172,1.289,0.025,0.019,0.221
24115518,2025-01-26,S.TOWER6VAN,122.85,6.63,9996.0,2907.0,604.0,3276.0,2412.0,74.0,463.0,6309.0,1002.0,0.0,0.13171428571428573,0.041095238095238094,0.7056190476190476,2949.0,0.9487951807155639,51.355311354893324,3.438596491226887,0.8179043743639139,67,0.182,1.275,0.023,0.018,0.202
24115521,2025-01-26,C25-HMNMAV55,125.82,8.15,9690.0,2760.0,715.0,3103.0,2414.0,95.0,468.0,6107.0,979.0,0.0,0.13171428571428573,0.041095238095238094,0.7056190476190476,2977.0,0.9391654848030219,48.537593386993024,3.5108695652161193,0.810883439704128,46,0.25,1.38,0.028,0.02,0.2
24115524,2025-01-26,C25-HMNMAV55,127.79,7.33,9210.0,2808.0,692.0,3798.0,2415.0,101.0,418.0,6527.0,1069.0,0.0,0.13171428571428573,0.041095238095238094,0.7056190476190476,2934.0,0.9457519242085128,51.07598403590988,3.279914529913362,0.8231083844577972,46,0.229,1.38,0.028,0.015,0.25
24115526,2025-01-26,C25-HMNMAV55,124.04,8.36,10398.0,2079.0,727.0,4298.0,2403.0,99.0,420.0,6481.0,1096.0,0.0,0.13171428571428573,0.041095238095238094,0.7056190476190476,2922.0,0.9368580060352202,52.24927442718276,5.001443001440596,0.8223819301845234,46,0.24,1.35,0.028,0.021,0.23
24115528,2025-01-26,R34,119.42,8.03,10806.0,2682.0,792.0,3182.0,1208.0,221.0,0.0,5701.0,945.0,0.0,0.13171428571428573,0.041095238095238094,0.7056190476190476,1429.0,0.936994899953417,47.73907218181427,4.029082774047715,0.845346396080584,66,0.62,0.74,0.024,0.017,0.23
24115530,2025-01-26,S.TOWER6VAN,105.91,9.19,9189.0,3189.0,1027.0,3686.0,2310.0,60.0,371.0,5637.0,936.0,0.0,0.13171428571428573,0.041095238095238094,0.7056190476190476,2741.0,0.920156385743526,53.224435841249885,2.8814675446839506,0.8427581174750665,67,0.2,1.41,0.037,0.02,0.2
24115534,2025-01-26,C20MMNC,120.03,8.88,9210.0,1263.0,680.0,2052.0,1658.0,220.0,0.0,5928.0,1013.0,0.0,0.13171428571428573,0.041095238095238094,0.7056190476190476,1878.0,0.9311147312005965,49.38765308631685,7.2921615201842505,0.8828541001060262,42,0.19,0.78,0.02,0.019,0.23
24115535,2025-01-26,SEQRFE550D,124.9,7.03,9291.0,3072.0,702.0,1444.0,1659.0,214.0,0.0,6002.0,978.0,0.0,0.13171428571428573,0.041095238095238094,0.7056190476190476,1873.0,0.946714166596326,48.05444355445913,3.0244140624990155,0.8857447944469377,73,0.23,0.82,0.033,0.024,0.21
24115538,2025-01-26,S.TOWER6VAN,128.83,8.1,8499.0,3195.0,694.0,2321.0,2463.0,122.0,413.0,3875.0,1202.0,0.0,0.13171428571428573,0.041095238095238094,0.7056190476190476,2998.0,0.9408456875707235,30.078397888457047,2.6600938967127825,0.8215476984653697,67,0.17,1.283,0.024,0.022,0.215
24115540,2025-01-26,SEQRFE550D,120.03,8.7,8010.0,2391.0,709.0,2054.0,1668.0,250.0,0.0,5895.0,1337.0,0.0,0.13171428571428573,0.041095238095238094,0.7056190476190476,1918.0,0.9324166860799161,49.11272181913594,3.3500627352558134,0.8696558915532484,73,0.22,0.85,0.032,0.032,0.23
24115553,2025-01-26,2062BK1,129.33,7.96,8739.0,2739.0,607.0,1950.0,1711.0,288.0,91.0,6401.0,2686.0,0.0,0.13171428571428573,0.041095238095238094,0.7056190476190476,2090.0,0.9420205404549347,49.493543647649474,3.190580503832351,0.8186602870809481,6,0.22,0.79,0.026,0.032,0.2
24115532,2025-01-26,S.TOWER6VAN,126.46,9.19,8862.0,2997.0,736.0,4244.0,2471.0,118.0,469.0,5955.0,1029.0,0.0,0.13171428571428573,0.041095238095238094,0.7056190476190476,3058.0,0.9322521194181183,47.08998892893334,2.9569569569559704,0.8080444735118352,67,0.169,1.325,0.025,0.024,0.222
24115504,2025-01-26,1786500D,122.53,8.0,10587.0,3126.0,606.0,3906.0,1729.0,267.0,0.0,5964.0,1051.0,259.0,0.13171428571428573,0.041095238095238094,0.7056190476190476,1996.0,0.9387114073321176,48.673794172458386,3.3867562380027554,0.8662324649294257,2,0.18,0.72,0.018,0.02,0.227
24315501,2025-01-26,S.TOWER6VAN,123.58,8.5,10485.0,2001.0,696.0,1796.0,2518.0,109.0,397.0,108.0,392.0,0.0,0.13171428571428573,0.041095238095238094,0.7056190476190476,3024.0,0.9356450635907357,0.8739278200285326,5.239880059967397,0.8326719576716823,67,0.2,1.26,0.026,0.02,0.23
24215508,2025-01-26,1786550D,120.8,8.21,10335.0,2037.0,685.0,1378.0,1738.0,263.0,0.0,6237.0,1105.0,0.0,0.13171428571428573,0.041095238095238094,0.7056190476190476,2001.0,0.9363615223553496,51.630794701559346,5.073637702501191,0.8685657171409952,3,0.24,0.72,0.02,0.02,0.21
24215511,2025-01-26,1786550D,123.27,7.88,8556.0,2001.0,693.0,1416.0,1735.0,253.0,0.0,6828.0,2976.0,0.0,0.13171428571428573,0.041095238095238094,0.7056190476190476,1988.0,0.9399161265654601,55.39060598640877,4.275862068963381,0.8727364185106274,3,0.23,0.77,0.03,0.02,0.18
24215514,2025-01-26,1786550D,123.18,7.95,10593.0,2010.0,704.0,2124.0,1711.0,287.0,0.0,6486.0,1227.0,0.0,0.13171428571428573,0.041095238095238094,0.7056190476190476,1998.0,0.9393731411504663,52.65465172874935,5.270149253728722,0.8563563563559278,3,0.23,0.77,0.03,0.03,0.2
24115506,2025-01-26,2062BK1,123.12,8.12,10083.0,3078.0,584.0,2753.0,1722.0,261.0,0.0,6141.0,984.0,0.0,0.13171428571428573,0.041095238095238094,0.7056190476190476,1983.0,0.9381286193162288,49.87816764092042,3.275828460037922,0.8683812405441914,6,0.22,0.77,0.017,0.02,0.22
24215517,2025-01-26,2062BK1,132.31,0.0,10074.0,1992.0,605.0,4320.0,1728.0,253.0,0.0,6389.0,1391.0,0.0,0.13171428571428573,0.041095238095238094,0.7056190476190476,1981.0,0.999999999992442,48.28811125350852,5.057228915660112,0.8722867238763896,6,0.2,0.73,0.024,0.02,0.22
24215520,2025-01-26,S.TOWER6VAN,128.86,7.18,10317.0,1809.0,660.0,0.0,2396.0,71.0,506.0,7253.0,1351.0,0.0,0.13171428571428573,0.041095238095238094,0.7056190476190476,2973.0,0.9472214054620169,56.28589166493647,5.703150912102983,0.8059199461820363,67,0.185,1.268,0.025,0.019,0.192
24215525,2025-01-26,S.TOWER6VAN,122.52,8.52,8964.0,2007.0,641.0,1499.0,2417.0,54.0,510.0,5595.0,928.0,0.0,0.13171428571428573,0.041095238095238094,0.7056190476190476,2981.0,0.93498168497455,45.66601371167429,4.466367713002259,0.8108017443808082,67,0.18,1.27,0.029,0.022,0.23
24215529,2025-01-26,C20MMNC,120.44,9.12,9249.0,2148.0,649.0,2312.0,1674.0,267.0,0.0,6706.0,1054.0,0.0,0.13171428571428573,0.041095238095238094,0.7056190476190476,1941.0,0.9296079036667984,55.67917635290868,4.3058659217857045,0.8624420401850271,42,0.22,0.73,0.023,0.025,0.23
24215531,2025-01-26,C20MMNC,108.24,8.72,9222.0,2232.0,654.0,2475.0,1627.0,250.0,0.0,6223.0,1008.0,0.0,0.13171428571428573,0.041095238095238094,0.7056190476190476,1877.0,0.925444596435316,57.4926090164681,4.131720430105676,0.8668087373463682,42,0.2,0.71,0.024,0.021,0.19
24215533,2025-01-26,C20MMNC,120.03,8.1,8658.0,2241.0,605.0,2304.0,1657.0,253.0,0.0,6697.0,1843.0,0.0,0.13171428571428573,0.041095238095238094,0.7056190476190476,1910.0,0.9367829548042085,55.79438473668421,3.8634538152593203,0.8675392670152526,42,0.2,0.76,0.027,0.015,0.18
24215557,2025-01-26,2062BK1,124.42,0.0,4977.0,2724.0,602.0,753.0,1694.0,267.0,0.0,6719.0,1966.0,0.0,0.13171428571428573,0.041095238095238094,0.7056190476190476,1961.0,0.9999999999919627,54.00257193333867,1.827092511012545,0.8638449770520837,6,0.19,0.79,0.026,0.027,0.2
24215547,2025-01-26,1786500D,125.2,7.95,6720.0,3609.0,693.0,2073.0,1714.0,260.0,0.0,6442.0,1118.0,0.0,0.13171428571428573,0.041095238095238094,0.7056190476190476,1974.0,0.9402929027342074,51.453674120994776,1.8620116375722189,0.8682877406277263,2,0.22,0.79,0.03,0.027,0.227
24215543,2025-01-26,C20MMNC,118.01,0.0,7293.0,2961.0,0.0,2112.0,1660.0,283.0,0.0,6345.0,1111.0,0.0,0.13171428571428573,0.041095238095238094,0.7056190476190476,1943.0,0.9999999999915261,53.76662994615908,2.463019250252461,0.8543489449300801,42,0.21,0.717,0.023,0.026,0.221
24315549,2025-01-26,1786500D,127.4,7.95,8367.0,2994.0,599.0,2514.0,1646.0,230.0,0.0,6397.0,1824.0,0.0,0.13171428571428573,0.041095238095238094,0.7056190476190476,1876.0,0.9412633912010252,50.21193092582251,2.79458917835578,0.8773987206818351,2,0.21,0.75,0.031,0.028,0.209
24315544,2025-01-26,SEQRFE550D,123.62,7.95,7122.0,3090.0,588.0,1022.0,1635.0,234.0,0.0,3297.0,613.0,3177.0,0.13171428571428573,0.041095238095238094,0.7056190476190476,1869.0,0.9395758911534579,26.670441675888444,2.304854368931293,0.8747993579449573,73,0.22,0.92,0.033,0.021,0.24
24315541,2025-01-26,C20MMNC,121.44,8.06,8766.0,3066.0,610.0,2637.0,1619.0,228.0,0.0,6399.0,1350.0,0.0,0.13171428571428573,0.041095238095238094,0.7056190476190476,1847.0,0.9377606177533764,52.69268774660167,2.859099804304351,0.8765565782345011,42,0.21,0.792,0.03,0.034,0.24
24315539,2025-01-26,C20MMNC,125.65,7.95,6702.0,3318.0,605.0,5095.0,1566.0,230.0,0.0,4560.0,747.0,0.0,0.13171428571428573,0.041095238095238094,0.7056190476190476,1796.0,0.9404940119690084,36.29128531606612,2.0198915009035505,0.8719376391977328,42,0.225,0.775,0.034,0.029,0.238
24315537,2025-01-26,SEQRFE550D,123.7,7.91,7080.0,2631.0,623.0,1301.0,1571.0,229.0,0.0,6496.0,1075.0,0.0,0.13171428571428573,0.041095238095238094,0.7056190476190476,1800.0,0.9398981840214277,52.51414712972907,2.6909920182429907,0.8727777777772929,73,0.22,0.83,0.034,0.025,0.22
24315522,2025-01-26,S.TOWER6VAN,115.9,6.28,12480.0,2643.0,590.0,1071.0,2445.0,77.0,501.0,6466.0,1139.0,322.0,0.13171428571428573,0.041095238095238094,0.7056190476190476,3023.0,0.9486004255938074,55.78947368372916,4.7219069239482705,0.8087992060864013,67,0.185,1.343,0.033,0.023,0.194
24315519,2025-01-26,1786550D,122.14,6.81,8622.0,1491.0,604.0,414.0,1684.0,274.0,0.0,4095.0,987.0,0.0,0.13171428571428573,0.041095238095238094,0.7056190476190476,1958.0,0.9471888328736164,33.527100048849455,5.7826961770584955,0.8600612870271399,3,0.23,0.74,0.03,0.02,0.18
24315515,2025-01-26,C25-HMNMAV55,123.32,8.18,10425.0,2004.0,508.0,1062.0,2525.0,85.0,505.0,2912.0,5678.0,0.0,0.13171428571428573,0.041095238095238094,0.7056190476190476,3115.0,0.9377946767989521,23.61336360668494,5.202095808380638,0.8105939004812807,46,0.22,1.35,0.029,0.025,0.21
24315512,2025-01-26,C25-HMNMAV55,125.9,8.36,10506.0,2064.0,702.0,1605.0,2530.0,81.0,495.0,2914.0,474.0,4290.0,0.13171428571428573,0.041095238095238094,0.7056190476190476,3106.0,0.937732757329527,23.145353454939272,5.090116279067301,0.8145524790725002,46,0.224,1.386,0.025,0.019,0.232
24315509,2025-01-26,S.TOWER6VAN,126.97,7.53,10203.0,2004.0,691.0,738.0,2535.0,109.0,397.0,3655.0,661.0,0.0,0.13171428571428573,0.041095238095238094,0.7056190476190476,3041.0,0.9440148698814572,28.786327478705314,5.091317365266921,0.8336073659977529,67,0.182,1.284,0.03,0.016,0.197
24315507,2025-01-26,S.TOWER6VAN,124.28,7.68,10713.0,1995.0,704.0,1497.0,2519.0,109.0,400.0,2756.0,429.0,4321.0,0.13171428571428573,0.041095238095238094,0.7056190476190476,3028.0,0.9418005456127478,22.17573221739479,5.369924812027383,0.8319022457064624,67,0.18,1.34,0.024,0.022,0.23
24215550,2025-01-26,2062BK1,125.83,7.33,6807.0,3390.0,616.0,2660.0,1704.0,270.0,0.0,6403.0,1280.0,261.0,0.13171428571428573,0.041095238095238094,0.7056190476190476,1974.0,0.9449534394642164,50.8861161881039,2.007964601769319,0.8632218844980429,6,0.22,0.74,0.019,0.036,0.26
24215505,2025-01-26,2062BK1,125.51,8.11,11469.0,1995.0,718.0,2347.0,1522.0,243.0,0.0,6641.0,1082.0,0.0,0.13171428571428573,0.041095238095238094,0.7056190476190476,1765.0,0.9393054931826127,52.91211855586875,5.748872180448246,0.8623229461751488,6,0.21,0.8,0.024,0.019,0.24
24315612,2025-01-27,1786550D,127.26,7.9,9357.0,3084.0,618.0,2555.0,1620.0,272.0,0.0,6800.0,1399.0,0.0,0.13343333333333335,0.039266666666666665,0.7614,1892.0,0.9415507546541763,53.43391481963355,3.03404669260602,0.856236786468892,3,0.22,0.76,0.02,0.02,0.2
24115579,2025-01-27,C20MMNC,127.19,8.51,8172.0,3231.0,609.0,2605.0,1696.0,258.0,0.0,6453.0,1062.0,0.0,0.13343333333333335,0.039266666666666665,0.7614,1954.0,0.9372881355863134,50.7351206851896,2.529247910862727,0.8679631525072323,42,0.2,0.73,0.019,0.023,0.19
24315592,2025-01-27,2062BK1,129.51,8.88,8634.0,2703.0,699.0,2010.0,1694.0,261.0,0.0,4845.0,937.0,0.0,0.13343333333333335,0.039266666666666665,0.7614,1955.0,0.935833513975462,37.410238591325694,3.194228634848985,0.8664961636824212,6,0.21,0.78,0.02,0.038,0.2
24315600,2025-01-27,C20MMNC,118.14,8.15,7953.0,1803.0,693.0,1368.0,1558.0,258.0,0.0,6037.0,992.0,0.0,0.13343333333333335,0.039266666666666665,0.7614,1816.0,0.9354659909657497,51.10038936811325,4.410981697168935,0.8579295154180298,42,0.203,0.768,0.016,0.026,0.196
24315596,2025-01-27,S.TOWER6VAN,112.98,8.94,8472.0,2694.0,699.0,2868.0,2487.0,88.0,501.0,5636.0,871.0,0.0,0.13343333333333335,0.039266666666666665,0.7614,3076.0,0.926673228338856,49.88493538635258,3.144766146992151,0.8085175552663171,67,0.168,1.29,0.025,0.024,0.209
24315594,2025-01-27,2062BK1,118.9,7.96,8184.0,2964.0,696.0,1659.0,1711.0,265.0,0.0,6517.0,1002.0,0.0,0.13343333333333335,0.039266666666666665,0.7614,1976.0,0.9372536654505971,54.81076534857181,2.7611336032379348,0.8658906882586711,6,0.21,0.81,0.028,0.031,0.24
24315590,2025-01-27,2062BK1,123.01,7.74,8445.0,2697.0,710.0,2544.0,1721.0,258.0,0.0,6348.0,1307.0,0.0,0.13343333333333335,0.039266666666666665,0.7614,1979.0,0.9408030592662272,51.605560523115145,3.1312569521679157,0.8696311268312937,6,0.2,0.75,0.023,0.031,0.22
24315588,2025-01-27,2062BK1,121.48,8.57,8409.0,2691.0,691.0,1509.0,1767.0,264.0,0.0,4071.0,650.0,0.0,0.13343333333333335,0.039266666666666665,0.7614,2031.0,0.9341022683511411,33.5116891666652,3.124860646598616,0.8700147710483161,6,0.18,0.8,0.021,0.03,0.22
24315586,2025-01-27,SEQRFE550D,119.19,9.7,7965.0,2850.0,699.0,1669.0,1735.0,258.0,0.0,3714.0,582.0,0.0,0.13343333333333335,0.039266666666666665,0.7614,1993.0,0.9247420280787902,31.16033224237637,2.7947368421042826,0.8705469141992621,73,0.23,0.81,0.021,0.03,0.21
24315582,2025-01-27,2062BK1,119.11,7.95,7569.0,2040.0,596.0,2089.0,1650.0,209.0,0.0,3532.0,573.0,0.0,0.13343333333333335,0.039266666666666665,0.7614,1859.0,0.9374311348895212,29.653261690625023,3.71029411764524,0.887573964496564,6,0.2,0.76,0.025,0.035,0.23
24315580,2025-01-27,SEQRFE550D,113.07,8.66,8553.0,2052.0,646.0,1515.0,1653.0,230.0,0.0,4597.0,1230.0,0.0,0.13343333333333335,0.039266666666666665,0.7614,1883.0,0.9288589501279154,40.65623065321786,4.168128654968729,0.8778544875194488,73,0.22,0.84,0.023,0.031,0.25
24315578,2025-01-27,2062BK1,125.85,14.6,7416.0,2529.0,547.0,2075.0,1666.0,230.0,0.0,6494.0,1432.0,0.0,0.13343333333333335,0.039266666666666665,0.7614,1896.0,0.8960484157999571,51.601112435028995,2.932384341635851,0.8786919831218994,6,0.2,0.75,0.031,0.035,0.23
24315576,2025-01-27,SEQRFE550D,118.08,8.09,7533.0,2556.0,610.0,1323.0,1643.0,228.0,0.0,6508.0,1366.0,0.0,0.13343333333333335,0.039266666666666665,0.7614,1871.0,0.9358801616791956,55.115176151294754,2.947183098590396,0.8781400320679432,73,0.23,0.85,0.033,0.031,0.22
24315574,2025-01-27,SEQRFE550D,127.32,8.12,6975.0,2025.0,594.0,0.0,1653.0,230.0,0.0,4982.0,973.0,0.0,0.13343333333333335,0.039266666666666665,0.7614,1883.0,0.9400472533893972,39.12975180616455,3.4444444444427433,0.8778544875194488,73,0.21,0.87,0.035,0.035,0.23
24315572,2025-01-27,2062BK1,123.62,6.61,6549.0,2532.0,604.0,0.0,1694.0,250.0,0.0,5561.0,1089.0,0.0,0.13343333333333335,0.039266666666666665,0.7614,1944.0,0.9492436458500404,44.98463031835475,2.586492890994239,0.8713991769542843,6,0.22,0.79,0.03,0.024,0.26
24315570,2025-01-27,C20MMNC,123.41,8.0,8979.0,3015.0,605.0,825.0,1748.0,308.0,0.0,6010.0,1147.0,1458.0,0.13343333333333335,0.039266666666666665,0.7614,2056.0,0.9391218324256974,48.6994570938441,2.9781094527353305,0.8501945525287694,42,0.217,0.822,0.03,0.019,0.221
24315611,2025-01-27,S.TOWER6VAN,122.56,7.86,8838.0,3069.0,782.0,2892.0,2422.0,108.0,402.0,5642.0,1037.0,0.0,0.13343333333333335,0.039266666666666665,0.7614,2932.0,0.9397331697520339,46.03459529988549,2.87976539589349,0.8260572987718874,67,0.16,1.31,0.023,0.03,0.2
24215552,2025-01-27,C20MMNC,123.85,7.29,7779.0,3021.0,621.0,1451.0,1715.0,273.0,0.0,6776.0,1185.0,0.0,0.13343333333333335,0.039266666666666665,0.7614,1988.0,0.944410553599631,54.71134436774557,2.574975173782663,0.8626760563375943,42,0.212,0.745,0.023,0.025,0.201
24115565,2025-01-27,C20MMNC,123.45,8.67,8634.0,1986.0,591.0,2319.0,1717.0,277.0,124.0,6106.0,1241.0,0.0,0.13343333333333335,0.039266666666666665,0.7614,2118.0,0.9343778383217198,49.46132037221983,4.347432024166995,0.810670443814537,42,0.23,0.784,0.022,0.03,0.195
24115577,2025-01-27,C20MMNC,114.13,4.96,6999.0,2820.0,587.0,999.0,1685.0,257.0,0.0,6000.0,958.0,0.0,0.13343333333333335,0.039266666666666665,0.7614,1942.0,0.9583508270975032,52.57162884383973,2.4819148936161413,0.8676622039130445,42,0.21,0.77,0.026,0.024,0.22
24115601,2025-01-27,2062BK1,121.5,7.95,10488.0,2520.0,782.0,3210.0,1675.0,281.0,0.0,6706.0,1209.0,0.0,0.13343333333333335,0.039266666666666665,0.7614,1956.0,0.9385863267598411,55.19341563740581,4.16190476190311,0.8563394683022207,6,0.2,0.73,0.019,0.033,0.23
24115597,2025-01-27,2062BK1,122.05,7.91,8712.0,2094.0,787.0,2638.0,1719.0,284.0,0.0,6381.0,1151.0,0.0,0.13343333333333335,0.039266666666666665,0.7614,2003.0,0.939135118490773,52.281851699694535,4.160458452720076,0.8582126809781038,6,0.22,0.75,0.022,0.024,0.22
24115595,2025-01-27,1786550D,117.43,8.1,9546.0,2514.0,840.0,2716.0,1715.0,278.0,0.0,6637.0,1174.0,0.0,0.13343333333333335,0.039266666666666665,0.7614,1993.0,0.9354735919625948,56.51877714334906,3.797136038184647,0.8605117912690113,3,0.201,0.852,0.021,0.024,0.232
24115593,2025-01-27,SEQRFE550D,127.2,7.86,9678.0,3198.0,797.0,3246.0,1719.0,282.0,0.0,6157.0,1690.0,0.0,0.13343333333333335,0.039266666666666665,0.7614,2001.0,0.9418036428184378,48.404088049933925,3.0262664165093724,0.8590704647671868,73,0.21,0.86,0.024,0.026,0.2
24115589,2025-01-27,SEQRFE550D,122.79,8.01,8847.0,2793.0,804.0,2511.0,1664.0,253.0,0.0,6158.0,1003.0,0.0,0.13343333333333335,0.039266666666666665,0.7614,1917.0,0.9387614678827312,50.1506637344234,3.1675617615455898,0.868022952529542,73,0.21,0.8,0.034,0.035,0.23
24115587,2025-01-27,C20MMNC,115.3,7.88,7419.0,2730.0,682.0,2030.0,1664.0,246.0,0.0,5754.0,2214.0,0.0,0.13343333333333335,0.039266666666666665,0.7614,1910.0,0.9360285760599446,49.90459670381696,2.717582417581422,0.8712041884812193,42,0.21,0.826,0.029,0.025,0.22
24115585,2025-01-27,C20MMNC,116.69,8.16,7407.0,3159.0,0.0,0.0,0.0,0.0,0.0,6038.0,960.0,0.0,0.13343333333333335,0.039266666666666665,0.7614,0.0,0.9346415698763745,51.743936926456904,2.3447293447286026,0.0,42,0.209,0.843,0.032,0.027,0.219
24115603,2025-01-27,2062BK1,116.37,8.29,10752.0,2655.0,739.0,3429.0,1671.0,257.0,0.0,6300.0,1212.0,0.0,0.13343333333333335,0.039266666666666665,0.7614,1928.0,0.9334991175923834,54.137664346015825,4.049717514122769,0.8667012448128285,6,0.2,0.77,0.021,0.025,0.21
24115583,2025-01-27,SEQRFE550D,116.53,8.6,8064.0,2853.0,582.0,1000.0,1715.0,279.0,0.0,3758.0,1252.0,0.0,0.13343333333333335,0.039266666666666665,0.7614,1994.0,0.9312714776557878,32.24920621271561,2.826498422711943,0.8600802407217352,73,0.21,0.87,0.02,0.024,0.23
24215609,2025-01-27,2062BK1,118.69,8.13,7791.0,3288.0,693.0,1074.0,1667.0,256.0,0.0,7066.0,1464.0,197.0,0.13343333333333335,0.039266666666666665,0.7614,1923.0,0.935893392202051,59.53323784598927,2.369525547444535,0.8668746749865487,6,0.2,0.76,0.019,0.021,0.22
24215575,2025-01-27,2062BK1,118.59,8.32,9210.0,3375.0,704.0,846.0,1677.0,280.0,0.0,6879.0,1516.0,564.0,0.13343333333333335,0.039266666666666665,0.7614,1957.0,0.9344417303527347,58.006577282587,2.7288888888880805,0.8569238630552596,6,0.19,0.79,0.015,0.017,0.2
24215566,2025-01-27,C25-HMNV55AL,121.37,8.23,7971.0,3102.0,599.0,1344.0,2548.0,0.0,601.0,6905.0,1099.0,0.0,0.13343333333333335,0.039266666666666665,0.7614,3149.0,0.936496913573021,56.892147976790866,2.5696324951635816,0.8091457605586506,47,0.23,1.391,0.027,0.016,0.267
24215564,2025-01-27,1786500D,119.42,8.14,7983.0,2712.0,591.0,2268.0,1725.0,283.0,0.0,6621.0,1055.0,0.0,0.13343333333333335,0.039266666666666665,0.7614,2008.0,0.9361868924354328,55.44297437568713,2.943584070795375,0.8590637450194925,2,0.19,0.8,0.016,0.025,0.24
24215562,2025-01-27,2062BK1,133.8,0.0,6519.0,957.0,594.0,1023.0,1728.0,284.0,0.0,5424.0,831.0,0.0,0.13343333333333335,0.039266666666666665,0.7614,2012.0,0.9999999999925262,40.538116591625275,6.811912225698212,0.8588469184886387,6,0.18,0.77,0.024,0.024,0.19
24215559,2025-01-27,C20MMNC,124.83,7.98,7989.0,2700.0,600.0,2088.0,1704.0,294.0,0.0,6637.0,1190.0,0.0,0.13343333333333335,0.039266666666666665,0.7614,1998.0,0.9399141630830516,53.168308899678216,2.958888888887793,0.852852852852426,42,0.196,0.758,0.019,0.028,0.197
24215527,2025-01-27,S.TOWER6VAN,119.2,0.0,8970.0,1998.0,652.0,2642.0,2427.0,68.0,503.0,5860.0,927.0,0.0,0.13343333333333335,0.039266666666666665,0.7614,2998.0,0.9999999999916107,49.16107382509093,4.489489489487243,0.8095396931284825,67,0.183,1.354,0.029,0.029,0.227
24115581,2025-01-27,C20MMNC,118.72,0.0,3741.0,0.0,591.0,0.0,1644.0,281.0,0.0,1714.0,283.0,346.0,0.13343333333333335,0.039266666666666665,0.7614,1925.0,0.9999999999915767,14.437331536266532,3741000000000.0,0.8540259740255304,42,0.21,0.78,0.02,0.021,0.21
24115610,2025-01-27,C20MMNC,118.69,8.57,9030.0,3996.0,602.0,2325.0,1716.0,260.0,0.0,6349.0,1741.0,0.0,0.13343333333333335,0.039266666666666665,0.7614,1976.0,0.9326575514621039,53.49229084123774,2.259759759759194,0.8684210526311394,42,0.19,0.76,0.018,0.023,0.2
24115591,2025-01-27,S.TOWER6VAN,128.95,7.82,8964.0,2301.0,799.0,2161.0,2422.0,98.0,493.0,6195.0,1008.0,0.0,0.13343333333333335,0.039266666666666665,0.7614,3013.0,0.9428237186448577,48.0418766960214,3.8956975228144737,0.8038499834049772,67,0.176,1.29,0.024,0.033,0.245
24115571,2025-01-27,C20MMNC,125.03,10.13,7116.0,3213.0,629.0,1214.0,1662.0,240.0,0.0,4641.0,1273.0,0.0,0.13343333333333335,0.039266666666666665,0.7614,1902.0,0.9250517904637094,37.11909141776278,2.214752567693055,0.873817034699856,42,0.22,0.79,0.025,0.03,0.21
24115551,2025-01-27,S.TOWER6VAN,122.86,7.53,8676.0,2517.0,824.0,2685.0,2415.0,91.0,467.0,6137.0,1583.0,0.0,0.13343333333333335,0.039266666666666665,0.7614,2973.0,0.9422501725520191,49.95116392601374,3.446960667459894,0.8123107971742979,67,0.185,1.323,0.032,0.024,0.221
24115548,2025-01-27,S.TOWER6VAN,129.3,7.22,8652.0,2433.0,691.0,2710.0,2420.0,106.0,473.0,6139.0,1622.0,0.0,0.13343333333333335,0.039266666666666665,0.7614,2999.0,0.9471139759672788,47.478731631496686,3.556103575830844,0.8069356452148027,67,0.175,1.29,0.021,0.023,0.201
24115558,2025-01-27,C20MMNC,118.26,8.15,8628.0,2562.0,619.0,1821.0,1672.0,251.0,0.0,5793.0,939.0,0.0,0.13343333333333335,0.039266666666666665,0.7614,1923.0,0.9355272525833752,48.985286656105316,3.3676814988277255,0.8694747789907075,42,0.192,0.742,0.032,0.029,0.193
24115560,2025-01-27,SEQRFE550D,126.19,7.12,8622.0,2535.0,601.0,2152.0,1766.0,268.0,0.0,6161.0,994.0,0.0,0.13343333333333335,0.039266666666666665,0.7614,2034.0,0.9465906533572381,48.82320310603991,3.401183431951321,0.8682399213368396,73,0.21,0.81,0.018,0.022,0.19
24115561,2025-01-27,R34,124.32,0.0,10029.0,2595.0,879.0,2525.0,1116.0,257.0,0.0,6198.0,2207.0,0.0,0.13343333333333335,0.039266666666666665,0.7614,1373.0,0.9999999999919562,49.855212354811336,3.8647398843915743,0.8128186453016658,66,0.63,0.81,0.018,0.017,0.23
24115563,2025-01-27,2062BK1,75.41,7.34,8460.0,2529.0,627.0,2764.0,1766.0,267.0,0.0,6065.0,974.0,0.0,0.13343333333333335,0.039266666666666665,0.7614,2033.0,0.9112990936445764,80.42699907067463,3.345195729536044,0.8686669945888497,6,0.18,0.76,0.018,0.024,0.2
24115567,2025-01-27,SEQRFE550D,124.08,7.95,8529.0,2541.0,602.0,2145.0,1710.0,271.0,118.0,6150.0,990.0,0.0,0.13343333333333335,0.039266666666666665,0.7614,2099.0,0.9397864121719323,49.56479690482298,3.356552538369399,0.8146736541206219,73,0.21,0.83,0.027,0.032,0.23
24115556,2025-01-27,C20MMNC,124.42,7.95,8517.0,2541.0,600.0,1344.0,1764.0,275.0,0.0,6547.0,1045.0,0.0,0.13343333333333335,0.039266666666666665,0.7614,2039.0,0.9399410742544388,52.62015753052065,3.3518299881923053,0.8651299656690216,42,0.197,0.698,0.03,0.026,0.173
24115568,2025-01-27,SEQRFE550D,125.39,8.0,8229.0,2568.0,647.0,2107.0,1732.0,281.0,115.0,6109.0,989.0,0.0,0.13343333333333335,0.039266666666666665,0.7614,2128.0,0.940025489160057,48.719993619517346,3.204439252335201,0.8139097744357078,73,0.22,0.91,0.027,0.026,0.25
24215627,2025-01-28,2062BK1,120.2,8.1,10005.0,2994.0,602.0,935.0,1661.0,246.0,0.0,6493.0,1699.0,0.0,0.12473913043478262,0.04143478260869565,0.811304347826087,1907.0,0.936866718620913,54.01830282816956,3.341683366732351,0.8710015731510902,6,0.21,0.75,0.016,0.016,0.18
24215630,2025-01-28,SEQRFE550D,120.72,7.91,9282.0,3522.0,624.0,1111.0,1644.0,250.0,0.0,6664.0,1089.0,0.0,0.12473913043478262,0.04143478260869565,0.811304347826087,1894.0,0.938505791798659,55.20212060921801,2.6354344122650097,0.868004223864378,73,0.23,0.76,0.015,0.014,0.25
24215632,2025-01-28,2062BK1,122.3,7.99,9459.0,1506.0,583.0,246.0,1644.0,253.0,0.0,6891.0,1207.0,0.0,0.12473913043478262,0.04143478260869565,0.811304347826087,1897.0,0.9386752628679204,56.345053147536014,6.280876494019734,0.8666315234576348,6,0.21,0.75,0.018,0.015,0.22
24215635,2025-01-28,2062BK1,117.61,8.1,9000.0,3027.0,594.0,1143.0,1650.0,253.0,0.0,6389.0,1033.0,0.0,0.12473913043478262,0.04143478260869565,0.811304347826087,1903.0,0.9355659851965988,54.323611937298494,2.973240832506451,0.8670520231209317,6,0.2,0.75,0.021,0.017,0.22
24115645,2025-01-28,S.TOWER6VAN,120.64,7.36,10014.0,3000.0,786.0,1814.0,2463.0,95.0,458.0,6054.0,977.0,0.0,0.12473913043478262,0.04143478260869565,0.811304347826087,3016.0,0.9424999999926368,50.1823607422896,3.337999999998887,0.8166445623339468,67,0.184,1.28,0.032,0.021,0.194
24215640,2025-01-28,1786550D,128.2,7.3,9015.0,3006.0,608.0,1170.0,1617.0,192.0,0.0,7002.0,1142.0,0.0,0.12473913043478262,0.04143478260869565,0.811304347826087,1809.0,0.9461254612476301,54.61778471096243,2.9990019960069865,0.8938640132665042,3,0.23,0.76,0.02,0.02,0.21
24215642,2025-01-28,2062BK1,123.3,7.21,8517.0,2988.0,586.0,1007.0,1569.0,199.0,0.0,6657.0,1105.0,0.0,0.12473913043478262,0.04143478260869565,0.811304347826087,1768.0,0.9447551911658514,53.9902676394648,2.850401606424749,0.8874434389135252,6,0.21,0.73,0.022,0.022,0.17
24215644,2025-01-28,1786550D,121.93,7.12,8337.0,3000.0,608.0,1738.0,1704.0,263.0,0.0,6797.0,1144.0,0.0,0.12473913043478262,0.04143478260869565,0.811304347826087,1967.0,0.9448275861995752,55.74509964688144,2.7789999999990735,0.8662938484998138,3,0.21,0.75,0.03,0.02,0.23
24215646,2025-01-28,1786500D,116.25,0.0,7974.0,3450.0,608.0,1751.0,1714.0,270.0,0.0,6024.0,997.0,0.0,0.12473913043478262,0.04143478260869565,0.811304347826087,1984.0,0.9999999999913978,51.81935483826392,2.311304347825417,0.8639112903221452,2,0.25,0.77,0.02,0.02,0.231
24215648,2025-01-28,1786550D,111.5,7.43,7935.0,2553.0,594.0,1263.0,1677.0,263.0,0.0,6037.0,994.0,352.0,0.12473913043478262,0.04143478260869565,0.811304347826087,1940.0,0.937526275952766,54.14349775736194,3.1081081081068906,0.864432989690276,3,0.23,0.777,0.018,0.023,0.229
24215650,2025-01-28,2062BK1,124.23,7.7,8160.0,3180.0,600.0,1521.0,1714.0,263.0,0.0,6194.0,1019.0,361.0,0.12473913043478262,0.04143478260869565,0.811304347826087,1977.0,0.9416357159028149,49.85913225428754,2.5660377358482496,0.8669701568027987,6,0.188,0.739,0.022,0.029,0.206
24215652,2025-01-28,2062BK1,126.31,7.9,7500.0,3186.0,602.0,1556.0,1758.0,267.0,0.0,6441.0,1127.0,0.0,0.12473913043478262,0.04143478260869565,0.811304347826087,2025.0,0.9411370240597486,50.99358720567656,2.354048964217717,0.8681481481477195,6,0.18,0.74,0.028,0.028,0.23
24215655,2025-01-28,2062BK1,120.73,8.0,7989.0,3420.0,589.0,1213.0,1593.0,257.0,0.0,6315.0,1154.0,266.0,0.12473913043478262,0.04143478260869565,0.811304347826087,1850.0,0.9378544239809069,52.30680029775278,2.335964912280019,0.8610810810806157,6,0.22,0.72,0.019,0.029,0.2
24215658,2025-01-28,2062BK1,120.12,7.85,9054.0,3126.0,608.0,1613.0,1772.0,290.0,0.0,6402.0,1046.0,366.0,0.12473913043478262,0.04143478260869565,0.811304347826087,2062.0,0.9386574978437239,53.2967032962596,2.8963531669856377,0.8593598448104465,6,0.19,0.72,0.02,0.028,0.19
24215638,2025-01-28,2062BK1,128.8,7.5,8964.0,2997.0,602.0,185.0,1613.0,203.0,0.0,6893.0,1115.0,0.0,0.12473913043478262,0.04143478260869565,0.811304347826087,1816.0,0.9449743213430304,53.51708074492611,2.990990990989993,0.8882158590303479,6,0.16,0.73,0.026,0.025,0.2
24215624,2025-01-28,2062BK1,123.19,7.99,8457.0,3510.0,786.0,1542.0,1644.0,240.0,0.0,6890.0,1201.0,0.0,0.12473913043478262,0.04143478260869565,0.811304347826087,1884.0,0.9390913248899292,55.92986443659445,2.409401709401023,0.8726114649676897,6,0.2,0.76,0.03,0.021,0.19
24215613,2025-01-28,2062BK1,121.17,8.21,7590.0,4185.0,715.0,2053.0,1667.0,263.0,0.0,7065.0,1269.0,0.0,0.12473913043478262,0.04143478260869565,0.811304347826087,1930.0,0.9365435152192261,58.30651151226948,1.8136200716841542,0.863730569947739,6,0.2,0.74,0.02,0.018,0.2
24215618,2025-01-28,1786550D,122.69,8.15,9546.0,3702.0,798.0,1461.0,1677.0,267.0,0.0,6528.0,1262.0,0.0,0.12473913043478262,0.04143478260869565,0.811304347826087,1944.0,0.9377101803658078,53.20727035574858,2.5786061588323665,0.8626543209872106,3,0.22,0.74,0.02,0.02,0.21
24315662,2025-01-28,S.TOWER6VAN,117.54,8.18,9906.0,3030.0,657.0,2578.0,2512.0,108.0,396.0,2956.0,804.0,0.0,0.12473913043478262,0.04143478260869565,0.811304347826087,3016.0,0.9349347756845774,25.14888548557811,3.2693069306919904,0.832891246684074,67,0.2,1.29,0.022,0.025,0.22
24315659,2025-01-28,S.TOWER6VAN,119.12,8.15,9930.0,2991.0,698.0,2505.0,2514.0,101.0,403.0,6316.0,1098.0,0.0,0.12473913043478262,0.04143478260869565,0.811304347826087,3018.0,0.9359629134836491,53.02216252473957,3.319959879637807,0.8330019880712946,67,0.18,1.26,0.024,0.024,0.23
24315656,2025-01-28,S.TOWER6VAN,118.46,7.75,9456.0,2997.0,698.0,1967.0,2504.0,108.0,390.0,6502.0,1332.0,0.0,0.12473913043478262,0.04143478260869565,0.811304347826087,3002.0,0.938594406141046,54.887725814157626,3.1551551551541026,0.8341105929377635,67,0.19,1.282,0.026,0.024,0.234
24315637,2025-01-28,C20MMNC,123.77,7.25,9978.0,3564.0,706.0,2088.0,1686.0,271.0,0.0,6739.0,1683.0,0.0,0.12473913043478262,0.04143478260869565,0.811304347826087,1957.0,0.9446649366436831,54.44776601717341,2.799663299662514,0.8615227388856098,42,0.2,0.69,0.023,0.019,0.2
24315633,2025-01-28,C20MMNC,121.1,7.53,10491.0,3066.0,698.0,2943.0,1694.0,270.0,0.0,6372.0,981.0,0.0,0.12473913043478262,0.04143478260869565,0.811304347826087,1964.0,0.9414600015475282,52.617671345560545,3.4217221135018194,0.8625254582480334,42,0.19,0.75,0.024,0.024,0.2
24315631,2025-01-28,2062BK1,121.5,8.21,10206.0,3039.0,701.0,2961.0,1705.0,264.0,0.0,3108.0,586.0,0.0,0.12473913043478262,0.04143478260869565,0.811304347826087,1969.0,0.9367049572050212,25.58024691336971,3.358341559722488,0.8659217877090575,6,0.2,0.76,0.022,0.019,0.24
24315628,2025-01-28,TMT-FE500D,119.71,7.95,9954.0,3069.0,696.0,2877.0,1701.0,268.0,0.0,6096.0,1039.0,0.0,0.12473913043478262,0.04143478260869565,0.811304347826087,1969.0,0.9377252075752959,50.92306407108075,3.243401759529735,0.8638902996440508,78,0.22,0.74,0.019,0.023,0.22
24215621,2025-01-28,TMT-FE500D,122.55,8.19,9480.0,3699.0,720.0,1278.0,1637.0,240.0,0.0,6678.0,1341.0,0.0,0.12473913043478262,0.04143478260869565,0.811304347826087,1877.0,0.9373565855825504,54.49204406320284,2.5628548256278556,0.8721363878524923,78,0.21,0.72,0.021,0.021,0.19
24315625,2025-01-28,2062BK1,123.36,7.43,9579.0,2736.0,602.0,2359.0,1667.0,254.0,0.0,6603.0,2366.0,0.0,0.12473913043478262,0.04143478260869565,0.811304347826087,1921.0,0.9431913754802113,53.526264591005784,3.5010964912267903,0.8677771993748736,6,0.18,0.72,0.022,0.021,0.21
24315619,2025-01-28,2062BK1,123.03,7.74,9987.0,2745.0,655.0,3265.0,1640.0,255.0,0.0,6793.0,1628.0,0.0,0.12473913043478262,0.04143478260869565,0.811304347826087,1895.0,0.9408121128627299,55.21417540392413,3.6382513661188933,0.8654353562000711,6,0.19,0.74,0.019,0.021,0.18
24315615,2025-01-28,2062BK1,120.32,8.36,9198.0,3027.0,698.0,3132.0,1626.0,268.0,0.0,5889.0,1281.0,0.0,0.12473913043478262,0.04143478260869565,0.811304347826087,1894.0,0.9350326390974896,48.94448138257194,3.0386521308215926,0.8585005279826513,6,0.19,0.73,0.019,0.02,0.19
24315606,2025-01-28,S.TOWER6VAN,123.37,0.0,9900.0,2739.0,638.0,4827.0,2463.0,101.0,403.0,6160.0,2167.0,0.0,0.12473913043478262,0.04143478260869565,0.811304347826087,2967.0,0.9999999999918943,49.93110156399504,3.6144578313239815,0.8301314459046747,67,0.17,1.36,0.031,0.03,0.223
24315604,2025-01-28,S.TOWER6VAN,121.6,8.36,9471.0,2697.0,699.0,2931.0,2443.0,85.0,390.0,6286.0,967.0,0.0,0.12473913043478262,0.04143478260869565,0.811304347826087,2918.0,0.9356725146126835,51.69407894694331,3.5116796440476414,0.8372172721038941,67,0.176,1.335,0.04,0.031,0.197
24315602,2025-01-28,C20MMNC,122.1,7.54,7965.0,1800.0,710.0,1086.0,1720.0,261.0,0.0,6274.0,1005.0,0.0,0.12473913043478262,0.04143478260869565,0.811304347826087,1981.0,0.9418389385919329,51.38411138369055,4.424999999997541,0.8682483594139989,42,0.194,0.738,0.023,0.033,0.198
24115647,2025-01-28,2062BK1,123.21,8.67,10395.0,3336.0,797.0,2030.0,1617.0,336.0,217.0,6005.0,969.0,271.0,0.12473913043478262,0.04143478260869565,0.811304347826087,2170.0,0.9342584167354091,48.737927115909926,3.1160071942436702,0.7451612903222372,6,0.2,0.76,0.023,0.031,0.2
24215616,2025-01-28,2062BK1,123.61,8.13,8313.0,4167.0,891.0,2052.0,1657.0,263.0,0.0,6995.0,1210.0,275.0,0.12473913043478262,0.04143478260869565,0.811304347826087,1920.0,0.9382875360487454,56.5892727121059,1.9949604031672676,0.8630208333328838,6,0.19,0.75,0.024,0.018,0.17
