Repository: SiddharthKumar268/FerroMind

# FerroMind
*Ferro-Alloy Optimisation using Machine Learning*
**SAIL Durgapur Steel Plant | Steel Melting Shop**
Intern: Siddharth Kumar | FY 2023-24 to FY 2025-26

---

## Quick Start

```bash

# 2. Place raw Excel files in data/raw/

## Dataset

| | |
|---|---|
| Total heats after cleaning | 47,421 |
| Training set | 37,936 heats (Apr 2023 – Jun 2025) |
| Test set | 9,485 heats (Jun 2025 – Dec 2025) |
| Input features | 21 (16 raw + 5 engineered) |
| Target variables | Mn, Si, C, S, P |
| BOF grades | 76 distinct grades |
| Split method | Chronological 80/20 — no shuffle, no leakage |

---

File: data/processed/sms_train.csv (part 210 of 253)
Heat_Number,Date,BOF Grade Code,Hot Metal Addn. Weight,Scrap Addn. Weight,Lime Into Converter,Dolomite Into Converter,Lime Into Ladle,Iron Ore Into Converter,SIMN Into Ladle,FESI Into Ladle,FEMN Into Ladle,Measered O2 Mainblow II,Duration of Mainblow I/II,Measered O2 2nd Blow,HM_P,HM_S,HM_Si,Total_FA_Ladle,HM_Ratio,O2_per_ton_HM,Lime_Dolo_Ratio,SiMn_FA_Fraction,Grade_Encoded,C,Mn,P,S,Si
24315622,2025-01-28,2062BK1,124.63,8.15,9159.0,2760.0,649.0,2976.0,1622.0,275.0,0.0,6616.0,1720.0,0.0,0.12473913043478262,0.04143478260869565,0.811304347826087,1897.0,0.9386202741306023,53.08513199026651,3.3184782608683627,0.8550342646279099,6,0.21,0.8,0.021,0.025,0.22
24215664,2025-01-28,1786550D,121.62,7.88,7758.0,3129.0,580.0,1621.0,1752.0,277.0,0.0,6347.0,1039.0,282.0,0.12473913043478262,0.04143478260869565,0.811304347826087,2029.0,0.9391505791433271,52.18714027255231,2.4793863854258613,0.8634795465742418,3,0.24,0.74,0.02,0.02,0.2
24215661,2025-01-28,2062BK1,123.01,7.96,7449.0,2469.0,610.0,1765.0,1728.0,267.0,0.0,6498.0,1083.0,255.0,0.12473913043478262,0.04143478260869565,0.811304347826087,1995.0,0.9392227227537665,52.82497357895435,3.017010935600236,0.8661654135334004,6,0.19,0.76,0.025,0.024,0.21
24215670,2025-01-28,SEQRFE550D,111.4,8.12,5385.0,3648.0,704.0,0.0,1617.0,257.0,0.0,6323.0,1057.0,270.0,0.12473913043478262,0.04143478260869565,0.811304347826087,1874.0,0.9320615796441427,56.75942549320682,1.476151315789069,0.8628601921019942,73,0.23,0.87,0.02,0.02,0.23
24115629,2025-01-28,C20MMNC,118.25,8.1,11238.0,2379.0,757.0,3166.0,1712.0,250.0,0.0,5960.0,1386.0,0.0,0.12473913043478262,0.04143478260869565,0.811304347826087,1962.0,0.9358923624777531,50.40169133149766,4.723833543503689,0.8725790010189233,42,0.197,0.743,0.022,0.021,0.213
24115634,2025-01-28,1786550D,121.63,7.33,11109.0,2484.0,807.0,2699.0,1709.0,251.0,0.0,6380.0,1392.0,0.0,0.12473913043478262,0.04143478260869565,0.811304347826087,1960.0,0.9431606699678725,52.454164268252455,4.472222222220422,0.8719387755097592,3,0.2,0.8,0.03,0.02,0.22
24115636,2025-01-28,SEQRFE550D,112.28,7.15,10926.0,2601.0,809.0,2797.0,1718.0,253.0,0.0,5918.0,1000.0,0.0,0.12473913043478262,0.04143478260869565,0.811304347826087,1971.0,0.9401322950603689,52.70751692151133,4.200692041520877,0.8716387620492787,73,0.23,0.83,0.025,0.02,0.22
24115639,2025-01-28,SEQRFE550D,116.0,7.12,10470.0,2610.0,784.0,2978.0,1715.0,254.0,0.0,5912.0,1488.0,0.0,0.12473913043478262,0.04143478260869565,0.811304347826087,1969.0,0.942170240408202,50.96551724093995,4.011494252872026,0.8710005078715739,73,0.22,0.88,0.023,0.021,0.24
24115641,2025-01-28,2062BK1,123.4,7.5,10524.0,2496.0,805.0,2912.0,1712.0,254.0,0.0,5930.0,1306.0,0.0,0.12473913043478262,0.04143478260869565,0.811304347826087,1966.0,0.9427043544618587,48.05510534807086,4.216346153844465,0.8708036622579497,6,0.2,0.78,0.024,0.022,0.22
24115643,2025-01-28,2062BK1,123.3,7.11,10350.0,3156.0,865.0,3297.0,0.0,0.0,0.0,6217.0,1131.0,0.0,0.12473913043478262,0.04143478260869565,0.811304347826087,0.0,0.9454796411245651,50.42173560380842,3.279467680607326,0.0,6,0.2,0.74,0.023,0.024,0.2
24115607,2025-01-28,C20MMNC,127.11,7.95,8298.0,4092.0,584.0,3114.0,1671.0,223.0,0.0,6415.0,1144.0,0.0,0.12473913043478262,0.04143478260869565,0.811304347826087,1894.0,0.9411372723164436,50.46809849696744,2.0278592375361613,0.8822597676869682,42,0.189,0.758,0.02,0.027,0.223
24115649,2025-01-28,S.TOWER6VAN,122.04,7.11,9972.0,3177.0,804.0,2014.0,2517.0,98.0,460.0,6007.0,969.0,0.0,0.12473913043478262,0.04143478260869565,0.811304347826087,3075.0,0.9449477351843211,49.22156669903948,3.1388101982992955,0.8185365853655875,67,0.16,1.32,0.032,0.033,0.18
24215667,2025-01-28,SEQRFE550D,124.19,7.96,6972.0,3501.0,709.0,1987.0,1674.0,260.0,0.0,6658.0,1313.0,205.0,0.12473913043478262,0.04143478260869565,0.811304347826087,1934.0,0.9397654180783975,53.61140188377799,1.9914310197080858,0.865563598758601,73,0.23,0.86,0.024,0.027,0.24
24115620,2025-01-28,1786550D,127.01,8.23,11601.0,3948.0,705.0,2661.0,1685.0,254.0,0.0,6413.0,1058.0,0.0,0.12473913043478262,0.04143478260869565,0.811304347826087,1939.0,0.9391452232997698,50.49208723682787,2.9384498480235717,0.8690046415673703,3,0.2,0.73,0.02,0.02,0.18
24115605,2025-01-28,C20MMNC,123.37,0.0,9363.0,3960.0,644.0,2660.0,1675.0,214.0,0.0,6093.0,1035.0,0.0,0.12473913043478262,0.04143478260869565,0.811304347826087,1889.0,0.9999999999918943,49.38801977750354,2.3643939393933424,0.8867125463203352,42,0.19,0.783,0.029,0.021,0.2
24115651,2025-01-28,S.TOWER6VAN,114.96,8.41,9849.0,3108.0,777.0,2298.0,2517.0,101.0,450.0,5826.0,1020.0,0.0,0.12473913043478262,0.04143478260869565,0.811304347826087,3068.0,0.9318310772397517,50.678496868035154,3.1689189189178992,0.82040417209882,67,0.182,1.367,0.032,0.022,0.215
24115654,2025-01-28,S.TOWER6VAN,119.37,8.15,8973.0,3270.0,830.0,2113.0,2540.0,98.0,446.0,4438.0,722.0,1515.0,0.12473913043478262,0.04143478260869565,0.811304347826087,3084.0,0.9360884567053317,37.17852056599499,2.7440366972468673,0.8236057068739223,67,0.185,1.303,0.022,0.019,0.232
24115657,2025-01-28,S.TOWER6VAN,125.89,8.14,10959.0,3105.0,702.0,1998.0,2528.0,102.0,468.0,5901.0,1082.0,0.0,0.12473913043478262,0.04143478260869565,0.811304347826087,3098.0,0.9392673282030944,46.87425530187565,3.52946859903268,0.8160103292444106,67,0.2,1.31,0.028,0.027,0.25
24115660,2025-01-28,S.TOWER6VAN,124.76,8.1,11007.0,3048.0,694.0,1493.0,2520.0,115.0,470.0,6148.0,990.0,0.0,0.12473913043478262,0.04143478260869565,0.811304347826087,3105.0,0.9390335691634877,49.27861494029113,3.61122047243976,0.8115942028982893,67,0.195,1.341,0.023,0.029,0.242
24115663,2025-01-28,S.TOWER6VAN,120.15,8.36,9543.0,2913.0,692.0,997.0,2530.0,125.0,463.0,5999.0,968.0,0.0,0.12473913043478262,0.04143478260869565,0.811304347826087,3118.0,0.9349466967478413,49.929255097378864,3.276004119463345,0.811417575368566,67,0.19,1.37,0.026,0.018,0.22
24115669,2025-01-28,2062BK1,116.07,7.96,8700.0,3330.0,714.0,1495.0,1671.0,250.0,0.0,5806.0,952.0,0.0,0.12473913043478262,0.04143478260869565,0.811304347826087,1921.0,0.9358219785460307,50.02153872619952,2.612612612611828,0.8698594482036076,6,0.22,0.75,0.031,0.03,0.23
24115617,2025-01-28,C20MMNC,123.25,7.98,9189.0,4026.0,721.0,2001.0,1685.0,256.0,0.0,6156.0,1021.0,0.0,0.12473913043478262,0.04143478260869565,0.811304347826087,1941.0,0.9391907338189501,49.94726166288075,2.2824143070039042,0.8681092220500422,42,0.205,0.772,0.023,0.022,0.219
24115614,2025-01-28,2062BK1,122.55,7.89,8799.0,4035.0,887.0,1593.0,1685.0,199.0,0.0,6208.0,1875.0,0.0,0.12473913043478262,0.04143478260869565,0.811304347826087,1884.0,0.9395124194960173,50.656874744588684,2.180669144980872,0.8943736730356187,6,0.19,0.72,0.018,0.018,0.16
24215677,2025-01-28,SEQRFE550D,117.39,8.0,6747.0,3582.0,688.0,0.0,1708.0,263.0,0.0,6799.0,1151.0,223.0,0.12473913043478262,0.04143478260869565,0.811304347826087,1971.0,0.936199058928653,57.91805094081337,1.8835845896142145,0.8665651953318789,73,0.23,0.8,0.022,0.019,0.25
24215674,2025-01-28,2062BK1,118.91,8.16,7020.0,4665.0,712.0,1482.0,1708.0,330.0,199.0,6985.0,1537.0,0.0,0.12473913043478262,0.04143478260869565,0.811304347826087,2237.0,0.9357834264504935,58.74190564242922,1.5048231511250791,0.7635225748767261,6,0.19,0.73,0.023,0.021,0.2
24115626,2025-01-28,SEQRFE550D,121.47,0.0,10329.0,2199.0,684.0,2736.0,1661.0,250.0,0.0,5953.0,1029.0,0.0,0.12473913043478262,0.04143478260869565,0.811304347826087,1911.0,0.9999999999917675,49.00798551042226,4.697135061389406,0.8691784406065572,73,0.23,0.8,0.02,0.026,0.24
24115623,2025-01-28,TMT-FE500D,118.95,8.23,9696.0,3906.0,686.0,2436.0,1685.0,254.0,0.0,5975.0,1061.0,0.0,0.12473913043478262,0.04143478260869565,0.811304347826087,1939.0,0.9352885673774548,50.23118957502958,2.482334869431008,0.8690046415673703,78,0.22,0.75,0.017,0.024,0.22
24315723,2025-01-29,1786550D,125.91,7.33,7425.0,3306.0,668.0,2030.0,1637.0,219.0,0.0,6166.0,1421.0,0.0,0.12681818181818183,0.034772727272727275,0.7310454545454544,1856.0,0.944986490536288,48.97148757009791,2.245916515425818,0.8820043103443523,3,0.21,0.76,0.02,0.02,0.23
24315714,2025-01-29,SEQRFE550D,124.19,8.15,8616.0,3006.0,710.0,2148.0,1639.0,285.0,0.0,6964.0,1223.0,0.0,0.12681818181818183,0.034772727272727275,0.7310454545454544,1924.0,0.9384162006880882,56.07536838669719,2.8662674650689066,0.8518711018706591,73,0.24,0.72,0.02,0.019,0.22
24315708,2025-01-29,1786550D,125.75,7.8,9324.0,3009.0,2303.0,1908.0,1688.0,285.0,0.0,7062.0,2857.0,0.0,0.12681818181818183,0.034772727272727275,0.7310454545454544,1973.0,0.9415949082670042,56.159045725199526,3.098703888333965,0.8555499239732106,3,0.2,0.77,0.02,0.03,0.2
24315704,2025-01-29,C20MMNC,117.3,7.36,9864.0,2988.0,839.0,2398.0,1641.0,288.0,0.0,6670.0,1975.0,0.0,0.12681818181818183,0.034772727272727275,0.7310454545454544,1929.0,0.9409594095865477,56.86274509755445,3.3012048192760037,0.8506998444785636,42,0.197,0.804,0.019,0.024,0.222
24315720,2025-01-29,SEQRFE550D,116.64,7.99,8610.0,3045.0,701.0,2017.0,1668.0,233.0,0.0,3546.0,2595.0,0.0,0.12681818181818183,0.034772727272727275,0.7310454545454544,1901.0,0.9358902350883744,30.401234567640593,2.827586206895623,0.8774329300363611,73,0.23,0.75,0.022,0.022,0.2
24115673,2025-01-29,SEQRFE550D,116.72,0.0,8010.0,3960.0,702.0,1989.0,2565.0,0.0,524.0,5704.0,1057.0,0.0,0.12681818181818183,0.034772727272727275,0.7310454545454544,3089.0,0.9999999999914324,48.8690884163051,2.022727272726762,0.8303658141790773,73,0.22,0.85,0.021,0.021,0.22
24115693,2025-01-29,SEQRFE550D,122.57,7.44,13821.0,2643.0,687.0,3070.0,1669.0,254.0,0.0,5814.0,1324.0,0.0,0.12681818181818183,0.034772727272727275,0.7310454545454544,1923.0,0.9427736327902256,47.43411927839248,5.22928490351675,0.8679147165882122,73,0.23,0.8,0.018,0.02,0.23
24115679,2025-01-29,C20MMNC,119.78,8.2,10947.0,3507.0,680.0,1500.0,1669.0,254.0,0.0,6134.0,1000.0,0.0,0.12681818181818183,0.034772727272727275,0.7310454545454544,1923.0,0.9359274886627916,51.21055267948563,3.121471343027339,0.8679147165882122,42,0.2,0.754,0.024,0.021,0.194
24315727,2025-01-29,SEQRFE550D,122.26,8.82,7161.0,3189.0,643.0,2282.0,1645.0,224.0,0.0,6658.0,2670.0,0.0,0.12681818181818183,0.034772727272727275,0.7310454545454544,1869.0,0.9327128471091493,54.45771307006005,2.2455315145806694,0.8801498127336115,73,0.23,0.84,0.028,0.026,0.23
24115665,2025-01-29,S.TOWER6VAN,114.56,8.46,8553.0,3486.0,686.0,1377.0,2425.0,61.0,416.0,5734.0,939.0,0.0,0.12681818181818183,0.034772727272727275,0.7310454545454544,2902.0,0.9312306941884958,50.05237430123906,2.453528399310828,0.8356305995862041,67,0.175,1.311,0.029,0.023,0.219
24115726,2025-01-29,C25-HMNMAV55,121.26,9.4,8991.0,3342.0,584.0,600.0,2547.0,95.0,439.0,6154.0,1001.0,0.0,0.12681818181818183,0.034772727272727275,0.7310454545454544,3081.0,0.9280575539497318,50.75045357042099,2.6903052064623907,0.8266796494641913,46,0.22,1.38,0.024,0.015,0.22
24115725,2025-01-29,2062BK1,124.67,8.08,8988.0,3171.0,624.0,1190.0,1614.0,206.0,0.0,6201.0,1346.0,0.0,0.12681818181818183,0.034772727272727275,0.7310454545454544,1820.0,0.9391337099740933,49.739311782708434,2.8344370860918215,0.8868131868126996,6,0.19,0.79,0.031,0.029,0.24
24115722,2025-01-29,SEQRFE550D,122.97,0.0,9498.0,3162.0,591.0,2360.0,1622.0,219.0,0.0,5605.0,911.0,0.0,0.12681818181818183,0.034772727272727275,0.7310454545454544,1841.0,0.999999999991868,45.58022281820298,3.0037950664127124,0.8810429114606838,73,0.22,0.75,0.024,0.015,0.18
24115716,2025-01-29,S.TOWER6VAN,118.81,8.26,8796.0,2970.0,588.0,2475.0,2523.0,101.0,419.0,5999.0,1056.0,0.0,0.12681818181818183,0.034772727272727275,0.7310454545454544,3043.0,0.9349964586374833,50.49238279563595,2.9616161616151646,0.8291160039432044,67,0.17,1.29,0.028,0.021,0.23
24115712,2025-01-29,1786500D,124.19,7.95,8217.0,2868.0,621.0,1559.0,2414.0,99.0,426.0,5557.0,905.0,590.0,0.12681818181818183,0.034772727272727275,0.7310454545454544,2939.0,0.9398365369990933,44.74595378013732,2.865062761505277,0.8213678121807345,2,0.18,1.25,0.024,0.023,0.23
24115676,2025-01-29,C25-HMNMAV55,117.86,8.54,10269.0,3903.0,707.0,2124.0,2513.0,122.0,575.0,5706.0,1076.0,0.0,0.12681818181818183,0.034772727272727275,0.7310454545454544,3210.0,0.9324367088533826,48.413371796636575,2.6310530361253828,0.7828660436134632,46,0.22,1.37,0.025,0.028,0.22
24115709,2025-01-29,C20MMNC,121.37,7.74,10158.0,3618.0,687.0,2095.0,1617.0,257.0,0.0,1920.0,2626.0,0.0,0.12681818181818183,0.034772727272727275,0.7310454545454544,1874.0,0.9400511191934006,15.81939523757255,2.8076285240456587,0.8628601921019942,42,0.199,0.765,0.025,0.022,0.195
24115703,2025-01-29,C25-HMNMAV55,122.1,7.23,9795.0,2670.0,791.0,2562.0,2523.0,0.0,524.0,5961.0,3519.0,0.0,0.12681818181818183,0.034772727272727275,0.7310454545454544,3047.0,0.9440964973251057,48.82063882023898,3.668539325841323,0.8280275680994985,46,0.22,1.35,0.019,0.021,0.25
24115700,2025-01-29,C20MMNC,120.3,7.95,9558.0,2706.0,830.0,2621.0,1665.0,247.0,0.0,5733.0,1461.0,0.0,0.12681818181818183,0.034772727272727275,0.7310454545454544,1912.0,0.9380116958991189,47.65586034873104,3.53215077605191,0.8708158995811345,42,0.2,0.75,0.017,0.022,0.22
24115698,2025-01-29,C20MMNC,120.4,7.96,9243.0,2727.0,803.0,2283.0,1669.0,248.0,0.0,5526.0,1346.0,0.0,0.12681818181818183,0.034772727272727275,0.7310454545454544,1917.0,0.9379869118032255,45.8970099663962,3.3894389438931465,0.8706311945744024,42,0.22,0.72,0.021,0.024,0.21
24115695,2025-01-29,C25-HMNMAV55,120.43,7.96,6399.0,2652.0,787.0,2181.0,2605.0,0.0,569.0,5929.0,1442.0,0.0,0.12681818181818183,0.034772727272727275,0.7310454545454544,3174.0,0.9380014019710413,49.231918956661694,2.4128959276009003,0.8207309388781283,46,0.22,1.43,0.024,0.013,0.22
24115690,2025-01-29,SEQRFE550D,121.28,8.12,9705.0,2904.0,627.0,2989.0,1706.0,257.0,0.0,5765.0,1408.0,0.0,0.12681818181818183,0.034772727272727275,0.7310454545454544,1963.0,0.9372488407964664,47.53463060646821,3.3419421487591796,0.8690779419251813,73,0.22,0.86,0.019,0.025,0.23
24115687,2025-01-29,SEQRFE550D,127.83,0.0,9714.0,2718.0,712.0,3141.0,1715.0,257.0,0.0,5952.0,1380.0,0.0,0.12681818181818183,0.034772727272727275,0.7310454545454544,1972.0,0.999999999992177,46.56183994331094,3.573951434877272,0.8696754563890113,73,0.23,0.87,0.027,0.024,0.22
24115682,2025-01-29,SEQRFE550D,0.0,8.67,9405.0,2856.0,754.0,2828.0,1719.0,257.0,0.0,5791.0,1736.0,0.0,0.12681818181818183,0.034772727272727275,0.7310454545454544,1976.0,0.0,5791000000000.0,3.2930672268896033,0.8699392712546204,73,0.21,0.87,0.022,0.024,0.21
24115706,2025-01-29,C20MMNC,93.06,7.79,8844.0,2946.0,664.0,1294.0,1624.0,220.0,0.0,5890.0,1029.0,0.0,0.12681818181818183,0.034772727272727275,0.7310454545454544,1844.0,0.9227565691529721,63.2924994620321,3.0020366598767816,0.8806941431665506,42,0.227,0.706,0.02,0.027,0.2
24315701,2025-01-29,SEQRFE550D,124.6,7.77,8538.0,984.0,555.0,729.0,1650.0,261.0,0.0,6423.0,0.0,0.0,0.12681818181818183,0.034772727272727275,0.7310454545454544,1911.0,0.9413008989881295,51.5489566609025,8.676829268283866,0.8634222919932687,73,0.23,0.88,0.02,0.02,0.24
24315681,2025-01-29,2062BK1,113.95,7.95,9135.0,3084.0,652.0,2019.0,1597.0,265.0,0.0,6118.0,1484.0,0.0,0.12681818181818183,0.034772727272727275,0.7310454545454544,1862.0,0.9347826086879837,53.690215006110655,2.962062256808378,0.8576799140704309,6,0.19,0.78,0.022,0.024,0.2
24315684,2025-01-29,2062BK1,121.28,8.67,12396.0,3066.0,646.0,2025.0,8.0,531.0,1186.0,6712.0,1588.0,0.0,0.12681818181818183,0.034772727272727275,0.7310454545454544,1725.0,0.9332820315434147,55.34300791511095,4.043052837572067,0.004637681159417602,6,0.19,0.77,0.022,0.029,0.22
24215694,2025-01-29,SEQRFE550D,123.3,7.21,8448.0,3651.0,704.0,1320.0,1674.0,270.0,0.0,6779.0,1091.0,0.0,0.12681818181818183,0.034772727272727275,0.7310454545454544,1944.0,0.9447551911658514,54.97972424935134,2.3138866064085692,0.8611111111106682,73,0.22,0.81,0.022,0.021,0.24
24215692,2025-01-29,TMT-FE500D,121.89,8.15,7764.0,3879.0,701.0,987.0,1728.0,260.0,0.0,6611.0,1023.0,0.0,0.12681818181818183,0.034772727272727275,0.7310454545454544,1988.0,0.9373269763077722,54.23742718800363,2.0015467904093835,0.8692152917500658,78,0.24,0.73,0.022,0.024,0.21
24215688,2025-01-29,C20MMNC,120.19,8.1,8079.0,4065.0,693.0,831.0,1711.0,280.0,0.0,6749.0,1035.0,0.0,0.12681818181818183,0.034772727272727275,0.7310454545454544,1991.0,0.936861797482759,56.152758132488955,1.9874538745382564,0.8593671521844001,42,0.2,0.7,0.021,0.02,0.22
24215685,2025-01-29,C25-HMNMAV55,120.59,0.0,8445.0,3504.0,597.0,3532.0,2639.0,94.0,607.0,6301.0,1114.0,0.0,0.12681818181818183,0.034772727272727275,0.7310454545454544,3340.0,0.9999999999917074,52.25143046643792,2.4101027397253394,0.7901197604788054,46,0.22,1.43,0.029,0.019,0.22
24215702,2025-01-29,C20MMNC,122.3,7.13,8142.0,3939.0,701.0,1011.0,1667.0,270.0,0.0,6745.0,1100.0,0.0,0.12681818181818183,0.034772727272727275,0.7310454545454544,1937.0,0.9449123078038715,55.15126737485567,2.0670220868235423,0.8606091894678056,42,0.228,0.716,0.02,0.026,0.234
24215705,2025-01-29,2062BK1,119.03,0.0,7893.0,3255.0,597.0,1506.0,1623.0,223.0,0.0,6498.0,1057.0,0.0,0.12681818181818183,0.034772727272727275,0.7310454545454544,1846.0,0.9999999999915987,54.59127950890875,2.424884792625983,0.8791982665217339,6,0.22,0.79,0.03,0.026,0.24
24215683,2025-01-29,C25-HMNMAV55,120.13,8.22,7683.0,3756.0,715.0,1530.0,2420.0,0.0,510.0,6944.0,1199.0,0.0,0.12681818181818183,0.034772727272727275,0.7310454545454544,2930.0,0.9359563692953958,57.8040456167668,2.0455271565489763,0.8259385665526191,46,0.248,1.42,0.022,0.015,0.221
24215680,2025-01-29,SEQRFE550D,118.53,8.68,7662.0,3465.0,688.0,1541.0,1681.0,304.0,199.0,6942.0,1173.0,285.0,0.12681818181818183,0.034772727272727275,0.7310454545454544,2184.0,0.9317663705610268,58.56745127766331,2.211255411254773,0.7696886446882922,73,0.22,0.76,0.02,0.022,0.23
24215707,2025-01-29,C20MMNC,125.75,0.0,3780.0,1668.0,597.0,243.0,1610.0,280.0,0.0,2530.0,1944.0,0.0,0.12681818181818183,0.034772727272727275,0.7310454545454544,1890.0,0.9999999999920477,20.119284294074596,2.2661870503583534,0.8518518518514011,42,0.225,0.748,0.018,0.017,0.2
24215710,2025-01-29,C25-HMNMAV55,122.07,8.0,8133.0,3216.0,608.0,1360.0,2379.0,91.0,645.0,6416.0,1059.0,0.0,0.12681818181818183,0.034772727272727275,0.7310454545454544,3115.0,0.9384946567160876,52.560006553186206,2.528917910446975,0.7637239165326601,46,0.225,1.394,0.025,0.024,0.21
24215715,2025-01-29,IS2062E350BR,124.96,7.98,7914.0,3003.0,600.0,1433.0,2497.0,105.0,655.0,6505.0,1048.0,0.0,0.12681818181818183,0.034772727272727275,0.7310454545454544,3257.0,0.9399729201072666,52.056658130185205,2.6353646353637576,0.7666564322994269,59,0.2,1.19,0.025,0.03,0.18
24215718,2025-01-29,SEQRFE550D,123.68,7.98,7647.0,3003.0,597.0,1058.0,1583.0,236.0,0.0,6498.0,1059.0,0.0,0.12681818181818183,0.034772727272727275,0.7310454545454544,1819.0,0.9393893361617851,52.53880983139926,2.5464535464526983,0.8702583837268443,73,0.23,0.86,0.023,0.019,0.25
24215721,2025-01-29,C25-HMNMAV55,122.57,8.14,8082.0,3126.0,600.0,2162.0,2400.0,0.0,435.0,6655.0,1114.0,0.0,0.12681818181818183,0.034772727272727275,0.7310454545454544,2835.0,0.937724734137115,54.295504609167864,2.5854126679454303,0.846560846560548,46,0.22,1.41,0.024,0.013,0.22
24215724,2025-01-29,C20MMNC,127.1,8.12,7257.0,3006.0,602.0,1626.0,1586.0,199.0,0.0,6661.0,1080.0,258.0,0.12681818181818183,0.034772727272727275,0.7310454545454544,1785.0,0.9399497115741758,52.40755310737681,2.4141716566858236,0.8885154061619672,42,0.18,0.71,0.016,0.014,0.17
24315691,2025-01-29,C25-HMNV55AL,122.2,7.59,9933.0,3162.0,801.0,2101.0,2646.0,0.0,495.0,6510.0,1175.0,0.0,0.12681818181818183,0.034772727272727275,0.7310454545454544,3141.0,0.9415209183994029,53.27332242182264,3.1413662239079247,0.8424068767905627,47,0.23,1.41,0.035,0.013,0.23
24315666,2025-01-29,C25-HMNV55AL,125.17,8.19,8055.0,3093.0,712.0,1485.0,2419.0,0.0,407.0,6624.0,1247.0,0.0,0.12681818181818183,0.034772727272727275,0.7310454545454544,2826.0,0.9385872825364533,52.92002876046241,2.6042677012600697,0.8559801840053588,47,0.226,1.36,0.028,0.013,0.27
24315668,2025-01-29,C20MMNC,125.83,0.0,11874.0,3081.0,694.0,3048.0,296.0,272.0,0.0,6605.0,1151.0,0.0,0.12681818181818183,0.034772727272727275,0.7310454545454544,568.0,0.9999999999920527,52.49145672691336,3.85394352482835,0.5211267605624628,42,0.17,0.824,0.022,0.029,0.245
24315672,2025-01-29,C20MMNC,121.59,9.6,5124.0,2739.0,652.0,1264.0,1648.0,268.0,0.0,6595.0,1258.0,0.0,0.12681818181818183,0.034772727272727275,0.7310454545454544,1916.0,0.9268236908230292,54.23965786615478,1.8707557502731396,0.8601252609598851,42,0.229,0.759,0.024,0.028,0.228
24315675,2025-01-29,C20MMNC,120.01,8.36,9114.0,2076.0,657.0,2269.0,1650.0,315.0,0.0,6563.0,1372.0,0.0,0.12681818181818183,0.034772727272727275,0.7310454545454544,1965.0,0.9348757497784929,54.68710940709368,4.390173410402509,0.8396946564881222,42,0.183,0.763,0.021,0.025,0.218
24315678,2025-01-29,2062BK1,115.73,6.72,9132.0,2949.0,650.0,2467.0,121.0,488.0,1213.0,6565.0,1384.0,0.0,0.12681818181818183,0.034772727272727275,0.7310454545454544,1822.0,0.9451204573218038,56.726864252512506,3.096642929805664,0.06641053787043556,6,0.21,0.77,0.021,0.021,0.2
24215697,2025-01-29,SEQRFE550D,132.3,0.0,4926.0,675.0,698.0,0.0,1725.0,287.0,0.0,3330.0,507.0,0.0,0.12681818181818183,0.034772727272727275,0.7310454545454544,2012.0,0.9999999999924415,25.170068027020633,7.297777777766966,0.8573558648107071,73,0.22,0.83,0.025,0.018,0.24
24215699,2025-01-29,1786550D,120.68,7.15,8697.0,3657.0,698.0,660.0,1661.0,273.0,0.0,6680.0,1635.0,0.0,0.12681818181818183,0.034772727272727275,0.7310454545454544,1934.0,0.9440663380979107,55.352999668086234,2.3781788351100963,0.858841778696557,3,0.2,0.77,0.02,0.02,0.23
24115719,2025-01-30,S.TOWER6VAN,118.9,5.58,9456.0,2646.0,659.0,3145.0,2524.0,98.0,521.0,6238.0,1099.0,0.0,0.12639130434782608,0.034043478260869564,0.6763478260869565,3143.0,0.9551735218432265,52.46425567659828,3.5736961451233658,0.8030544066176255,67,0.187,1.33,0.028,0.02,0.199
24215777,2025-01-30,2062BK1,124.59,8.0,7524.0,2442.0,602.0,1338.0,1603.0,196.0,0.0,6793.0,1543.0,0.0,0.12639130434782608,0.034043478260869564,0.6763478260869565,1799.0,0.9396636247006588,54.52283489802935,3.0810810810798195,0.8910505836570922,6,0.19,0.72,0.02,0.023,0.2
24215771,2025-01-30,2062BK1,125.06,7.94,6156.0,3015.0,688.0,18.0,1701.0,229.0,0.0,6889.0,1616.0,0.0,0.12639130434782608,0.034043478260869564,0.6763478260869565,1930.0,0.9403007518726294,55.0855589312723,2.0417910447754424,0.8813471502586107,6,0.17,0.82,0.025,0.016,0.25
24215768,2025-01-30,S.TOWER6VAN,124.07,8.32,9054.0,1665.0,701.0,2435.0,2420.0,74.0,547.0,5482.0,1210.0,0.0,0.12639130434782608,0.034043478260869564,0.6763478260869565,3041.0,0.9371553742659027,44.184734423759295,5.4378378378345715,0.7957908582700441,67,0.19,1.26,0.026,0.02,0.2
24215766,2025-01-30,SEQRFE550D,131.44,8.23,7728.0,2067.0,707.0,1908.0,1755.0,270.0,0.0,6959.0,1167.0,0.0,0.12639130434782608,0.034043478260869564,0.6763478260869565,2025.0,0.9410753919886801,52.94430919010237,3.7387518142217036,0.8666666666662387,73,0.21,0.75,0.03,0.024,0.23
24215764,2025-01-30,S.TOWER6VAN,125.95,8.15,7968.0,3102.0,710.0,1041.0,2440.0,68.0,543.0,6806.0,1113.0,0.0,0.12639130434782608,0.034043478260869564,0.6763478260869565,3051.0,0.9392244593516837,54.037316394965956,2.5686653771751873,0.7997377908879713,67,0.17,1.25,0.027,0.019,0.18
24215762,2025-01-30,S.TOWER6VAN,125.76,7.98,7704.0,3525.0,693.0,1545.0,2457.0,125.0,540.0,6809.0,1524.0,0.0,0.12639130434782608,0.034043478260869564,0.6763478260869565,3122.0,0.9403319874312821,54.142811704404075,2.185531914892997,0.7869955156948152,67,0.19,1.26,0.024,0.018,0.22
24115782,2025-01-30,SEQRFE550D,124.69,7.59,8331.0,3606.0,704.0,1687.0,1670.0,244.0,0.0,6357.0,1046.0,0.0,0.12639130434782608,0.034043478260869564,0.6763478260869565,1914.0,0.9426217115138901,50.98243644196822,2.3103161397664143,0.8725182863109339,73,0.23,0.75,0.022,0.019,0.22
24115729,2025-01-30,S.TOWER6VAN,118.01,9.8,8508.0,3123.0,612.0,1053.0,2541.0,105.0,466.0,6002.0,971.0,267.0,0.12639130434782608,0.034043478260869564,0.6763478260869565,3112.0,0.9233236835856089,50.860096601551895,2.7243035542738636,0.8165167095113057,67,0.19,1.34,0.032,0.019,0.21
24115769,2025-01-30,SEQRFE550D,119.27,7.74,8544.0,2865.0,787.0,998.0,1722.0,274.0,0.0,6163.0,1216.0,0.0,0.12639130434782608,0.034043478260869564,0.6763478260869565,1996.0,0.939059916534611,51.67267544184059,2.9821989528785404,0.8627254509013714,73,0.22,0.74,0.033,0.019,0.23
24115767,2025-01-30,2062BK1,124.76,7.61,8082.0,2943.0,754.0,992.0,1716.0,271.0,0.0,6217.0,1252.0,0.0,0.12639130434782608,0.034043478260869564,0.6763478260869565,1987.0,0.9425096320847435,49.83167681909401,2.746177370029648,0.8636134876694195,6,0.18,0.74,0.024,0.015,0.2
24115765,2025-01-30,C20MMNC,124.61,7.32,7683.0,3762.0,679.0,1996.0,1709.0,281.0,0.0,6130.0,1031.0,0.0,0.12639130434782608,0.034043478260869564,0.6763478260869565,1990.0,0.9445160312215227,49.19348366865265,2.0422647527905258,0.8587939698488147,42,0.17,0.72,0.024,0.017,0.22
24115763,2025-01-30,2062BK1,126.75,7.74,8088.0,3228.0,714.0,2987.0,1705.0,213.0,0.0,6116.0,1130.0,0.0,0.12639130434782608,0.034043478260869564,0.6763478260869565,1918.0,0.9424492527255376,48.25246548285402,2.5055762081776627,0.8889468196032905,6,0.17,0.71,0.024,0.022,0.2
24115761,2025-01-30,2062BK1,125.4,8.09,8322.0,3651.0,602.0,2002.0,1621.0,250.0,0.0,6385.0,1048.0,0.0,0.12639130434782608,0.034043478260869564,0.6763478260869565,1871.0,0.9393962094468545,50.91706539034356,2.279375513557305,0.8663816141096385,6,0.18,0.71,0.031,0.019,0.18
24115759,2025-01-30,S.TOWER6VAN,125.27,8.57,8124.0,3495.0,589.0,1692.0,2416.0,0.0,525.0,6579.0,1168.0,0.0,0.12639130434782608,0.034043478260869564,0.6763478260869565,2941.0,0.9359683203755531,52.51855991017388,2.3244635193126397,0.8214892893570821,67,0.189,1.311,0.026,0.02,0.256
24215760,2025-01-30,C20MMNC,124.59,8.14,10008.0,3459.0,677.0,1419.0,1600.0,219.0,0.0,6627.0,1205.0,0.0,0.12639130434782608,0.034043478260869564,0.6763478260869565,1819.0,0.938672493023893,53.190464723868764,2.8933217692966484,0.8796041781193625,42,0.195,0.705,0.022,0.017,0.166
24115756,2025-01-30,2062BK1,127.64,8.13,8592.0,3111.0,597.0,2675.0,1771.0,250.0,0.0,6090.0,993.0,0.0,0.12639130434782608,0.034043478260869564,0.6763478260869565,2021.0,0.9401193194303593,47.71231588806242,2.7618129218891796,0.8762988619490963,6,0.18,0.8,0.037,0.024,0.23
24115746,2025-01-30,2062BK1,124.2,7.74,9873.0,2622.0,619.0,2841.0,1611.0,240.0,0.0,6532.0,1089.0,269.0,0.12639130434782608,0.034043478260869564,0.6763478260869565,1851.0,0.9413369713434795,52.59259259216914,3.7654462242548568,0.8703403565635492,6,0.2,0.75,0.018,0.017,0.22
24115744,2025-01-30,2062BK1,120.58,8.14,8067.0,2670.0,664.0,1968.0,1106.0,156.0,0.0,6386.0,1002.0,0.0,0.12639130434782608,0.034043478260869564,0.6763478260869565,1262.0,0.9367619639454883,52.960689997902136,3.02134831460561,0.8763866877964529,6,0.19,0.76,0.026,0.018,0.21
24115741,2025-01-30,2062BK1,121.27,6.84,9243.0,2232.0,662.0,2276.0,2310.0,372.0,0.0,5901.0,928.0,0.0,0.12639130434782608,0.034043478260869564,0.6763478260869565,2682.0,0.9466083834131092,48.66001484251126,4.1411290322562095,0.861297539149567,6,0.19,0.8,0.034,0.019,0.21
24115738,2025-01-30,2062BK1,119.75,8.95,8910.0,2757.0,659.0,325.0,1650.0,219.0,0.0,6051.0,989.0,0.0,0.12639130434782608,0.034043478260869564,0.6763478260869565,1869.0,0.9304584304512009,50.530271398325425,3.231773667028208,0.8828250401279386,6,0.2,0.72,0.024,0.02,0.21
24115735,2025-01-30,SEQRFE550D,124.42,8.89,8496.0,4032.0,602.0,620.0,1632.0,231.0,0.0,5900.0,966.0,0.0,0.12639130434782608,0.034043478260869564,0.6763478260869565,1863.0,0.9333133298257197,47.42002893387381,2.1071428571423345,0.8760064412233624,73,0.23,0.84,0.025,0.024,0.24
24115732,2025-01-30,S.TOWER6VAN,122.93,9.9,8454.0,3066.0,602.0,928.0,2541.0,101.0,470.0,6011.0,981.0,257.0,0.12639130434782608,0.034043478260869564,0.6763478260869565,3112.0,0.9254686441246295,48.89774668470757,2.7573385518582003,0.8165167095113057,67,0.187,1.27,0.02,0.019,0.177
24115754,2025-01-30,S.TOWER6VAN,126.04,8.65,8862.0,2886.0,592.0,2304.0,2468.0,99.0,470.0,6022.0,1410.0,0.0,0.12639130434782608,0.034043478260869564,0.6763478260869565,3037.0,0.9357784542212803,47.77848302088401,3.0706860706850065,0.8126440566345694,67,0.19,1.3,0.034,0.026,0.27
24215758,2025-01-30,2062BK1,127.59,8.24,9210.0,3018.0,726.0,2091.0,1586.0,189.0,0.0,6797.0,1360.0,394.0,0.12639130434782608,0.034043478260869564,0.6763478260869565,1775.0,0.9393359346172471,53.27220001525768,3.051689860833979,0.89352112676006,6,0.19,0.76,0.027,0.022,0.17
24215748,2025-01-30,2062BK1,124.09,7.84,7785.0,3219.0,605.0,1559.0,1644.0,256.0,0.0,6542.0,1081.0,0.0,0.12639130434782608,0.034043478260869564,0.6763478260869565,1900.0,0.9405745471011857,52.71980014463115,2.418452935693564,0.8652631578942814,6,0.21,0.7,0.027,0.019,0.18
24215750,2025-01-30,1786500D,129.17,0.0,8757.0,2880.0,605.0,2162.0,1661.0,250.0,0.0,6489.0,1078.0,0.0,0.12639130434782608,0.034043478260869564,0.6763478260869565,1911.0,0.9999999999922583,50.23612293837397,3.0406249999989443,0.8691784406065572,2,0.22,0.94,0.027,0.02,0.244
24315778,2025-01-30,ST6VAKSI(RT),124.59,8.57,9738.0,2505.0,804.0,3112.0,1726.0,0.0,1204.0,6893.0,2305.0,0.0,0.12639130434782608,0.034043478260869564,0.6763478260869565,2930.0,0.9356413337268277,55.32546753306585,3.887425149699047,0.5890784982933143,75,0.17,1.35,0.033,0.023,0.17
24315775,2025-01-30,SEQRFE550D,124.04,8.15,9831.0,3561.0,671.0,1518.0,1743.0,265.0,0.0,7006.0,1170.0,280.0,0.12639130434782608,0.034043478260869564,0.6763478260869565,2008.0,0.9383463196842551,56.4817800704895,2.7607413647843972,0.8680278884457828,73,0.22,0.78,0.024,0.021,0.21
24315772,2025-01-30,C20MMNC,125.92,7.26,8913.0,3549.0,659.0,1002.0,1788.0,258.0,0.0,6803.0,1123.0,0.0,0.12639130434782608,0.034043478260869564,0.6763478260869565,2046.0,0.9454873103998688,54.026365946203725,2.5114116652571115,0.8739002932547049,42,0.178,0.714,0.024,0.021,0.19
24315770,2025-01-30,C20MMNC,124.59,8.62,9618.0,2721.0,674.0,0.0,1773.0,258.0,0.0,7183.0,2156.0,0.0,0.12639130434782608,0.034043478260869564,0.6763478260869565,2031.0,0.9352901433756078,57.653102174671695,3.534729878719759,0.8729689807972069,42,0.178,0.746,0.028,0.018,0.219
24315757,2025-01-30,2062BK1,126.11,7.63,9246.0,2838.0,693.0,3588.0,1776.0,256.0,0.0,2387.0,838.0,0.0,0.12639130434782608,0.034043478260869564,0.6763478260869565,2032.0,0.9429490055260734,18.92792006963026,3.2579281183920865,0.874015748031066,6,0.18,0.77,0.041,0.024,0.2
24315753,2025-01-30,S.TOWER6VAN,127.67,8.1,7938.0,2706.0,699.0,2109.0,2559.0,123.0,556.0,6688.0,1005.0,0.0,0.12639130434782608,0.034043478260869564,0.6763478260869565,3238.0,0.9403402813512534,52.385055220080005,2.933481152992264,0.7903026559602253,67,0.2,1.28,0.039,0.029,0.23
24315751,2025-01-30,S.TOWER6VAN,125.61,8.35,7995.0,2706.0,701.0,2868.0,2597.0,133.0,549.0,4685.0,1591.0,0.0,0.12639130434782608,0.034043478260869564,0.6763478260869565,3279.0,0.9376679605782497,37.297985828856795,2.9545454545443626,0.7920097590726466,67,0.19,1.36,0.037,0.025,0.27
24315749,2025-01-30,S.TOWER6VAN,128.35,7.96,7491.0,2694.0,701.0,2196.0,2585.0,122.0,447.0,6618.0,1017.0,0.0,0.12639130434782608,0.034043478260869564,0.6763478260869565,3154.0,0.9416036974474242,51.56213478728819,2.780623608016785,0.8195941661379773,67,0.2,1.32,0.038,0.027,0.27
24315747,2025-01-30,S.TOWER6VAN,124.96,7.33,7695.0,2595.0,702.0,2671.0,2590.0,106.0,458.0,3656.0,643.0,0.0,0.12639130434782608,0.034043478260869564,0.6763478260869565,3154.0,0.9445914279163612,29.25736235571977,2.965317919074002,0.8211794546604879,67,0.19,1.25,0.031,0.032,0.22
24315742,2025-01-30,S.TOWER6VAN,115.36,8.0,8232.0,2370.0,596.0,2432.0,2543.0,102.0,406.0,6235.0,1110.0,0.0,0.12639130434782608,0.034043478260869564,0.6763478260869565,3051.0,0.9351491569314595,54.048196948213864,3.4734177215175217,0.8334972140279143,67,0.18,1.31,0.026,0.028,0.24
24315740,2025-01-30,S.TOWER6VAN,124.29,8.16,7944.0,2586.0,594.0,2034.0,2433.0,98.0,397.0,6404.0,1093.0,0.0,0.12639130434782608,0.034043478260869564,0.6763478260869565,2928.0,0.9383918459725301,51.52466006877846,3.071925754059137,0.8309426229505359,67,0.189,1.33,0.035,0.023,0.262
24315737,2025-01-30,S.TOWER6VAN,126.45,11.24,7908.0,2580.0,657.0,2518.0,2445.0,90.0,401.0,4741.0,1986.0,0.0,0.12639130434782608,0.034043478260869564,0.6763478260869565,2936.0,0.9183673469321058,37.49308026858447,3.0651162790685795,0.8327656675746482,67,0.198,1.315,0.028,0.021,0.259
24315734,2025-01-30,S.TOWER6VAN,129.05,10.62,7884.0,2601.0,658.0,2553.0,2417.0,98.0,400.0,6599.0,1725.0,0.0,0.12639130434782608,0.034043478260869564,0.6763478260869565,2915.0,0.9239636285464026,51.13521890700399,3.0311418685109452,0.829159519725273,67,0.17,1.29,0.03,0.025,0.22
24315730,2025-01-30,2062BK1,119.79,8.66,7395.0,3060.0,660.0,2294.0,1620.0,217.0,0.0,6402.0,2816.0,0.0,0.12639130434782608,0.034043478260869564,0.6763478260869565,1837.0,0.9325807707206494,53.44352617035275,2.416666666665877,0.8818726183990845,6,0.21,0.73,0.02,0.022,0.19
24315717,2025-01-30,C20MMNC,124.15,8.35,9666.0,2988.0,685.0,2571.0,1642.0,251.0,0.0,6771.0,1467.0,0.0,0.12639130434782608,0.034043478260869564,0.6763478260869565,1893.0,0.9369811320684003,54.53886427664487,3.234939759035062,0.8674062334913537,42,0.191,0.804,0.025,0.021,0.195
24215728,2025-01-30,2062BK1,119.68,8.65,7248.0,2991.0,600.0,1040.0,1607.0,196.0,0.0,6666.0,1103.0,0.0,0.12639130434782608,0.034043478260869564,0.6763478260869565,1803.0,0.9325956518278454,55.698529411299305,2.4232698094274747,0.8912922906262389,6,0.19,0.74,0.02,0.017,0.23
24215752,2025-01-30,2062BK1,125.81,7.84,7401.0,2874.0,619.0,567.0,1610.0,256.0,0.0,6491.0,1054.0,0.0,0.12639130434782608,0.034043478260869564,0.6763478260869565,1866.0,0.9413393191100536,51.5936729985566,2.5751565761995217,0.8628081457658827,6,0.19,0.73,0.03,0.021,0.18
24115779,2025-01-30,C20MMNC,128.8,7.88,8685.0,3117.0,709.0,1312.0,1672.0,227.0,0.0,6105.0,1006.0,0.0,0.12639130434782608,0.034043478260869564,0.6763478260869565,1899.0,0.9423470880820725,47.39906832261336,2.786333012511137,0.8804634017899524,42,0.21,0.76,0.037,0.024,0.22
24115773,2025-01-30,SEQRFE550D,125.32,8.15,8367.0,3804.0,802.0,1491.0,1719.0,264.0,0.0,6511.0,1317.0,0.0,0.12639130434782608,0.034043478260869564,0.6763478260869565,1983.0,0.9389375889642696,51.954995211842046,2.199526813879548,0.8668683812401075,73,0.21,0.76,0.032,0.02,0.21
24215745,2025-01-30,2062BK1,120.07,7.25,7815.0,2952.0,599.0,1304.0,1573.0,223.0,0.0,6454.0,1053.0,0.0,0.12639130434782608,0.034043478260869564,0.6763478260869565,1796.0,0.9430568645857441,53.75197801237818,2.647357723576339,0.8758351893090892,6,0.21,0.79,0.031,0.029,0.22
24215743,2025-01-30,S.TOWER6VAN,122.13,0.0,5733.0,1992.0,597.0,1087.0,2467.0,94.0,489.0,4823.0,780.0,0.0,0.12639130434782608,0.034043478260869564,0.6763478260869565,3050.0,0.999999999991812,39.49070662376574,2.8780120481913265,0.8088524590161282,67,0.2,1.26,0.035,0.017,0.22
24215739,2025-01-30,S.TOWER6VAN,124.29,8.66,7881.0,3078.0,597.0,1775.0,2474.0,98.0,483.0,6790.0,1263.0,0.0,0.12639130434782608,0.034043478260869564,0.6763478260869565,3055.0,0.9348627303427238,54.63030010415455,2.5604288499017023,0.8098199672665107,67,0.184,1.295,0.026,0.02,0.198
24215736,2025-01-30,SEQRFE550D,122.13,8.12,7437.0,2508.0,597.0,2530.0,1583.0,199.0,0.0,6656.0,1199.0,0.0,0.12639130434782608,0.034043478260869564,0.6763478260869565,1782.0,0.9376583493210161,54.49930401985999,2.9653110047835067,0.8883277216605565,73,0.23,0.78,0.023,0.023,0.21
24215733,2025-01-30,1786500D,124.87,8.12,7071.0,2994.0,600.0,1946.0,1613.0,206.0,0.0,6904.0,1100.0,0.0,0.12639130434782608,0.034043478260869564,0.6763478260869565,1819.0,0.9389427776453949,55.28950108068159,2.3617234468929986,0.8867509620665823,2,0.2,0.69,0.018,0.023,0.237
24215731,2025-01-30,2062BK1,124.26,8.54,7143.0,3000.0,605.0,1865.0,1603.0,196.0,0.0,6665.0,1097.0,0.0,0.12639130434782608,0.034043478260869564,0.6763478260869565,1799.0,0.9356927710772915,53.637534202047014,2.380999999999206,0.8910505836570922,6,0.22,0.72,0.024,0.028,0.26
24115797,2025-01-31,C20MMNC,126.2,7.99,15000.0,3045.0,689.0,4429.0,1675.0,250.0,0.0,6303.0,1047.0,0.0,0.12956521739130436,0.035260869565217394,0.8517826086956523,1925.0,0.9404575601688617,49.94453248771835,4.926108374382618,0.8701298701294181,42,0.17,0.75,0.024,0.021,0.19
24115826,2025-01-31,1786500D,125.39,8.23,9513.0,2922.0,0.0,4098.0,1657.0,223.0,0.0,6509.0,1120.0,0.0,0.12956521739130436,0.035260869565217394,0.8517826086956523,1880.0,0.9384074240312947,51.91004067268594,3.255646817247346,0.8813829787229355,2,0.21,0.71,0.019,0.026,0.2
24115823,2025-01-31,1786500D,123.12,7.92,8457.0,2970.0,0.0,2801.0,1644.0,265.0,0.0,6055.0,1782.0,0.0,0.12956521739130436,0.035260869565217394,0.8517826086956523,1909.0,0.9395604395532697,49.17966211785916,2.8474747474737887,0.861183865897925,2,0.21,0.695,0.019,0.025,0.216
24115821,2025-01-31,C20MMNC,126.87,8.25,9252.0,2931.0,0.0,3881.0,1641.0,217.0,0.0,6506.0,1127.0,278.0,0.12956521739130436,0.035260869565217394,0.8517826086956523,1858.0,0.9389431616271542,51.28083865333585,3.156601842373539,0.8832077502686312,42,0.23,0.7,0.022,0.025,0.17
24115818,2025-01-31,2062BK1,125.8,8.19,9624.0,2961.0,0.0,3298.0,1617.0,223.0,0.0,6608.0,1146.0,0.0,0.12956521739130436,0.035260869565217394,0.8517826086956523,1840.0,0.9388760355180321,52.527821939169094,3.2502532928053864,0.8788043478256093,6,0.19,0.71,0.026,0.022,0.25
24115816,2025-01-31,2062BK1,129.07,7.95,11604.0,3219.0,0.0,3223.0,1669.0,251.0,0.0,5961.0,2375.0,0.0,0.12956521739130436,0.035260869565217394,0.8517826086956523,1920.0,0.9419792730919431,46.184241109117664,3.604846225534761,0.8692708333328806,6,0.19,0.75,0.022,0.026,0.23
24115814,2025-01-31,2062BK1,130.44,7.33,9129.0,3738.0,0.0,1992.0,1675.0,250.0,0.0,6588.0,1099.0,0.0,0.12956521739130436,0.035260869565217394,0.8517826086956523,1925.0,0.9467953836034928,50.50597976042238,2.4422150882818507,0.8701298701294181,6,0.21,0.72,0.031,0.023,0.25
24115812,2025-01-31,C20MMNC,126.53,8.41,8922.0,3528.0,0.0,3125.0,1717.0,294.0,145.0,6552.0,1062.0,0.0,0.12956521739130436,0.035260869565217394,0.8517826086956523,2156.0,0.9376760041430439,51.78218604242644,2.5289115646251337,0.7963821892389628,42,0.23,0.81,0.039,0.024,0.22
24115810,2025-01-31,2062BK1,125.56,7.54,9021.0,3495.0,0.0,709.0,1621.0,257.0,0.0,5430.0,958.0,0.0,0.12956521739130436,0.035260869565217394,0.8517826086956523,1878.0,0.9433508640049336,43.24625676932744,2.5811158798275877,0.8631522896694019,6,0.22,0.74,0.028,0.018,0.27
24115808,2025-01-31,2062BK1,126.64,8.35,10089.0,3216.0,685.0,1489.0,1665.0,261.0,0.0,6378.0,1067.0,0.0,0.12956521739130436,0.035260869565217394,0.8517826086956523,1926.0,0.9381435661831384,50.36323436473181,3.137126865670666,0.8644859813079624,6,0.2,0.73,0.032,0.017,0.18
24115785,2025-01-31,SEQRFE550D,126.92,7.23,9003.0,3021.0,689.0,2367.0,1668.0,227.0,0.0,6301.0,1040.0,274.0,0.12956521739130436,0.035260869565217394,0.8517826086956523,1895.0,0.9461051062173231,49.6454459498137,2.9801390268113273,0.8802110817937308,73,0.22,0.77,0.027,0.025,0.24
24115788,2025-01-31,SEQRFE550D,127.38,8.2,8973.0,2988.0,694.0,2317.0,1668.0,226.0,0.0,6262.0,1026.0,0.0,0.12956521739130436,0.035260869565217394,0.8517826086956523,1894.0,0.939519103105624,49.15999371919328,3.003012048191766,0.8806758183733471,73,0.22,0.74,0.02,0.022,0.22
24115805,2025-01-31,1786500D,123.6,8.35,8457.0,3717.0,707.0,2032.0,1624.0,237.0,0.0,6064.0,1037.0,0.0,0.12956521739130436,0.035260869565217394,0.8517826086956523,1861.0,0.9367184539527343,49.06148867274222,2.275221953187443,0.8726491133794344,2,0.2,0.73,0.024,0.016,0.205
24115802,2025-01-31,C20MMNC,122.37,7.74,8739.0,2784.0,692.0,1990.0,1719.0,274.0,0.0,5892.0,1008.0,0.0,0.12956521739130436,0.035260869565217394,0.8517826086956523,1993.0,0.9405118745604449,48.149056140817606,3.1390086206885277,0.8625188158550614,42,0.21,0.79,0.019,0.014,0.24
24115794,2025-01-31,C20MMNC,126.06,7.9,8985.0,3036.0,702.0,2723.0,1682.0,254.0,0.0,6157.0,1019.0,0.0,0.12956521739130436,0.035260869565217394,0.8517826086956523,1936.0,0.9410271722832112,48.84182135452291,2.9594861660069305,0.8688016528921132,42,0.204,0.814,0.028,0.022,0.242
24115800,2025-01-31,1786500D,128.39,0.0,6126.0,3447.0,692.0,2515.0,1715.0,280.0,0.0,5986.0,1138.0,0.0,0.12956521739130436,0.035260869565217394,0.8517826086956523,1995.0,0.9999999999922113,46.62356881340741,1.7771975630978307,0.8596491228065867,2,0.22,0.76,0.024,0.019,0.217
