Repository: SiddharthKumar268/FerroMind

# FerroMind
*Ferro-Alloy Optimisation using Machine Learning*
**SAIL Durgapur Steel Plant | Steel Melting Shop**
Intern: Siddharth Kumar | FY 2023-24 to FY 2025-26

---

## Quick Start

```bash

# 2. Place raw Excel files in data/raw/

## Dataset

| | |
|---|---|
| Total heats after cleaning | 47,421 |
| Training set | 37,936 heats (Apr 2023 – Jun 2025) |
| Test set | 9,485 heats (Jun 2025 – Dec 2025) |
| Input features | 21 (16 raw + 5 engineered) |
| Target variables | Mn, Si, C, S, P |
| BOF grades | 76 distinct grades |
| Split method | Chronological 80/20 — no shuffle, no leakage |

---

File: data/processed/sms_train.csv (part 211 of 253)
Heat_Number,Date,BOF Grade Code,Hot Metal Addn. Weight,Scrap Addn. Weight,Lime Into Converter,Dolomite Into Converter,Lime Into Ladle,Iron Ore Into Converter,SIMN Into Ladle,FESI Into Ladle,FEMN Into Ladle,Measered O2 Mainblow II,Duration of Mainblow I/II,Measered O2 2nd Blow,HM_P,HM_S,HM_Si,Total_FA_Ladle,HM_Ratio,O2_per_ton_HM,Lime_Dolo_Ratio,SiMn_FA_Fraction,Grade_Encoded,C,Mn,P,S,Si
24115791,2025-01-31,1786500D,123.57,7.9,8964.0,2994.0,714.0,1856.0,1673.0,258.0,0.0,6154.0,1013.0,0.0,0.12956521739130436,0.035260869565217394,0.8517826086956523,1931.0,0.9399102456762767,49.801731811525435,2.993987975950904,0.8663904712579666,2,0.22,0.72,0.026,0.023,0.223
24315781,2025-01-31,ST6VAKSI(RT),128.4,7.93,9810.0,2721.0,685.0,2592.0,1736.0,0.0,1206.0,6899.0,1163.0,0.0,0.12956521739130436,0.035260869565217394,0.8517826086956523,2942.0,0.941832318631689,53.730529594597115,3.605292171994265,0.5900747790616621,75,0.167,1.369,0.026,0.015,0.192
24315837,2025-01-31,1786500D,123.7,8.36,11325.0,2823.0,997.0,1584.0,1672.0,257.0,0.0,3781.0,590.0,0.0,0.12956521739130436,0.035260869565217394,0.8517826086956523,1929.0,0.9366954414589075,30.565885205896798,4.0116896918157945,0.8667703473297735,2,0.2,0.68,0.025,0.02,0.186
24115829,2025-01-31,2062BK1,129.62,8.15,9642.0,2937.0,0.0,4072.0,1661.0,217.0,0.0,6498.0,1157.0,0.0,0.12956521739130436,0.035260869565217394,0.8517826086956523,1878.0,0.9408434347031949,50.13115259952067,3.282941777322682,0.8844515441954822,6,0.21,0.73,0.017,0.025,0.22
24315784,2025-01-31,ST6VAKSI(RT),124.57,7.69,10119.0,2994.0,751.0,1875.0,1745.0,0.0,1146.0,6599.0,1241.0,115.0,0.12956521739130436,0.035260869565217394,0.8517826086956523,2891.0,0.9418569484277798,52.97423135543892,3.379759519036947,0.6035973711516418,75,0.182,1.312,0.023,0.016,0.222
24315787,2025-01-31,C20MMNC,125.19,7.22,9837.0,2718.0,699.0,2370.0,1734.0,275.0,0.0,6881.0,1794.0,0.0,0.12956521739130436,0.035260869565217394,0.8517826086956523,2009.0,0.9454723963375465,54.964454029435544,3.6192052980119134,0.8631159780981269,42,0.18,0.712,0.024,0.023,0.201
24315790,2025-01-31,2062BK1,123.03,8.5,10038.0,3021.0,804.0,2085.0,1735.0,275.0,0.0,6523.0,1177.0,376.0,0.12956521739130436,0.035260869565217394,0.8517826086956523,2010.0,0.9353759598499554,53.01958871776786,3.322740814298801,0.8631840796015606,6,0.17,0.75,0.026,0.025,0.23
24315793,2025-01-31,2062BK1,126.2,8.67,9849.0,3018.0,693.0,2079.0,1752.0,281.0,0.0,6926.0,1210.0,0.0,0.12956521739130436,0.035260869565217394,0.8517826086956523,2033.0,0.9357158745389211,54.88114104552392,3.2634194831003103,0.8617806197733096,6,0.19,0.74,0.021,0.024,0.23
24315796,2025-01-31,C20MMNC,118.9,8.15,10068.0,3021.0,729.0,2025.0,1752.0,277.0,0.0,6737.0,1214.0,0.0,0.12956521739130436,0.035260869565217394,0.8517826086956523,2029.0,0.9358520267537516,56.66105971356887,3.3326713008926405,0.8634795465742418,42,0.215,0.68,0.023,0.021,0.186
24315799,2025-01-31,2062BK1,129.23,8.36,10434.0,3057.0,718.0,1139.0,1753.0,258.0,0.0,6897.0,1609.0,0.0,0.12956521739130436,0.035260869565217394,0.8517826086956523,2011.0,0.93923977032532,53.369960535066404,3.413150147202024,0.8717056190945441,6,0.19,0.73,0.021,0.016,0.21
24315803,2025-01-31,C20MMNC,124.78,8.0,8232.0,4044.0,662.0,1518.0,1771.0,258.0,0.0,7003.0,1240.0,0.0,0.12956521739130436,0.035260869565217394,0.8517826086956523,2029.0,0.9397499623366491,56.122776085461425,2.035608308604838,0.8728437654012455,42,0.207,0.75,0.029,0.022,0.241
24315806,2025-01-31,2062BK1,126.12,8.15,8670.0,3588.0,665.0,1518.0,1764.0,258.0,0.0,6996.0,1451.0,0.0,0.12956521739130436,0.035260869565217394,0.8517826086956523,2022.0,0.9393014076045334,55.470980018589664,2.4163879598655473,0.8724035608304291,6,0.2,0.72,0.02,0.016,0.24
24315809,2025-01-31,C20MMNC,122.64,8.14,9438.0,3438.0,605.0,1518.0,1705.0,234.0,0.0,3732.0,592.0,0.0,0.12956521739130436,0.035260869565217394,0.8517826086956523,1939.0,0.9377580669755486,30.430528375485725,2.745200698079481,0.8793192367195053,42,0.2,0.76,0.023,0.026,0.25
24315811,2025-01-31,2062BK1,123.78,8.14,8799.0,3021.0,594.0,1213.0,1707.0,247.0,0.0,6497.0,1192.0,0.0,0.12956521739130436,0.035260869565217394,0.8517826086956523,1954.0,0.938295936924361,52.488285667696815,2.9126117179732165,0.8735926305010883,6,0.19,0.74,0.028,0.023,0.22
24315813,2025-01-31,2062BK1,125.13,7.98,8886.0,2616.0,605.0,2372.0,1671.0,247.0,0.0,3238.0,520.0,3477.0,0.12956521739130436,0.035260869565217394,0.8517826086956523,1918.0,0.9400495830445494,25.877087828451394,3.3967889908243896,0.8712200208546031,6,0.2,0.76,0.038,0.03,0.2
24315817,2025-01-31,2062BK1,124.57,8.0,9180.0,2076.0,712.0,5380.0,1650.0,227.0,0.0,6547.0,1319.0,0.0,0.12956521739130436,0.035260869565217394,0.8517826086956523,1877.0,0.9396545221321593,52.55679537567186,4.421965317916945,0.8790623335104534,6,0.18,0.82,0.03,0.03,0.24
24315819,2025-01-31,2062BK1,122.76,9.49,9129.0,2688.0,694.0,3273.0,1665.0,245.0,0.0,6529.0,1789.0,0.0,0.12956521739130436,0.035260869565217394,0.8517826086956523,1910.0,0.9282419659665162,53.1850765717401,3.3962053571415938,0.8717277486906431,6,0.18,0.75,0.023,0.029,0.2
24315825,2025-01-31,2062BK1,0.0,0.0,6393.0,1425.0,769.0,0.0,1769.0,305.0,0.0,3020.0,1448.0,0.0,0.12956521739130436,0.035260869565217394,0.8517826086956523,2074.0,0.0,3020000000000.0,4.486315789470536,0.852941176470177,6,0.18,0.77,0.023,0.024,0.2
24315827,2025-01-31,C20MMNC,127.48,8.15,9711.0,2256.0,760.0,2986.0,1712.0,258.0,0.0,4569.0,1478.0,0.0,0.12956521739130436,0.035260869565217394,0.8517826086956523,1970.0,0.9399100493921707,35.840916221871346,4.304521276593837,0.8690355329944828,42,0.2,0.73,0.02,0.023,0.22
24315834,2025-01-31,S.TOWER6VAN,126.59,8.15,10596.0,2556.0,699.0,1361.0,2423.0,81.0,435.0,6997.0,1214.0,0.0,0.12956521739130436,0.035260869565217394,0.8517826086956523,2939.0,0.9395131364038927,55.27292835093393,4.145539906101664,0.8244300782576304,67,0.17,1.2,0.02,0.026,0.27
24115776,2025-01-31,2062BK1,121.75,8.2,8874.0,3123.0,700.0,3022.0,1700.0,270.0,0.0,5982.0,1125.0,584.0,0.12956521739130436,0.035260869565217394,0.8517826086956523,1970.0,0.9368988072263419,49.133470225469125,2.8414985590769,0.8629441624361102,6,0.172,0.74,0.024,0.023,0.237
24115832,2025-01-31,1786500D,122.36,7.95,10749.0,2853.0,0.0,4145.0,1665.0,213.0,0.0,6502.0,1144.0,0.0,0.12956521739130436,0.035260869565217394,0.8517826086956523,1878.0,0.9389916353239277,53.13828048338396,3.7676130389050937,0.8865814696480903,2,0.23,0.71,0.018,0.021,0.185
24315840,2025-01-31,C20MMNC,126.5,7.29,10317.0,2841.0,1003.0,3137.0,1726.0,272.0,0.0,6843.0,1050.0,0.0,0.12956521739130436,0.035260869565217394,0.8517826086956523,1998.0,0.9455116226852119,54.09486165965142,3.6314677930293446,0.8638638638634315,42,0.23,0.71,0.023,0.019,0.23
24215820,2025-01-31,1786500D,128.24,8.0,8088.0,3300.0,583.0,908.0,1563.0,223.0,0.0,6583.0,1607.0,0.0,0.12956521739130436,0.035260869565217394,0.8517826086956523,1786.0,0.9412800939449407,51.33343730465273,2.450909090908348,0.8751399776030935,2,0.2,0.73,0.017,0.017,0.178
24215838,2025-01-31,IS2062E350BR,124.3,7.95,10548.0,3006.0,1007.0,2000.0,2443.0,98.0,439.0,6998.0,1903.0,0.0,0.12956521739130436,0.035260869565217394,0.8517826086956523,2980.0,0.9398865784427987,56.299275944840716,3.5089820359269766,0.8197986577178457,59,0.2,1.35,0.024,0.018,0.26
24215836,2025-01-31,2062BK1,127.94,8.0,11124.0,3009.0,699.0,2500.0,1576.0,250.0,0.0,6655.0,1345.0,587.0,0.12956521739130436,0.035260869565217394,0.8517826086956523,1826.0,0.9411505075699489,52.016570266906236,3.696909272182221,0.8630887185099326,6,0.21,0.71,0.02,0.02,0.22
24215833,2025-01-31,1786500D,123.08,8.16,10362.0,3498.0,594.0,1147.0,1603.0,216.0,0.0,6847.0,1688.0,0.0,0.12956521739130436,0.035260869565217394,0.8517826086956523,1819.0,0.9378238341897454,55.63048423744207,2.9622641509425494,0.8812534359533363,2,0.17,0.64,0.02,0.025,0.186
24215831,2025-01-31,1786500D,126.79,7.69,8544.0,3060.0,583.0,1145.0,1573.0,226.0,0.0,6624.0,1087.0,0.0,0.12956521739130436,0.035260869565217394,0.8517826086956523,1799.0,0.9428167757217221,52.24386781250695,2.7921568627441857,0.8743746525842833,2,0.21,0.66,0.039,0.034,0.191
24215828,2025-01-31,2062BK1,126.04,8.0,8334.0,3105.0,624.0,1425.0,1637.0,216.0,0.0,6801.0,1139.0,265.0,0.12956521739130436,0.035260869565217394,0.8517826086956523,1853.0,0.9403163234785115,53.95906061524945,2.6840579710136283,0.8834322719908886,6,0.18,0.73,0.028,0.02,0.19
24215824,2025-01-31,C20MMNC,131.44,8.25,9654.0,2808.0,605.0,1707.0,1613.0,233.0,0.0,6997.0,1451.0,0.0,0.12956521739130436,0.035260869565217394,0.8517826086956523,1846.0,0.9409406542992274,53.2334144852919,3.4380341880329635,0.8737811484285625,42,0.215,0.698,0.018,0.024,0.218
24215822,2025-01-31,1786500D,127.76,8.66,8874.0,2898.0,602.0,1139.0,1600.0,223.0,0.0,7101.0,1736.0,0.0,0.12956521739130436,0.035260869565217394,0.8517826086956523,1823.0,0.9365195719034121,55.58077645541968,3.0621118012411794,0.8776741634663315,2,0.21,0.69,0.022,0.029,0.204
24215807,2025-01-31,2062BK1,121.47,8.0,7851.0,2766.0,613.0,760.0,1606.0,229.0,0.0,6606.0,1098.0,0.0,0.12956521739130436,0.035260869565217394,0.8517826086956523,1835.0,0.9382096238438388,54.383798468310005,2.838394793925221,0.8752043596725476,6,0.21,0.72,0.021,0.018,0.21
24215774,2025-01-31,2062BK1,130.94,7.86,8529.0,2280.0,707.0,1271.0,1691.0,233.0,0.0,6989.0,1515.0,0.0,0.12956521739130436,0.035260869565217394,0.8517826086956523,1924.0,0.9433717579182754,53.3755918737332,3.74078947368257,0.878898128897672,6,0.187,0.737,0.018,0.018,0.191
24215801,2025-01-31,C20MMNC,122.91,0.0,7890.0,1449.0,605.0,1225.0,1620.0,226.0,0.0,6223.0,1194.0,0.0,0.12956521739130436,0.035260869565217394,0.8517826086956523,1846.0,0.999999999991864,50.630542673089,5.4451345755656,0.8775731310937824,42,0.188,0.725,0.039,0.025,0.218
24215798,2025-01-31,2062BK1,128.39,0.0,7338.0,2655.0,586.0,2059.0,1593.0,226.0,0.0,6795.0,2056.0,260.0,0.12956521739130436,0.035260869565217394,0.8517826086956523,1819.0,0.9999999999922113,52.92468260726752,2.7638418079085634,0.8757559098400903,6,0.19,0.72,0.025,0.019,0.24
24215795,2025-01-31,SEQRFE550D,124.76,7.29,7509.0,2502.0,608.0,1479.0,1620.0,209.0,0.0,6892.0,1186.0,0.0,0.12956521739130436,0.035260869565217394,0.8517826086956523,1829.0,0.9447936387660372,55.24206476390476,3.0011990407661866,0.8857299070525502,73,0.24,0.74,0.021,0.019,0.24
24215792,2025-01-31,C20MMNC,126.68,8.1,7602.0,2511.0,605.0,954.0,1596.0,192.0,0.0,6666.0,1069.0,0.0,0.12956521739130436,0.035260869565217394,0.8517826086956523,1788.0,0.9399020626135933,52.620776759925626,3.0274790919940155,0.8926174496639303,42,0.204,0.721,0.022,0.025,0.211
24215789,2025-01-31,C20MMNC,124.96,7.9,7548.0,2496.0,583.0,1448.0,1600.0,199.0,0.0,6670.0,1092.0,0.0,0.12956521739130436,0.035260869565217394,0.8517826086956523,1799.0,0.9405389131345738,53.37708066538591,3.02403846153725,0.8893829905498114,42,0.22,0.75,0.016,0.022,0.22
24215786,2025-01-31,2062BK1,126.41,8.1,9039.0,2517.0,605.0,1483.0,1607.0,199.0,0.0,6665.0,1907.0,0.0,0.12956521739130436,0.035260869565217394,0.8517826086956523,1806.0,0.9397814288830587,52.72525907718752,3.591179976160671,0.8898117386484553,6,0.2,0.74,0.02,0.025,0.22
24215783,2025-01-31,2062BK1,127.67,7.11,7968.0,3000.0,602.0,2113.0,1613.0,206.0,0.0,6662.0,1091.0,0.0,0.12956521739130436,0.035260869565217394,0.8517826086956523,1819.0,0.9472473660710251,52.18140518483448,2.6559999999991146,0.8867509620665823,6,0.21,0.7,0.034,0.02,0.2
24215780,2025-01-31,2062BK1,127.55,7.91,7602.0,2526.0,600.0,1486.0,1617.0,179.0,0.0,6902.0,1138.0,0.0,0.12956521739130436,0.035260869565217394,0.8517826086956523,1796.0,0.9416063782596958,54.11211289647893,3.0095011876472646,0.9003340757233295,6,0.17,0.73,0.033,0.026,0.21
24215804,2025-01-31,C20MMNC,127.58,7.24,8520.0,3327.0,597.0,1518.0,1627.0,240.0,0.0,6797.0,1143.0,247.0,0.12956521739130436,0.035260869565217394,0.8517826086956523,1867.0,0.9462987687216564,53.27637560704439,2.5608656447242075,0.8714515265126559,42,0.19,0.69,0.022,0.019,0.21
24215852,2025-02-01,C20MMNC,126.72,0.0,9564.0,2004.0,679.0,0.0,1586.0,236.0,0.0,6414.0,2252.0,329.0,0.12512,0.03588,0.75232,1822.0,0.9999999999921085,50.61553030263087,4.772455089817978,0.870472008781081,42,0.19,0.71,0.022,0.017,0.21
24115859,2025-02-01,1786500D,123.06,8.15,8340.0,3921.0,0.0,1933.0,0.0,0.0,0.0,6344.0,1096.0,0.0,0.12512,0.03588,0.75232,0.0,0.9378858318654227,51.55208841173775,2.1270084162198093,0.0,2,0.19,0.76,0.031,0.018,0.197
24215844,2025-02-01,1786500D,123.53,8.1,10047.0,2997.0,1026.0,1691.0,1688.0,250.0,0.0,6306.0,1472.0,0.0,0.12512,0.03588,0.75232,1938.0,0.9384638760089763,51.04832834088037,3.3523523523512337,0.8710010319912946,2,0.19,0.69,0.022,0.017,0.208
24215847,2025-02-01,C20MMNC,124.82,8.14,7968.0,1500.0,600.0,0.0,1674.0,250.0,0.0,6897.0,4641.0,0.0,0.12512,0.03588,0.75232,1924.0,0.938778580017007,55.25556801750316,5.311999999996459,0.8700623700619179,42,0.222,0.721,0.021,0.016,0.23
24115857,2025-02-01,C20MMNC,122.23,8.35,8409.0,2982.0,0.0,3691.0,1614.0,247.0,0.0,6087.0,1018.0,0.0,0.12512,0.03588,0.75232,1861.0,0.9360545259539282,49.79955820952467,2.81991951710167,0.8672756582477876,42,0.217,0.803,0.039,0.018,0.195
24215856,2025-02-01,C20MMNC,118.79,0.0,7074.0,2889.0,693.0,288.0,1610.0,233.0,0.0,4812.0,780.0,364.0,0.12512,0.03588,0.75232,1843.0,0.9999999999915817,40.50846030776573,2.448598130840274,0.8735756918063627,42,0.22,0.68,0.021,0.02,0.22
24215871,2025-02-01,IS2062E350BR,123.88,8.78,6936.0,1998.0,597.0,0.0,2528.0,54.0,506.0,6495.0,1083.0,0.0,0.12512,0.03588,0.75232,3088.0,0.9338157696296261,52.429770745459884,3.471471471469734,0.8186528497406675,59,0.19,1.36,0.038,0.02,0.25
24315846,2025-02-01,C20MMNC,123.3,8.45,10251.0,2850.0,947.0,1575.0,1729.0,267.0,0.0,4538.0,2259.0,0.0,0.12512,0.03588,0.75232,1996.0,0.9358633776020049,36.80454176774692,3.5968421052618957,0.8662324649294257,42,0.222,0.764,0.037,0.025,0.225
24315849,2025-02-01,C20MMNC,124.45,8.15,9984.0,2853.0,679.0,1737.0,1752.0,271.0,0.0,6776.0,1039.0,0.0,0.12512,0.03588,0.75232,2023.0,0.9385369532357578,54.447569304504235,3.499474237643358,0.866040533860175,42,0.19,0.7,0.033,0.015,0.17
24315851,2025-02-01,IS2062E350BR,122.53,8.11,9960.0,2835.0,638.0,3707.0,2400.0,78.0,533.0,2368.0,418.0,0.0,0.12512,0.03588,0.75232,3011.0,0.9379210042794098,19.325879376321506,3.513227513226274,0.7970773829289947,59,0.18,1.39,0.032,0.02,0.19
24315855,2025-02-01,IS2062E350BR,118.79,7.95,9498.0,2580.0,706.0,2064.0,2429.0,54.0,440.0,6452.0,1088.0,0.0,0.12512,0.03588,0.75232,2923.0,0.9372731576381783,54.31433622313061,3.6813953488357822,0.8309955525142556,59,0.17,1.36,0.029,0.016,0.21
24315858,2025-02-01,1786550D,121.75,8.23,8421.0,2277.0,698.0,2058.0,1703.0,237.0,0.0,6392.0,2358.0,0.0,0.12512,0.03588,0.75232,1940.0,0.9366825665414936,52.50102669361395,3.698287220024726,0.8778350515459392,3,0.2,0.81,0.02,0.02,0.25
24315860,2025-02-01,IS2062E350BR,124.34,8.13,9003.0,2019.0,702.0,2790.0,2468.0,102.0,506.0,5298.0,1040.0,0.0,0.12512,0.03588,0.75232,3076.0,0.9386276137922653,42.60897538971683,4.459138187219188,0.8023407022104023,59,0.19,1.35,0.027,0.015,0.21
24315861,2025-02-01,C20MMNC,115.08,7.74,8640.0,2517.0,685.0,1578.0,1708.0,261.0,0.0,4608.0,1618.0,0.0,0.12512,0.03588,0.75232,1969.0,0.9369809477207541,40.04171011435487,3.432657926101139,0.8674454037578124,42,0.204,0.748,0.023,0.016,0.219
24315863,2025-02-01,C20MMNC,107.1,7.54,9150.0,3111.0,966.0,0.0,1645.0,214.0,0.0,3923.0,1731.0,0.0,0.12512,0.03588,0.75232,1859.0,0.9342288904314878,36.62931839368227,2.94117647058729,0.8848843464223319,42,0.209,0.75,0.02,0.016,0.21
24315866,2025-02-01,C20MMNC,123.83,8.12,9510.0,3228.0,693.0,1590.0,1658.0,234.0,0.0,6245.0,2872.0,573.0,0.12512,0.03588,0.75232,1892.0,0.9384615384544264,50.43204393078872,2.9460966542741804,0.876321353065076,42,0.201,0.739,0.022,0.022,0.192
24215868,2025-02-01,IS2062E350BR,121.48,8.66,7461.0,2499.0,602.0,0.0,2518.0,74.0,503.0,6489.0,1177.0,0.0,0.12512,0.03588,0.75232,3095.0,0.9334562778474454,53.41620019712367,2.9855942376938835,0.8135702746362476,59,0.2,1.36,0.029,0.013,0.22
24315869,2025-02-01,C20MMNC,127.02,9.49,8364.0,2964.0,699.0,1016.0,1650.0,207.0,0.0,6203.0,1077.0,0.0,0.12512,0.03588,0.75232,1857.0,0.9304812834156437,48.834829160377616,2.8218623481771856,0.8885298869138996,42,0.2,0.69,0.032,0.022,0.19
24315876,2025-02-01,C20MMNC,126.98,8.12,8406.0,3072.0,593.0,1008.0,1627.0,210.0,0.0,6492.0,1270.0,275.0,0.12512,0.03588,0.75232,1837.0,0.9398963730500379,51.126161599849375,2.736328124999109,0.8856831790958706,42,0.212,0.772,0.039,0.024,0.217
24315879,2025-02-01,2062BK1,127.64,8.13,8391.0,3063.0,710.0,2046.0,1640.0,207.0,0.0,6494.0,1217.0,237.0,0.12512,0.03588,0.75232,1847.0,0.9401193194303593,50.87746787800942,2.7394711067571857,0.8879263670812735,6,0.18,0.72,0.028,0.028,0.2
24315882,2025-02-01,IS2062E350BR,124.05,8.54,8406.0,3066.0,693.0,1533.0,2505.0,104.0,392.0,6594.0,2044.0,0.0,0.12512,0.03588,0.75232,3001.0,0.9355909193684623,53.15598548929338,2.7416829745587927,0.8347217594132507,59,0.2,1.35,0.033,0.026,0.24
24315885,2025-02-01,2062BK1,126.48,7.74,10512.0,2838.0,701.0,2847.0,1673.0,254.0,0.0,3244.0,554.0,0.0,0.12512,0.03588,0.75232,1927.0,0.9423334823354022,25.64832384546451,3.704016913317934,0.8681888946544535,6,0.2,0.74,0.025,0.026,0.22
24315830,2025-02-01,C20MMNC,124.69,8.21,9303.0,2511.0,599.0,3428.0,1713.0,245.0,0.0,4734.0,880.0,0.0,0.12512,0.03588,0.75232,1958.0,0.9382242287363565,37.96615606674179,3.704898446832455,0.8748723186920966,42,0.191,0.78,0.017,0.019,0.242
24215883,2025-02-01,IS2062E350BR,81.02,8.66,6948.0,3003.0,619.0,1500.0,2491.0,61.0,499.0,6661.0,1212.0,0.0,0.12512,0.03588,0.75232,3051.0,0.9034344335314068,82.21426808094033,2.3136863136855434,0.8164536217630887,59,0.19,1.36,0.029,0.023,0.2
24215880,2025-02-01,IS2062E350BR,123.47,8.72,7485.0,2001.0,621.0,1501.0,2609.0,115.0,398.0,6660.0,1175.0,0.0,0.12512,0.03588,0.75232,3122.0,0.9340343444970571,53.940228395124805,3.740629685155552,0.8356822549644985,59,0.18,1.35,0.028,0.028,0.26
24215877,2025-02-01,IS2062E350BR,123.61,8.67,7482.0,2007.0,594.0,1979.0,2464.0,64.0,499.0,6487.0,1137.0,0.0,0.12512,0.03588,0.75232,3027.0,0.9344572119675352,52.47957284966848,3.727952167412193,0.8140072679217661,59,0.19,1.35,0.026,0.024,0.26
24215874,2025-02-01,IS2062E350BR,122.58,9.88,7425.0,2010.0,591.0,1538.0,2410.0,108.0,604.0,6489.0,1100.0,0.0,0.12512,0.03588,0.75232,3122.0,0.9254114449575312,52.93685756197637,3.694029850744431,0.7719410634206368,59,0.2,1.35,0.028,0.023,0.27
24315872,2025-02-01,SEQRFE550D,130.43,8.36,8388.0,3015.0,704.0,2151.0,1618.0,210.0,0.0,6586.0,1291.0,0.0,0.12512,0.03588,0.75232,1828.0,0.9397651127535142,50.49451813194438,2.782089552237883,0.885120350108925,73,0.22,0.77,0.022,0.023,0.22
24315843,2025-02-01,C20MMNC,127.9,7.63,10875.0,2970.0,997.0,2694.0,1692.0,264.0,0.0,2854.0,449.0,0.0,0.12512,0.03588,0.75232,1956.0,0.9437025012842641,22.314308052992068,3.661616161614929,0.8650306748461836,42,0.216,0.75,0.022,0.025,0.219
24215841,2025-02-01,1786500D,124.47,7.88,10452.0,2991.0,996.0,1911.0,1580.0,253.0,0.0,7100.0,2712.0,0.0,0.12512,0.03588,0.75232,1833.0,0.940460899123986,57.04185747523868,3.4944834503498847,0.8619749045276258,2,0.186,0.658,0.018,0.021,0.18
24115870,2025-02-01,SEQRFE550D,132.69,8.1,8148.0,3678.0,0.0,450.0,0.0,437.0,1431.0,6427.0,1444.0,0.0,0.12512,0.03588,0.75232,1868.0,0.9424675047876806,48.436204687252726,2.2153344208803114,0.0,73,0.23,0.77,0.028,0.014,0.21
24115888,2025-02-01,C20MMNC,124.92,8.57,9321.0,2370.0,599.0,1893.0,1624.0,329.0,220.0,5985.0,939.0,0.0,0.12512,0.03588,0.75232,2173.0,0.9358004344824646,47.91066282382396,3.932911392403404,0.747353888632882,42,0.21,0.78,0.019,0.025,0.25
24115878,2025-02-01,C20MMNC,127.64,8.35,9003.0,3750.0,281.0,1218.0,0.0,396.0,1435.0,6270.0,1048.0,0.0,0.12512,0.03588,0.75232,1831.0,0.9385984263479771,49.12253212120712,2.40079999999936,0.0,42,0.2,0.74,0.029,0.025,0.21
24115875,2025-02-01,C20MMNC,124.86,8.76,8598.0,3822.0,0.0,990.0,0.0,403.0,1404.0,6263.0,1106.0,0.0,0.12512,0.03588,0.75232,1807.0,0.9344409519463072,50.160179400527305,2.2496075353212324,0.0,42,0.209,0.764,0.037,0.024,0.2
24115873,2025-02-01,C20MMNC,129.18,5.65,8955.0,3825.0,0.0,1450.0,0.0,409.0,1412.0,6299.0,1060.0,0.0,0.12512,0.03588,0.75232,1821.0,0.9580953793595038,48.761418175810796,2.341176470587623,0.0,42,0.213,0.7,0.027,0.02,0.194
24115867,2025-02-01,1786550D,125.29,8.15,9114.0,3906.0,0.0,0.0,0.0,453.0,1387.0,6326.0,1046.0,0.0,0.12512,0.03588,0.75232,1840.0,0.9389238609042349,50.49086120160834,2.333333333332736,0.0,3,0.22,0.71,0.02,0.02,0.2
24115864,2025-02-01,SEQRFE550D,123.5,7.74,9495.0,2460.0,0.0,1111.0,0.0,500.0,1424.0,5856.0,961.0,0.0,0.12512,0.03588,0.75232,1924.0,0.9410240780178222,47.417004048199054,3.8597560975594067,0.0,73,0.22,0.76,0.033,0.019,0.18
24115862,2025-02-01,2062BK1,116.89,8.15,8913.0,2985.0,0.0,2293.0,0.0,600.0,1516.0,6003.0,971.0,0.0,0.12512,0.03588,0.75232,2116.0,0.9348208573181795,51.35597570321365,2.9859296482402056,0.0,6,0.21,0.73,0.026,0.02,0.18
24115884,2025-02-01,C20MMNC,126.48,0.0,6243.0,1536.0,674.0,1370.0,1623.0,304.0,0.0,2960.0,1400.0,0.0,0.12512,0.03588,0.75232,1927.0,0.9999999999920935,23.402909550732108,4.064453124997354,0.8422418266731488,42,0.22,0.75,0.025,0.023,0.22
24115839,2025-02-01,C20MMNC,123.5,7.55,10737.0,3012.0,0.0,3850.0,1662.0,267.0,0.0,6215.0,1048.0,0.0,0.12512,0.03588,0.75232,1929.0,0.9423884013663305,50.32388663926863,3.5647410358553904,0.861586314151964,42,0.225,0.874,0.039,0.028,0.25
24115842,2025-02-01,IS2062E350BR,124.6,8.33,11637.0,2967.0,0.0,4185.0,2575.0,101.0,513.0,6386.0,1696.0,0.0,0.12512,0.03588,0.75232,3189.0,0.9373354396980565,51.252006420134414,3.9221435793717823,0.8074631545936634,59,0.19,1.37,0.027,0.017,0.24
24115845,2025-02-01,IS2062E350BR,124.59,7.33,11205.0,2982.0,0.0,4564.0,2392.0,125.0,565.0,6646.0,1553.0,0.0,0.12512,0.03588,0.75232,3082.0,0.9444360218242538,53.342964924525695,3.7575452716285187,0.7761194029848228,59,0.2,1.38,0.033,0.019,0.23
24115848,2025-02-01,2062BK1,124.82,8.2,10725.0,3021.0,0.0,3774.0,2567.0,98.0,504.0,6224.0,1894.0,0.0,0.12512,0.03588,0.75232,3169.0,0.9383551345591765,49.86380387718424,3.5501489572977327,0.8100347112651278,6,0.17,1.3,0.043,0.018,0.2
24115850,2025-02-01,C20MMNC,124.7,7.56,10467.0,2973.0,0.0,3652.0,1709.0,261.0,0.0,6561.0,1159.0,0.0,0.12512,0.03588,0.75232,1970.0,0.9428398608729561,52.614274257797796,3.520686175579038,0.8675126903548895,42,0.202,0.722,0.025,0.018,0.211
24115853,2025-02-01,1786550D,126.72,8.57,9183.0,3567.0,0.0,2655.0,1621.0,241.0,0.0,6700.0,1219.0,0.0,0.12512,0.03588,0.75232,1862.0,0.9366545938285413,52.87247474705751,2.5744322960463766,0.8705692803432489,3,0.24,0.73,0.02,0.02,0.17
24115835,2025-02-01,S.TOWER6VAN,124.95,7.75,10977.0,2940.0,0.0,3935.0,2514.0,95.0,519.0,3471.0,2576.0,0.0,0.12512,0.03588,0.75232,3128.0,0.9415975885384961,27.779111644435538,3.7336734693864853,0.8037084398974412,67,0.183,1.25,0.027,0.018,0.205
24215914,2025-02-02,2062BK1,123.34,8.69,10461.0,2994.0,605.0,0.0,1617.0,219.0,0.0,6232.0,1028.0,0.0,0.12568,0.04192,0.83356,1836.0,0.934181625381094,50.52699854020977,3.493987975950737,0.8807189542478864,6,0.19,0.74,0.019,0.025,0.23
24215898,2025-02-02,S.TOWER6VAN,125.0,8.22,8655.0,2697.0,690.0,1646.0,2433.0,81.0,446.0,6618.0,1139.0,0.0,0.12568,0.04192,0.83356,2960.0,0.9382975529129388,52.94399999957645,3.2091212458275087,0.8219594594591818,67,0.187,1.266,0.032,0.027,0.24
24215901,2025-02-02,S.TOWER6VAN,121.95,7.98,9039.0,2697.0,715.0,3351.0,2390.0,98.0,459.0,6776.0,1105.0,0.0,0.12568,0.04192,0.83356,2947.0,0.9385823135462281,55.56375563710075,3.3515016685193357,0.8109942314215097,67,0.199,1.291,0.031,0.023,0.247
24215903,2025-02-02,S.TOWER6VAN,119.51,8.16,9084.0,1809.0,710.0,1425.0,2413.0,54.0,446.0,6124.0,1281.0,282.0,0.12568,0.04192,0.83356,2913.0,0.9360852196997251,51.242573842764266,5.021558872302365,0.8283556470989261,67,0.19,1.26,0.027,0.02,0.22
24215905,2025-02-02,2062BK1,124.34,9.88,9264.0,3552.0,594.0,1737.0,1647.0,240.0,0.0,6174.0,1000.0,0.0,0.12568,0.04192,0.83356,1887.0,0.9263895097531935,49.65417403852618,2.608108108107374,0.8728139904605867,6,0.2,0.74,0.022,0.028,0.25
24215907,2025-02-02,2062BK1,123.49,8.66,8799.0,3012.0,690.0,0.0,1579.0,182.0,0.0,6395.0,1042.0,0.0,0.12568,0.04192,0.83356,1761.0,0.9344684071060577,51.785569681336256,2.9213147410348865,0.8966496308910298,6,0.22,0.73,0.025,0.026,0.19
24215909,2025-02-02,C20MMNC,127.41,8.66,9372.0,2997.0,704.0,522.0,1650.0,240.0,0.0,6509.0,1068.0,0.0,0.12568,0.04192,0.83356,1890.0,0.9363562871982337,51.0870418330501,3.1271271271260836,0.8730158730154111,42,0.21,0.71,0.025,0.025,0.22
24215911,2025-02-02,SEQRFE550D,123.13,7.98,8439.0,3003.0,701.0,1026.0,1600.0,203.0,0.0,6493.0,1116.0,209.0,0.12568,0.04192,0.83356,1803.0,0.9391350774087475,52.732883943370965,2.8101898101888745,0.8874098724343387,73,0.22,0.74,0.028,0.024,0.22
24215921,2025-02-02,2062BK1,131.56,0.0,8193.0,1989.0,600.0,4405.0,1661.0,246.0,0.0,6395.0,1134.0,0.0,0.12568,0.04192,0.83356,1907.0,0.999999999992399,48.60899969558674,4.119155354447401,0.8710015731510902,6,0.19,0.64,0.02,0.027,0.21
24215936,2025-02-02,2062BK1,128.8,8.3,8904.0,1998.0,588.0,2238.0,1586.0,206.0,0.0,6492.0,1138.0,0.0,0.12568,0.04192,0.83356,1792.0,0.9394602479873124,50.4037267076832,4.456456456454226,0.885044642856649,6,0.21,0.7,0.028,0.027,0.2
24215919,2025-02-02,SEQRFE550D,120.5,7.98,8559.0,2997.0,600.0,0.0,1650.0,253.0,0.0,5548.0,917.0,0.0,0.12568,0.04192,0.83356,1903.0,0.937889165621592,46.04149377555152,2.855855855854903,0.8670520231209317,73,0.23,0.79,0.03,0.024,0.16
24215923,2025-02-02,1786500D,130.7,8.13,8226.0,1992.0,597.0,710.0,2420.0,0.0,391.0,6955.0,1567.0,0.0,0.12568,0.04192,0.83356,2811.0,0.9414391702013871,53.213465952155985,4.129518072287084,0.8609035930270861,2,0.17,1.25,0.034,0.024,0.24
24215926,2025-02-02,S.TOWER6VAN,122.11,7.91,8973.0,2004.0,613.0,1960.0,2376.0,88.0,391.0,6665.0,1255.0,0.0,0.12568,0.04192,0.83356,2855.0,0.9391632056534444,54.5819343210664,4.477544910177406,0.8322241681258031,67,0.2,1.313,0.035,0.023,0.242
24215930,2025-02-02,C20MMNC,128.4,8.3,8322.0,1995.0,633.0,1039.0,1674.0,202.0,0.0,6657.0,1254.0,0.0,0.12568,0.04192,0.83356,1876.0,0.9392831016756453,51.845794392119586,4.171428571426481,0.8923240938161555,42,0.203,0.66,0.033,0.027,0.19
24215933,2025-02-02,2062BK1,122.46,7.9,7929.0,1995.0,578.0,1478.0,1617.0,192.0,0.0,6399.0,1109.0,0.0,0.12568,0.04192,0.83356,1809.0,0.9393985885168811,52.253797157829055,3.9744360902235716,0.8938640132665042,6,0.21,0.72,0.03,0.03,0.22
24215895,2025-02-02,2062BK1,124.89,7.9,7758.0,2895.0,602.0,1307.0,1681.0,223.0,0.0,6249.0,1031.0,0.0,0.12568,0.04192,0.83356,1904.0,0.940507568333907,50.03603170750231,2.679792746113064,0.8828781512600405,6,0.2,0.75,0.028,0.027,0.22
24215939,2025-02-02,SEQRFE550D,126.75,7.59,7857.0,2454.0,611.0,1289.0,1650.0,219.0,0.0,6437.0,1070.0,0.0,0.12568,0.04192,0.83356,1869.0,0.943501563190833,50.78500986153227,3.201711491441238,0.8828250401279386,73,0.23,0.8,0.033,0.026,0.24
24215942,2025-02-02,C20MMNC,120.53,0.0,8025.0,2667.0,602.0,1674.0,1580.0,196.0,0.0,6333.0,1182.0,0.0,0.12568,0.04192,0.83356,1776.0,0.9999999999917033,52.54293536835192,3.008998875139479,0.8896396396391387,42,0.2,0.74,0.038,0.03,0.24
24215944,2025-02-02,SEQRFE550D,120.83,7.65,9309.0,2325.0,591.0,2995.0,1718.0,257.0,0.0,6044.0,992.0,352.0,0.12568,0.04192,0.83356,1975.0,0.9404576587722568,50.02069022552329,4.003870967740213,0.8698734177210785,73,0.24,0.8,0.022,0.025,0.25
24215917,2025-02-02,2062BK1,124.76,9.12,7035.0,3015.0,594.0,0.0,1583.0,192.0,0.0,6390.0,1064.0,0.0,0.12568,0.04192,0.83356,1775.0,0.9318792948839867,51.21833921087513,2.3333333333325594,0.8918309859149905,6,0.18,0.74,0.033,0.023,0.18
24215892,2025-02-02,2062BK1,123.47,7.72,8010.0,2886.0,588.0,1512.0,1647.0,219.0,0.0,6502.0,1217.0,309.0,0.12568,0.04192,0.83356,1866.0,0.9411540513686931,52.660565319084306,2.775467775466814,0.88263665594808,6,0.17,0.74,0.029,0.028,0.21
24115934,2025-02-02,2062BK1,127.38,8.1,8949.0,3165.0,654.0,1511.0,1624.0,223.0,0.0,6254.0,1081.0,0.0,0.12568,0.04192,0.83356,1847.0,0.9402125774952746,49.097189511311846,2.8274881516578745,0.8792636708170659,6,0.18,0.71,0.019,0.024,0.21
24115947,2025-02-02,SEQRFE550D,119.36,7.57,8799.0,3123.0,624.0,1910.0,1621.0,223.0,0.0,6303.0,1059.0,0.0,0.12568,0.04192,0.83356,1844.0,0.9403608287958688,52.80663538829753,2.817483189240212,0.8790672451188292,73,0.21,0.75,0.025,0.024,0.2
24115891,2025-02-02,S.TOWER6VAN,130.95,7.51,9285.0,2397.0,588.0,1596.0,2445.0,101.0,521.0,6738.0,1061.0,0.0,0.12568,0.04192,0.83356,3067.0,0.9457605084432634,51.45475372240203,3.873591989985868,0.7971959569609399,67,0.166,1.325,0.029,0.023,0.232
24115893,2025-02-02,S.TOWER6VAN,128.74,7.54,8703.0,2751.0,599.0,2186.0,2467.0,95.0,420.0,6240.0,1064.0,331.0,0.12568,0.04192,0.83356,2982.0,0.944672732602402,48.46978406052144,3.163576881132983,0.827297116029233,67,0.19,1.25,0.021,0.023,0.2
24115897,2025-02-02,2062BK1,125.0,8.1,9087.0,3078.0,592.0,2191.0,1672.0,233.0,0.0,5788.0,1912.0,0.0,0.12568,0.04192,0.83356,1905.0,0.9391435011199164,46.30399999962957,2.952241715398651,0.87769028871345,6,0.2,0.77,0.026,0.025,0.25
24115900,2025-02-02,2062BK1,122.67,8.16,9180.0,2895.0,589.0,2210.0,1672.0,230.0,0.0,6124.0,1383.0,0.0,0.12568,0.04192,0.83356,1902.0,0.9376289841707741,49.92255645186335,3.170984455957454,0.8790746582540068,6,0.19,0.77,0.018,0.021,0.22
24115902,2025-02-02,2062BK1,123.32,0.0,9093.0,2547.0,642.0,1546.0,1665.0,240.0,0.0,5916.0,1687.0,0.0,0.12568,0.04192,0.83356,1905.0,0.9999999999918909,47.97275381083382,3.5700824499397057,0.8740157480310373,6,0.21,0.75,0.021,0.022,0.22
24115904,2025-02-02,C20MMNC,122.49,9.4,8625.0,3291.0,581.0,1989.0,1566.0,229.0,0.0,279.0,2059.0,0.0,0.12568,0.04192,0.83356,1795.0,0.9287284858523868,2.277736958100435,2.6207839562435065,0.8724233983282048,42,0.214,0.765,0.039,0.03,0.179
24115906,2025-02-02,2062BK1,125.2,9.18,9651.0,3354.0,589.0,2790.0,1665.0,241.0,0.0,6227.0,1024.0,0.0,0.12568,0.04192,0.83356,1906.0,0.9316862628297986,49.73642172484236,2.8774597495519147,0.8735571878274535,6,0.19,0.71,0.026,0.034,0.21
24115908,2025-02-02,C20MMNC,124.91,9.18,9912.0,3405.0,767.0,3093.0,1663.0,237.0,0.0,6448.0,1134.0,0.0,0.12568,0.04192,0.83356,1900.0,0.9315385188982658,51.62116723999983,2.911013215858176,0.8752631578942762,42,0.179,0.74,0.025,0.019,0.167
24115910,2025-02-02,2062BK1,128.6,7.95,9417.0,3204.0,682.0,2248.0,1662.0,244.0,0.0,6008.0,961.0,0.0,0.12568,0.04192,0.83356,1906.0,0.9417795679169406,46.71850699808151,2.939138576778109,0.8719832109124491,6,0.2,0.75,0.019,0.026,0.22
24115912,2025-02-02,2062BK1,116.8,9.6,8964.0,2931.0,699.0,1491.0,1659.0,240.0,0.0,6501.0,1044.0,0.0,0.12568,0.04192,0.83356,1899.0,0.9240506329040818,55.65924657486593,3.0583418628444017,0.8736176935224468,6,0.18,0.75,0.021,0.021,0.19
24115915,2025-02-02,S.TOWER6VAN,121.7,8.23,8625.0,3033.0,709.0,1689.0,2415.0,102.0,423.0,6252.0,1028.0,0.0,0.12568,0.04192,0.83356,2940.0,0.9366582005623285,51.37222678675947,2.8437190900089537,0.8214285714282921,67,0.17,1.33,0.025,0.027,0.23
24115922,2025-02-02,2062BK1,126.16,7.25,8760.0,3144.0,699.0,1916.0,1610.0,297.0,0.0,6103.0,1007.0,334.0,0.12568,0.04192,0.83356,1907.0,0.9456562476505086,48.37507926404268,2.7862595419838465,0.8442579968532542,6,0.18,0.71,0.021,0.026,0.19
24115925,2025-02-02,2062BK1,127.2,7.12,9033.0,3129.0,729.0,700.0,1617.0,217.0,0.0,6001.0,1385.0,0.0,0.12568,0.04192,0.83356,1834.0,0.9469922572889594,47.177672955603946,2.886864813038387,0.8816793893124963,6,0.19,0.73,0.032,0.025,0.18
24115928,2025-02-02,SEQRFE550D,128.75,8.03,8958.0,3327.0,639.0,1021.0,1606.0,202.0,0.0,6102.0,1011.0,0.0,0.12568,0.04192,0.83356,1808.0,0.9412925866285913,47.39417475691345,2.6925157799811563,0.8882743362826946,73,0.22,0.79,0.032,0.025,0.23
24115931,2025-02-02,SAILTOWER6VA,125.31,7.9,8988.0,3120.0,807.0,2261.0,2424.0,0.0,467.0,6267.0,1037.0,0.0,0.12568,0.04192,0.83356,2891.0,0.9406951430002201,50.01197031322311,2.8807692307683075,0.8384641992387276,68,0.18,1.3,0.026,0.026,0.23
24215946,2025-02-02,2062BK1,123.37,0.0,7839.0,1671.0,599.0,1200.0,1661.0,219.0,0.0,5996.0,1510.0,0.0,0.12568,0.04192,0.83356,1880.0,0.9999999999918943,48.60176704183673,4.691202872528611,0.8835106382974024,6,0.2,0.75,0.027,0.022,0.24
24115937,2025-02-02,SEQRFE550D,123.71,7.91,8982.0,3093.0,684.0,1437.0,1621.0,206.0,0.0,6053.0,1005.0,0.0,0.12568,0.04192,0.83356,1827.0,0.9399027503347523,48.92894672986073,2.9039767216285473,0.8872468527636085,73,0.21,0.79,0.027,0.027,0.23
24215889,2025-02-02,2062BK1,124.76,8.2,9066.0,2844.0,602.0,1408.0,1617.0,249.0,0.0,6259.0,1038.0,0.0,0.12568,0.04192,0.83356,1866.0,0.9383273164791041,50.16832318010445,3.1877637130790477,0.8665594855300822,6,0.21,0.74,0.024,0.02,0.22
24115941,2025-02-02,2062BK1,117.93,0.0,10236.0,3594.0,622.0,2203.0,1668.0,173.0,0.0,6203.0,1055.0,0.0,0.12568,0.04192,0.83356,1841.0,0.9999999999915203,52.598999405981516,2.848080133555134,0.9060293318843531,6,0.19,0.76,0.025,0.02,0.21
24115943,2025-02-02,2062BK1,120.73,7.53,9852.0,2955.0,780.0,2102.0,1685.0,261.0,0.0,6249.0,1059.0,0.0,0.12568,0.04192,0.83356,1946.0,0.9412911273901351,51.760125900341585,3.3340101522831356,0.8658787255905108,6,0.19,0.73,0.028,0.025,0.23
24115945,2025-02-02,S.TOWER6VAN,120.61,7.74,8460.0,3264.0,622.0,2126.0,2456.0,82.0,420.0,6007.0,1397.0,0.0,0.12568,0.04192,0.83356,2958.0,0.9396961433506842,49.80515711757064,2.591911764705088,0.8302907369841682,67,0.18,1.25,0.03,0.024,0.22
24115949,2025-02-02,S.TOWER6VAN,120.26,7.75,10173.0,2424.0,652.0,2599.0,2426.0,81.0,416.0,6146.0,1430.0,0.0,0.12568,0.04192,0.83356,2923.0,0.9394578548477507,51.105937135779925,4.196782178216091,0.8299692097157613,67,0.18,1.25,0.032,0.021,0.23
24215948,2025-02-02,2062BK1,125.0,8.0,8958.0,2328.0,605.0,1799.0,1620.0,233.0,0.0,6471.0,1231.0,261.0,0.12568,0.04192,0.83356,1853.0,0.9398496240530839,51.767999999585854,3.847938144328244,0.874257960064288,6,0.16,0.71,0.029,0.026,0.19
24215886,2025-02-02,IS2062E350BR,126.48,0.0,9456.0,2667.0,583.0,1979.0,2477.0,105.0,503.0,6536.0,1862.0,307.0,0.12568,0.04192,0.83356,3085.0,0.9999999999920935,51.67615433229225,3.545556805397996,0.8029173419770493,59,0.18,1.35,0.024,0.026,0.23
24315920,2025-02-02,SEQRFE550D,126.16,8.1,9321.0,2949.0,704.0,1845.0,1622.0,242.0,0.0,6939.0,1245.0,223.0,0.12568,0.04192,0.83356,1864.0,0.939669298369286,55.001585288086545,3.1607324516774633,0.8701716738192756,73,0.23,0.78,0.021,0.028,0.21
24315932,2025-02-02,SEQRFE550D,131.23,0.0,9285.0,1998.0,729.0,3871.0,1640.0,282.0,0.0,6662.0,1876.0,0.0,0.12568,0.04192,0.83356,1922.0,0.9999999999923799,50.765830983382116,4.647147147144821,0.8532778355874853,73,0.22,0.78,0.026,0.028,0.24
24315929,2025-02-02,SAILTOWER6VA,124.7,8.1,9930.0,1992.0,644.0,2521.0,2526.0,0.0,508.0,6874.0,1315.0,0.0,0.12568,0.04192,0.83356,3034.0,0.9390060240893148,55.12429831551624,4.984939759033642,0.8325642715883874,68,0.174,1.322,0.029,0.016,0.216
24315927,2025-02-02,2062BK1,128.14,8.1,9153.0,1998.0,696.0,1939.0,1621.0,271.0,0.0,6806.0,2491.0,0.0,0.12568,0.04192,0.83356,1892.0,0.9405460951193443,53.1137818007405,4.581081081078788,0.8567653276951074,6,0.2,0.74,0.03,0.031,0.19
24315924,2025-02-02,SEQRFE550D,118.78,8.67,9441.0,2001.0,715.0,2748.0,1656.0,264.0,0.0,5389.0,1556.0,0.0,0.12568,0.04192,0.83356,1920.0,0.9319733228644019,45.36959083982683,4.718140929532875,0.8624999999995507,73,0.23,0.77,0.03,0.03,0.2
24315918,2025-02-02,C20MMNC,117.82,8.69,9045.0,3069.0,596.0,1014.0,1608.0,244.0,0.0,6555.0,1065.0,0.0,0.12568,0.04192,0.83356,1852.0,0.9313097778758097,55.63571549774541,2.947214076245374,0.8682505399563346,42,0.18,0.74,0.023,0.026,0.23
24315916,2025-02-02,SEQRFE550D,123.11,8.36,8325.0,3534.0,605.0,2076.0,1629.0,241.0,0.0,6627.0,1736.0,0.0,0.12568,0.04192,0.83356,1870.0,0.9364113485895155,53.829908211730725,2.355687606111388,0.8711229946519405,73,0.21,0.78,0.02,0.028,0.25
24315913,2025-02-02,2062BK1,121.78,8.54,8973.0,3693.0,602.0,2191.0,1610.0,237.0,0.0,6563.0,1100.0,0.0,0.12568,0.04192,0.83356,1847.0,0.934468999378956,53.89226473925199,2.429731925263355,0.8716838115858843,6,0.18,0.78,0.02,0.024,0.24
24315896,2025-02-02,2062BK1,124.2,10.12,9450.0,2883.0,602.0,2643.0,1683.0,230.0,0.0,6611.0,1074.0,0.0,0.12568,0.04192,0.83356,1913.0,0.9246575342396915,53.228663445626175,3.2778355879281036,0.8797699947721486,6,0.19,0.75,0.028,0.026,0.2
24315894,2025-02-02,2062BK1,128.74,0.0,9051.0,2856.0,699.0,2244.0,1676.0,227.0,0.0,6665.0,981.0,0.0,0.12568,0.04192,0.83356,1903.0,0.9999999999922324,51.77101134028452,3.169117647057714,0.880714661061019,6,0.19,0.72,0.024,0.03,0.19
24315890,2025-02-02,2062BK1,110.69,7.33,9939.0,2850.0,699.0,2229.0,1671.0,230.0,0.0,2926.0,2557.0,0.0,0.12568,0.04192,0.83356,1901.0,0.9378918827237934,26.434185563046036,3.487368421051408,0.8790110468170022,6,0.19,0.72,0.023,0.03,0.19
24315887,2025-02-02,2062BK1,129.28,0.0,9918.0,2844.0,702.0,2223.0,1684.0,261.0,0.0,6131.0,1068.0,0.0,0.12568,0.04192,0.83356,1945.0,0.999999999992265,47.424195544187626,3.4873417721506725,0.865809768637087,6,0.19,0.75,0.028,0.029,0.21
24115881,2025-02-02,C20MMNC,127.2,9.59,8487.0,3408.0,584.0,1217.0,7.0,403.0,1414.0,6413.0,1393.0,0.0,0.12568,0.04192,0.83356,1824.0,0.929892535997296,50.41666666627031,2.49031690140772,0.00383771929824351,42,0.214,0.728,0.026,0.024,0.202
24315854,2025-02-02,R34,126.72,8.24,10443.0,2973.0,853.0,1957.0,1206.0,243.0,0.0,6761.0,1315.0,0.0,0.12568,0.04192,0.83356,1449.0,0.9389448725478738,53.35385100967997,3.512613521694076,0.8322981366453883,66,0.59,0.74,0.022,0.017,0.25
24315899,2025-02-02,C20MMNC,126.32,8.98,11127.0,1299.0,599.0,1392.0,1673.0,254.0,0.0,6899.0,1256.0,378.0,0.12568,0.04192,0.83356,1927.0,0.9336289726464626,54.61526282414016,8.565819861425277,0.8681888946544535,42,0.206,0.735,0.02,0.02,0.182
24315938,2025-02-02,2062BK1,127.43,7.23,10728.0,1995.0,963.0,2437.0,1720.0,264.0,0.0,6993.0,3665.0,0.0,0.12568,0.04192,0.83356,1984.0,0.9463092232218455,54.877187475046085,5.377443609019861,0.8669354838705308,6,0.19,0.71,0.026,0.03,0.21
24315953,2025-02-03,2062BK1,124.6,7.33,10848.0,3066.0,665.0,2038.0,1732.0,274.0,0.0,6511.0,1403.0,0.0,0.12339285714285715,0.03603571428571428,0.9988214285714285,2006.0,0.9444402334499777,52.25521669299956,3.538160469666165,0.8634097706875058,6,0.2,0.7,0.029,0.026,0.18
24315956,2025-02-03,2062BK1,123.04,7.48,10800.0,3033.0,671.0,2034.0,1732.0,275.0,0.0,7012.0,1264.0,0.0,0.12339285714285715,0.03603571428571428,0.9988214285714285,2007.0,0.9426907753528755,56.98959687860054,3.5608308605329504,0.8629795714993209,6,0.18,0.7,0.03,0.025,0.21
24215955,2025-02-03,2062BK1,120.59,0.0,9588.0,2115.0,600.0,2265.0,1630.0,219.0,0.0,6300.0,1502.0,0.0,0.12339285714285715,0.03603571428571428,0.9988214285714285,1849.0,0.9999999999917074,52.24313790486571,4.53333333333119,0.8815575987015243,6,0.2,0.73,0.03,0.024,0.2
24315935,2025-02-03,C20MMNC,119.8,7.8,9663.0,2007.0,713.0,3671.0,1644.0,285.0,0.0,6578.0,1142.0,409.0,0.12339285714285715,0.03603571428571428,0.9988214285714285,1929.0,0.938871473346874,54.9081803000425,4.814648729444537,0.8522550544319065,42,0.194,0.764,0.027,0.027,0.213
24315959,2025-02-03,2062BK1,126.42,7.74,11427.0,2007.0,724.0,2979.0,1739.0,275.0,0.0,6822.0,1287.0,342.0,0.12339285714285715,0.03603571428571428,0.9988214285714285,2014.0,0.9423076923006687,53.96298054062677,5.693572496260242,0.8634558093342287,6,0.2,0.7,0.028,0.02,0.22
24315950,2025-02-03,2062BK1,131.27,8.0,10458.0,1500.0,663.0,1011.0,1728.0,275.0,0.0,6815.0,1154.0,266.0,0.12339285714285715,0.03603571428571428,0.9988214285714285,2003.0,0.9425576218787783,51.91589852935236,6.971999999995352,0.8627059410879367,6,0.2,0.75,0.039,0.029,0.23
24315964,2025-02-03,1786550D,125.07,7.8,10971.0,2871.0,654.0,3332.0,1732.0,275.0,0.0,6307.0,1412.0,351.0,0.12339285714285715,0.03603571428571428,0.9988214285714285,2007.0,0.9412960036054693,50.427760453742486,3.821316614418732,0.8629795714993209,3,0.24,0.74,0.02,0.02,0.19
24315968,2025-02-03,1786550D,131.33,8.77,11205.0,2991.0,724.0,2322.0,1728.0,268.0,0.0,6879.0,1511.0,0.0,0.12339285714285715,0.03603571428571428,0.9988214285714285,1996.0,0.9374018558105824,52.37950201741887,3.746238716147193,0.865731462925418,3,0.22,0.75,0.02,0.02,0.23
24315970,2025-02-03,C20MMNC,125.03,8.1,10362.0,1998.0,630.0,3092.0,1736.0,274.0,0.0,6480.0,1227.0,326.0,0.12339285714285715,0.03603571428571428,0.9988214285714285,2010.0,0.9391572147454432,51.82756138485301,5.1861861861835905,0.8636815920393713,42,0.199,0.829,0.02,0.022,0.184
