Repository: SiddharthKumar268/FerroMind

# FerroMind
*Ferro-Alloy Optimisation using Machine Learning*
**SAIL Durgapur Steel Plant | Steel Melting Shop**
Intern: Siddharth Kumar | FY 2023-24 to FY 2025-26

---

## Quick Start

```bash

# 2. Place raw Excel files in data/raw/

## Dataset

| | |
|---|---|
| Total heats after cleaning | 47,421 |
| Training set | 37,936 heats (Apr 2023 – Jun 2025) |
| Test set | 9,485 heats (Jun 2025 – Dec 2025) |
| Input features | 21 (16 raw + 5 engineered) |
| Target variables | Mn, Si, C, S, P |
| BOF grades | 76 distinct grades |
| Split method | Chronological 80/20 — no shuffle, no leakage |

---

File: data/processed/sms_train.csv (part 212 of 253)
Heat_Number,Date,BOF Grade Code,Hot Metal Addn. Weight,Scrap Addn. Weight,Lime Into Converter,Dolomite Into Converter,Lime Into Ladle,Iron Ore Into Converter,SIMN Into Ladle,FESI Into Ladle,FEMN Into Ladle,Measered O2 Mainblow II,Duration of Mainblow I/II,Measered O2 2nd Blow,HM_P,HM_S,HM_Si,Total_FA_Ladle,HM_Ratio,O2_per_ton_HM,Lime_Dolo_Ratio,SiMn_FA_Fraction,Grade_Encoded,C,Mn,P,S,Si
24215958,2025-02-03,S.TOWER6VAN,124.89,0.0,10653.0,2106.0,594.0,2202.0,2406.0,91.0,540.0,3627.0,2988.0,0.0,0.12339285714285715,0.03603571428571428,0.9988214285714285,3037.0,0.999999999991993,29.04155656954887,5.058404558402157,0.7922291735262456,67,0.19,1.28,0.027,0.022,0.27
24215961,2025-02-03,S.TOWER6VAN,122.71,8.1,10599.0,2622.0,611.0,2409.0,2454.0,61.0,489.0,6589.0,1067.0,0.0,0.12339285714285715,0.03603571428571428,0.9988214285714285,3004.0,0.9380781285762704,53.69570532105211,4.0423340961082985,0.8169107856189025,67,0.18,1.29,0.025,0.023,0.2
24215963,2025-02-03,S.TOWER6VAN,118.17,7.9,9924.0,2487.0,600.0,1506.0,2416.0,64.0,489.0,6502.0,1201.0,0.0,0.12339285714285715,0.03603571428571428,0.9988214285714285,2969.0,0.9373364004050342,55.0224253189894,3.990349819057503,0.8137420006733534,67,0.184,1.264,0.025,0.014,0.226
24215967,2025-02-03,S.TOWER6VAN,122.51,8.2,10689.0,1998.0,619.0,2652.0,2413.0,61.0,496.0,5977.0,1035.0,0.0,0.12339285714285715,0.03603571428571428,0.9988214285714285,2970.0,0.9372657026934644,48.78785405233215,5.349849849847172,0.8124579124576389,67,0.19,1.26,0.028,0.015,0.21
24215973,2025-02-03,TMT-FE500D,123.81,8.66,10278.0,2007.0,687.0,1125.0,1664.0,229.0,0.0,7215.0,1906.0,0.0,0.12339285714285715,0.03603571428571428,0.9988214285714285,1893.0,0.9346267079268166,58.274775865775986,5.121076233181305,0.8790279978864876,78,0.19,0.777,0.016,0.019,0.229
24215980,2025-02-03,R34,120.9,8.1,9441.0,2010.0,784.0,3043.0,1212.0,189.0,0.0,6589.0,1218.0,0.0,0.12339285714285715,0.03603571428571428,0.9988214285714285,1401.0,0.9372093023183163,54.499586434619516,4.697014925370797,0.8650963597424232,66,0.6,0.73,0.019,0.017,0.26
24215983,2025-02-03,2062BK1,123.8,7.95,9015.0,1995.0,611.0,2004.0,1610.0,172.0,0.0,6496.0,1152.0,0.0,0.12339285714285715,0.03603571428571428,0.9988214285714285,1782.0,0.9396584440156384,52.47172859408343,4.518796992478938,0.9034792368120631,6,0.21,0.7,0.019,0.018,0.2
24215985,2025-02-03,SEQRFE550D,118.22,8.21,7983.0,1992.0,610.0,0.0,1596.0,179.0,0.0,6394.0,1059.0,0.0,0.12339285714285715,0.03603571428571428,0.9988214285714285,1775.0,0.9350628806380205,54.08560311238297,4.007530120479916,0.8991549295769582,73,0.21,0.75,0.022,0.019,0.22
24215992,2025-02-03,2062BK1,123.3,7.69,6006.0,2007.0,586.0,1983.0,1617.0,182.0,0.0,5467.0,1031.0,0.0,0.12339285714285715,0.03603571428571428,0.9988214285714285,1799.0,0.9412932284835385,44.339010543030504,2.9925261584439498,0.8988326848244031,6,0.2,0.72,0.024,0.023,0.21
24115971,2025-02-03,2062BK1,120.9,8.57,10653.0,3192.0,712.0,1964.0,1553.0,206.0,0.0,6062.0,1004.0,0.0,0.12339285714285715,0.03603571428571428,0.9988214285714285,1759.0,0.9338070595432626,50.14061207568122,3.3374060150365485,0.8828880045475367,6,0.18,0.72,0.016,0.025,0.18
24215997,2025-02-03,2062BK1,122.48,8.12,9552.0,2706.0,605.0,3453.0,1535.0,213.0,0.0,6372.0,1111.0,0.0,0.12339285714285715,0.03603571428571428,0.9988214285714285,1748.0,0.9378254211260505,52.0248203784126,3.529933481151689,0.8781464530887425,6,0.19,0.73,0.019,0.02,0.22
24216003,2025-02-03,S.TOWER6VAN,122.91,7.99,9615.0,2976.0,693.0,3110.0,2440.0,0.0,442.0,6486.0,1280.0,222.0,0.12339285714285715,0.03603571428571428,0.9988214285714285,2882.0,0.9389610389538658,52.77031974572638,3.2308467741924627,0.8466342817484918,67,0.2,1.25,0.023,0.024,0.23
24315999,2025-02-03,2062BK1,125.29,7.99,9903.0,2586.0,597.0,2254.0,1628.0,214.0,0.0,3670.0,582.0,0.0,0.12339285714285715,0.03603571428571428,0.9988214285714285,1842.0,0.9400510204011102,29.292042461255548,3.829466357307104,0.8838219326813878,6,0.19,0.71,0.02,0.02,0.21
24315996,2025-02-03,SEQRFE550D,123.28,7.92,9480.0,3321.0,599.0,2445.0,1634.0,227.0,0.0,6391.0,1101.0,0.0,0.12339285714285715,0.03603571428571428,0.9988214285714285,1861.0,0.9396341463343018,51.841336793868905,2.8545618789512632,0.8780225685110812,73,0.24,0.75,0.02,0.025,0.19
24315993,2025-02-03,SEQRFE550D,120.5,7.9,8964.0,2016.0,707.0,1527.0,1669.0,228.0,0.0,7163.0,1161.0,0.0,0.12339285714285715,0.03603571428571428,0.9988214285714285,1897.0,0.9384735202419122,59.44398340199631,4.446428571426366,0.8798102266732315,73,0.24,0.79,0.022,0.021,0.22
24315990,2025-02-03,SEQRFE550D,121.3,8.23,9723.0,2343.0,704.0,1203.0,1211.0,228.0,0.0,6951.0,1088.0,0.0,0.12339285714285715,0.03603571428571428,0.9988214285714285,1439.0,0.9364625955304836,57.304204451300045,4.149807938538562,0.8415566365525771,73,0.22,0.74,0.024,0.02,0.22
24315988,2025-02-03,TMT-FE500D,122.5,8.36,9951.0,1797.0,591.0,1812.0,1665.0,235.0,0.0,6697.0,1083.0,0.0,0.12339285714285715,0.03603571428571428,0.9988214285714285,1900.0,0.936114931981231,54.66938775465576,5.537562604337486,0.876315789473223,78,0.21,0.77,0.02,0.02,0.2
24315981,2025-02-03,TMT-FE500D,126.06,8.77,11154.0,2703.0,707.0,3270.0,1666.0,229.0,0.0,5897.0,965.0,0.0,0.12339285714285715,0.03603571428571428,0.9988214285714285,1895.0,0.9349551286736264,46.779311438626216,4.126526082129439,0.8791556728227551,78,0.19,0.72,0.02,0.019,0.18
24315978,2025-02-03,2062BK1,123.97,7.53,13197.0,3516.0,696.0,3135.0,1673.0,231.0,0.0,6585.0,1620.0,0.0,0.12339285714285715,0.03603571428571428,0.9988214285714285,1904.0,0.9427376425783823,53.11768976322402,3.753412969282209,0.8786764705877738,6,0.2,0.7,0.021,0.024,0.2
24315976,2025-02-03,2062BK1,132.22,8.26,10725.0,1992.0,699.0,2535.0,1750.0,255.0,0.0,6859.0,1229.0,0.0,0.12339285714285715,0.03603571428571428,0.9988214285714285,2005.0,0.9412015945263299,51.87566177543582,5.38403614457561,0.8728179551117842,6,0.2,0.73,0.029,0.022,0.21
24315972,2025-02-03,1786550D,130.8,8.16,9513.0,2001.0,793.0,2431.0,1678.0,266.0,0.0,5799.0,1129.0,0.0,0.12339285714285715,0.03603571428571428,0.9988214285714285,1944.0,0.9412780656236236,44.33486238498215,4.754122938528359,0.8631687242793914,3,0.21,0.73,0.03,0.02,0.2
24215951,2025-02-03,2062BK1,120.66,7.89,9723.0,2334.0,605.0,2294.0,1664.0,243.0,0.0,6313.0,1057.0,306.0,0.12339285714285715,0.03603571428571428,0.9988214285714285,1907.0,0.9386231038433404,52.32057019681485,4.165809768635747,0.8725747246980218,6,0.2,0.72,0.022,0.021,0.2
24215975,2025-02-03,2062BK1,126.87,8.66,8460.0,2562.0,605.0,2001.0,1559.0,186.0,0.0,6791.0,1177.0,0.0,0.12339285714285715,0.03603571428571428,0.9988214285714285,1745.0,0.9361027078806456,53.52723259987761,3.3021077283359475,0.8934097421198318,6,0.18,0.72,0.022,0.021,0.22
24115974,2025-02-03,2062BK1,122.96,7.98,10242.0,3093.0,694.0,1906.0,1554.0,193.0,0.0,6105.0,1005.0,0.0,0.12339285714285715,0.03603571428571428,0.9988214285714285,1747.0,0.939056056201779,49.650292777735444,3.311348205624536,0.8895248998277678,6,0.18,0.72,0.015,0.017,0.18
24115952,2025-02-03,SEQRFE550D,120.84,8.57,9834.0,2424.0,591.0,2842.0,1624.0,192.0,0.0,6210.0,1135.0,0.0,0.12339285714285715,0.03603571428571428,0.9988214285714285,1816.0,0.9337763696705528,51.390268122712754,4.056930693067633,0.8942731277528115,73,0.21,0.79,0.033,0.021,0.21
24115940,2025-02-03,C20MMNC,126.75,7.74,9381.0,3552.0,677.0,2077.0,1618.0,213.0,0.0,6232.0,1971.0,0.0,0.12339285714285715,0.03603571428571428,0.9988214285714285,1831.0,0.9424492527255376,49.16765285957264,2.641047297296554,0.8836701256139358,42,0.18,0.68,0.025,0.025,0.209
24115969,2025-02-03,S.TOWER6VAN,119.03,7.99,10803.0,3012.0,692.0,1923.0,2416.0,99.0,420.0,6154.0,1012.0,0.0,0.12339285714285715,0.03603571428571428,0.9988214285714285,2935.0,0.9370965202256566,51.701251784829864,3.5866533864529924,0.8231686541734844,67,0.18,1.25,0.02,0.021,0.23
24115995,2025-02-03,2062BK1,127.17,0.0,8994.0,4257.0,609.0,3375.0,1634.0,250.0,0.0,6194.0,1047.0,0.0,0.12339285714285715,0.03603571428571428,0.9988214285714285,1884.0,0.9999999999921365,48.706455924756575,2.112755461592174,0.8673036093413655,6,0.19,0.73,0.017,0.017,0.18
24115991,2025-02-03,2062BK1,123.3,7.67,10554.0,2988.0,727.0,1966.0,1607.0,250.0,212.0,6599.0,1103.0,332.0,0.12339285714285715,0.03603571428571428,0.9988214285714285,2069.0,0.9414369702913535,53.51987023476464,3.5321285140550427,0.7767037216042645,6,0.2,0.83,0.02,0.018,0.18
24115989,2025-02-03,TMT-FE500D,117.9,7.73,10506.0,2949.0,667.0,2191.0,1622.0,244.0,221.0,6039.0,1576.0,0.0,0.12339285714285715,0.03603571428571428,0.9988214285714285,2087.0,0.9384701106348923,51.22137404536708,3.5625635808736646,0.7771921418300062,78,0.206,0.777,0.02,0.02,0.215
24115986,2025-02-03,2062BK1,120.79,8.2,9774.0,2967.0,709.0,1972.0,1610.0,255.0,220.0,6082.0,1392.0,0.0,0.12339285714285715,0.03603571428571428,0.9988214285714285,2085.0,0.9364291805493726,50.351850318318135,3.294236602627808,0.7721822541962723,6,0.19,0.72,0.021,0.021,0.2
24115984,2025-02-03,2062BK1,118.55,8.13,9681.0,3555.0,697.0,2204.0,1622.0,250.0,0.0,6003.0,1082.0,0.0,0.12339285714285715,0.03603571428571428,0.9988214285714285,1872.0,0.9358225449878763,50.63686208308193,2.7232067510540863,0.8664529914525286,6,0.17,0.75,0.02,0.019,0.23
24115998,2025-02-03,TMT-FE500D,120.73,9.9,8451.0,3138.0,612.0,2112.0,1668.0,254.0,0.0,6314.0,1077.0,0.0,0.12339285714285715,0.03603571428571428,0.9988214285714285,1922.0,0.92421342723016,52.298517352337456,2.693116634798377,0.8678459937560521,78,0.2,0.73,0.019,0.019,0.24
24115979,2025-02-03,1786550D,127.99,8.77,10221.0,2979.0,692.0,1955.0,1624.0,248.0,0.0,6309.0,1042.0,0.0,0.12339285714285715,0.03603571428571428,0.9988214285714285,1872.0,0.9358730622920748,49.29291350848275,3.4310171198377204,0.8675213675209041,3,0.22,0.78,0.02,0.02,0.24
24115977,2025-02-03,1786550D,124.78,8.12,10446.0,2952.0,699.0,2144.0,1617.0,254.0,0.0,6306.0,1040.0,0.0,0.12339285714285715,0.03603571428571428,0.9988214285714285,1871.0,0.9389014296392859,50.536945022835894,3.538617886177663,0.8642437199354013,3,0.24,0.76,0.02,0.02,0.22
24115966,2025-02-03,2062BK1,122.95,7.7,10971.0,3063.0,704.0,3187.0,1567.0,200.0,0.0,6033.0,1003.0,276.0,0.12339285714285715,0.03603571428571428,0.9988214285714285,1767.0,0.9410639112059621,49.0687271244484,3.581782566110486,0.8868138087148348,6,0.18,0.74,0.024,0.025,0.22
24115965,2025-02-03,1786550D,123.7,8.54,10965.0,3165.0,690.0,2438.0,1567.0,200.0,0.0,6161.0,1006.0,220.0,0.12339285714285715,0.03603571428571428,0.9988214285714285,1767.0,0.9354204476638278,49.805982214633744,3.464454976302223,0.8868138087148348,3,0.21,0.77,0.03,0.03,0.21
24115962,2025-02-03,SAILTOWER6VA,120.92,8.15,10923.0,3033.0,692.0,2152.0,2388.0,0.0,419.0,6156.0,1010.0,0.0,0.12339285714285715,0.03603571428571428,0.9988214285714285,2807.0,0.9368559696216252,50.90969235816316,3.601384767555687,0.8507303170641786,68,0.2,1.332,0.037,0.015,0.237
24115954,2025-02-03,S.TOWER6VAN,122.74,7.4,11097.0,2952.0,616.0,3321.0,2412.0,81.0,416.0,6195.0,1382.0,0.0,0.12339285714285715,0.03603571428571428,0.9988214285714285,2909.0,0.9431381588985468,50.472543587661136,3.759146341462141,0.8291509109656826,67,0.181,1.258,0.024,0.023,0.235
24115982,2025-02-03,1786550D,121.6,8.77,10269.0,3924.0,714.0,1455.0,1615.0,251.0,0.0,6804.0,1434.0,0.0,0.12339285714285715,0.03603571428571428,0.9988214285714285,1866.0,0.9327299225210345,55.95394736796091,2.616972477063553,0.8654876741688824,3,0.24,0.72,0.02,0.02,0.23
24115960,2025-02-03,SAILTOWER6VA,126.42,1.0,10938.0,3054.0,719.0,1859.0,2429.0,0.0,420.0,6202.0,1020.0,267.0,0.12339285714285715,0.03603571428571428,0.9988214285714285,2849.0,0.9921519384634111,49.058693244351694,3.581532416501774,0.8525798525795534,68,0.193,1.312,0.031,0.015,0.252
24316061,2025-02-04,SEQRFE550D,126.29,7.95,8820.0,3216.0,616.0,2560.0,1706.0,213.0,0.0,5082.0,888.0,0.0,0.122375,0.042916666666666665,0.938125,1919.0,0.9407777115543745,40.24071581249314,2.742537313431983,0.8890046899422153,73,0.21,0.76,0.024,0.034,0.23
24216060,2025-02-04,2062BK1,122.9,8.1,8463.0,2748.0,613.0,2617.0,1566.0,229.0,0.0,1812.0,5369.0,0.0,0.122375,0.042916666666666665,0.938125,1795.0,0.9381679389241362,14.743694060091588,3.0796943231429843,0.8724233983282048,6,0.2,0.71,0.024,0.036,0.22
24216058,2025-02-04,S.TOWER6VAN,129.36,0.0,8646.0,2571.0,605.0,1706.0,2420.0,0.0,449.0,6470.0,1424.0,0.0,0.122375,0.042916666666666665,0.938125,2869.0,0.9999999999922697,50.0154607293598,3.3628938156346315,0.8434994771694515,67,0.18,1.25,0.02,0.025,0.22
24216052,2025-02-04,2062BK1,125.05,8.0,8715.0,2115.0,589.0,2740.0,1650.0,240.0,0.0,6549.0,1968.0,0.0,0.122375,0.042916666666666665,0.938125,1890.0,0.9398722284784676,52.37105157894945,4.120567375884576,0.8730158730154111,6,0.19,0.71,0.022,0.033,0.23
24216043,2025-02-04,C20MMNC,122.42,7.91,8508.0,2118.0,605.0,2880.0,1688.0,223.0,0.0,6402.0,1101.0,304.0,0.122375,0.042916666666666665,0.938125,1911.0,0.9393079106810458,52.295376572028296,4.016997167136914,0.8833071690209925,42,0.22,0.71,0.016,0.025,0.25
24216046,2025-02-04,C20MMNC,124.94,0.0,8580.0,2106.0,621.0,2253.0,1661.0,240.0,0.0,6590.0,1122.0,461.0,0.122375,0.042916666666666665,0.938125,1901.0,0.9999999999919962,52.74531775209905,4.07407407407214,0.873750657548199,42,0.225,0.75,0.016,0.025,0.26
24216041,2025-02-04,SEQRFE550D,124.51,7.2,8640.0,2688.0,589.0,2765.0,1657.0,223.0,0.0,6495.0,1130.0,0.0,0.122375,0.042916666666666665,0.938125,1880.0,0.9453344468837194,52.16448477991997,3.2142857142845185,0.8813829787229355,73,0.23,0.75,0.019,0.03,0.24
24216038,2025-02-04,SEQRFE550D,122.87,0.0,8292.0,2442.0,591.0,2882.0,1650.0,213.0,0.0,6799.0,1361.0,0.0,0.122375,0.042916666666666665,0.938125,1863.0,0.9999999999918613,55.33490681162745,3.395577395576005,0.8856682769721494,73,0.23,0.76,0.028,0.031,0.21
24216035,2025-02-04,2062BK1,122.86,7.98,8238.0,2019.0,613.0,2016.0,1633.0,223.0,0.0,6510.0,1117.0,0.0,0.122375,0.042916666666666665,0.938125,1856.0,0.9390094772169137,52.987139833526065,4.0802377414541455,0.8798491379305604,6,0.19,0.7,0.031,0.025,0.23
24316059,2025-02-04,2062BK1,129.36,8.05,9144.0,3234.0,608.0,2985.0,1655.0,204.0,0.0,6246.0,2086.0,0.0,0.122375,0.042916666666666665,0.938125,1859.0,0.9414161996874942,48.28385899777146,2.82745825602881,0.890263582570796,6,0.2,0.74,0.02,0.028,0.22
24216049,2025-02-04,C20MMNC,120.74,0.0,8184.0,2124.0,586.0,1796.0,1650.0,240.0,0.0,6476.0,1252.0,0.0,0.122375,0.042916666666666665,0.938125,1890.0,0.9999999999917177,53.63591187631575,3.8531073446309545,0.8730158730154111,42,0.196,0.694,0.024,0.026,0.183
24316056,2025-02-04,2062BK1,127.43,9.69,9921.0,2841.0,710.0,2070.0,1677.0,230.0,0.0,2699.0,418.0,0.0,0.122375,0.042916666666666665,0.938125,1907.0,0.9293319719885551,21.18025582656219,3.492080253430661,0.879391714734725,6,0.2,0.72,0.028,0.033,0.21
24316025,2025-02-04,S.TOWER6VAN,122.16,8.12,10419.0,2505.0,660.0,2062.0,2531.0,123.0,446.0,6415.0,1031.0,293.0,0.122375,0.042916666666666665,0.938125,3100.0,0.937672704936002,52.51309757651839,4.159281437124088,0.8164516129029624,67,0.16,1.25,0.024,0.025,0.24
24316047,2025-02-04,2062BK1,127.78,8.57,9915.0,2832.0,691.0,2397.0,1676.0,227.0,0.0,6814.0,1020.0,0.0,0.122375,0.042916666666666665,0.938125,1903.0,0.9371470480312641,53.32602911211985,3.501059322032662,0.880714661061019,6,0.19,0.76,0.021,0.032,0.21
24316044,2025-02-04,2062BK1,115.3,8.98,9471.0,2841.0,602.0,1974.0,1687.0,230.0,0.0,2938.0,457.0,0.0,0.122375,0.042916666666666665,0.938125,1917.0,0.927743804305377,25.481352991973274,3.3336853220685203,0.8800208659358998,6,0.18,0.73,0.026,0.028,0.21
24316040,2025-02-04,2062BK1,124.51,7.65,9948.0,2700.0,704.0,1578.0,1684.0,230.0,0.0,6924.0,1109.0,0.0,0.122375,0.042916666666666665,0.938125,1914.0,0.9421156174262856,55.60999116492161,3.6844444444430797,0.879832810866834,6,0.21,0.71,0.03,0.033,0.2
24316037,2025-02-04,2062BK1,127.58,0.0,9543.0,2844.0,694.0,1851.0,1656.0,238.0,0.0,6738.0,1036.0,0.0,0.122375,0.042916666666666665,0.938125,1894.0,0.9999999999921617,52.813920676808166,3.355485232066331,0.8743400211188626,6,0.17,0.66,0.015,0.029,0.2
24316033,2025-02-04,SEQRFE550D,121.2,8.1,6285.0,2505.0,701.0,2305.0,1658.0,285.0,0.0,6551.0,1107.0,0.0,0.122375,0.042916666666666665,0.938125,1943.0,0.9373549883918225,54.05115511506558,2.508982035927142,0.8533196088518511,73,0.22,0.75,0.02,0.03,0.23
24316028,2025-02-04,S.TOWER6VAN,123.53,7.71,13917.0,2496.0,710.0,2092.0,2515.0,119.0,447.0,6978.0,1569.0,0.0,0.122375,0.042916666666666665,0.938125,3081.0,0.9412526668626848,56.48830243619778,5.57572115384392,0.8162934112298551,67,0.18,1.34,0.028,0.032,0.26
24216032,2025-02-04,2062BK1,122.92,8.2,7902.0,1995.0,605.0,2004.0,1681.0,202.0,0.0,6671.0,1112.0,0.0,0.122375,0.042916666666666665,0.938125,1883.0,0.9374618669849187,54.27107061459265,3.9609022556371123,0.8927243759952773,6,0.19,0.73,0.015,0.018,0.22
24316022,2025-02-04,2062BK1,124.2,7.6,10242.0,2490.0,694.0,2145.0,1671.0,281.0,0.0,6803.0,1117.0,0.0,0.122375,0.042916666666666665,0.938125,1952.0,0.9423368740444436,54.77455716542049,4.113253012046541,0.8560450819667745,6,0.22,0.71,0.018,0.021,0.21
24316019,2025-02-04,SEQRFE550D,124.2,7.95,10191.0,2325.0,704.0,3447.0,1673.0,275.0,0.0,6499.0,1052.0,0.0,0.122375,0.042916666666666665,0.938125,1948.0,0.9398410896637167,52.32689210907949,4.383225806449728,0.8588295687880602,73,0.22,0.74,0.023,0.024,0.2
24316016,2025-02-04,2062BK1,127.88,8.36,10842.0,2295.0,605.0,3349.0,1671.0,281.0,0.0,6584.0,1243.0,341.0,0.122375,0.042916666666666665,0.938125,1952.0,0.9386376981727933,51.48576790701059,4.724183006533889,0.8560450819667745,6,0.18,0.72,0.028,0.028,0.21
24316013,2025-02-04,1786550D,123.09,7.53,9939.0,2202.0,594.0,3052.0,1630.0,190.0,0.0,6701.0,1078.0,0.0,0.122375,0.042916666666666665,0.938125,1820.0,0.9423518603510769,54.43984076647624,4.513623978199585,0.8956043956039035,3,0.2,0.73,0.02,0.03,0.17
24316011,2025-02-04,2062BK1,126.97,7.84,9945.0,2307.0,597.0,3535.0,1645.0,223.0,0.0,6861.0,1491.0,0.0,0.122375,0.042916666666666665,0.938125,1868.0,0.9418440768419121,54.036386547577884,4.310793237969523,0.8806209850102352,6,0.2,0.74,0.019,0.02,0.23
24316009,2025-02-04,SEQRFE550D,126.15,7.98,9072.0,2397.0,604.0,3186.0,1646.0,198.0,0.0,4062.0,1085.0,0.0,0.122375,0.042916666666666665,0.938125,1844.0,0.9405054797514315,32.19976218761633,3.7847309136404736,0.8926247288498413,73,0.22,0.74,0.035,0.025,0.2
24316006,2025-02-04,2062BK1,120.39,8.57,8784.0,1587.0,602.0,2880.0,1665.0,210.0,0.0,6685.0,1226.0,0.0,0.122375,0.042916666666666665,0.938125,1875.0,0.9335452853525625,55.52786776264201,5.534971644608989,0.8879999999995264,6,0.19,0.74,0.022,0.021,0.19
24316050,2025-02-04,2062BK1,130.61,9.08,9903.0,2823.0,602.0,2058.0,1688.0,227.0,0.0,529.0,103.0,0.0,0.122375,0.042916666666666665,0.938125,1915.0,0.9349989261870213,4.050225863226014,3.507970244419586,0.8814621409917068,6,0.18,0.72,0.022,0.031,0.22
24216030,2025-02-04,2062BK1,122.2,7.91,7977.0,2007.0,594.0,2182.0,1613.0,199.0,0.0,6667.0,1107.0,0.0,0.122375,0.042916666666666665,0.938125,1812.0,0.9392052878261532,54.55810147254862,3.974588938712519,0.8901766004410099,6,0.21,0.74,0.016,0.024,0.23
24216024,2025-02-04,2062BK1,121.6,7.58,7542.0,1989.0,619.0,2128.0,1579.0,189.0,0.0,6502.0,1085.0,0.0,0.122375,0.042916666666666665,0.938125,1768.0,0.9413221860896321,53.47039473640238,3.7918552036180033,0.8930995475108071,6,0.2,0.7,0.026,0.032,0.23
24116051,2025-02-04,2062BK1,123.12,9.7,10233.0,2232.0,637.0,2494.0,1625.0,301.0,217.0,6103.0,964.0,0.0,0.122375,0.042916666666666665,0.938125,2143.0,0.9269688299885036,49.56952566561428,4.584677419352785,0.7582827811475696,6,0.2,0.79,0.016,0.032,0.25
24116042,2025-02-04,C20MMNC,123.52,8.44,10269.0,2841.0,687.0,2724.0,1613.0,311.0,195.0,6259.0,1095.0,0.0,0.122375,0.042916666666666665,0.938125,2119.0,0.9360412246064259,50.67195595813899,3.6145723336840496,0.7612081170359787,42,0.19,0.75,0.019,0.017,0.184
24116045,2025-02-04,SEQRFE550D,118.63,8.04,10257.0,1668.0,697.0,2632.0,1608.0,298.0,217.0,6108.0,1090.0,0.0,0.122375,0.042916666666666665,0.938125,2123.0,0.9365279860982354,51.487819269565136,6.149280575535882,0.757418747055696,73,0.22,0.75,0.017,0.022,0.22
24116048,2025-02-04,1786500D,120.72,8.0,9732.0,2142.0,548.0,2868.0,1619.0,308.0,216.0,6123.0,1029.0,0.0,0.122375,0.042916666666666665,0.938125,2143.0,0.9378495960150882,50.72067594391385,4.543417366944658,0.755482967801794,2,0.22,0.85,0.018,0.025,0.242
24116034,2025-02-04,2062BK1,121.2,8.66,9504.0,1971.0,616.0,2075.0,1692.0,250.0,0.0,6428.0,1169.0,0.0,0.122375,0.042916666666666665,0.938125,1942.0,0.933312798391088,53.03630362992544,4.821917808216732,0.8712667353239592,6,0.18,0.73,0.021,0.026,0.21
24216027,2025-02-04,2062BK1,121.03,8.1,8151.0,2001.0,594.0,2174.0,1630.0,182.0,0.0,6668.0,1107.0,0.0,0.122375,0.042916666666666665,0.938125,1812.0,0.9372725160618194,55.093778401593866,4.073463268363781,0.8995584988957508,6,0.2,0.71,0.018,0.026,0.22
24116031,2025-02-04,SEQRFE550D,118.95,7.25,11118.0,2976.0,692.0,1761.0,1693.0,247.0,0.0,6066.0,1656.0,0.0,0.122375,0.042916666666666665,0.938125,1940.0,0.9425515055392825,50.99621689742752,3.735887096772938,0.8726804123706842,73,0.22,0.77,0.02,0.026,0.24
24116029,2025-02-04,2062BK1,120.69,8.2,9990.0,2970.0,692.0,1941.0,1698.0,254.0,0.0,6508.0,1411.0,0.0,0.122375,0.042916666666666665,0.938125,1952.0,0.936379858787056,53.923274504483196,3.3636363636352313,0.8698770491798823,6,0.21,0.75,0.015,0.019,0.22
24116026,2025-02-04,TMT-FE500D,120.3,7.99,10368.0,2994.0,732.0,972.0,1696.0,254.0,0.0,6042.0,1633.0,0.0,0.122375,0.042916666666666665,0.938125,1950.0,0.9377192298625169,50.22443890232565,3.4629258517022503,0.8697435897431437,78,0.21,0.71,0.016,0.023,0.2
24116023,2025-02-04,TMT-FE500D,125.02,7.31,10494.0,3114.0,639.0,2218.0,1610.0,244.0,0.0,6300.0,1035.0,0.0,0.122375,0.042916666666666665,0.938125,1854.0,0.9447593138294813,50.391937289630526,3.36994219653071,0.868392664508701,78,0.2,0.75,0.023,0.022,0.23
24116020,2025-02-04,2062BK1,120.6,7.59,10668.0,2880.0,664.0,2443.0,1563.0,199.0,0.0,6053.0,1084.0,0.0,0.122375,0.042916666666666665,0.938125,1762.0,0.9407910133322351,50.19071310074469,3.7041666666653805,0.8870601589098257,6,0.19,0.74,0.027,0.026,0.23
24116017,2025-02-04,S.TOWER6VAN,125.1,7.84,10776.0,3264.0,672.0,2313.0,2382.0,102.0,426.0,6311.0,1026.0,265.0,0.122375,0.042916666666666665,0.938125,2910.0,0.9410260267719195,50.44764188608755,3.3014705882342827,0.8185567010306466,67,0.181,1.27,0.021,0.017,0.208
24116014,2025-02-04,2062BK1,122.98,8.15,8322.0,3585.0,662.0,2776.0,1617.0,213.0,0.0,6381.0,1093.0,0.0,0.122375,0.042916666666666665,0.938125,1830.0,0.9378479371544435,51.88648560699393,2.3213389121332435,0.8836065573765663,6,0.18,0.72,0.02,0.023,0.22
24116012,2025-02-04,S.TOWER6VAN,123.11,8.15,8436.0,3417.0,617.0,2072.0,1918.0,57.0,420.0,6323.0,1063.0,0.0,0.122375,0.042916666666666665,0.938125,2395.0,0.9379094926029415,51.36057184589911,2.468832309042298,0.8008350730685592,67,0.183,1.25,0.022,0.028,0.242
24116010,2025-02-04,SEQRFE550D,125.12,7.75,8583.0,3660.0,609.0,2612.0,2182.0,254.0,0.0,6173.0,1036.0,0.0,0.122375,0.042916666666666665,0.938125,2436.0,0.9416723112746168,49.336636828250185,2.345081967212474,0.8957307060751659,73,0.23,0.75,0.018,0.017,0.23
24116007,2025-02-04,S.TOWER6VAN,125.75,8.17,8496.0,3678.0,611.0,3761.0,2406.0,58.0,424.0,6498.0,1102.0,0.0,0.122375,0.042916666666666665,0.938125,2888.0,0.9389934289057723,51.67395626201452,2.3099510603582627,0.8331024930745038,67,0.18,1.28,0.027,0.018,0.22
24215987,2025-02-04,2062BK1,123.8,7.81,9921.0,2001.0,589.0,1529.0,1627.0,182.0,0.0,6566.0,1464.0,0.0,0.122375,0.042916666666666665,0.938125,1809.0,0.9406580047037411,53.03715670393346,4.95802098950277,0.8993919292421784,6,0.217,0.735,0.02,0.017,0.22
24116054,2025-02-04,2062BK1,124.1,0.0,10206.0,1428.0,586.0,3361.0,1622.0,298.0,217.0,6143.0,950.0,0.0,0.122375,0.042916666666666665,0.938125,2137.0,0.999999999991942,49.50040290048751,7.147058823524407,0.7590079550768559,6,0.2,0.74,0.017,0.029,0.2
24116004,2025-02-04,2062BK1,121.71,8.77,9177.0,3657.0,627.0,2503.0,1661.0,247.0,0.0,6309.0,1087.0,0.0,0.122375,0.042916666666666665,0.938125,1908.0,0.9327866339597427,51.836332264794706,2.509433962263465,0.8705450733748058,6,0.21,0.77,0.024,0.025,0.19
24215994,2025-02-04,TMT-FE500D,125.2,0.0,9972.0,2013.0,605.0,4105.0,1573.0,219.0,0.0,6202.0,1164.0,263.0,0.122375,0.042916666666666665,0.938125,1792.0,0.9999999999920127,49.53674121366184,4.953800298060132,0.8777901785709388,78,0.192,0.743,0.02,0.018,0.207
24216000,2025-02-04,TMT-FE500D,124.66,8.14,9087.0,2481.0,611.0,3056.0,1620.0,233.0,0.0,6359.0,2293.0,0.0,0.122375,0.042916666666666665,0.938125,1853.0,0.9387048192700398,51.01074923751796,3.6626360338558395,0.874257960064288,78,0.218,0.723,0.02,0.024,0.226
24116001,2025-02-04,2062BK1,120.53,7.53,9750.0,2409.0,591.0,2252.0,1665.0,250.0,0.0,6288.0,1125.0,0.0,0.122375,0.042916666666666665,0.938125,1915.0,0.9411994377561987,52.169584335417156,4.047322540471545,0.8694516971274833,6,0.19,0.73,0.022,0.019,0.18
24216005,2025-02-04,S.TOWER6VAN,120.6,7.96,9597.0,2895.0,693.0,2690.0,2413.0,115.0,442.0,6584.0,1088.0,0.0,0.122375,0.042916666666666665,0.938125,2970.0,0.9380833851824978,54.59369817533504,3.3150259067346064,0.8124579124576389,67,0.181,1.298,0.022,0.025,0.233
24216008,2025-02-04,2062BK1,111.02,7.94,8616.0,2943.0,698.0,2041.0,1579.0,243.0,0.0,6443.0,1923.0,0.0,0.122375,0.042916666666666665,0.938125,1822.0,0.933254875580588,58.034588361934475,2.927624872578006,0.8666300768381632,6,0.2,0.73,0.016,0.019,0.2
24216015,2025-02-04,S.TOWER6VAN,127.88,8.0,8598.0,2256.0,602.0,2220.0,2406.0,47.0,398.0,6904.0,1324.0,0.0,0.122375,0.042916666666666665,0.938125,2851.0,0.9411245216298122,53.98811385631852,3.811170212764268,0.8439144159940919,67,0.2,1.29,0.024,0.021,0.25
24216018,2025-02-04,2062BK1,124.61,8.1,8268.0,1998.0,605.0,2208.0,1610.0,192.0,0.0,6664.0,1123.0,0.0,0.122375,0.042916666666666665,0.938125,1802.0,0.9389646597774172,53.47885402412744,4.138138138136067,0.89345172031027,6,0.2,0.7,0.021,0.022,0.21
24116039,2025-02-04,C20MMNC,120.07,7.64,9765.0,2214.0,730.0,2739.0,1687.0,261.0,0.0,6228.0,1093.0,0.0,0.122375,0.042916666666666665,0.938125,1948.0,0.9401769634254156,51.86974264968877,4.410569105689065,0.8660164271042783,42,0.2,0.74,0.021,0.024,0.19
24116036,2025-02-04,2062BK1,127.58,0.0,10551.0,2241.0,571.0,2483.0,1617.0,294.0,220.0,6079.0,1167.0,0.0,0.122375,0.042916666666666665,0.938125,2131.0,0.9999999999921617,47.64853425264423,4.708165997320523,0.7587986860625252,6,0.19,0.71,0.025,0.023,0.17
24116093,2025-02-05,C20MMNA,126.77,7.34,10440.0,3543.0,664.0,2005.0,1668.0,233.0,0.0,6404.0,1429.0,0.0,0.1280952380952381,0.05028571428571429,0.8262857142857143,1901.0,0.9452688091794403,50.51668375758842,2.946655376798491,0.8774329300363611,37,0.17,0.68,0.025,0.042,0.21
24116089,2025-02-05,C20MMNACUTLT,125.8,7.95,10935.0,3570.0,662.0,2029.0,1618.0,250.0,214.0,5905.0,1114.0,0.0,0.1280952380952381,0.05028571428571429,0.8262857142857143,2082.0,0.9405607476565192,46.93958664509587,3.063025210083176,0.7771373679150927,40,0.21,0.73,0.028,0.042,0.19
24116087,2025-02-05,2062BK1,134.2,0.0,11007.0,4050.0,702.0,4162.0,1617.0,243.0,216.0,6510.0,1412.0,0.0,0.1280952380952381,0.05028571428571429,0.8262857142857143,2076.0,0.9999999999925485,48.50968703391573,2.7177777777771066,0.778901734103671,6,0.21,0.78,0.025,0.034,0.23
24116085,2025-02-05,C20MMNC,120.73,7.4,10359.0,4311.0,687.0,993.0,1618.0,260.0,217.0,6307.0,1374.0,0.0,0.1280952380952381,0.05028571428571429,0.8262857142857143,2095.0,0.9422461562402074,52.24053673443021,2.40292275574057,0.7723150357991541,42,0.185,0.754,0.023,0.029,0.189
24116083,2025-02-05,SEQRFE550D,122.7,7.2,10461.0,4068.0,692.0,989.0,1620.0,250.0,0.0,6542.0,1088.0,0.0,0.1280952380952381,0.05028571428571429,0.8262857142857143,1870.0,0.9445727482606269,53.31703341439839,2.571533923303203,0.8663101604273442,73,0.23,0.75,0.02,0.03,0.22
24116081,2025-02-05,2062BK1,133.27,7.9,10830.0,4575.0,709.0,0.0,1610.0,250.0,0.0,6684.0,1179.0,0.0,0.1280952380952381,0.05028571428571429,0.8262857142857143,1860.0,0.9440391017854782,50.15382306558,2.367213114753581,0.865591397848997,6,0.18,0.73,0.026,0.036,0.22
24116079,2025-02-05,2062BK1,126.06,7.58,10758.0,2982.0,717.0,1901.0,1665.0,247.0,0.0,6339.0,1083.0,584.0,0.1280952380952381,0.05028571428571429,0.8262857142857143,1912.0,0.9432804549465483,50.285578295650595,3.607645875250299,0.8708158995811345,6,0.2,0.77,0.024,0.027,0.27
24116078,2025-02-05,C20MMNC,129.47,8.2,11862.0,3006.0,692.0,3936.0,1671.0,254.0,0.0,6211.0,1031.0,0.0,0.1280952380952381,0.05028571428571429,0.8262857142857143,1925.0,0.9404372775409282,47.97250328224321,3.946107784429825,0.8680519480514971,42,0.205,0.79,0.017,0.029,0.25
24116073,2025-02-05,1786500D,127.01,8.57,11274.0,2997.0,634.0,2999.0,1671.0,250.0,0.0,6805.0,2738.0,372.0,0.1280952380952381,0.05028571428571429,0.8262857142857143,1921.0,0.9367900870265763,53.57845838868137,3.7617617617605066,0.8698594482036076,2,0.17,0.66,0.017,0.029,0.19
24116069,2025-02-05,2062BK1,132.33,7.74,10200.0,2433.0,622.0,1482.0,1673.0,230.0,0.0,6395.0,1062.0,0.0,0.1280952380952381,0.05028571428571429,0.8262857142857143,1903.0,0.9447419147501624,48.326154310826524,4.192355117137611,0.8791382028371628,6,0.19,0.76,0.016,0.022,0.25
24116066,2025-02-05,2062BK1,121.54,8.0,10377.0,2502.0,591.0,1188.0,1677.0,233.0,0.0,6162.0,1022.0,0.0,0.1280952380952381,0.05028571428571429,0.8262857142857143,1910.0,0.9382430137336866,50.69935823555455,4.147482014386831,0.8780104712037288,6,0.19,0.73,0.018,0.023,0.2
24116063,2025-02-05,2062BK1,114.36,9.39,11034.0,2850.0,599.0,1278.0,1667.0,236.0,0.0,6219.0,1102.0,0.0,0.1280952380952381,0.05028571428571429,0.8262857142857143,1903.0,0.9241212121137444,54.38090241295574,3.8715789473670625,0.8759852863894504,6,0.21,0.77,0.023,0.025,0.17
24116057,2025-02-05,2062BK1,129.36,7.53,10002.0,2079.0,591.0,1503.0,1670.0,233.0,0.0,6082.0,1006.0,0.0,0.1280952380952381,0.05028571428571429,0.8262857142857143,1903.0,0.944992329600811,47.01607915857285,4.810966810964497,0.8775617446133066,6,0.19,0.75,0.016,0.026,0.2
24116091,2025-02-05,SEQRFE550D,126.3,0.0,10086.0,3237.0,642.0,3126.0,1669.0,240.0,0.0,6361.0,3423.0,0.0,0.1280952380952381,0.05028571428571429,0.8262857142857143,1909.0,0.9999999999920823,50.364212192792046,3.1158480074133097,0.8742797276056186,73,0.22,0.8,0.026,0.024,0.25
24116094,2025-02-05,1786500D,125.78,7.75,9885.0,3540.0,646.0,1713.0,1664.0,226.0,0.0,6137.0,1425.0,0.0,0.1280952380952381,0.05028571428571429,0.8262857142857143,1890.0,0.9419606080959938,48.79154078511058,2.7923728813551434,0.8804232804228146,2,0.21,0.73,0.029,0.04,0.222
24316065,2025-02-05,2062BK1,119.67,7.22,8661.0,3006.0,610.0,1818.0,1692.0,217.0,0.0,6580.0,1072.0,0.0,0.1280952380952381,0.05028571428571429,0.8262857142857143,1909.0,0.9431003231070761,54.98454082013048,2.881237524949141,0.8863279203766965,6,0.22,0.75,0.027,0.027,0.19
24116097,2025-02-05,SEQRFE550D,123.21,8.15,9204.0,4050.0,889.0,1857.0,1667.0,246.0,0.0,6400.0,1408.0,0.0,0.1280952380952381,0.05028571428571429,0.8262857142857143,1913.0,0.9379567600415809,51.94383572719792,2.2725925925920314,0.8714061683215518,73,0.21,0.75,0.021,0.031,0.23
24216080,2025-02-05,SEQRFE550D,125.6,7.64,9417.0,2997.0,583.0,2750.0,1586.0,176.0,0.0,6911.0,1228.0,0.0,0.1280952380952381,0.05028571428571429,0.8262857142857143,1762.0,0.9426598618962576,55.02388534988038,3.1421421421410938,0.9001135073774688,73,0.24,0.78,0.022,0.028,0.24
24216082,2025-02-05,C20MMNC,123.24,8.0,9567.0,2997.0,707.0,3252.0,1654.0,216.0,0.0,6471.0,1043.0,0.0,0.1280952380952381,0.05028571428571429,0.8262857142857143,1870.0,0.9390429746956793,52.507302823332466,3.192192192191127,0.8844919786091526,42,0.21,0.71,0.016,0.033,0.2
24216084,2025-02-05,C20MMNC,121.51,7.5,8544.0,3009.0,704.0,1815.0,1613.0,246.0,253.0,6724.0,1088.0,0.0,0.1280952380952381,0.05028571428571429,0.8262857142857143,2112.0,0.941864971700319,55.337009299190704,2.8394815553330544,0.763731060605699,42,0.195,0.791,0.019,0.032,0.224
24216086,2025-02-05,SEQRFE550D,122.84,7.5,8406.0,2979.0,704.0,2733.0,1623.0,236.0,246.0,6599.0,1107.0,0.0,0.1280952380952381,0.05028571428571429,0.8262857142857143,2105.0,0.9424581862748009,53.72028655117453,2.8217522658600798,0.7710213776718428,73,0.21,0.78,0.023,0.03,0.22
24216088,2025-02-05,C20MMNA,125.3,7.8,7926.0,2982.0,710.0,3495.0,1590.0,240.0,240.0,6407.0,1229.0,0.0,0.1280952380952381,0.05028571428571429,0.8262857142857143,2070.0,0.9413974455226042,51.133280127285445,2.6579476861158087,0.7681159420286144,37,0.23,0.78,0.026,0.028,0.24
24216090,2025-02-05,2062BK1,130.72,8.1,10737.0,3003.0,699.0,4239.0,1620.0,236.0,199.0,6568.0,1125.0,0.0,0.1280952380952381,0.05028571428571429,0.8262857142857143,2055.0,0.9416510589184438,50.2447980412313,3.575424575423385,0.788321167882828,6,0.21,0.75,0.022,0.042,0.23
24216092,2025-02-05,SEQRFE550D,122.57,0.0,9729.0,2220.0,710.0,1693.0,1222.0,240.0,0.0,6740.0,1632.0,368.0,0.1280952380952381,0.05028571428571429,0.8262857142857143,1462.0,0.9999999999918414,54.98898588516775,4.382432432430458,0.8358413132689222,73,0.22,0.74,0.017,0.033,0.24
24216095,2025-02-05,C20MMNC,124.05,8.0,8490.0,2658.0,899.0,615.0,1620.0,246.0,0.0,6523.0,1560.0,0.0,0.1280952380952381,0.05028571428571429,0.8262857142857143,1866.0,0.9394168875354834,52.583635630370146,3.194130925506699,0.8681672025718821,42,0.2,0.79,0.027,0.04,0.22
24216098,2025-02-05,2062BK1,122.39,7.87,7956.0,2661.0,899.0,1425.0,1647.0,229.0,0.0,6503.0,1111.0,0.0,0.1280952380952381,0.05028571428571429,0.8262857142857143,1876.0,0.9395823737068972,53.13342593305716,2.98985343855581,0.8779317697223465,6,0.19,0.73,0.02,0.039,0.23
24216101,2025-02-05,2062BK1,122.9,8.15,7233.0,2109.0,894.0,1246.0,1671.0,216.0,0.0,6498.0,1117.0,248.0,0.1280952380952381,0.05028571428571429,0.8262857142857143,1887.0,0.9378099961775063,52.87225386450063,3.429587482217435,0.885532591414475,6,0.2,0.72,0.022,0.037,0.21
24216107,2025-02-05,2062BK1,122.39,8.0,8496.0,2511.0,710.0,2269.0,1660.0,233.0,0.0,802.0,2494.0,0.0,0.1280952380952381,0.05028571428571429,0.8262857142857143,1893.0,0.9386456016493702,6.552822942997362,3.38351254480152,0.876914949814645,6,0.2,0.72,0.022,0.037,0.21
24116096,2025-02-05,C20MMNC,124.05,7.96,10398.0,3024.0,935.0,2001.0,1663.0,244.0,0.0,6454.0,1395.0,0.0,0.1280952380952381,0.05028571428571429,0.8262857142857143,1907.0,0.9397015377551724,52.02740830268418,3.4384920634909264,0.8720503408490445,42,0.17,0.7,0.023,0.034,0.2
24216077,2025-02-05,2062BK1,129.47,8.15,9264.0,2994.0,591.0,2458.0,1606.0,186.0,0.0,6998.0,1300.0,0.0,0.1280952380952381,0.05028571428571429,0.8262857142857143,1792.0,0.9407789565401775,54.051131535845755,3.0941883767524736,0.896205357142357,6,0.18,0.76,0.021,0.032,0.23
24216075,2025-02-05,2062BK1,127.01,8.01,9105.0,1989.0,1848.0,2946.0,1613.0,176.0,0.0,6797.0,1247.0,0.0,0.1280952380952381,0.05028571428571429,0.8262857142857143,1789.0,0.940675455481109,53.51547122231702,4.577677224733747,0.9016210173276122,6,0.17,0.7,0.023,0.033,0.21
24216055,2025-02-05,S.TOWER6VAN,126.55,0.0,9639.0,2238.0,599.0,2392.0,2450.0,91.0,452.0,6688.0,1202.0,0.0,0.1280952380952381,0.05028571428571429,0.8262857142857143,2993.0,0.999999999992098,52.848676412067576,4.306970509381453,0.8185766789172007,67,0.196,1.29,0.023,0.027,0.27
24116100,2025-02-05,2062BK1,123.25,7.54,8844.0,4050.0,889.0,1623.0,1675.0,236.0,0.0,6358.0,1080.0,0.0,0.1280952380952381,0.05028571428571429,0.8262857142857143,1911.0,0.94235033258703,51.58620689613317,2.1837037037031646,0.8765044479325607,6,0.18,0.75,0.023,0.036,0.2
24316062,2025-02-05,2062BK1,129.38,8.0,8664.0,3903.0,609.0,2114.0,1695.0,202.0,0.0,5079.0,881.0,0.0,0.1280952380952381,0.05028571428571429,0.8262857142857143,1897.0,0.9417673605987643,39.25645385655236,2.219830899307656,0.893516078017452,6,0.19,0.74,0.02,0.027,0.19
24316068,2025-02-05,C20MMNC,119.4,10.21,8811.0,3291.0,613.0,1909.0,1681.0,220.0,0.0,6602.0,1142.0,281.0,0.1280952380952381,0.05028571428571429,0.8262857142857143,1901.0,0.9212252140967424,55.293132327845115,2.67730173199554,0.8842714360858053,42,0.197,0.806,0.023,0.022,0.235
24316071,2025-02-05,C20MMNC,122.91,7.84,8688.0,2556.0,2133.0,1818.0,1699.0,218.0,0.0,6606.0,1125.0,270.0,0.1280952380952381,0.05028571428571429,0.8262857142857143,1917.0,0.9400382409105925,53.746643885332794,3.39906103286252,0.8862806468435648,42,0.17,0.75,0.026,0.03,0.17
24316074,2025-02-05,2062BK1,123.15,8.12,10770.0,2886.0,729.0,1795.0,1688.0,228.0,0.0,4244.0,2459.0,0.0,0.1280952380952381,0.05028571428571429,0.8262857142857143,1916.0,0.9381427591914517,34.462038164559786,3.7318087318074387,0.8810020876822124,6,0.18,0.75,0.034,0.039,0.23
24316110,2025-02-05,C20MMNC,125.61,8.66,8874.0,3000.0,608.0,1644.0,1647.0,278.0,0.0,6713.0,1041.0,306.0,0.1280952380952381,0.05028571428571429,0.8262857142857143,1925.0,0.9355030907802524,53.44319719724987,2.957999999999014,0.8555844155839711,42,0.19,0.73,0.023,0.04,0.21
24316112,2025-02-05,1786500D,120.47,8.36,8400.0,2991.0,690.0,1762.0,1742.0,288.0,0.0,6584.0,1066.0,0.0,0.1280952380952381,0.05028571428571429,0.8262857142857143,2030.0,0.935108282225141,54.65261060799657,2.8084252758265436,0.8581280788173112,2,0.16,0.7,0.025,0.04,0.21
24216072,2025-02-05,2062BK1,121.16,8.16,9678.0,2484.0,2084.0,2388.0,1603.0,182.0,0.0,4744.0,3624.0,0.0,0.1280952380952381,0.05028571428571429,0.8262857142857143,1785.0,0.936900711406303,39.154836579406116,3.8961352656989146,0.8980392156857714,6,0.2,0.73,0.02,0.03,0.2
24216070,2025-02-05,2062BK1,117.13,8.69,7251.0,2934.0,613.0,2897.0,1657.0,246.0,0.0,6417.0,2530.0,0.0,0.1280952380952381,0.05028571428571429,0.8262857142857143,1903.0,0.9309330789943496,54.78528131089571,2.471370143148442,0.8707304256432629,6,0.18,0.72,0.021,0.025,0.21
24116106,2025-02-05,SEQRFE550D,121.08,8.88,9846.0,3522.0,699.0,1783.0,1604.0,206.0,0.0,5812.0,2521.0,0.0,0.1280952380952381,0.05028571428571429,0.8262857142857143,1810.0,0.9316712834646685,48.00132143997356,2.7955706984659865,0.8861878453033778,73,0.22,0.74,0.02,0.032,0.17
24116108,2025-02-05,2062BK1,125.61,9.08,11364.0,3018.0,852.0,1435.0,1654.0,226.0,0.0,6230.0,1263.0,0.0,0.1280952380952381,0.05028571428571429,0.8262857142857143,1880.0,0.9325859380731117,49.597961945310104,3.7654075546707206,0.8797872340420853,6,0.2,0.75,0.022,0.037,0.16
24216067,2025-02-05,2062BK1,123.36,8.99,11649.0,2766.0,597.0,2037.0,1644.0,250.0,0.0,6508.0,1149.0,0.0,0.1280952380952381,0.05028571428571429,0.8262857142857143,1894.0,0.9320740460828707,52.75616082966313,4.211496746202382,0.868004223864378,6,0.19,0.74,0.025,0.032,0.23
24216064,2025-02-05,SEQRFE550D,125.61,8.1,9267.0,3006.0,591.0,2606.0,1654.0,246.0,0.0,6622.0,1864.0,0.0,0.1280952380952381,0.05028571428571429,0.8262857142857143,1900.0,0.9394211352857721,52.71873258456557,3.0828343313363,0.8705263157890155,73,0.24,0.78,0.021,0.018,0.23
24216123,2025-02-06,SEQRFE550D,128.65,7.53,8106.0,2109.0,586.0,1764.0,1688.0,229.0,0.0,6885.0,1144.0,0.0,0.13080645161290322,0.0407741935483871,0.8461612903225807,1917.0,0.9447055367826062,53.51729498598121,3.843527738262758,0.880542514344872,73,0.22,0.75,0.02,0.035,0.23
24216161,2025-02-06,SEQRFE550D,128.17,8.2,9030.0,2007.0,550.0,2413.0,1721.0,253.0,0.0,6895.0,1119.0,0.0,0.13080645161290322,0.0407741935483871,0.8461612903225807,1974.0,0.939869472751046,53.795740032349265,4.499252615842303,0.8718338399185046,73,0.23,0.75,0.015,0.019,0.21
24216159,2025-02-06,2062BK1,121.3,8.13,7611.0,2484.0,704.0,1206.0,1559.0,196.0,0.0,7191.0,5599.0,0.0,0.13080645161290322,0.0407741935483871,0.8461612903225807,1755.0,0.9371861237662275,59.28276999126725,3.064009661834515,0.8883190883185822,6,0.2,0.72,0.026,0.024,0.2
24216153,2025-02-06,2062BK1,119.74,8.11,11433.0,2352.0,696.0,2256.0,1674.0,226.0,0.0,6332.0,1081.0,0.0,0.13080645161290322,0.0407741935483871,0.8461612903225807,1900.0,0.9365662886121504,52.881242692058784,4.860969387753035,0.8810526315784837,6,0.21,0.76,0.02,0.018,0.25
24216150,2025-02-06,SEQRFE550D,120.76,8.15,10452.0,2898.0,712.0,2958.0,1650.0,223.0,0.0,6545.0,1593.0,367.0,0.13080645161290322,0.0407741935483871,0.8461612903225807,1873.0,0.9367775967656756,54.19841006911064,3.6066252587979273,0.8809396689797753,73,0.21,0.79,0.018,0.023,0.22
24216148,2025-02-06,SEQRFE550D,122.44,8.14,8208.0,3543.0,693.0,1767.0,1455.0,226.0,0.0,6663.0,1218.0,0.0,0.13080645161290322,0.0407741935483871,0.8461612903225807,1681.0,0.9376627354806429,54.418490688872765,2.316680779000193,0.8655562165372602,73,0.22,0.76,0.022,0.027,0.25
24216145,2025-02-06,C20MMNC,120.67,8.15,8397.0,1752.0,591.0,1179.0,1580.0,236.0,0.0,6413.0,1449.0,0.0,0.13080645161290322,0.0407741935483871,0.8461612903225807,1816.0,0.9367334264792989,53.14494074705274,4.792808219175346,0.870044052862957,42,0.2,0.73,0.023,0.03,0.22
