Repository: SiddharthKumar268/FerroMind

# FerroMind
*Ferro-Alloy Optimisation using Machine Learning*
**SAIL Durgapur Steel Plant | Steel Melting Shop**
Intern: Siddharth Kumar | FY 2023-24 to FY 2025-26

---

## Quick Start

```bash

# 2. Place raw Excel files in data/raw/

## Dataset

| | |
|---|---|
| Total heats after cleaning | 47,421 |
| Training set | 37,936 heats (Apr 2023 – Jun 2025) |
| Test set | 9,485 heats (Jun 2025 – Dec 2025) |
| Input features | 21 (16 raw + 5 engineered) |
| Target variables | Mn, Si, C, S, P |
| BOF grades | 76 distinct grades |
| Split method | Chronological 80/20 — no shuffle, no leakage |

---

File: data/processed/sms_train.csv (part 213 of 253)
Heat_Number,Date,BOF Grade Code,Hot Metal Addn. Weight,Scrap Addn. Weight,Lime Into Converter,Dolomite Into Converter,Lime Into Ladle,Iron Ore Into Converter,SIMN Into Ladle,FESI Into Ladle,FEMN Into Ladle,Measered O2 Mainblow II,Duration of Mainblow I/II,Measered O2 2nd Blow,HM_P,HM_S,HM_Si,Total_FA_Ladle,HM_Ratio,O2_per_ton_HM,Lime_Dolo_Ratio,SiMn_FA_Fraction,Grade_Encoded,C,Mn,P,S,Si
24216138,2025-02-06,SEQRFE550D,116.46,7.89,9510.0,2481.0,712.0,1938.0,1580.0,240.0,0.0,6856.0,2092.0,0.0,0.13080645161290322,0.0407741935483871,0.8461612903225807,1820.0,0.9365500603060993,58.86999828216667,3.8331318016913207,0.8681318681313911,73,0.23,0.77,0.025,0.024,0.23
24216134,2025-02-06,SEQRFE550D,120.04,7.64,8139.0,2556.0,698.0,1070.0,1640.0,233.0,0.0,6144.0,989.0,258.0,0.13080645161290322,0.0407741935483871,0.8461612903225807,1873.0,0.940162907260807,51.18293901990017,3.184272300468238,0.8756006406829281,73,0.21,0.76,0.02,0.025,0.24
24216099,2025-02-06,2062BK1,120.42,8.12,7587.0,2217.0,902.0,1327.0,1664.0,236.0,0.0,6312.0,1332.0,0.0,0.13080645161290322,0.0407741935483871,0.8461612903225807,1900.0,0.9368290026378029,52.416542102205476,3.422192151554613,0.8757894736837496,6,0.19,0.73,0.022,0.03,0.21
24216130,2025-02-06,C20MMNC,124.06,8.1,6273.0,2118.0,1905.0,1110.0,1728.0,257.0,0.0,6288.0,1139.0,0.0,0.13080645161290322,0.0407741935483871,0.8461612903225807,1985.0,0.9387106537459239,50.68515234523065,2.9617563739362787,0.8705289672539696,42,0.22,0.76,0.023,0.018,0.24
24216103,2025-02-06,2062BK1,120.57,7.98,7749.0,2112.0,888.0,2026.0,1613.0,233.0,0.0,6215.0,1292.0,207.0,0.13080645161290322,0.0407741935483871,0.8461612903225807,1846.0,0.9379229871572314,51.54681927468237,3.6690340909073536,0.8737811484285625,6,0.21,0.73,0.029,0.038,0.23
24216105,2025-02-06,2062BK1,117.17,8.17,7908.0,2112.0,913.0,2265.0,1671.0,230.0,0.0,6393.0,1167.0,217.0,0.13080645161290322,0.0407741935483871,0.8461612903225807,1901.0,0.9348172969448315,54.56174788721889,3.744318181816409,0.8790110468170022,6,0.19,0.75,0.024,0.031,0.21
24216128,2025-02-06,2062BK1,121.07,0.0,9246.0,2208.0,1211.0,1923.0,1650.0,223.0,0.0,6380.0,1076.0,0.0,0.13080645161290322,0.0407741935483871,0.8461612903225807,1873.0,0.9999999999917403,52.696786982302,4.187499999998104,0.8809396689797753,6,0.19,0.73,0.022,0.025,0.18
24216109,2025-02-06,2062BK1,130.09,8.16,10338.0,2508.0,654.0,0.0,1620.0,230.0,0.0,7223.0,1196.0,0.0,0.13080645161290322,0.0407741935483871,0.8461612903225807,1850.0,0.9409764918557616,55.52309939230131,4.122009569376347,0.8756756756752023,6,0.2,0.81,0.027,0.032,0.2
24216126,2025-02-06,C20MMNC,120.47,0.0,8556.0,2115.0,693.0,1546.0,1664.0,229.0,0.0,6676.0,1091.0,0.0,0.13080645161290322,0.0407741935483871,0.8461612903225807,1893.0,0.9999999999916992,55.41628621187502,4.045390070920073,0.8790279978864876,42,0.18,0.72,0.019,0.032,0.22
24216142,2025-02-06,2062ACUK1,118.71,8.12,8691.0,3492.0,704.0,2517.0,1623.0,243.0,0.0,6328.0,1529.0,0.0,0.13080645161290322,0.0407741935483871,0.8461612903225807,1866.0,0.9359772924313177,53.30637688439638,2.488831615119562,0.8697749196136818,5,0.19,0.74,0.018,0.028,0.241
24316121,2025-02-06,2062BK1,130.9,7.53,10185.0,3000.0,696.0,3201.0,1735.0,244.0,0.0,6841.0,1027.0,0.0,0.13080645161290322,0.0407741935483871,0.8461612903225807,1979.0,0.9456042765228231,52.26126814322184,3.3949999999988685,0.8767054067706536,6,0.19,0.78,0.024,0.037,0.22
24316118,2025-02-06,SEQRFE550D,125.0,7.53,9582.0,2988.0,757.0,2489.0,1750.0,285.0,0.0,6809.0,1044.0,0.0,0.13080645161290322,0.0407741935483871,0.8461612903225807,2035.0,0.9431826756134976,54.471999999564225,3.206827309235875,0.8599508599504374,73,0.21,0.75,0.023,0.031,0.21
24116113,2025-02-06,2062BK1,120.47,8.12,5007.0,3156.0,900.0,890.0,1621.0,213.0,0.0,5813.0,1054.0,0.0,0.13080645161290322,0.0407741935483871,0.8461612903225807,1834.0,0.9368535655887951,48.25267701462395,1.5865019011401817,0.8838604143942836,6,0.2,0.73,0.022,0.028,0.18
24116115,2025-02-06,C20MMNC,131.46,8.66,8991.0,3006.0,845.0,1099.0,1583.0,193.0,0.0,6361.0,1136.0,0.0,0.13080645161290322,0.0407741935483871,0.8461612903225807,1776.0,0.9381958321371812,48.38734215694213,2.991017964070861,0.891328828828327,42,0.19,0.7,0.029,0.031,0.21
24116117,2025-02-06,1786550D,127.35,8.18,8976.0,2844.0,955.0,453.0,1564.0,193.0,0.0,6262.0,1057.0,0.0,0.13080645161290322,0.0407741935483871,0.8461612903225807,1757.0,0.9396443591755358,49.17157440087027,3.156118143458806,0.8901536710296585,3,0.2,0.74,0.03,0.03,0.22
24116119,2025-02-06,C20MMNC,130.89,8.88,9411.0,2994.0,905.0,1270.0,1568.0,189.0,0.0,6331.0,1070.0,0.0,0.13080645161290322,0.0407741935483871,0.8461612903225807,1757.0,0.9364670530089686,48.36885934717421,3.1432865731452426,0.8924302788839542,42,0.21,0.75,0.026,0.03,0.25
24116122,2025-02-06,C20MMNC,127.3,0.0,10209.0,3192.0,890.0,2340.0,1621.0,300.0,216.0,222.0,1663.0,0.0,0.13080645161290322,0.0407741935483871,0.8461612903225807,2137.0,0.9999999999921445,1.7439120188394037,3.19830827067569,0.7585400093585594,42,0.21,0.75,0.02,0.032,0.21
24116125,2025-02-06,SEQRFE550D,127.97,8.15,11952.0,1659.0,910.0,2288.0,1614.0,302.0,216.0,6132.0,1044.0,0.0,0.13080645161290322,0.0407741935483871,0.8461612903225807,2132.0,0.9401263590880097,47.91748065915513,7.204339963829292,0.7570356472791946,73,0.22,0.78,0.019,0.02,0.21
24116104,2025-02-06,1786500D,120.37,7.53,8826.0,3462.0,877.0,1784.0,1651.0,227.0,0.0,5997.0,1019.0,0.0,0.13080645161290322,0.0407741935483871,0.8461612903225807,1878.0,0.9411258795860741,49.82138406538322,2.549393414210702,0.8791267305639622,2,0.19,0.68,0.028,0.04,0.171
24116132,2025-02-06,2062BK1,124.71,8.2,9993.0,4458.0,912.0,2472.0,1617.0,301.0,220.0,6562.0,1101.0,0.0,0.13080645161290322,0.0407741935483871,0.8461612903225807,2138.0,0.9383041155598654,52.618073931099204,2.2415881561233193,0.7563143124411804,6,0.22,0.85,0.037,0.025,0.21
24116141,2025-02-06,S.TOWER6VAN,119.75,7.91,10596.0,3480.0,717.0,1094.0,2409.0,71.0,426.0,6063.0,2294.0,0.0,0.13080645161290322,0.0407741935483871,0.8461612903225807,2906.0,0.9380385398641858,50.63048016659181,3.0448275862060217,0.8289745354436239,67,0.19,1.3,0.021,0.018,0.21
24116147,2025-02-06,2062ACUK1,118.97,7.33,9384.0,3033.0,842.0,1596.0,1650.0,234.0,0.0,6142.0,3153.0,0.0,0.13080645161290322,0.0407741935483871,0.8461612903225807,1884.0,0.9419635787732228,51.6264604517809,3.0939663699297415,0.8757961783434842,5,0.21,0.79,0.021,0.03,0.23
24116149,2025-02-06,2062BK1,120.73,7.62,11427.0,3006.0,850.0,1895.0,1641.0,241.0,0.0,6328.0,1124.0,0.0,0.13080645161290322,0.0407741935483871,0.8461612903225807,1882.0,0.9406310868645064,52.41447858815195,3.801397205587558,0.871944739638219,6,0.2,0.74,0.017,0.024,0.23
24116152,2025-02-06,2062BK1,122.37,8.15,10083.0,3225.0,714.0,1367.0,1653.0,250.0,0.0,6314.0,1603.0,0.0,0.13080645161290322,0.0407741935483871,0.8461612903225807,1903.0,0.9375574624506776,51.597613793808954,3.1265116279060075,0.8686284813447879,6,0.21,0.72,0.018,0.024,0.21
24116155,2025-02-06,1786500D,120.23,7.95,8727.0,3021.0,702.0,1609.0,2503.0,64.0,413.0,6280.0,1350.0,0.0,0.13080645161290322,0.0407741935483871,0.8461612903225807,2980.0,0.9379778436500392,52.23321966187945,2.8887785501480012,0.8399328859057584,2,0.17,1.22,0.027,0.026,0.189
24316116,2025-02-06,2062BK1,130.19,8.15,9792.0,2997.0,762.0,2442.0,1759.0,285.0,0.0,6867.0,1053.0,0.0,0.13080645161290322,0.0407741935483871,0.8461612903225807,2044.0,0.9410871765148108,52.74598663451305,3.267267267266177,0.8605675146766827,6,0.21,0.76,0.022,0.032,0.21
24116139,2025-02-06,S.TOWER6VAN,119.59,8.18,10788.0,1557.0,682.0,1539.0,2422.0,64.0,415.0,6054.0,2931.0,0.0,0.13080645161290322,0.0407741935483871,0.8461612903225807,2901.0,0.9359787117403461,50.62296178567921,6.928709055872236,0.8348845225781334,67,0.189,1.267,0.026,0.025,0.195
24116102,2025-02-06,2062BK1,121.56,8.15,9321.0,3009.0,944.0,1746.0,1648.0,240.0,0.0,6351.0,1074.0,0.0,0.13080645161290322,0.0407741935483871,0.8461612903225807,1888.0,0.9371675275542583,52.24580454053763,3.0977068793608846,0.8728813559317411,6,0.2,0.71,0.024,0.03,0.17
24116144,2025-02-06,S.TOWER6VAN,123.2,7.99,8583.0,4029.0,684.0,1098.0,2416.0,71.0,413.0,6199.0,1352.0,0.0,0.13080645161290322,0.0407741935483871,0.8461612903225807,2900.0,0.9390959676733053,50.31655844115002,2.130305286671102,0.8331034482755748,67,0.181,1.25,0.024,0.018,0.194
24316131,2025-02-06,SEQRFE550D,113.2,8.12,9948.0,2325.0,397.0,1602.0,1711.0,231.0,0.0,6667.0,1001.0,0.0,0.13080645161290322,0.0407741935483871,0.8461612903225807,1942.0,0.9330695680767138,58.8957597167942,4.278709677417514,0.8810504634392992,73,0.21,0.8,0.02,0.026,0.24
24316127,2025-02-06,SEQRFE550D,125.87,8.46,8793.0,2328.0,649.0,2358.0,1709.0,228.0,0.0,6490.0,972.0,0.0,0.13080645161290322,0.0407741935483871,0.8461612903225807,1937.0,0.937020769739172,51.56113450344354,3.7770618556684807,0.8822922044393999,73,0.21,0.77,0.016,0.03,0.24
24316129,2025-02-06,C20MMNC,125.32,8.36,10275.0,2703.0,735.0,2367.0,1712.0,234.0,0.0,4962.0,847.0,0.0,0.13080645161290322,0.0407741935483871,0.8461612903225807,1946.0,0.9374625972401446,39.59463772710186,3.801331853494709,0.8797533401845428,42,0.2,0.73,0.026,0.029,0.19
24316133,2025-02-06,2062BK1,124.79,7.92,10365.0,2838.0,699.0,2631.0,1718.0,233.0,0.0,3912.0,1165.0,0.0,0.13080645161290322,0.0407741935483871,0.8461612903225807,1951.0,0.9403210006710849,31.348665758223024,3.6522198731488187,0.8805740645818142,6,0.22,0.78,0.028,0.038,0.22
24316135,2025-02-06,C20MMNC,123.32,7.95,9942.0,2838.0,707.0,3107.0,1732.0,234.0,0.0,6699.0,1135.0,0.0,0.13080645161290322,0.0407741935483871,0.8461612903225807,1966.0,0.9394377999471363,54.32208887403242,3.5031712473560597,0.8809766022375987,42,0.206,0.738,0.025,0.031,0.226
24316124,2025-02-06,2062BK1,124.74,7.95,9582.0,2709.0,704.0,3186.0,1698.0,249.0,0.0,6545.0,982.0,0.0,0.13080645161290322,0.0407741935483871,0.8461612903225807,1947.0,0.9400859145305593,52.469135802048505,3.5370985603530687,0.8721109399071022,6,0.21,0.73,0.023,0.024,0.2
24316140,2025-02-06,C20MMNC,116.46,9.29,8637.0,2853.0,699.0,1909.0,1714.0,213.0,0.0,6665.0,1087.0,0.0,0.13080645161290322,0.0407741935483871,0.8461612903225807,1927.0,0.9261232604300109,57.22995019700129,3.027339642480537,0.8894654903991233,42,0.2,0.71,0.027,0.023,0.19
24316137,2025-02-06,C20MMNC,115.6,8.36,9939.0,2841.0,682.0,2787.0,1730.0,227.0,0.0,4014.0,1120.0,0.0,0.13080645161290322,0.0407741935483871,0.8461612903225807,1957.0,0.9325588899569816,34.723183390703085,3.4984160506851465,0.8840061318339888,42,0.21,0.76,0.027,0.031,0.26
24316146,2025-02-06,2062ACUK1,126.12,8.15,7626.0,2913.0,707.0,1833.0,1701.0,207.0,0.0,6889.0,1089.0,371.0,0.13080645161290322,0.0407741935483871,0.8461612903225807,1908.0,0.9393014076045334,54.622581667819354,2.617919670441944,0.8915094339617969,5,0.22,0.76,0.022,0.025,0.207
24316151,2025-02-06,S.TOWER6VAN,121.23,7.34,8445.0,2703.0,699.0,1981.0,2416.0,81.0,404.0,6571.0,1180.0,0.0,0.13080645161290322,0.0407741935483871,0.8461612903225807,2901.0,0.9429104767757417,54.20275509317658,3.1243063263029507,0.8328162702513503,67,0.19,1.26,0.025,0.024,0.23
24316143,2025-02-06,C20MMNC,112.99,8.77,7413.0,2922.0,602.0,1980.0,1715.0,214.0,0.0,6391.0,1072.0,0.0,0.13080645161290322,0.0407741935483871,0.8461612903225807,1929.0,0.9279730617532197,56.56252765681421,2.536960985625415,0.8890616899943551,42,0.19,0.75,0.025,0.021,0.23
24216174,2025-02-07,C20MMNC,122.29,0.0,7566.0,2091.0,688.0,1191.0,1650.0,233.0,0.0,6148.0,2596.0,517.0,0.12692592592592591,0.03718518518518518,0.8310740740740741,1883.0,0.9999999999918227,50.27393899705393,3.6183644189365767,0.8762612851827529,42,0.18,0.72,0.017,0.018,0.21
24216178,2025-02-07,2062BK1,119.96,7.53,7455.0,2673.0,715.0,471.0,1674.0,199.0,0.0,6654.0,1075.0,0.0,0.12692592592592591,0.03718518518518518,0.8310740740740741,1873.0,0.9409365440352895,55.46848949603644,2.789001122333412,0.8937533368922084,6,0.18,0.74,0.017,0.019,0.17
24216181,2025-02-07,C20MMNC,122.26,0.0,7383.0,2448.0,696.0,823.0,1634.0,219.0,0.0,6025.0,1576.0,313.0,0.12692592592592591,0.03718518518518518,0.8310740740740741,1853.0,0.9999999999918207,49.28022247628594,3.0159313725477874,0.8818132757685473,42,0.18,0.76,0.016,0.02,0.26
24216171,2025-02-07,2062BK1,120.61,8.21,8025.0,2004.0,544.0,1483.0,1630.0,202.0,0.0,6902.0,1117.0,0.0,0.12692592592592591,0.03718518518518518,0.8310740740740741,1832.0,0.9362676602939276,57.22576900707051,4.004491017962073,0.8897379912658899,6,0.2,0.78,0.018,0.016,0.25
24216168,2025-02-07,2062BK1,124.86,8.1,7026.0,1989.0,567.0,708.0,1664.0,192.0,0.0,6665.0,1126.0,0.0,0.12692592592592591,0.03718518518518518,0.8310740740740741,1856.0,0.9390794223756086,53.37978535917524,3.5324283559559917,0.896551724137448,6,0.21,0.75,0.02,0.017,0.21
24216184,2025-02-07,C20MMNC,122.66,0.0,7389.0,2679.0,698.0,529.0,1661.0,223.0,0.0,6318.0,1021.0,0.0,0.12692592592592591,0.03718518518518518,0.8310740740740741,1884.0,0.9999999999918473,51.50823414274003,2.758118701006809,0.8816348195324407,42,0.19,0.71,0.018,0.021,0.23
24316191,2025-02-07,2062BK1,122.92,11.96,8016.0,2796.0,688.0,1831.0,1666.0,189.0,0.0,3937.0,1229.0,0.0,0.12692592592592591,0.03718518518518518,0.8310740740740741,1855.0,0.9113285883680953,32.02896192619566,2.8669527896985456,0.8981132075466857,6,0.19,0.76,0.03,0.027,0.21
24216156,2025-02-07,2062BK1,119.93,8.78,8091.0,3858.0,701.0,0.0,1644.0,236.0,0.0,6721.0,1822.0,0.0,0.12692592592592591,0.03718518518518518,0.8310740740740741,1880.0,0.9317846321114771,56.041023930158914,2.0972006220834376,0.8744680851059179,6,0.21,0.75,0.024,0.016,0.21
24216190,2025-02-07,SEQRFE550D,120.79,7.98,7980.0,2643.0,698.0,728.0,1637.0,216.0,0.0,6261.0,1024.0,0.0,0.12692592592592591,0.03718518518518518,0.8310740740740741,1853.0,0.9380290440247105,51.83376107250737,3.0192962542553845,0.8834322719908886,73,0.22,0.74,0.035,0.021,0.2
24216192,2025-02-07,SEQRFE550D,120.82,7.95,8334.0,2439.0,709.0,910.0,1661.0,246.0,0.0,6563.0,1070.0,0.0,0.12692592592592591,0.03718518518518518,0.8310740740740741,1907.0,0.9382620175433856,54.32047674181162,3.4169741697402967,0.8710015731510902,73,0.23,0.77,0.03,0.02,0.2
24216198,2025-02-07,2062BK1,123.93,8.36,7974.0,3156.0,718.0,0.0,1607.0,240.0,0.0,6183.0,1443.0,0.0,0.12692592592592591,0.03718518518518518,0.8310740740740741,1847.0,0.9368055030543744,49.891067537723785,2.5266159695809485,0.8700595560363454,6,0.21,0.72,0.021,0.019,0.22
24316182,2025-02-07,SEQRFE550D,120.45,7.95,7689.0,3462.0,694.0,560.0,1678.0,190.0,0.0,6873.0,1134.0,0.0,0.12692592592592591,0.03718518518518518,0.8310740740740741,1868.0,0.9380841121422269,57.06102117013648,2.220970537261057,0.8982869379010181,73,0.22,0.8,0.025,0.022,0.22
24216187,2025-02-07,2062BK1,119.2,8.13,6936.0,2010.0,707.0,683.0,1647.0,226.0,0.0,6303.0,1024.0,0.0,0.12692592592592591,0.03718518518518518,0.8310740740740741,1873.0,0.9361501609916268,52.87751677807989,3.4507462686549997,0.8793379604907211,6,0.17,0.76,0.022,0.027,0.23
24214445,2025-02-07,SEQRFE550D,129.5,8.11,9648.0,2658.0,693.0,2252.0,1708.0,307.0,0.0,6042.0,984.0,242.0,0.12692592592592591,0.03718518518518518,0.8310740740740741,2015.0,0.9410653295476995,46.65637065601038,3.6297968397277542,0.8476426799003237,73,0.21,0.8,0.02,0.032,0.2
24316211,2025-02-07,S.TOWER6VAN,120.22,7.54,9933.0,1923.0,553.0,1608.0,2511.0,95.0,392.0,6651.0,1047.0,0.0,0.12692592592592591,0.03718518518518518,0.8310740740740741,2998.0,0.940983093292572,55.32357344821724,5.165366614661901,0.8375583722478861,67,0.18,1.32,0.023,0.018,0.26
24214813,2025-02-07,C20MMNA,113.11,8.19,9906.0,3000.0,0.0,930.0,1671.0,266.0,0.0,6170.0,1006.0,370.0,0.12692592592592591,0.03718518518518518,0.8310740740740741,1937.0,0.9324814509403753,54.54866943634914,3.301999999998899,0.8626742385127193,37,0.17,0.81,0.025,0.025,0.27
24214838,2025-02-07,1786550D,116.4,8.01,9531.0,3099.0,657.0,2121.0,1674.0,250.0,0.0,6303.0,1347.0,0.0,0.12692592592592591,0.03718518518518518,0.8310740740740741,1924.0,0.9356161080223806,54.14948453561727,3.0755082284598014,0.8700623700619179,3,0.23,0.75,0.02,0.04,0.21
24215406,2025-02-07,C20MMNA,0.0,0.0,5400.0,2451.0,784.0,1182.0,1684.0,277.0,0.0,3740.0,1046.0,0.0,0.12692592592592591,0.03718518518518518,0.8310740740740741,1961.0,0.0,3740000000000.0,2.2031823745401047,0.8587455379903831,37,0.22,0.81,0.02,0.038,0.24
24316167,2025-02-07,C20MMNC,123.63,7.95,9138.0,2196.0,599.0,2379.0,1725.0,312.0,0.0,6612.0,3637.0,0.0,0.12692592592592591,0.03718518518518518,0.8310740740740741,2037.0,0.9395804833489926,53.482164522741385,4.161202185790454,0.846833578791926,42,0.203,0.753,0.015,0.027,0.199
24316193,2025-02-07,C20MMNC,121.83,8.93,9207.0,2106.0,699.0,2231.0,1674.0,193.0,0.0,5136.0,3062.0,0.0,0.12692592592592591,0.03718518518518518,0.8310740740740741,1867.0,0.9317069440124527,42.15710416119053,4.371794871792796,0.8966256025704892,42,0.199,0.753,0.036,0.027,0.187
24316209,2025-02-07,TMT-FE500D,126.3,7.39,10974.0,2835.0,700.0,2187.0,1723.0,241.0,0.0,6884.0,1318.0,0.0,0.12692592592592591,0.03718518518518518,0.8310740740740741,1964.0,0.944722866325494,54.50514647621136,3.8708994708981055,0.8772912423620788,78,0.21,0.74,0.016,0.018,0.2
24316207,2025-02-07,2062BK1,121.24,9.6,12381.0,2811.0,553.0,3258.0,1701.0,243.0,0.0,6870.0,1386.0,0.0,0.12692592592592591,0.03718518518518518,0.8310740740740741,1944.0,0.9266279425181395,56.66446717208294,4.404482390606757,0.8749999999995499,6,0.18,0.75,0.025,0.024,0.2
24316200,2025-02-07,2062BK1,121.45,7.96,9579.0,3702.0,715.0,2172.0,1690.0,232.0,0.0,6723.0,1923.0,0.0,0.12692592592592591,0.03718518518518518,0.8310740740740741,1922.0,0.9384900703118888,55.3561136265512,2.587520259318588,0.8792924037456403,6,0.2,0.75,0.02,0.022,0.19
24316195,2025-02-07,SEQRFE550D,121.67,6.92,9603.0,3921.0,704.0,2070.0,1669.0,210.0,0.0,4648.0,1590.0,0.0,0.12692592592592591,0.03718518518518518,0.8310740740740741,1879.0,0.946185550968612,38.20169310398453,2.449120122417126,0.8882384246935134,73,0.22,0.79,0.028,0.018,0.2
24315405,2025-02-07,C20MMNA,103.55,0.0,5475.0,996.0,2297.0,881.0,1566.0,285.0,0.0,2935.0,1044.0,0.0,0.12692592592592591,0.03718518518518518,0.8310740740740741,1851.0,0.9999999999903428,28.34379526771276,5.49698795180171,0.846029173419316,37,0.18,0.78,0.015,0.028,0.22
24316185,2025-02-07,2062BK1,118.21,7.43,7113.0,3495.0,701.0,750.0,1654.0,190.0,0.0,6557.0,1112.0,0.0,0.12692592592592591,0.03718518518518518,0.8310740740740741,1844.0,0.9408627825458384,55.469080449577284,2.035193133046628,0.8969631236437652,6,0.2,0.76,0.026,0.022,0.21
24316188,2025-02-07,SEQRFE550D,122.9,7.88,7185.0,3468.0,704.0,732.0,1662.0,189.0,0.0,6894.0,1145.0,0.0,0.12692592592592591,0.03718518518518518,0.8310740740740741,1851.0,0.93974613854611,56.09438567895773,2.07179930795788,0.8978930307936802,73,0.23,0.74,0.027,0.025,0.22
24316189,2025-02-07,C20MMNC,121.22,8.15,8109.0,2472.0,707.0,1820.0,1674.0,189.0,0.0,5087.0,832.0,0.0,0.12692592592592591,0.03718518518518518,0.8310740740740741,1863.0,0.9370023962206308,41.96502227320603,3.2803398058239157,0.8985507246371989,42,0.191,0.676,0.026,0.018,0.165
24214739,2025-02-07,2062BK1,123.33,10.08,9753.0,1677.0,690.0,2007.0,1630.0,277.0,0.0,6862.0,1093.0,0.0,0.12692592592592591,0.03718518518518518,0.8310740740740741,1907.0,0.9244434450121848,55.63934160337599,5.815742397134278,0.8547456738327978,6,0.18,0.76,0.025,0.036,0.26
24114781,2025-02-07,2062BK1,122.07,7.22,10125.0,2214.0,609.0,2194.0,1661.0,247.0,0.0,5971.0,873.0,0.0,0.12692592592592591,0.03718518518518518,0.8310740740740741,1908.0,0.9441565472894722,48.91455722086578,4.573170731705251,0.8705450733748058,6,0.17,0.7,0.02,0.02,0.2
24316179,2025-02-07,1786500D,123.41,7.54,7098.0,2727.0,705.0,0.0,1685.0,186.0,0.0,6420.0,1038.0,0.0,0.12692592592592591,0.03718518518518518,0.8310740740740741,1871.0,0.942420771279554,52.0217162300298,2.6028602860276484,0.9005879208974342,2,0.2,0.71,0.023,0.024,0.18
24116175,2025-02-07,2062BK1,126.42,0.0,8994.0,3447.0,609.0,2663.0,1678.0,250.0,0.0,283.0,1445.0,0.0,0.12692592592592591,0.03718518518518518,0.8310740740740741,1928.0,0.9999999999920899,2.238569846525561,2.609225413402202,0.8703319502070175,6,0.2,0.74,0.021,0.027,0.23
24116177,2025-02-07,2062BK1,118.57,7.7,8604.0,3936.0,601.0,861.0,1674.0,254.0,0.0,6207.0,1111.0,0.0,0.12692592592592591,0.03718518518518518,0.8310740740740741,1928.0,0.9390195612501859,52.34882347935946,2.185975609755542,0.8682572614103381,6,0.19,0.76,0.02,0.025,0.22
24116180,2025-02-07,C20MMNC,121.13,7.13,7977.0,3969.0,707.0,877.0,1672.0,248.0,0.0,6100.0,1097.0,0.0,0.12692592592592591,0.03718518518518518,0.8310740740740741,1920.0,0.9444097926014003,50.3591183022343,2.009826152682789,0.8708333333328798,42,0.181,0.732,0.02,0.03,0.234
24116204,2025-02-07,2062BK1,129.7,7.74,10572.0,1998.0,539.0,2756.0,1710.0,257.0,0.0,6799.0,1772.0,0.0,0.12692592592592591,0.03718518518518518,0.8310740740740741,1967.0,0.943684516873227,52.420971472224984,5.291291291288643,0.8693441789522779,6,0.21,0.76,0.02,0.018,0.2
24116183,2025-02-07,SEQRFE550D,118.16,7.22,8556.0,3924.0,689.0,1401.0,1614.0,254.0,0.0,6228.0,1141.0,0.0,0.12692592592592591,0.03718518518518518,0.8310740740740741,1868.0,0.9424150582154855,52.708192281205925,2.1804281345560192,0.864025695931015,73,0.24,0.77,0.017,0.021,0.22
24116186,2025-02-07,C20MMNC,119.39,7.98,8097.0,3894.0,692.0,629.0,1614.0,237.0,0.0,6419.0,1209.0,0.0,0.12692592592592591,0.03718518518518518,0.8310740740740741,1851.0,0.9373478841097798,53.764971940248216,2.0793528505387573,0.8719611021064981,42,0.204,0.763,0.023,0.021,0.23
24116169,2025-02-07,2062BK1,118.92,8.81,8184.0,2181.0,544.0,0.0,1610.0,223.0,0.0,5898.0,962.0,0.0,0.12692592592592591,0.03718518518518518,0.8310740740740741,1833.0,0.9310263837709932,49.59636730533471,3.752407152680535,0.8783415166389098,6,0.2,0.78,0.023,0.025,0.21
24116166,2025-02-07,SEQRFE550D,121.6,8.8,9477.0,3093.0,547.0,549.0,1669.0,250.0,0.0,5998.0,975.0,0.0,0.12692592592592591,0.03718518518518518,0.8310740740740741,1919.0,0.9325153374161617,49.32565789433121,3.0640155189126856,0.8697238144862586,73,0.21,0.78,0.023,0.021,0.22
24116172,2025-02-07,SEQRFE550D,120.8,7.74,8256.0,2562.0,537.0,0.0,1571.0,200.0,0.0,5905.0,955.0,0.0,0.12692592592592591,0.03718518518518518,0.8310740740740741,1771.0,0.939785280839118,48.88245033072117,3.222482435595932,0.8870694522863427,73,0.21,0.77,0.026,0.029,0.24
24116164,2025-02-07,2062BK1,121.98,7.9,8988.0,3294.0,706.0,1288.0,1620.0,213.0,0.0,6004.0,979.0,0.0,0.12692592592592591,0.03718518518518518,0.8310740740740741,1833.0,0.9391746227214417,49.22118380021953,2.728597449908097,0.8837970540093378,6,0.19,0.81,0.017,0.023,0.23
24116162,2025-02-07,C20MMNC,122.92,0.0,5559.0,0.0,704.0,407.0,1668.0,261.0,0.0,4096.0,643.0,0.0,0.12692592592592591,0.03718518518518518,0.8310740740740741,1929.0,0.9999999999918646,33.322486169595486,5559000000000.0,0.8646967340586498,42,0.191,0.781,0.029,0.024,0.216
24116158,2025-02-07,C20MMNC,124.2,8.14,9102.0,3150.0,689.0,1448.0,1619.0,202.0,0.0,346.0,3753.0,0.0,0.12692592592592591,0.03718518518518518,0.8310740740740741,1821.0,0.9384917636320199,2.785829307546008,2.8895238095228923,0.889071938494844,42,0.203,0.81,0.035,0.031,0.254
24316165,2025-02-07,ASP1239,120.6,8.0,9651.0,2493.0,798.0,2811.0,1226.0,262.0,0.0,6581.0,1199.0,370.0,0.12692592592592591,0.03718518518518518,0.8310740740740741,1488.0,0.9377916018589597,54.568822553444704,3.871239470515896,0.823924731182242,24,0.45,0.72,0.016,0.014,0.23
24316163,2025-02-07,2062BK1,128.27,8.1,8871.0,2505.0,704.0,1990.0,1703.0,284.0,0.0,6866.0,1047.0,0.0,0.12692592592592591,0.03718518518518518,0.8310740740740741,1987.0,0.9406027718637487,53.52771497580473,3.541317365268047,0.8570709612476815,6,0.21,0.76,0.019,0.027,0.22
24316160,2025-02-07,2062BK1,127.09,8.57,9084.0,2250.0,0.0,2532.0,0.0,0.0,0.0,727.0,8835.0,0.0,0.12692592592592591,0.03718518518518518,0.8310740740740741,0.0,0.9368273625170513,5.720355653428905,4.037333333331539,0.0,6,0.22,0.78,0.024,0.019,0.22
24316157,2025-02-07,C20MMNC,120.59,7.33,7344.0,3018.0,704.0,1842.0,1729.0,211.0,0.0,5219.0,878.0,0.0,0.12692592592592591,0.03718518518518518,0.8310740740740741,1940.0,0.9426985615936312,43.278878845316534,2.4333996023848794,0.8912371134016025,42,0.224,0.77,0.026,0.017,0.199
24316154,2025-02-07,C20MMNC,122.54,8.36,7317.0,2334.0,698.0,1911.0,1703.0,213.0,0.0,5596.0,1080.0,0.0,0.12692592592592591,0.03718518518518518,0.8310740740740741,1916.0,0.9361344537743612,45.66672107029813,3.1349614395873457,0.8888308977030852,42,0.202,0.75,0.024,0.022,0.21
24316170,2025-02-07,C20MMNC,123.28,7.59,9483.0,2862.0,704.0,2177.0,1748.0,284.0,0.0,6884.0,1083.0,0.0,0.12692592592592591,0.03718518518518518,0.8310740740740741,2032.0,0.9420035149312906,55.8403633999364,3.3134171907745236,0.8602362204720176,42,0.17,0.71,0.018,0.022,0.16
24116202,2025-02-07,2062BK1,122.3,7.33,10239.0,3936.0,697.0,339.0,1665.0,241.0,0.0,6283.0,1388.0,0.0,0.12692592592592591,0.03718518518518518,0.8310740740740741,1906.0,0.9434544472657298,51.3736712996617,2.601371951218851,0.8735571878274535,6,0.19,0.77,0.029,0.02,0.23
24116221,2025-02-08,S.TOWER6VAN,124.18,0.0,11247.0,3942.0,541.0,2147.0,2411.0,104.0,463.0,6213.0,1597.0,0.0,0.12304761904761904,0.033999999999999996,0.7272380952380952,2978.0,0.9999999999919471,50.03221130576556,2.8531202435304786,0.8096037609130928,67,0.18,1.28,0.032,0.018,0.22
24116224,2025-02-08,SEQRFE550D,121.5,8.15,7662.0,3351.0,707.0,2108.0,1665.0,250.0,0.0,6328.0,1187.0,0.0,0.12304761904761904,0.033999999999999996,0.7272380952380952,1915.0,0.9371384496649662,52.08230452632031,2.2864816472687894,0.8694516971274833,73,0.22,0.77,0.035,0.026,0.23
24116226,2025-02-08,C20MMNC,125.21,7.43,8400.0,2655.0,702.0,2131.0,1665.0,250.0,0.0,6393.0,1030.0,0.0,0.12304761904761904,0.033999999999999996,0.7272380952380952,1915.0,0.9439837153125454,51.05822218631852,3.1638418079084127,0.8694516971274833,42,0.2,0.9,0.027,0.02,0.2
24216222,2025-02-08,R19,121.5,8.24,8865.0,2151.0,701.0,2040.0,1293.0,213.0,0.0,6533.0,1343.0,0.0,0.12304761904761904,0.033999999999999996,0.7272380952380952,1506.0,0.9364883613308426,53.76954732466033,4.121338912131975,0.8585657370512227,64,0.52,0.75,0.02,0.019,0.19
24216210,2025-02-08,R19,120.8,8.1,9045.0,1995.0,789.0,1486.0,1303.0,230.0,0.0,6286.0,1035.0,0.0,0.12304761904761904,0.033999999999999996,0.7272380952380952,1533.0,0.937160589597074,52.036423840628835,4.533834586463893,0.8499673842134051,64,0.52,0.74,0.016,0.018,0.23
24216212,2025-02-08,R19,116.6,7.95,8391.0,2001.0,808.0,1816.0,1269.0,233.0,0.0,6398.0,1033.0,0.0,0.12304761904761904,0.033999999999999996,0.7272380952380952,1502.0,0.9361702127584409,54.87135505956371,4.193403298348729,0.8448735019967744,64,0.51,0.72,0.017,0.028,0.19
24216215,2025-02-08,R19,116.1,7.89,8841.0,1998.0,693.0,2242.0,1310.0,223.0,0.0,6198.0,1020.0,0.0,0.12304761904761904,0.033999999999999996,0.7272380952380952,1533.0,0.9363658359469604,53.385012919436825,4.42492492492271,0.8545335942590643,64,0.51,0.75,0.02,0.02,0.22
24216219,2025-02-08,R19,117.45,8.1,8805.0,2001.0,806.0,2502.0,1320.0,246.0,0.0,6202.0,1012.0,0.0,0.12304761904761904,0.033999999999999996,0.7272380952380952,1566.0,0.9354838709602908,52.8054491268386,4.400299850072764,0.8429118773940978,64,0.52,0.73,0.028,0.016,0.16
24216225,2025-02-08,R19,120.66,8.22,10086.0,3948.0,712.0,2043.0,1316.0,223.0,0.0,6179.0,1230.0,0.0,0.12304761904761904,0.033999999999999996,0.7272380952380952,1539.0,0.9362197392851008,51.21001160242657,2.554711246199961,0.855100714749282,64,0.49,0.76,0.018,0.021,0.21
24216228,2025-02-08,R19,122.96,7.98,9216.0,3210.0,685.0,1106.0,1377.0,209.0,0.0,6667.0,1408.0,0.0,0.12304761904761904,0.033999999999999996,0.7272380952380952,1586.0,0.939056056201779,54.22088484015761,2.871028037382283,0.8682219419918864,64,0.51,0.73,0.02,0.017,0.22
24216232,2025-02-08,C25HMN,119.01,8.15,10926.0,2880.0,696.0,618.0,2471.0,94.0,493.0,6476.0,1244.0,536.0,0.12304761904761904,0.033999999999999996,0.7272380952380952,3058.0,0.9359075180800888,54.415595327666445,3.7937499999986826,0.8080444735118352,48,0.18,1.27,0.021,0.013,0.22
24216239,2025-02-08,2062BK1,126.33,0.0,8901.0,2265.0,707.0,1911.0,1694.0,260.0,0.0,5550.0,1184.0,1090.0,0.12304761904761904,0.033999999999999996,0.7272380952380952,1954.0,0.9999999999920842,43.93255758692367,3.929801324501576,0.866939611053804,6,0.22,0.81,0.022,0.02,0.25
24116233,2025-02-08,R19,118.4,8.17,8703.0,2868.0,712.0,1641.0,1414.0,220.0,0.0,6174.0,1006.0,0.0,0.12304761904761904,0.033999999999999996,0.7272380952380952,1634.0,0.9354507387142652,52.14527026982985,3.0345188284508247,0.8653610771108535,64,0.52,0.79,0.02,0.013,0.26
24116218,2025-02-08,TMT-FE500D,127.1,7.88,10368.0,3000.0,554.0,300.0,2427.0,99.0,474.0,6677.0,1116.0,0.0,0.12304761904761904,0.033999999999999996,0.7272380952380952,3000.0,0.9416209808790813,52.53343823719486,3.455999999998848,0.8089999999997304,78,0.18,1.2,0.032,0.021,0.22
24116249,2025-02-08,C20MMNC,119.19,8.15,8556.0,3138.0,0.0,0.0,0.0,0.0,0.0,6103.0,979.0,0.0,0.12304761904761904,0.033999999999999996,0.7272380952380952,0.0,0.935998115274572,51.20396006333414,2.7265774378576397,0.0,42,0.2,0.71,0.02,0.02,0.26
24116214,2025-02-08,S.TOWER6VAN,120.28,7.71,10452.0,3000.0,557.0,1575.0,2415.0,105.0,468.0,5995.0,1616.0,0.0,0.12304761904761904,0.033999999999999996,0.7272380952380952,2988.0,0.9397609188144406,49.84203525066643,3.4839999999988387,0.8082329317266371,67,0.19,1.3,0.028,0.016,0.23
24116199,2025-02-08,TMT-FE500D,126.56,8.61,10389.0,3306.0,864.0,0.0,1658.0,240.0,0.0,6507.0,2268.0,0.0,0.12304761904761904,0.033999999999999996,0.7272380952380952,1898.0,0.9363024339651084,51.414348925004624,3.142468239563478,0.8735511064273586,78,0.202,0.732,0.025,0.013,0.165
24116235,2025-02-08,R19,119.61,8.24,8964.0,2724.0,727.0,997.0,1421.0,223.0,0.0,6162.0,1006.0,0.0,0.12304761904761904,0.033999999999999996,0.7272380952380952,1644.0,0.9355494720302264,51.51743165244112,3.290748898677206,0.8643552311430266,64,0.52,0.75,0.02,0.012,0.25
24316245,2025-02-08,C20MMNC,121.78,10.32,9210.0,2100.0,699.0,1799.0,1719.0,265.0,0.0,6596.0,1091.0,0.0,0.12304761904761904,0.033999999999999996,0.7272380952380952,1984.0,0.9218773656251184,54.16324519581078,4.385714285712197,0.8664314516124665,42,0.21,0.74,0.022,0.022,0.24
24316241,2025-02-08,C20MMNC,125.04,8.16,9471.0,2022.0,701.0,2111.0,1721.0,278.0,0.0,6421.0,1019.0,0.0,0.12304761904761904,0.033999999999999996,0.7272380952380952,1999.0,0.9387387387316911,51.35156749798983,4.68397626112528,0.8609304652321856,42,0.21,0.79,0.02,0.019,0.26
24316234,2025-02-08,2062BK1,119.57,8.15,9009.0,3414.0,660.0,1512.0,1718.0,264.0,0.0,5487.0,904.0,0.0,0.12304761904761904,0.033999999999999996,0.7272380952380952,1982.0,0.9361885374182884,45.88943714940295,2.638840070297997,0.8668012108976454,6,0.19,0.74,0.021,0.017,0.23
24316231,2025-02-08,1786500D,116.78,8.12,9033.0,3534.0,694.0,1512.0,1607.0,248.0,0.0,6381.0,1186.0,0.0,0.12304761904761904,0.033999999999999996,0.7272380952380952,1855.0,0.9349879903848279,54.64120568543722,2.556027164685185,0.8663072776275653,2,0.218,0.855,0.023,0.024,0.183
24316230,2025-02-08,C20MMNC,122.96,7.95,8802.0,2682.0,710.0,1514.0,1639.0,238.0,0.0,5091.0,851.0,0.0,0.12304761904761904,0.033999999999999996,0.7272380952380952,1877.0,0.9392712550535539,41.40370852276022,3.281879194629649,0.873201917953717,42,0.2,0.78,0.023,0.02,0.21
24316227,2025-02-08,S.TOWER6VAN,121.38,8.31,9531.0,3027.0,701.0,1576.0,2534.0,113.0,403.0,3332.0,1725.0,0.0,0.12304761904761904,0.033999999999999996,0.7272380952380952,3050.0,0.9359241267566049,27.450980391930706,3.1486620416243314,0.8308196721308752,67,0.17,1.3,0.029,0.024,0.27
24316223,2025-02-08,S.TOWER6VAN,119.21,8.36,8724.0,3465.0,699.0,1540.0,2427.0,112.0,410.0,6799.0,1218.0,0.0,0.12304761904761904,0.033999999999999996,0.7272380952380952,2949.0,0.9344673512508076,57.033805888289294,2.5177489177481913,0.8229908443537393,67,0.193,1.316,0.032,0.021,0.23
24316220,2025-02-08,SEQRFE550D,125.94,0.0,10470.0,2844.0,0.0,5877.0,0.0,0.0,0.0,6159.0,927.0,0.0,0.12304761904761904,0.033999999999999996,0.7272380952380952,0.0,0.9999999999920597,48.90424011395185,3.681434599154824,0.0,73,0.22,0.76,0.029,0.023,0.2
24316216,2025-02-08,SEQRFE550D,114.7,7.54,10002.0,2838.0,552.0,2213.0,1727.0,242.0,0.0,6269.0,940.0,0.0,0.12304761904761904,0.033999999999999996,0.7272380952380952,1969.0,0.938318062819549,54.65562336482427,3.5243128964046777,0.8770949720665937,73,0.21,0.78,0.026,0.022,0.19
24316213,2025-02-08,2062BK1,123.16,7.84,9432.0,2832.0,544.0,1497.0,1654.0,244.0,0.0,6671.0,1067.0,0.0,0.12304761904761904,0.033999999999999996,0.7272380952380952,1898.0,0.9401526717485486,54.165313413006125,3.3305084745750952,0.8714436248678232,6,0.2,0.78,0.033,0.03,0.21
24316203,2025-02-08,TMT-FE500D,117.53,9.08,10626.0,3216.0,698.0,2172.0,1679.0,247.0,0.0,6685.0,1321.0,0.0,0.12304761904761904,0.033999999999999996,0.7272380952380952,1926.0,0.928283705861083,56.879094698741774,3.3041044776109127,0.8717549325021434,78,0.198,0.703,0.023,0.023,0.181
24116217,2025-02-08,S.TOWER6VAN,116.49,7.53,10458.0,2949.0,555.0,294.0,2418.0,96.0,475.0,6403.0,1074.0,0.0,0.12304761904761904,0.033999999999999996,0.7272380952380952,2989.0,0.9392839864462241,54.96609150952901,3.546286876906224,0.8089662094343228,67,0.19,1.27,0.027,0.017,0.24
24116238,2025-02-08,WTCC1875CL5,122.1,8.16,8745.0,2865.0,809.0,0.0,1475.0,200.0,0.0,4076.0,2178.0,0.0,0.12304761904761904,0.033999999999999996,0.7272380952380952,1675.0,0.9373560571093402,33.38247338219998,3.052356020941343,0.8805970149248474,81,0.5,0.75,0.019,0.019,0.22
24116229,2025-02-08,S.TOWER6VAN,124.88,8.12,8067.0,2934.0,687.0,2449.0,2439.0,88.0,416.0,6614.0,1065.0,0.0,0.12304761904761904,0.033999999999999996,0.7272380952380952,2943.0,0.938947368413993,52.96284433013322,2.7494887525553002,0.828746177369749,67,0.19,1.28,0.024,0.021,0.23
24116240,2025-02-08,R19,122.98,7.33,8211.0,3051.0,797.0,330.0,1363.0,200.0,0.0,5954.0,1072.0,0.0,0.12304761904761904,0.033999999999999996,0.7272380952380952,1563.0,0.9437495203672494,48.414376320959384,2.6912487708939064,0.8720409468964351,64,0.52,0.73,0.018,0.02,0.19
24216286,2025-02-09,EXPORTDSP14,128.87,7.82,8550.0,2007.0,619.0,2467.0,1617.0,176.0,0.0,6797.0,1112.0,0.0,0.12510526315789472,0.032578947368421055,0.6407894736842106,1793.0,0.9427902553153649,52.74307441566895,4.260089686096532,0.9018404907970431,55,0.2,0.76,0.024,0.012,0.25
24316277,2025-02-09,2062BK1,121.39,8.12,9441.0,2487.0,698.0,672.0,1708.0,264.0,0.0,1980.0,1793.0,5160.0,0.12510526315789472,0.032578947368421055,0.6407894736842106,1972.0,0.9373021388237411,16.311063514158405,3.7961399276221166,0.866125760648648,6,0.2,0.75,0.027,0.017,0.2
24316289,2025-02-09,EXPORTDSP14,123.96,0.0,9909.0,2568.0,699.0,2855.0,1719.0,278.0,0.0,6045.0,2766.0,0.0,0.12510526315789472,0.032578947368421055,0.6407894736842106,1997.0,0.9999999999919329,48.76573088053593,3.8586448598115815,0.8607911867797392,55,0.203,0.77,0.02,0.015,0.255
24316291,2025-02-09,2062BK1,127.45,9.7,9843.0,2553.0,699.0,2978.0,1708.0,284.0,0.0,4620.0,870.0,1829.0,0.12510526315789472,0.032578947368421055,0.6407894736842106,1992.0,0.9292745169454665,36.24950961132797,3.855464159810476,0.8574297188750716,6,0.19,0.76,0.018,0.018,0.19
24316294,2025-02-09,2062BK1,119.46,10.93,10230.0,2316.0,707.0,2328.0,1650.0,220.0,0.0,6280.0,1044.0,0.0,0.12510526315789472,0.032578947368421055,0.6407894736842106,1870.0,0.9161745532562607,52.56989787332522,4.417098445593948,0.8823529411759987,6,0.2,0.79,0.023,0.021,0.2
24316298,2025-02-09,EXPORTDSP14,124.27,10.22,8835.0,2265.0,701.0,1129.0,1658.0,220.0,0.0,6277.0,1387.0,0.0,0.12510526315789472,0.032578947368421055,0.6407894736842106,1878.0,0.9240092200094876,50.510984147014476,3.900662251653907,0.8828541001060262,55,0.2,0.78,0.026,0.026,0.25
24316299,2025-02-09,EXPORTDSP14,116.8,10.22,7122.0,1554.0,693.0,2248.0,1651.0,210.0,0.0,5880.0,1263.0,0.0,0.12510526315789472,0.032578947368421055,0.6407894736842106,1861.0,0.9195402298778181,50.34246575299364,4.583011583008634,0.8871574422348806,55,0.18,0.7,0.026,0.025,0.22
24116243,2025-02-09,2062BK1,113.73,7.95,9195.0,3150.0,814.0,218.0,1445.0,223.0,0.0,5900.0,956.0,0.0,0.12510526315789472,0.032578947368421055,0.6407894736842106,1668.0,0.9346646942723975,51.877253142953684,2.9190476190466925,0.8663069544359315,6,0.22,0.75,0.018,0.013,0.24
24216242,2025-02-09,2062BK1,113.73,8.25,8898.0,2487.0,707.0,0.0,1650.0,226.0,0.0,6460.0,1892.0,0.0,0.12510526315789472,0.032578947368421055,0.6407894736842106,1876.0,0.932365961625411,56.80119581414929,3.5778045838345083,0.8795309168438809,6,0.21,0.8,0.022,0.016,0.24
24216244,2025-02-09,2062BK1,120.37,8.08,8598.0,2010.0,679.0,0.0,1627.0,229.0,0.0,6582.0,1515.0,0.0,0.12510526315789472,0.032578947368421055,0.6407894736842106,1856.0,0.9370961463531561,54.68139901923501,4.27761194029638,0.8766163793098726,6,0.2,0.7,0.024,0.02,0.22
24216247,2025-02-09,ASP1239,117.76,8.78,9063.0,1992.0,792.0,0.0,1333.0,253.0,0.0,6454.0,2368.0,0.0,0.12510526315789472,0.032578947368421055,0.6407894736842106,1586.0,0.9306148253443131,54.806385869099806,4.549698795178439,0.8404791929376794,24,0.46,0.72,0.023,0.014,0.21
24216253,2025-02-09,2062BK1,122.14,8.0,6852.0,2334.0,693.0,571.0,1606.0,239.0,0.0,6069.0,1679.0,0.0,0.12510526315789472,0.032578947368421055,0.6407894736842106,1845.0,0.9385277393504033,49.68888161085894,2.9357326478136523,0.8704607046065743,6,0.22,0.78,0.021,0.016,0.23
24216255,2025-02-09,2062BK1,118.26,7.65,6699.0,2109.0,707.0,0.0,1674.0,246.0,0.0,6205.0,1569.0,0.0,0.12510526315789472,0.032578947368421055,0.6407894736842106,1920.0,0.9392423159324974,52.469135802025455,3.176386913227512,0.8718749999995459,6,0.19,0.73,0.022,0.017,0.21
24216258,2025-02-09,R19,121.6,7.51,9051.0,2109.0,690.0,580.0,1188.0,203.0,0.0,5862.0,3016.0,0.0,0.12510526315789472,0.032578947368421055,0.6407894736842106,1391.0,0.9418325458838059,48.20723684170882,4.29160739686852,0.8540618260238289,64,0.49,0.72,0.02,0.024,0.2
24216262,2025-02-09,R19,117.58,7.91,8004.0,2097.0,715.0,0.0,1202.0,192.0,0.0,6436.0,4421.0,0.0,0.12510526315789472,0.032578947368421055,0.6407894736842106,1394.0,0.9369670890036101,54.737200203650815,3.8168812589395245,0.8622668579620787,64,0.51,0.75,0.02,0.015,0.22
24216266,2025-02-09,2062BK1,120.93,7.88,7065.0,2103.0,712.0,1321.0,1640.0,233.0,0.0,6295.0,1003.0,0.0,0.12510526315789472,0.032578947368421055,0.6407894736842106,1873.0,0.9388246254099929,52.05490779746915,3.359486447929929,0.8756006406829281,6,0.19,0.77,0.028,0.018,0.25
24216301,2025-02-09,2062BK1,122.31,10.0,7482.0,2148.0,693.0,816.0,1664.0,226.0,0.0,6516.0,1055.0,322.0,0.12510526315789472,0.032578947368421055,0.6407894736842106,1890.0,0.9244199229013347,53.27446651906406,3.4832402234620656,0.8804232804228146,6,0.19,0.77,0.025,0.018,0.23
24216297,2025-02-09,EXPORTDSP14,85.81,0.0,8094.0,2145.0,701.0,1298.0,1711.0,250.0,0.0,6891.0,2039.0,0.0,0.12510526315789472,0.032578947368421055,0.6407894736842106,1961.0,0.9999999999883463,80.30532571867724,3.7734265734248145,0.8725140234569747,55,0.19,0.73,0.022,0.018,0.22
24216288,2025-02-09,EXPORTDSP14,124.37,10.0,9963.0,1011.0,679.0,1287.0,1657.0,226.0,0.0,6892.0,1643.0,0.0,0.12510526315789472,0.032578947368421055,0.6407894736842106,1883.0,0.9255786261745511,55.415293076663055,9.854599406518442,0.87997875730171,55,0.2,0.78,0.02,0.015,0.23
24216284,2025-02-09,EXPORTDSP14,126.56,8.01,7539.0,2502.0,611.0,1015.0,1620.0,182.0,0.0,6390.0,1037.0,0.0,0.12510526315789472,0.032578947368421055,0.6407894736842106,1802.0,0.9404770751211975,50.48988621957577,3.0131894484400426,0.8990011098774146,55,0.19,0.75,0.022,0.012,0.22
24216280,2025-02-09,EXPORTDSP14,126.7,0.0,9177.0,3021.0,707.0,1041.0,1556.0,219.0,0.0,6580.0,1586.0,0.0,0.12510526315789472,0.032578947368421055,0.6407894736842106,1775.0,0.9999999999921073,51.933701657048665,3.0377358490555983,0.8766197183093652,55,0.202,0.791,0.031,0.013,0.22
24216278,2025-02-09,2062BK1,103.22,8.89,7713.0,3177.0,979.0,0.0,1600.0,233.0,0.0,6587.0,1287.0,0.0,0.12510526315789472,0.032578947368421055,0.6407894736842106,1833.0,0.9207028810907082,63.81515210168751,2.4277620396592927,0.8728859792684818,6,0.22,0.78,0.032,0.016,0.22
24216276,2025-02-09,SEQRFE550D,101.83,8.67,8541.0,2664.0,718.0,1326.0,1640.0,219.0,0.0,6488.0,1041.0,0.0,0.12510526315789472,0.032578947368421055,0.6407894736842106,1859.0,0.9215384615301218,63.71403319195017,3.2060810810798777,0.8821947283481,73,0.22,0.79,0.025,0.014,0.2
24216273,2025-02-09,R19,117.92,8.66,9060.0,2214.0,814.0,1038.0,1235.0,199.0,0.0,6535.0,1059.0,0.0,0.12510526315789472,0.032578947368421055,0.6407894736842106,1434.0,0.9315847685184738,55.41892808636856,4.092140921407366,0.8612273361221331,64,0.51,0.76,0.024,0.012,0.26
