Repository: SiddharthKumar268/FerroMind

# FerroMind
*Ferro-Alloy Optimisation using Machine Learning*
**SAIL Durgapur Steel Plant | Steel Melting Shop**
Intern: Siddharth Kumar | FY 2023-24 to FY 2025-26

---

## Quick Start

```bash

# 2. Place raw Excel files in data/raw/

## Dataset

| | |
|---|---|
| Total heats after cleaning | 47,421 |
| Training set | 37,936 heats (Apr 2023 – Jun 2025) |
| Test set | 9,485 heats (Jun 2025 – Dec 2025) |
| Input features | 21 (16 raw + 5 engineered) |
| Target variables | Mn, Si, C, S, P |
| BOF grades | 76 distinct grades |
| Split method | Chronological 80/20 — no shuffle, no leakage |

---

File: data/processed/sms_train.csv (part 214 of 253)
Heat_Number,Date,BOF Grade Code,Hot Metal Addn. Weight,Scrap Addn. Weight,Lime Into Converter,Dolomite Into Converter,Lime Into Ladle,Iron Ore Into Converter,SIMN Into Ladle,FESI Into Ladle,FEMN Into Ladle,Measered O2 Mainblow II,Duration of Mainblow I/II,Measered O2 2nd Blow,HM_P,HM_S,HM_Si,Total_FA_Ladle,HM_Ratio,O2_per_ton_HM,Lime_Dolo_Ratio,SiMn_FA_Fraction,Grade_Encoded,C,Mn,P,S,Si
24216270,2025-02-09,R19,120.44,8.68,9045.0,2226.0,789.0,1029.0,1273.0,202.0,0.0,6430.0,2306.0,0.0,0.12510526315789472,0.032578947368421055,0.6407894736842106,1475.0,0.9327757125082654,53.38757887700608,4.063342318057474,0.863050847457042,64,0.49,0.7,0.03,0.018,0.2
24316274,2025-02-09,SEQRFE550D,122.38,8.88,8655.0,3429.0,701.0,2717.0,1691.0,227.0,0.0,6101.0,1071.0,0.0,0.12510526315789472,0.032578947368421055,0.6407894736842106,1918.0,0.9323480115729671,49.85291714291671,2.5240594925626936,0.8816475495303016,73,0.23,0.77,0.025,0.023,0.19
24316272,2025-02-09,SEQRFE550D,125.02,6.41,8028.0,2016.0,2146.0,2847.0,1653.0,250.0,0.0,6470.0,1087.0,0.0,0.12510526315789472,0.032578947368421055,0.6407894736842106,1903.0,0.9512287909841647,51.751719724430075,3.982142857140882,0.8686284813447879,73,0.23,0.74,0.025,0.014,0.17
24216269,2025-02-09,R19,121.69,7.59,8814.0,2220.0,781.0,0.0,1279.0,199.0,0.0,6566.0,1067.0,0.0,0.12510526315789472,0.032578947368421055,0.6407894736842106,1478.0,0.9412902227649963,53.95677541249111,3.970270270268482,0.8653585926922427,64,0.51,0.7,0.026,0.016,0.17
24316265,2025-02-09,SEQRFE550D,126.94,7.86,9048.0,2823.0,654.0,1575.0,1723.0,241.0,0.0,6624.0,1405.0,0.0,0.12510526315789472,0.032578947368421055,0.6407894736842106,1964.0,0.9416913946517679,52.18213329090766,3.205100956428195,0.8772912423620788,73,0.21,0.74,0.02,0.018,0.21
24116254,2025-02-09,C20MMNC,121.23,7.42,8949.0,3666.0,694.0,0.0,1687.0,261.0,0.0,6062.0,1602.0,0.0,0.12510526315789472,0.032578947368421055,0.6407894736842106,1948.0,0.9423241352433555,50.004124391239756,2.4410801963986795,0.8660164271042783,42,0.21,0.781,0.034,0.029,0.236
24116256,2025-02-09,C20MMNC,119.59,8.06,8043.0,3144.0,685.0,483.0,1686.0,305.0,0.0,6074.0,2157.0,0.0,0.12510526315789472,0.032578947368421055,0.6407894736842106,1991.0,0.9368585977208236,50.79019984906104,2.5582061068694153,0.846810647915195,42,0.2,0.76,0.017,0.019,0.25
24116259,2025-02-09,C20MMNC,125.29,8.15,8313.0,2760.0,727.0,747.0,1654.0,247.0,0.0,6252.0,1015.0,0.0,0.12510526315789472,0.032578947368421055,0.6407894736842106,1901.0,0.9389238609042349,49.90023146260754,3.011956521738039,0.8700683850600368,42,0.19,0.78,0.027,0.019,0.23
24116261,2025-02-09,SEQRFE550D,122.68,8.12,8088.0,3159.0,690.0,1854.0,1665.0,268.0,0.0,5963.0,3124.0,0.0,0.12510526315789472,0.032578947368421055,0.6407894736842106,1933.0,0.9379204892894655,48.606129768107216,2.5603038936364166,0.8613554061040551,73,0.21,0.76,0.018,0.019,0.22
24116264,2025-02-09,SEQRFE550D,121.62,8.2,8532.0,2883.0,687.0,1583.0,1658.0,248.0,0.0,5677.0,1526.0,0.0,0.12510526315789472,0.032578947368421055,0.6407894736842106,1906.0,0.9368356185415435,46.678177930877496,2.9594172736722304,0.8698845750257765,73,0.21,0.75,0.02,0.019,0.2
24116271,2025-02-09,2062BK1,117.49,7.95,8499.0,3042.0,699.0,697.0,1613.0,196.0,0.0,6006.0,1701.0,0.0,0.12510526315789472,0.032578947368421055,0.6407894736842106,1809.0,0.9366230867272272,51.11924419055988,2.793885601576991,0.8916528468762346,6,0.16,0.75,0.025,0.014,0.17
24116275,2025-02-09,2062BK1,121.04,0.0,8478.0,3099.0,692.0,215.0,1546.0,169.0,0.0,6263.0,993.0,0.0,0.12510526315789472,0.032578947368421055,0.6407894736842106,1715.0,0.9999999999917383,51.74322537961216,2.735721200386339,0.9014577259469962,6,0.19,0.76,0.036,0.027,0.23
24116279,2025-02-09,SEQRFE550D,103.22,8.57,9132.0,3102.0,887.0,950.0,1563.0,193.0,0.0,5901.0,962.0,0.0,0.12510526315789472,0.032578947368421055,0.6407894736842106,1756.0,0.9233384023533112,57.16915326431729,2.9439071566721653,0.8900911161726138,73,0.22,0.77,0.024,0.017,0.23
24116281,2025-02-09,2062BK1,115.81,7.64,8457.0,3021.0,725.0,747.0,1689.0,258.0,0.0,5898.0,952.0,275.0,0.12510526315789472,0.032578947368421055,0.6407894736842106,1947.0,0.9381125961851915,50.92824453802842,2.799404170803443,0.8674884437591847,6,0.22,0.79,0.021,0.012,0.24
24316268,2025-02-09,2062BK1,116.67,8.16,9042.0,2505.0,652.0,1602.0,1643.0,241.0,0.0,6357.0,2437.0,0.0,0.12510526315789472,0.032578947368421055,0.6407894736842106,1884.0,0.9346310982861922,54.487014656257074,3.6095808383219126,0.8720806794050573,6,0.22,0.76,0.027,0.024,0.21
24116290,2025-02-09,2062BK1,119.32,10.0,8538.0,2445.0,0.0,2034.0,0.0,0.0,0.0,6370.0,0.0,0.0,0.12510526315789472,0.032578947368421055,0.6407894736842106,0.0,0.9226724404506444,53.38585316750431,3.4920245398758722,0.0,6,0.2,0.75,0.025,0.02,0.2
24116292,2025-02-09,R34,120.55,10.1,8961.0,1977.0,792.0,1508.0,1421.0,200.0,0.0,5866.0,979.0,0.0,0.12510526315789472,0.032578947368421055,0.6407894736842106,1621.0,0.9226942211946215,48.66030692618283,4.532625189679043,0.8766193707582501,66,0.63,0.74,0.023,0.014,0.24
24116295,2025-02-09,R34,122.92,10.22,8970.0,2010.0,802.0,1977.0,1416.0,203.0,0.0,6442.0,2079.0,0.0,0.12510526315789472,0.032578947368421055,0.6407894736842106,1619.0,0.9232386961024243,52.408070289192906,4.462686567161959,0.8746139592335549,66,0.6,0.76,0.018,0.02,0.21
24116296,2025-02-09,R34,117.24,0.0,8757.0,2874.0,825.0,0.0,1319.0,200.0,0.0,6261.0,1073.0,0.0,0.12510526315789472,0.032578947368421055,0.6407894736842106,1519.0,0.9999999999914705,53.40327533219547,3.046972860124201,0.8683344305458405,66,0.63,0.76,0.018,0.015,0.25
24116283,2025-02-09,EXPORTDSP14,119.21,7.33,8652.0,2538.0,695.0,1503.0,1691.0,261.0,0.0,6019.0,996.0,0.0,0.12510526315789472,0.032578947368421055,0.6407894736842106,1952.0,0.9420736525925235,50.49073064297885,3.4089834515353,0.8662909836061136,55,0.202,0.78,0.029,0.019,0.253
24316237,2025-02-09,2062BK1,124.64,7.53,9396.0,2169.0,630.0,2926.0,1712.0,285.0,0.0,6552.0,1085.0,331.0,0.12510526315789472,0.032578947368421055,0.6407894736842106,1997.0,0.9430279185825603,52.567394094571824,4.331950207466883,0.8572859288929108,6,0.2,0.79,0.023,0.018,0.23
24316260,2025-02-09,2062BK1,116.14,8.36,8481.0,2847.0,654.0,864.0,1720.0,237.0,0.0,4271.0,648.0,0.0,0.12510526315789472,0.032578947368421055,0.6407894736842106,1957.0,0.9328514056149971,36.774582400234415,2.97892518440359,0.8788962698002662,6,0.21,0.76,0.032,0.019,0.18
24316257,2025-02-09,SEQRFE550D,119.9,8.0,7929.0,2811.0,644.0,852.0,1713.0,237.0,0.0,6411.0,961.0,0.0,0.12510526315789472,0.032578947368421055,0.6407894736842106,1950.0,0.9374511336908722,53.46955796452485,2.820704375666019,0.878461538461088,73,0.22,0.78,0.023,0.02,0.2
24316251,2025-02-09,SEQRFE550D,129.29,8.15,8697.0,2319.0,602.0,1740.0,1713.0,245.0,0.0,6624.0,1222.0,0.0,0.12510526315789472,0.032578947368421055,0.6407894736842106,1958.0,0.9407013969663802,51.23366076223039,3.7503234152635834,0.8748723186920966,73,0.21,0.8,0.02,0.021,0.21
24216313,2025-02-10,1786550D,122.72,9.9,7311.0,2262.0,693.0,0.0,1586.0,236.0,0.0,6973.0,1128.0,0.0,0.12470833333333332,0.04345833333333333,0.6420833333333333,1822.0,0.9253506258413109,56.82040417163608,3.2320954907147517,0.870472008781081,3,0.21,0.76,0.03,0.02,0.19
24216303,2025-02-10,R34,122.79,10.0,8853.0,2241.0,712.0,1310.0,1181.0,202.0,0.0,6433.0,1190.0,255.0,0.12470833333333332,0.04345833333333333,0.6420833333333333,1383.0,0.9246931244753016,52.390259792716094,3.950468540828224,0.8539407086038655,66,0.61,0.74,0.019,0.015,0.22
24316318,2025-02-10,R34,121.08,9.71,8769.0,2112.0,798.0,0.0,1455.0,211.0,0.0,4096.0,2201.0,0.0,0.12470833333333332,0.04345833333333333,0.6420833333333333,1666.0,0.9257588500579116,33.82887347180518,4.15198863636167,0.8733493397353701,66,0.61,0.72,0.023,0.012,0.23
24316314,2025-02-10,C20MMNC,122.2,10.21,8985.0,2349.0,704.0,879.0,1698.0,209.0,0.0,6596.0,1117.0,0.0,0.12470833333333332,0.04345833333333333,0.6420833333333333,1907.0,0.9228910203087163,53.977086742602474,3.825031928478576,0.8904037755632457,42,0.227,0.771,0.021,0.02,0.17
24216293,2025-02-10,EXPORTDSP14,123.8,9.8,12087.0,2514.0,649.0,1988.0,1617.0,246.0,0.0,6891.0,1704.0,0.0,0.12470833333333332,0.04345833333333333,0.6420833333333333,1863.0,0.9266467065798905,55.66235864252292,4.807875894986155,0.8679549114327064,55,0.208,0.75,0.018,0.017,0.21
24116308,2025-02-10,C20MMNC,125.64,10.63,7905.0,2655.0,777.0,1199.0,1548.0,203.0,0.0,6304.0,1012.0,0.0,0.12470833333333332,0.04345833333333333,0.6420833333333333,1751.0,0.921993101923226,50.175103469833054,2.9774011299423813,0.8840662478578618,42,0.21,0.71,0.023,0.027,0.246
24216315,2025-02-10,2062BK1,134.87,0.0,8013.0,3954.0,712.0,0.0,1573.0,229.0,0.0,6950.0,1245.0,0.0,0.12470833333333332,0.04345833333333333,0.6420833333333333,1802.0,0.9999999999925855,51.53110402571713,2.0265553869494117,0.8729189789118352,6,0.18,0.76,0.032,0.023,0.2
24116312,2025-02-10,1786550D,134.87,9.32,9072.0,4545.0,679.0,874.0,1681.0,260.0,0.0,6801.0,1112.0,0.0,0.12470833333333332,0.04345833333333333,0.6420833333333333,1941.0,0.9353630626192153,50.42633647178449,1.9960396039599566,0.8660484286445822,3,0.22,0.77,0.03,0.02,0.23
24116325,2025-02-10,C20MMNC,121.85,9.71,8766.0,2937.0,722.0,689.0,1678.0,281.0,0.0,6461.0,1546.0,0.0,0.12470833333333332,0.04345833333333333,0.6420833333333333,1959.0,0.9261933718385057,53.024210093943175,2.9846782431041934,0.8565594691164591,42,0.22,0.76,0.021,0.016,0.24
24116332,2025-02-10,R34,122.6,9.17,8565.0,2499.0,789.0,1443.0,1416.0,281.0,0.0,6105.0,940.0,0.0,0.12470833333333332,0.04345833333333333,0.6420833333333333,1697.0,0.9304090460580527,49.79608482830509,3.4273709483779804,0.8344136711839515,66,0.61,0.76,0.022,0.013,0.22
24116334,2025-02-10,R34,126.5,0.0,9357.0,2100.0,822.0,2392.0,1218.0,246.0,0.0,6169.0,994.0,0.0,0.12470833333333332,0.04345833333333333,0.6420833333333333,1464.0,0.9999999999920949,48.76679841858682,4.455714285712164,0.8319672131141859,66,0.6,0.75,0.025,0.019,0.22
24316305,2025-02-10,2062BK1,126.05,9.89,7752.0,1788.0,671.0,2252.0,1705.0,210.0,0.0,6248.0,1367.0,0.0,0.12470833333333332,0.04345833333333333,0.6420833333333333,1915.0,0.9272473149850873,49.56763189171307,4.335570469796233,0.8903394255870024,6,0.19,0.71,0.031,0.026,0.19
24216317,2025-02-10,C20MMNC,121.52,10.3,8367.0,1011.0,693.0,2509.0,1671.0,250.0,0.0,6686.0,2616.0,566.0,0.12470833333333332,0.04345833333333333,0.6420833333333333,1921.0,0.9218631467082244,55.019749834965275,8.275964391683209,0.8698594482036076,42,0.22,0.77,0.02,0.023,0.22
24216322,2025-02-10,2062BK1,122.73,10.72,7488.0,1497.0,600.0,166.0,1593.0,199.0,0.0,6658.0,1074.0,0.0,0.12470833333333332,0.04345833333333333,0.6420833333333333,1792.0,0.9196702884906731,54.24916483293205,5.00200400801269,0.8889508928566467,6,0.2,0.74,0.027,0.023,0.23
24316324,2025-02-10,2062BK1,116.98,8.46,8733.0,912.0,712.0,0.0,1768.0,254.0,0.0,6293.0,999.0,0.0,0.12470833333333332,0.04345833333333333,0.6420833333333333,2022.0,0.9325573979517494,53.7955206013524,9.575657894726342,0.8743818001973915,6,0.2,0.76,0.024,0.027,0.21
24116304,2025-02-10,2062BK1,127.08,10.22,7320.0,2643.0,694.0,0.0,1666.0,250.0,0.0,6495.0,1056.0,0.0,0.12470833333333332,0.04345833333333333,0.6420833333333333,1916.0,0.9255644573858298,51.109537298936814,2.7695800227004277,0.8695198329849324,6,0.22,0.77,0.024,0.018,0.23
24116302,2025-02-10,R34,121.12,9.39,7914.0,2211.0,799.0,0.0,1319.0,200.0,0.0,6500.0,1043.0,0.0,0.12470833333333332,0.04345833333333333,0.6420833333333333,1519.0,0.9280514903001453,53.665785996914906,3.5793758480309457,0.8683344305458405,66,0.62,0.75,0.02,0.012,0.24
24116300,2025-02-10,R34,115.92,0.0,7983.0,2019.0,785.0,0.0,1316.0,196.0,0.0,6168.0,999.0,0.0,0.12470833333333332,0.04345833333333333,0.6420833333333333,1512.0,0.9999999999913733,53.20910973038984,3.953937592865798,0.8703703703697947,66,0.6,0.77,0.02,0.012,0.23
24216323,2025-02-10,2062BK1,124.68,9.85,7524.0,2007.0,599.0,1965.0,1623.0,199.0,0.0,6495.0,1077.0,0.0,0.12470833333333332,0.04345833333333333,0.6420833333333333,1822.0,0.926782130372952,52.09335899861971,3.7488789237649485,0.8907793633365034,6,0.2,0.71,0.028,0.024,0.23
24116336,2025-02-10,R34,121.93,10.21,9366.0,2097.0,804.0,2212.0,1218.0,247.0,0.0,6141.0,1603.0,0.0,0.12470833333333332,0.04345833333333333,0.6420833333333333,1465.0,0.9227334645003578,50.36496350323657,4.466380543631633,0.8313993174055758,66,0.62,0.74,0.019,0.019,0.2
24316319,2025-02-10,2062BK1,115.74,10.3,7971.0,2277.0,701.0,1095.0,1649.0,230.0,0.0,5897.0,1668.0,0.0,0.12470833333333332,0.04345833333333333,0.6420833333333333,1879.0,0.9182799111320352,50.950406082158715,3.5006587615267892,0.8775944651405654,6,0.19,0.77,0.02,0.029,0.2
24316321,2025-02-10,R34,121.33,9.7,8481.0,2301.0,800.0,1320.0,1473.0,243.0,0.0,4333.0,2128.0,0.0,0.12470833333333332,0.04345833333333333,0.6420833333333333,1716.0,0.9259711516375947,35.71251957441925,3.685788787482101,0.8583916083911082,66,0.62,0.75,0.021,0.023,0.26
24216333,2025-02-10,2062BK1,119.57,10.11,7464.0,2247.0,682.0,2003.0,1613.0,182.0,0.0,6664.0,1065.0,0.0,0.12470833333333332,0.04345833333333333,0.6420833333333333,1795.0,0.9220388648911009,55.7330434050704,3.3217623497982545,0.8986072423393323,6,0.2,0.74,0.026,0.026,0.22
24216331,2025-02-10,1786550D,130.2,9.87,8163.0,1989.0,594.0,3124.0,1617.0,199.0,0.0,6654.0,1091.0,0.0,0.12470833333333332,0.04345833333333333,0.6420833333333333,1816.0,0.929535232377172,51.105990783017624,4.104072398187982,0.8904185022021529,3,0.23,0.76,0.02,0.03,0.24
24216329,2025-02-10,2062BK1,126.56,10.21,7446.0,2007.0,608.0,2507.0,1644.0,186.0,0.0,6661.0,1092.0,0.0,0.12470833333333332,0.04345833333333333,0.6420833333333333,1830.0,0.9253491262636152,52.631163084287046,3.7100149476812607,0.898360655737214,6,0.21,0.7,0.024,0.026,0.22
24216328,2025-02-10,C20MMNC,126.62,10.15,7083.0,1998.0,594.0,2067.0,1664.0,172.0,0.0,6506.0,1067.0,0.0,0.12470833333333332,0.04345833333333333,0.6420833333333333,1836.0,0.9257878189593787,51.382088137329156,3.545045045043271,0.9063180827881774,42,0.216,0.77,0.021,0.025,0.256
24216326,2025-02-10,2062BK1,123.41,10.1,6987.0,1998.0,600.0,1506.0,1613.0,199.0,0.0,6490.0,1056.0,0.0,0.12470833333333332,0.04345833333333333,0.6420833333333333,1812.0,0.9243502359304596,52.58893120450053,3.4969969969952466,0.8901766004410099,6,0.2,0.7,0.024,0.026,0.2
24216335,2025-02-10,2062BK1,122.99,9.87,8580.0,3192.0,844.0,2051.0,1617.0,246.0,0.0,6432.0,1517.0,0.0,0.12470833333333332,0.04345833333333333,0.6420833333333333,1863.0,0.9257112750193761,52.296934709713824,2.687969924811188,0.8679549114327064,6,0.2,0.79,0.024,0.029,0.26
24116376,2025-02-11,C20MMNC,124.95,9.9,10743.0,2085.0,692.0,3591.0,1678.0,250.0,0.0,6188.0,3181.0,0.0,0.128,0.03769565217391304,0.8273478260869566,1928.0,0.9265850945426284,49.52380952341317,5.152517985609039,0.8703319502070175,42,0.22,0.74,0.016,0.018,0.24
24116379,2025-02-11,1786550D,125.87,9.69,9858.0,2055.0,704.0,3399.0,1674.0,245.0,0.0,6590.0,2664.0,0.0,0.128,0.03769565217391304,0.8273478260869566,1919.0,0.9285187370837378,52.355604988858694,4.797080291968468,0.872329338196523,3,0.24,0.78,0.03,0.02,0.23
24116389,2025-02-11,C20MMNC,124.92,10.21,10659.0,2775.0,805.0,3038.0,1671.0,248.0,0.0,6677.0,1581.0,0.0,0.128,0.03769565217391304,0.8273478260869566,1919.0,0.9244431288320548,53.45020813277738,3.8410810810796967,0.8707660239703644,42,0.2,0.7,0.025,0.019,0.24
24116388,2025-02-11,1786550D,124.16,9.88,11433.0,2850.0,0.0,3244.0,0.0,0.0,0.0,6372.0,1460.0,0.0,0.128,0.03769565217391304,0.8273478260869566,0.0,0.926290659497715,51.320876288246446,4.011578947367013,0.0,3,0.23,0.8,0.04,0.02,0.21
24116382,2025-02-11,2062BK1,126.92,9.9,9948.0,2403.0,774.0,3381.0,1773.0,179.0,0.0,6343.0,1490.0,0.0,0.128,0.03769565217391304,0.8273478260869566,1952.0,0.9276421575725213,49.976363062953226,4.139825218475181,0.9082991803274035,6,0.22,0.75,0.031,0.021,0.21
24216357,2025-02-11,C20MMNC,115.31,10.0,8136.0,2739.0,547.0,1625.0,1617.0,260.0,0.0,6504.0,1682.0,0.0,0.128,0.03769565217391304,0.8273478260869566,1877.0,0.9201979091778772,56.40447489327548,2.9704271631971633,0.8614810868402443,42,0.19,0.79,0.024,0.03,0.25
24216340,2025-02-11,C20MMNC,122.45,10.0,8535.0,2787.0,608.0,2205.0,1569.0,240.0,0.0,6954.0,1614.0,0.0,0.128,0.03769565217391304,0.8273478260869566,1809.0,0.9244998112425483,56.790526745146664,3.062432723357351,0.8673300165832685,42,0.22,0.77,0.025,0.023,0.19
24216344,2025-02-11,C20MMNC,120.97,9.88,8472.0,2331.0,594.0,2269.0,1610.0,240.0,0.0,6885.0,1750.0,0.0,0.128,0.03769565217391304,0.8273478260869566,1850.0,0.9244936950636264,56.9149375873612,3.6344916344900753,0.8702702702697999,42,0.213,0.764,0.024,0.021,0.23
24216346,2025-02-11,C20MMNC,124.56,9.85,8460.0,2661.0,690.0,2426.0,1617.0,243.0,0.0,7034.0,1779.0,0.0,0.128,0.03769565217391304,0.8273478260869566,1860.0,0.9267167621387791,56.470777135063656,3.1792559188263136,0.86935483870921,42,0.22,0.8,0.021,0.023,0.24
24216348,2025-02-11,C20MMNC,126.91,10.0,8502.0,3234.0,704.0,1731.0,1630.0,253.0,0.0,6593.0,1087.0,375.0,0.128,0.03769565217391304,0.8273478260869566,1883.0,0.9269593163324304,51.95020092938342,2.6289424860845303,0.8656399362714469,42,0.21,0.75,0.023,0.022,0.22
24216351,2025-02-11,1786550D,125.0,8.1,8481.0,1998.0,696.0,1060.0,1671.0,253.0,0.0,6593.0,1410.0,0.0,0.128,0.03769565217391304,0.8273478260869566,1924.0,0.9391435011199164,52.743999999578044,4.24474474474262,0.8685031185026671,3,0.22,0.73,0.02,0.02,0.21
24216354,2025-02-11,1786550D,122.69,8.1,8970.0,3336.0,553.0,779.0,1661.0,263.0,0.0,6760.0,1875.0,308.0,0.128,0.03769565217391304,0.8273478260869566,1924.0,0.9380686596762898,55.09821501299945,2.6888489208625033,0.8633056133051646,3,0.2,0.8,0.02,0.03,0.23
24116373,2025-02-11,C20MMNC,128.99,10.35,11199.0,2850.0,721.0,2949.0,1656.0,230.0,0.0,6521.0,1637.0,0.0,0.128,0.03769565217391304,0.8273478260869566,1886.0,0.9257212573494639,50.55430653499842,3.9294736842091478,0.8780487804873394,42,0.2,0.7,0.028,0.024,0.19
24216368,2025-02-11,2062BK1,119.52,10.0,9936.0,3000.0,600.0,0.0,1613.0,213.0,0.0,6901.0,3923.0,0.0,0.128,0.03769565217391304,0.8273478260869566,1826.0,0.9227918468118995,57.7392904948315,3.311999999998896,0.8833515881703815,6,0.22,0.73,0.023,0.021,0.24
24216372,2025-02-11,2062BK1,123.84,10.0,9024.0,1995.0,605.0,2510.0,1583.0,192.0,0.0,6676.0,1078.0,0.0,0.128,0.03769565217391304,0.8273478260869566,1775.0,0.9252839210929074,53.90826873341482,4.523308270674424,0.8918309859149905,6,0.22,0.72,0.02,0.018,0.21
24216375,2025-02-11,2062BK1,123.33,9.85,9213.0,1683.0,605.0,2706.0,1586.0,202.0,0.0,6999.0,1246.0,0.0,0.128,0.03769565217391304,0.8273478260869566,1788.0,0.9260399459308752,56.750182436903025,5.4741532976794565,0.8870246085006225,6,0.21,0.74,0.017,0.016,0.22
24216378,2025-02-11,2062BK1,120.45,10.12,8853.0,3000.0,611.0,2246.0,1701.0,257.0,0.0,6667.0,1167.0,0.0,0.128,0.03769565217391304,0.8273478260869566,1958.0,0.9224936815430614,55.35076795304814,2.9509999999990164,0.8687436159341835,6,0.2,0.72,0.019,0.016,0.21
24216383,2025-02-11,C20MMNC,133.31,9.89,7965.0,3012.0,591.0,0.0,1583.0,223.0,0.0,6604.0,1759.0,0.0,0.128,0.03769565217391304,0.8273478260869566,1806.0,0.9309357541834433,49.53866926675015,2.6444223107560942,0.8765227021036122,42,0.2,0.72,0.025,0.017,0.23
24216395,2025-02-11,C20MMNC,126.93,10.25,7659.0,3315.0,701.0,2047.0,1620.0,223.0,0.0,7017.0,1831.0,0.0,0.128,0.03769565217391304,0.8273478260869566,1843.0,0.9252806531496919,55.28243913924775,2.3104072398183075,0.8790016277803152,42,0.2,0.7,0.024,0.017,0.23
24216339,2025-02-11,2062BK1,123.07,10.17,8085.0,2748.0,608.0,1678.0,1603.0,243.0,0.0,6621.0,1595.0,0.0,0.128,0.03769565217391304,0.8273478260869566,1846.0,0.9236715700921371,53.79865117369141,2.9421397379901957,0.8683640303353909,6,0.2,0.73,0.028,0.029,0.22
24116370,2025-02-11,2062BK1,129.41,9.7,10560.0,3012.0,669.0,2684.0,1654.0,233.0,0.0,6681.0,1475.0,0.0,0.128,0.03769565217391304,0.8273478260869566,1887.0,0.9302710085476943,51.62661308977957,3.505976095616366,0.8765235824054708,6,0.19,0.73,0.023,0.021,0.23
24116345,2025-02-11,2062BK1,124.56,9.7,9945.0,3321.0,780.0,1946.0,1724.0,265.0,0.0,6940.0,1412.0,294.0,0.128,0.03769565217391304,0.8273478260869566,1989.0,0.9277521227399991,55.71612074457517,2.9945799457985562,0.8667672197079604,6,0.19,0.72,0.018,0.023,0.17
24316392,2025-02-11,IS2062E350BR,125.4,9.65,8841.0,2925.0,702.0,1929.0,2521.0,0.0,414.0,4999.0,1312.0,0.0,0.128,0.03769565217391304,0.8273478260869566,2935.0,0.9285449833326284,39.86443381148433,3.022564102563069,0.8589437819417857,59,0.2,1.42,0.029,0.016,0.26
24316342,2025-02-11,R34,119.49,9.5,7749.0,0.0,809.0,0.0,1353.0,230.0,0.0,6484.0,1022.0,0.0,0.128,0.03769565217391304,0.8273478260869566,1583.0,0.92635087990599,54.26395514223564,7749000000000.0,0.8547062539476596,66,0.61,0.72,0.015,0.02,0.2
24316343,2025-02-11,2062BK1,117.94,10.1,7749.0,0.0,707.0,0.0,1742.0,190.0,0.0,4104.0,655.0,0.0,0.128,0.03769565217391304,0.8273478260869566,1932.0,0.9211184004926499,34.79735458678313,7749000000000.0,0.9016563146993263,6,0.22,0.74,0.017,0.023,0.18
24316347,2025-02-11,1786550D,119.55,10.11,8133.0,798.0,643.0,276.0,1727.0,227.0,0.0,6329.0,1044.0,0.0,0.128,0.03769565217391304,0.8273478260869566,1954.0,0.9220268394190806,52.940192387679296,10.1917293232955,0.8838280450353716,3,0.2,0.76,0.02,0.02,0.19
24316350,2025-02-11,C20MMNC,123.32,10.21,6960.0,0.0,652.0,294.0,1701.0,207.0,0.0,5970.0,910.0,0.0,0.128,0.03769565217391304,0.8273478260869566,1908.0,0.9235377817649701,48.41063898760614,6960000000000.0,0.8915094339617969,42,0.2,0.74,0.019,0.025,0.2
24316353,2025-02-11,C20MMNC,128.61,8.13,4968.0,2811.0,649.0,0.0,1688.0,210.0,0.0,6524.0,1064.0,0.0,0.128,0.03769565217391304,0.8273478260869566,1898.0,0.9405440982818449,50.7270041205915,1.7673425827101503,0.8893572181238728,42,0.19,0.79,0.027,0.031,0.25
24316356,2025-02-11,2062BK1,121.4,7.98,7233.0,3426.0,547.0,0.0,1680.0,204.0,0.0,6253.0,968.0,0.0,0.128,0.03769565217391304,0.8273478260869566,1884.0,0.9383212242932578,51.507413508636674,2.111208406304112,0.8917197452224567,6,0.21,0.76,0.021,0.025,0.2
24316359,2025-02-11,ASP1239,118.51,10.2,9978.0,2325.0,555.0,0.0,1684.0,207.0,0.0,6205.0,1084.0,0.0,0.128,0.03769565217391304,0.8273478260869566,1891.0,0.9207520783084395,52.358450763206825,4.29161290322396,0.8905341089365995,24,0.45,0.76,0.024,0.017,0.2
24316361,2025-02-11,2062BK1,93.09,10.0,9075.0,3021.0,547.0,255.0,1688.0,190.0,0.0,6600.0,1090.0,0.0,0.128,0.03769565217391304,0.8273478260869566,1878.0,0.9029973809205257,70.89912987355355,3.003972194636543,0.8988285410005864,6,0.22,0.79,0.032,0.02,0.25
24316363,2025-02-11,SEQRFE550D,115.1,10.5,8541.0,2406.0,544.0,909.0,1675.0,187.0,0.0,6157.0,1023.0,0.0,0.128,0.03769565217391304,0.8273478260869566,1862.0,0.9164012738780541,53.49261511682457,3.549875311719223,0.8995703544570894,73,0.22,0.74,0.027,0.021,0.21
24316365,2025-02-11,2062BK1,123.64,9.69,9144.0,3192.0,605.0,565.0,1678.0,230.0,0.0,6625.0,1401.0,0.0,0.128,0.03769565217391304,0.8273478260869566,1908.0,0.9273231830726218,53.582982853012105,2.8646616541344407,0.879454926624277,6,0.2,0.71,0.021,0.015,0.18
24316386,2025-02-11,2062BK1,119.97,10.08,10050.0,3264.0,699.0,288.0,2560.0,68.0,506.0,6221.0,1301.0,226.0,0.128,0.03769565217391304,0.8273478260869566,3134.0,0.9224913494738755,51.8546303238155,3.0790441176461156,0.8168474792594713,6,0.2,1.24,0.037,0.018,0.2
24316384,2025-02-11,1786550D,126.91,10.15,9663.0,2781.0,704.0,637.0,1663.0,233.0,0.0,6714.0,3399.0,0.0,0.128,0.03769565217391304,0.8273478260869566,1896.0,0.9259448416684231,52.90363249505237,3.4746494066869924,0.8771097046408876,3,0.23,0.82,0.03,0.02,0.21
24316380,2025-02-11,2062BK1,127.82,10.2,9837.0,2799.0,600.0,1223.0,1662.0,231.0,0.0,6582.0,1078.0,0.0,0.128,0.03769565217391304,0.8273478260869566,1893.0,0.9260976669980722,51.49428884328357,3.51446945337495,0.8779714738505663,6,0.21,0.76,0.02,0.022,0.22
24316377,2025-02-11,2062BK1,121.59,10.31,9846.0,2469.0,596.0,285.0,1658.0,231.0,0.0,6501.0,3764.0,0.0,0.128,0.03769565217391304,0.8273478260869566,1889.0,0.9218347232682197,53.46656797390026,3.987849331711629,0.8777130757009647,6,0.204,0.706,0.032,0.02,0.188
24316374,2025-02-11,1786550D,126.25,10.1,9768.0,2739.0,599.0,294.0,1647.0,230.0,0.0,6480.0,1067.0,0.0,0.128,0.03769565217391304,0.8273478260869566,1877.0,0.9259259259191353,51.32673267286078,3.5662650602396617,0.8774640383586162,3,0.22,0.75,0.03,0.02,0.22
24316337,2025-02-11,R34,120.97,10.66,7770.0,0.0,806.0,0.0,1401.0,209.0,0.0,3760.0,1879.0,0.0,0.128,0.03769565217391304,0.8273478260869566,1610.0,0.919015422009276,31.08208646746233,7770000000000.0,0.8701863354031862,66,0.63,0.75,0.021,0.026,0.22
24316371,2025-02-11,C20MMNC,126.12,11.22,9906.0,2349.0,599.0,813.0,1684.0,224.0,0.0,6144.0,1297.0,0.0,0.128,0.03769565217391304,0.8273478260869566,1908.0,0.9183049366468742,48.7155090386242,4.217113665387732,0.8825995807123257,42,0.21,0.76,0.019,0.02,0.24
24316369,2025-02-11,C20MMNC,119.76,0.0,9042.0,2367.0,606.0,0.0,1688.0,210.0,0.0,6206.0,1871.0,0.0,0.128,0.03769565217391304,0.8273478260869566,1898.0,0.9999999999916499,51.82030728079642,3.820025348540845,0.8893572181238728,42,0.215,0.779,0.025,0.02,0.226
24116352,2025-02-11,2062BK1,123.78,8.32,8490.0,3345.0,699.0,1529.0,1692.0,244.0,0.0,6401.0,1008.0,0.0,0.128,0.03769565217391304,0.8273478260869566,1936.0,0.93701741104514,51.712716108808266,2.5381165919274924,0.873966942148309,6,0.2,0.77,0.017,0.026,0.17
24116338,2025-02-11,2062BK1,115.87,9.83,9189.0,2754.0,699.0,1520.0,1669.0,265.0,0.0,6327.0,1990.0,0.0,0.128,0.03769565217391304,0.8273478260869566,1934.0,0.9217979315758011,54.60429791961159,3.336601307188331,0.8629782833501226,6,0.22,0.85,0.02,0.015,0.21
24116367,2025-02-11,2062BK1,124.12,11.55,8760.0,3483.0,674.0,1961.0,1661.0,233.0,0.0,6371.0,1299.0,0.0,0.128,0.03769565217391304,0.8273478260869566,1894.0,0.9148669565790899,51.32935868472986,2.515073212746909,0.8769799366415645,6,0.2,0.73,0.043,0.027,0.21
24116366,2025-02-11,SEQRFE550D,126.92,0.0,9942.0,2595.0,629.0,4064.0,1620.0,196.0,0.0,6533.0,1211.0,0.0,0.128,0.03769565217391304,0.8273478260869566,1816.0,0.999999999992121,51.47336905096538,3.8312138728308938,0.8920704845810066,73,0.21,0.75,0.025,0.021,0.21
24116341,2025-02-11,2062BK1,118.07,10.12,9480.0,3477.0,677.0,1547.0,1725.0,273.0,0.0,6394.0,1111.0,0.0,0.128,0.03769565217391304,0.8273478260869566,1998.0,0.9210546844455804,54.15431523626532,2.7264883520268257,0.8633633633629313,6,0.19,0.78,0.02,0.031,0.21
24116362,2025-02-11,C20MMNC,121.68,9.7,9609.0,3237.0,559.0,388.0,1609.0,176.0,0.0,6464.0,1495.0,0.0,0.128,0.03769565217391304,0.8273478260869566,1785.0,0.9261683665632049,53.122945430201156,2.968489341982401,0.9014005602235846,42,0.19,0.74,0.036,0.028,0.22
24116349,2025-02-11,2062BK1,125.15,9.5,9477.0,3150.0,684.0,1254.0,1678.0,233.0,0.0,6595.0,1263.0,0.0,0.128,0.03769565217391304,0.8273478260869566,1911.0,0.9294467136952883,52.69676388291892,3.0085714285704737,0.8780743066452757,6,0.19,0.75,0.021,0.024,0.21
24116360,2025-02-11,1786550D,116.41,9.86,9528.0,3084.0,797.0,142.0,1653.0,216.0,0.0,6342.0,1023.0,0.0,0.128,0.03769565217391304,0.8273478260869566,1869.0,0.9219133602524596,54.4798556820335,3.0894941634231228,0.8844301765645348,3,0.2,0.73,0.02,0.02,0.19
24116355,2025-02-11,SEQRFE550D,126.26,8.12,8445.0,3006.0,546.0,526.0,1651.0,230.0,0.0,6444.0,1113.0,0.0,0.128,0.03769565217391304,0.8273478260869566,1881.0,0.9395743414128623,51.037541580460655,2.8093812375240157,0.8777246145662532,73,0.22,0.74,0.014,0.021,0.2
24116358,2025-02-11,2062BK1,120.76,9.7,9510.0,3060.0,801.0,153.0,1640.0,195.0,0.0,6492.0,1043.0,0.0,0.128,0.03769565217391304,0.8273478260869566,1835.0,0.9256477081026703,53.759523020422655,3.1078431372538864,0.8937329700267609,6,0.18,0.75,0.017,0.02,0.22
24216427,2025-02-12,S.TOWER6VAN,126.39,9.65,7773.0,2451.0,597.0,2370.0,2487.0,0.0,442.0,6711.0,1134.0,0.0,0.13325925925925924,0.03303703703703704,0.7201111111111111,2929.0,0.9290649808811449,53.09755518590792,3.171358629129673,0.8490952543527316,67,0.18,1.29,0.038,0.022,0.21
24216424,2025-02-12,S.TOWER6VAN,124.96,6.15,7857.0,2454.0,586.0,1997.0,2460.0,0.0,435.0,6722.0,1190.0,250.0,0.13325925925925924,0.03303703703703704,0.7201111111111111,2895.0,0.9530928228132631,53.79321382799461,3.201711491441238,0.8497409326421935,67,0.17,1.27,0.025,0.017,0.24
24216421,2025-02-12,1786550D,125.1,6.23,7191.0,2988.0,613.0,2016.0,1576.0,179.0,0.0,6796.0,1238.0,0.0,0.13325925925925924,0.03303703703703704,0.7201111111111111,1755.0,0.9525622477655331,54.32454036727159,2.406626506023291,0.8980056980051864,3,0.21,0.7,0.02,0.02,0.2
24216418,2025-02-12,SEQRFE550D,126.98,6.22,7332.0,3000.0,605.0,2019.0,1600.0,179.0,0.0,6809.0,1498.0,0.0,0.13325925925925924,0.03303703703703704,0.7201111111111111,1779.0,0.9533033032961463,53.62261773465409,2.4439999999991855,0.8993816750978644,73,0.22,0.74,0.023,0.019,0.25
24216404,2025-02-12,2062BK1,125.61,10.27,7794.0,3612.0,704.0,2179.0,1627.0,246.0,0.0,6893.0,1462.0,0.0,0.13325925925925924,0.03303703703703704,0.7201111111111111,1873.0,0.9244186046443597,54.87620412343861,2.1578073089695025,0.8686599038970269,6,0.19,0.73,0.025,0.017,0.25
24216416,2025-02-12,SEQRFE550D,123.64,6.21,7437.0,2994.0,600.0,2464.0,1600.0,186.0,0.0,6542.0,1116.0,0.0,0.13325925925925924,0.03303703703703704,0.7201111111111111,1786.0,0.9521755872086857,52.91167906783475,2.483967935870914,0.895856662933429,73,0.21,0.75,0.018,0.017,0.23
24216413,2025-02-12,C20MMNC,122.76,8.15,7461.0,3000.0,580.0,1521.0,1580.0,179.0,0.0,6656.0,1177.0,0.0,0.13325925925925924,0.03303703703703704,0.7201111111111111,1759.0,0.9377434878852821,54.219615509496414,2.486999999999171,0.898237635019387,42,0.215,0.717,0.029,0.019,0.214
24216381,2025-02-12,C20MMNC,121.19,10.11,7902.0,2988.0,583.0,582.0,1559.0,192.0,0.0,6664.0,1185.0,0.0,0.13325925925925924,0.03303703703703704,0.7201111111111111,1751.0,0.9230007616075933,54.98803531599152,2.644578313252127,0.8903483723581437,42,0.209,0.698,0.019,0.018,0.198
24216387,2025-02-12,2062BK1,128.26,9.8,11031.0,3234.0,707.0,1689.0,1596.0,219.0,0.0,7139.0,1785.0,0.0,0.13325925925925924,0.03303703703703704,0.7201111111111111,1815.0,0.9290163696876067,55.66037735805661,3.410946196659428,0.8793388429747221,6,0.2,0.785,0.025,0.015,0.191
24216393,2025-02-12,C20MMNC,125.21,0.0,6930.0,2502.0,707.0,2040.0,1603.0,223.0,0.0,6830.0,1365.0,0.0,0.13325925925925924,0.03303703703703704,0.7201111111111111,1826.0,0.9999999999920134,54.5483587568521,2.7697841726607635,0.8778751369108008,42,0.194,0.699,0.019,0.015,0.251
24216410,2025-02-12,2062BK1,128.74,10.12,6990.0,3003.0,597.0,1042.0,1620.0,179.0,0.0,7194.0,1284.0,0.0,0.13325925925925924,0.03303703703703704,0.7201111111111111,1799.0,0.9271208411282794,55.88006835438962,2.3276723276715527,0.900500277931684,6,0.19,0.73,0.026,0.019,0.22
24216401,2025-02-12,2062BK1,122.71,10.0,8004.0,4455.0,693.0,804.0,1637.0,223.0,0.0,6634.0,1647.0,0.0,0.13325925925925924,0.03303703703703704,0.7201111111111111,1860.0,0.9246477281220358,54.062423599918,1.7966329966325931,0.8801075268812473,6,0.19,0.7,0.024,0.017,0.19
24216407,2025-02-12,2062BK1,122.35,10.01,7563.0,2997.0,710.0,1501.0,1563.0,176.0,0.0,6661.0,1126.0,0.0,0.13325925925925924,0.03303703703703704,0.7201111111111111,1739.0,0.9243729223260475,54.442174090278364,2.5235235235226816,0.8987924094301905,6,0.21,0.75,0.021,0.019,0.2
24216398,2025-02-12,C20MMNC,121.43,10.55,8202.0,3222.0,704.0,2172.0,1607.0,233.0,0.0,6616.0,1937.0,0.0,0.13325925925925924,0.03303703703703704,0.7201111111111111,1840.0,0.9200636459999996,54.4840648929055,2.545623836125839,0.8733695652169167,42,0.18,0.71,0.018,0.016,0.21
24216206,2025-02-12,R19,120.21,8.11,9057.0,3234.0,698.0,1035.0,1306.0,230.0,0.0,6172.0,1100.0,0.0,0.13325925925925924,0.03303703703703704,0.7201111111111111,1536.0,0.9367986284216273,51.34348223898724,2.800556586270006,0.8502604166661131,64,0.52,0.75,0.016,0.012,0.241
24216208,2025-02-12,R19,120.1,8.21,9132.0,2007.0,800.0,1003.0,1336.0,226.0,0.0,6198.0,1012.0,0.0,0.13325925925925924,0.03303703703703704,0.7201111111111111,1562.0,0.9360143402623645,51.60699417109403,4.5500747384132785,0.8553137003835753,64,0.515,0.76,0.018,0.015,0.204
24216205,2025-02-12,R19,120.32,8.19,8472.0,3510.0,699.0,1044.0,1289.0,223.0,0.0,6475.0,1131.0,0.0,0.13325925925925924,0.03303703703703704,0.7201111111111111,1512.0,0.9362695510004182,53.81482712721231,2.413675213674526,0.8525132275126637,64,0.515,0.736,0.019,0.019,0.231
24216201,2025-02-12,R19,121.76,8.31,9624.0,3498.0,688.0,0.0,1296.0,219.0,0.0,6454.0,1125.0,0.0,0.13325925925925924,0.03303703703703704,0.7201111111111111,1515.0,0.936111324664134,53.005913271575174,2.7512864493988705,0.8554455445538908,64,0.516,0.747,0.018,0.013,0.217
24116391,2025-02-12,2062BK1,122.76,10.06,9780.0,2646.0,782.0,2835.0,1682.0,250.0,0.0,6297.0,1348.0,0.0,0.13325925925925924,0.03303703703703704,0.7201111111111111,1932.0,0.9242583948130987,51.295210165760054,3.6961451247151564,0.8706004140782243,6,0.22,0.8,0.028,0.021,0.25
24116394,2025-02-12,IS2062E350BR,125.78,9.66,9696.0,2979.0,870.0,2689.0,2514.0,78.0,521.0,6321.0,1590.0,0.0,0.13325925925925924,0.03303703703703704,0.7201111111111111,3113.0,0.9286769048956832,50.2544124658113,3.2547834843896424,0.8075811114677779,59,0.17,1.35,0.035,0.013,0.2
24216430,2025-02-12,SEQRFE550D,129.03,10.0,8376.0,2115.0,605.0,1878.0,1613.0,216.0,0.0,6790.0,1792.0,261.0,0.13325925925925924,0.03303703703703704,0.7201111111111111,1829.0,0.9280730777463276,52.62342090945809,3.96028368794139,0.8819026790591132,73,0.23,0.78,0.018,0.022,0.24
24116402,2025-02-12,IS2062E350BR,126.3,0.0,10017.0,2505.0,820.0,4226.0,2523.0,85.0,528.0,6342.0,1053.0,0.0,0.13325925925925924,0.03303703703703704,0.7201111111111111,3136.0,0.9999999999920823,50.21377672169269,3.9988023952079845,0.8045280612242333,59,0.19,1.4,0.034,0.019,0.19
24116327,2025-02-12,R34,123.2,9.71,8739.0,3279.0,795.0,486.0,1373.0,281.0,0.0,6370.0,972.0,0.0,0.13325925925925924,0.03303703703703704,0.7201111111111111,1654.0,0.9269430441582505,51.70454545412577,2.665141811527092,0.8301088270853506,66,0.614,0.748,0.025,0.026,0.244
24316450,2025-02-12,1786500D,124.58,9.7,7653.0,3042.0,707.0,3381.0,1631.0,245.0,0.0,6241.0,2432.0,0.0,0.13325925925925924,0.03303703703703704,0.7201111111111111,1876.0,0.9277628835200494,50.096323647053325,2.515779092701343,0.8694029850741635,2,0.2,0.77,0.04,0.018,0.193
24316441,2025-02-12,2062BK1,128.53,9.99,6942.0,4020.0,707.0,0.0,1698.0,210.0,0.0,6904.0,1548.0,0.0,0.13325925925925924,0.03303703703703704,0.7201111111111111,1908.0,0.927880450469767,53.71508597172867,1.7268656716413615,0.8899371069177726,6,0.22,0.77,0.025,0.021,0.21
24316438,2025-02-12,C20MMNC,124.4,9.5,7263.0,3228.0,693.0,1066.0,1695.0,187.0,0.0,526.0,1335.0,0.0,0.13325925925925924,0.03303703703703704,0.7201111111111111,1882.0,0.9290515309863402,4.228295819901701,2.249999999999303,0.9006376195531878,42,0.23,0.73,0.023,0.022,0.19
24316435,2025-02-12,S.TOWER6VAN,125.7,10.53,7956.0,3678.0,701.0,1241.0,2413.0,79.0,399.0,4869.0,982.0,0.0,0.13325925925925924,0.03303703703703704,0.7201111111111111,2891.0,0.9227042501583889,38.735083531911414,2.163132137030407,0.8346592874435024,67,0.18,1.28,0.026,0.017,0.23
24316432,2025-02-12,S.TOWER6VAN,134.36,9.7,8019.0,3615.0,695.0,1018.0,2413.0,95.0,407.0,6907.0,1102.0,0.0,0.13325925925925924,0.03303703703703704,0.7201111111111111,2915.0,0.9326669443222779,51.40666865100174,2.2182572614101748,0.8277873070323061,67,0.189,1.297,0.031,0.015,0.211
24116397,2025-02-12,IS2062E350BR,123.34,10.57,9948.0,2433.0,1103.0,2934.0,2517.0,81.0,524.0,6476.0,1480.0,0.0,0.13325925925925924,0.03303703703703704,0.7201111111111111,3122.0,0.9210663878655735,52.505269984980494,4.088779284831858,0.8062139654065323,59,0.18,1.38,0.027,0.02,0.22
24316428,2025-02-12,2062BK1,126.7,10.0,8079.0,3786.0,699.0,1041.0,1668.0,190.0,0.0,6977.0,1206.0,0.0,0.13325925925925924,0.03303703703703704,0.7201111111111111,1858.0,0.9268471104540832,55.067087608089444,2.1339144215525265,0.897739504843435,6,0.22,0.8,0.03,0.018,0.21
24316425,2025-02-12,SEQRFE550D,129.14,6.51,7797.0,3537.0,707.0,0.0,1654.0,190.0,0.0,7304.0,1488.0,0.0,0.13325925925925924,0.03303703703703704,0.7201111111111111,1844.0,0.9520088462885957,56.55877342375285,2.2044105173869935,0.8969631236437652,73,0.22,0.88,0.03,0.012,0.21
24316422,2025-02-12,C20MMNC,122.55,6.5,8514.0,2823.0,599.0,3219.0,1620.0,166.0,0.0,6629.0,1144.0,0.0,0.13325925925925924,0.03303703703703704,0.7201111111111111,1786.0,0.9496319256028699,54.09220726190051,3.0159404888405894,0.9070548712200969,42,0.21,0.75,0.024,0.024,0.21
24316419,2025-02-12,C20MMNC,122.7,10.2,7935.0,3729.0,594.0,2676.0,1627.0,166.0,0.0,6506.0,1024.0,0.0,0.13325925925925924,0.03303703703703704,0.7201111111111111,1793.0,0.9232505643271389,53.02363488139345,2.127916331455584,0.9074177356380885,42,0.23,0.75,0.029,0.028,0.23
24316414,2025-02-12,C20MMNC,124.2,6.24,9732.0,2832.0,610.0,3330.0,1634.0,163.0,0.0,6742.0,1062.0,0.0,0.13325925925925924,0.03303703703703704,0.7201111111111111,1797.0,0.9521619135161595,54.28341384819417,3.4364406779648884,0.9092932665548641,42,0.202,0.74,0.029,0.019,0.22
24316412,2025-02-12,1786550D,136.56,0.0,8499.0,2841.0,594.0,4908.0,1638.0,169.0,0.0,6534.0,1030.0,0.0,0.13325925925925924,0.03303703703703704,0.7201111111111111,1807.0,0.9999999999926773,47.847100175396555,2.9915522703262964,0.9064748201433832,3,0.2,0.72,0.03,0.02,0.2
24316408,2025-02-12,SEQRFE550D,123.04,9.85,8859.0,2811.0,602.0,1599.0,1650.0,189.0,0.0,6561.0,1034.0,0.0,0.13325925925925924,0.03303703703703704,0.7201111111111111,1839.0,0.9258785461590348,53.324122236237606,3.15154749199461,0.8972267536699852,73,0.22,0.74,0.03,0.021,0.22
24316406,2025-02-12,C20MMNC,126.55,10.0,9042.0,2844.0,597.0,1599.0,1698.0,227.0,0.0,6626.0,1803.0,0.0,0.13325925925925924,0.03303703703703704,0.7201111111111111,1925.0,0.9267667520986689,52.35875148121408,3.17932489451365,0.8820779220774638,42,0.2,0.8,0.031,0.024,0.25
24316399,2025-02-12,IS2062E350BR,124.32,9.88,9306.0,2922.0,605.0,3069.0,2240.0,102.0,600.0,6375.0,1649.0,0.0,0.13325925925925924,0.03303703703703704,0.7201111111111111,2942.0,0.9263785394863907,51.27895752854506,3.184804928130327,0.7613868116924672,59,0.19,1.42,0.023,0.018,0.26
24316396,2025-02-12,2062BK1,133.45,0.0,9123.0,2925.0,994.0,5052.0,1704.0,230.0,0.0,4527.0,1179.0,0.0,0.13325925925925924,0.03303703703703704,0.7201111111111111,1934.0,0.9999999999925067,33.92281753440298,3.1189743589732926,0.881075491209472,6,0.18,0.77,0.029,0.02,0.19
24316390,2025-02-12,IS2062E350BR,119.58,10.12,10053.0,3033.0,701.0,858.0,2531.0,68.0,494.0,4227.0,1205.0,0.0,0.13325925925925924,0.03303703703703704,0.7201111111111111,3093.0,0.9219737856521052,35.34872052153079,3.314540059346088,0.8182993857094024,59,0.195,1.36,0.033,0.016,0.24
24216434,2025-02-12,2062BK1,128.49,10.0,8307.0,2667.0,627.0,1912.0,1640.0,243.0,0.0,6759.0,1155.0,0.0,0.13325925925925924,0.03303703703703704,0.7201111111111111,1883.0,0.9277926203991061,52.60331543269824,3.114735658041577,0.8709506107270999,6,0.21,0.76,0.026,0.021,0.22
24116405,2025-02-12,SEQRFE550D,126.55,0.0,9378.0,2994.0,594.0,4263.0,1675.0,258.0,149.0,6221.0,1036.0,876.0,0.13325925925925924,0.03303703703703704,0.7201111111111111,2082.0,0.999999999992098,49.15843540063881,3.13226452905707,0.8045148895289124,73,0.22,0.8,0.017,0.017,0.25
24116409,2025-02-12,2062BK1,118.6,10.0,9321.0,4455.0,581.0,1892.0,1617.0,274.0,134.0,6797.0,2144.0,0.0,0.13325925925925924,0.03303703703703704,0.7201111111111111,2025.0,0.9222395023256437,57.310286677425715,2.092255892255422,0.7985185185181242,6,0.22,0.83,0.017,0.016,0.22
24116446,2025-02-12,SEQRFE550D,122.23,10.0,8979.0,3114.0,642.0,1760.0,1570.0,200.0,148.0,6395.0,1040.0,0.0,0.13325925925925924,0.03303703703703704,0.7201111111111111,1918.0,0.9243741964688469,52.319397856071994,2.8834296724460877,0.8185610010423261,73,0.23,0.76,0.02,0.017,0.2
24116436,2025-02-12,S.TOWER6VAN,125.76,10.0,9309.0,3195.0,649.0,4037.0,2424.0,102.0,444.0,6397.0,1463.0,0.0,0.13325925925925924,0.03303703703703704,0.7201111111111111,2970.0,0.9263406010538722,50.866730279493744,2.9136150234732665,0.8161616161613413,67,0.179,1.303,0.023,0.022,0.229
24116431,2025-02-12,S.TOWER6VAN,126.96,9.5,8871.0,3510.0,657.0,3586.0,2416.0,99.0,431.0,6169.0,1544.0,0.0,0.13325925925925924,0.03303703703703704,0.7201111111111111,2946.0,0.930382529672209,48.59010711997015,2.5273504273497074,0.8200950441273523,67,0.199,1.265,0.027,0.022,0.231
24116429,2025-02-12,SEQRFE550D,127.1,9.69,10296.0,1983.0,651.0,4013.0,1670.0,254.0,0.0,6437.0,1738.0,0.0,0.13325925925925924,0.03303703703703704,0.7201111111111111,1924.0,0.9291614884061031,50.64516128992411,5.192133131616141,0.8679833679829169,73,0.22,0.77,0.023,0.023,0.21
