Repository: SiddharthKumar268/FerroMind

# FerroMind
*Ferro-Alloy Optimisation using Machine Learning*
**SAIL Durgapur Steel Plant | Steel Melting Shop**
Intern: Siddharth Kumar | FY 2023-24 to FY 2025-26

---

## Quick Start

```bash

# 2. Place raw Excel files in data/raw/

## Dataset

| | |
|---|---|
| Total heats after cleaning | 47,421 |
| Training set | 37,936 heats (Apr 2023 – Jun 2025) |
| Test set | 9,485 heats (Jun 2025 – Dec 2025) |
| Input features | 21 (16 raw + 5 engineered) |
| Target variables | Mn, Si, C, S, P |
| BOF grades | 76 distinct grades |
| Split method | Chronological 80/20 — no shuffle, no leakage |

---

File: data/processed/sms_train.csv (part 215 of 253)
Heat_Number,Date,BOF Grade Code,Hot Metal Addn. Weight,Scrap Addn. Weight,Lime Into Converter,Dolomite Into Converter,Lime Into Ladle,Iron Ore Into Converter,SIMN Into Ladle,FESI Into Ladle,FEMN Into Ladle,Measered O2 Mainblow II,Duration of Mainblow I/II,Measered O2 2nd Blow,HM_P,HM_S,HM_Si,Total_FA_Ladle,HM_Ratio,O2_per_ton_HM,Lime_Dolo_Ratio,SiMn_FA_Fraction,Grade_Encoded,C,Mn,P,S,Si
24116411,2025-02-12,2062BK1,124.32,8.01,8661.0,4125.0,607.0,1258.0,1669.0,288.0,0.0,6591.0,2665.0,0.0,0.13325925925925924,0.03303703703703704,0.7201111111111111,1957.0,0.9394695080409624,53.016409265982816,2.0996363636358546,0.8528359734282817,6,0.21,0.76,0.028,0.023,0.23
24116420,2025-02-12,2062BK1,125.2,6.31,8982.0,3372.0,589.0,1822.0,1675.0,253.0,0.0,6442.0,1089.0,0.0,0.13325925925925924,0.03303703703703704,0.7201111111111111,1928.0,0.952018857874291,51.453674120994776,2.6637010676148685,0.8687759336095079,6,0.19,0.77,0.027,0.024,0.23
24116417,2025-02-12,2062BK1,132.8,0.0,9405.0,3054.0,599.0,3493.0,1667.0,247.0,0.0,6296.0,1060.0,0.0,0.13325925925925924,0.03303703703703704,0.7201111111111111,1914.0,0.9999999999924699,47.409638553859864,3.079567779959699,0.8709508881918124,6,0.2,0.77,0.037,0.028,0.23
24116400,2025-02-12,C20MMNC,130.58,0.0,9657.0,2670.0,829.0,3941.0,1667.0,251.0,0.0,6277.0,2506.0,0.0,0.13325925925925924,0.03303703703703704,0.7201111111111111,1918.0,0.9999999999923419,48.07014856755958,3.616853932582915,0.8691345151194635,42,0.21,0.8,0.02,0.02,0.22
24116415,2025-02-12,2062BK1,125.25,6.39,8910.0,3963.0,614.0,1907.0,1661.0,281.0,0.0,6599.0,1071.0,0.0,0.13325925925925924,0.03303703703703704,0.7201111111111111,1942.0,0.9514585232379866,52.68662674608633,2.2482967448896676,0.855303810504194,6,0.22,0.75,0.028,0.023,0.22
24116426,2025-02-12,2062BK1,124.91,0.0,9489.0,2316.0,639.0,2531.0,1658.0,233.0,0.0,6176.0,1395.0,0.0,0.13325925925925924,0.03303703703703704,0.7201111111111111,1891.0,0.9999999999919942,49.44359939116609,4.097150259065589,0.8767847699625189,6,0.21,0.77,0.021,0.017,0.23
24116433,2025-02-13,2062BK1,123.32,10.0,7785.0,3015.0,632.0,3365.0,1652.0,237.0,0.0,6324.0,1313.0,0.0,0.12984,0.03388,0.66508,1889.0,0.9249924992429869,51.28121959089133,2.5820895522379494,0.8745367919529515,6,0.2,0.74,0.025,0.017,0.19
24116472,2025-02-13,C20MMNC,128.19,7.95,8859.0,2712.0,533.0,3070.0,1658.0,246.0,0.0,6540.0,1925.0,0.0,0.12984,0.03388,0.66508,1904.0,0.9416042309318232,51.01802012597693,3.2665929203527777,0.8707983193272737,42,0.21,0.75,0.02,0.02,0.24
24116442,2025-02-13,C20MMNC,77.08,10.55,8961.0,3141.0,659.0,1540.0,1621.0,196.0,0.0,6294.0,1008.0,0.0,0.12984,0.03388,0.66508,1817.0,0.8796074403642633,81.65542293614874,2.852913085003867,0.8921298844243852,42,0.198,0.78,0.025,0.023,0.209
24116449,2025-02-13,S.TOWER6VAN,124.43,10.21,8961.0,2949.0,664.0,2114.0,2428.0,101.0,416.0,6366.0,1089.0,0.0,0.12984,0.03388,0.66508,2945.0,0.9241681521024646,51.1612955071031,3.0386571719216553,0.8244482173172073,67,0.188,1.279,0.027,0.02,0.216
24116451,2025-02-13,1786550D,122.88,0.0,9147.0,3210.0,649.0,4281.0,1570.0,199.0,0.0,6072.0,1200.0,0.0,0.12984,0.03388,0.66508,1769.0,0.999999999991862,49.41406249959787,2.8495327102794863,0.8875070661385599,3,0.2,0.74,0.03,0.02,0.21
24116455,2025-02-13,S.TOWER6VAN,130.42,0.0,9204.0,2997.0,654.0,4640.0,2362.0,102.0,471.0,6346.0,1047.0,0.0,0.12984,0.03388,0.66508,2935.0,0.9999999999923326,48.65818126016978,3.071071071070046,0.8047700170355009,67,0.175,1.31,0.021,0.017,0.261
24116458,2025-02-13,S.TOWER6VAN,124.02,10.0,8988.0,3357.0,654.0,1941.0,2368.0,98.0,370.0,6399.0,1093.0,0.0,0.12984,0.03388,0.66508,2836.0,0.925384270997423,51.59651669044028,2.6773905272556813,0.8349788434411725,67,0.19,1.32,0.027,0.018,0.24
24116460,2025-02-13,2062BK1,128.58,10.21,9645.0,2142.0,662.0,3042.0,1659.0,233.0,0.0,345.0,2552.0,0.0,0.12984,0.03388,0.66508,1892.0,0.9264356221563049,2.6831544563487078,4.502801120446077,0.8768498942912913,6,0.2,0.75,0.024,0.022,0.23
24116466,2025-02-13,C20MMNC,126.68,9.38,9954.0,2724.0,657.0,1813.0,1666.0,244.0,0.0,196.0,5172.0,0.0,0.12984,0.03388,0.66508,1910.0,0.9310598265402686,1.5472055572975432,3.65418502202509,0.8722513089000669,42,0.195,0.714,0.019,0.02,0.199
24116470,2025-02-13,2062BK1,122.13,8.2,8871.0,3048.0,544.0,2814.0,1664.0,243.0,0.0,167.0,2310.0,0.0,0.12984,0.03388,0.66508,1907.0,0.9370827898339825,1.3673953983348286,2.910433070865187,0.8725747246980218,6,0.21,0.73,0.02,0.02,0.23
24116439,2025-02-13,C20MMNC,127.43,10.12,8082.0,2448.0,682.0,2875.0,1651.0,241.0,0.0,6465.0,1511.0,0.0,0.12984,0.03388,0.66508,1892.0,0.9264267539009348,50.7337361684789,3.3014705882339457,0.8726215644815684,42,0.199,0.739,0.021,0.017,0.188
24216465,2025-02-13,C20MMNC,121.57,8.14,7095.0,2940.0,602.0,1287.0,1633.0,229.0,0.0,6023.0,1810.0,0.0,0.12984,0.03388,0.66508,1862.0,0.9372446226124646,49.54347289586622,2.413265306121628,0.8770139634796579,42,0.17,0.7,0.02,0.021,0.22
24116479,2025-02-13,S.TOWER6VAN,126.26,7.53,8400.0,4521.0,739.0,1650.0,2413.0,102.0,511.0,6500.0,1050.0,0.0,0.12984,0.03388,0.66508,3026.0,0.9437177666421729,51.48107080586503,1.857996018579549,0.7974223397221423,67,0.16,1.26,0.021,0.019,0.21
24316496,2025-02-13,SEQRFE550D,125.0,8.1,7986.0,2496.0,688.0,1715.0,1688.0,278.0,0.0,6843.0,1406.0,0.0,0.12984,0.03388,0.66508,1966.0,0.9391435011199164,54.74399999956205,3.1995192307679488,0.858596134282371,73,0.22,0.85,0.026,0.02,0.24
24316483,2025-02-13,S.TOWER6VAN,124.27,7.98,6792.0,3171.0,699.0,787.0,2453.0,81.0,397.0,6541.0,1124.0,0.0,0.12984,0.03388,0.66508,2931.0,0.9396597353426113,52.63539068115687,2.1419110690627114,0.8369157284200488,67,0.174,1.33,0.033,0.018,0.22
24316480,2025-02-13,1786500D,123.23,8.14,4980.0,3639.0,701.0,0.0,1694.0,187.0,0.0,6612.0,1129.0,0.0,0.12984,0.03388,0.66508,1881.0,0.9380376037075586,53.65576564104799,1.3685078318215531,0.9005847953211586,2,0.2,0.8,0.022,0.021,0.217
24316477,2025-02-13,C20MMNC,136.0,0.0,7089.0,2703.0,705.0,2311.0,1685.0,186.0,0.0,5236.0,1001.0,0.0,0.12984,0.03388,0.66508,1871.0,0.9999999999926471,38.49999999971691,2.622641509432992,0.9005879208974342,42,0.21,0.75,0.02,0.018,0.21
24316474,2025-02-13,1786550DHCR,124.65,7.95,7137.0,3336.0,704.0,1011.0,1700.0,190.0,0.0,6795.0,1412.0,0.0,0.12984,0.03388,0.66508,1890.0,0.940045248861689,54.51263537862404,2.1393884892079917,0.8994708994704236,4,0.19,0.75,0.027,0.018,0.19
24316471,2025-02-13,C20MMNC,124.38,8.46,7980.0,2829.0,500.0,2085.0,1667.0,190.0,0.0,6719.0,1119.0,0.0,0.12984,0.03388,0.66508,1857.0,0.936314363136583,54.01993889649445,2.820784729585429,0.8976844372639216,42,0.21,0.76,0.023,0.022,0.24
24316469,2025-02-13,2062BK1,128.1,8.21,8997.0,2826.0,489.0,2841.0,1667.0,217.0,0.0,7177.0,1224.0,0.0,0.12984,0.03388,0.66508,1884.0,0.9397696427192446,56.02654176380933,3.1836518046697866,0.8848195329082352,6,0.2,0.77,0.026,0.022,0.19
24316467,2025-02-13,1786500D,126.66,8.22,10785.0,2814.0,613.0,2028.0,1690.0,213.0,0.0,6634.0,1090.0,0.0,0.12984,0.03388,0.66508,1903.0,0.9390569394948173,52.37644086489518,3.8326226012779556,0.8880714661056816,2,0.2,0.77,0.024,0.017,0.164
24316464,2025-02-13,2062BK1,120.75,8.45,7995.0,2904.0,593.0,2435.0,1697.0,209.0,0.0,6547.0,1174.0,0.0,0.12984,0.03388,0.66508,1906.0,0.9345975232125807,54.219461697273545,2.753099173552771,0.8903462749208341,6,0.18,0.74,0.026,0.022,0.19
24316462,2025-02-13,C20MMNC,126.77,10.73,8589.0,2700.0,599.0,2883.0,1680.0,206.0,0.0,6594.0,1046.0,0.0,0.12984,0.03388,0.66508,1886.0,0.9219636363569312,52.01546107082105,3.181111111109933,0.8907741251320833,42,0.17,0.72,0.023,0.029,0.2
24316459,2025-02-13,2062BK1,132.16,9.91,8760.0,3081.0,602.0,3564.0,1701.0,206.0,0.0,6708.0,1031.0,0.0,0.12984,0.03388,0.66508,1907.0,0.9302456535445187,50.7566585952576,2.8432327166495153,0.8919769271101773,6,0.21,0.77,0.027,0.025,0.23
24316453,2025-02-13,C20MMNC,127.99,9.7,8082.0,3375.0,690.0,3192.0,1657.0,234.0,0.0,6575.0,1533.0,0.0,0.12984,0.03388,0.66508,1891.0,0.9295518919243987,51.371200874667,2.394666666665957,0.8762559492327465,42,0.21,0.781,0.024,0.013,0.224
24316447,2025-02-13,2062BK1,129.48,9.65,7308.0,2847.0,702.0,2094.0,1708.0,231.0,0.0,6570.0,2159.0,0.0,0.12984,0.03388,0.66508,1939.0,0.9306404082445868,50.74142724705946,2.5669125395143775,0.8808664259923255,6,0.18,0.74,0.034,0.018,0.19
24116497,2025-02-13,C20MMNC,126.67,8.0,8481.0,3030.0,689.0,1379.0,1617.0,203.0,0.0,6304.0,1014.0,265.0,0.12984,0.03388,0.66508,1820.0,0.940595529806634,49.76711139141259,2.799009900989175,0.8884615384610502,42,0.21,0.7,0.019,0.019,0.19
24116494,2025-02-13,SEQRFE550D,123.34,7.9,9024.0,2994.0,699.0,1375.0,1642.0,233.0,0.0,6530.0,1054.0,0.0,0.12984,0.03388,0.66508,1875.0,0.9398049375118881,52.943084157183854,3.0140280561112176,0.8757333333328663,73,0.22,0.79,0.021,0.018,0.24
24116491,2025-02-13,S.TOWER6VAN,91.4,8.0,9198.0,3033.0,717.0,1678.0,2365.0,102.0,414.0,6399.0,1031.0,0.0,0.12984,0.03388,0.66508,2881.0,0.9195171026064435,70.0109409182712,3.032640949553896,0.8208955223877747,67,0.19,1.3,0.02,0.018,0.23
24116488,2025-02-13,SEQRFE550D,124.28,9.59,8742.0,3231.0,697.0,2017.0,1621.0,233.0,0.0,6475.0,1346.0,0.0,0.12984,0.03388,0.66508,1854.0,0.9283633375593608,52.10009655574429,2.705663881150509,0.8743257820923008,73,0.23,0.85,0.022,0.03,0.25
24116485,2025-02-13,SEQRFE550D,131.2,7.33,8466.0,3576.0,687.0,2662.0,1621.0,244.0,0.0,6381.0,1397.0,0.0,0.12984,0.03388,0.66508,1865.0,0.9470872735079254,48.635670731336624,2.367449664428868,0.8691689008038235,73,0.23,0.78,0.017,0.024,0.24
24116482,2025-02-13,1786550DHCR,124.88,7.84,9486.0,3234.0,685.0,3390.0,1697.0,238.0,0.0,6374.0,1026.0,0.0,0.12984,0.03388,0.66508,1935.0,0.9409282700351046,51.040999358976286,2.9332096474944547,0.877002583978875,4,0.18,0.76,0.017,0.021,0.2
24116476,2025-02-13,1786550DHCR,124.33,7.22,8925.0,2655.0,737.0,2614.0,1624.0,240.0,0.0,6329.0,1341.0,0.0,0.12984,0.03388,0.66508,1864.0,0.9451159254964263,50.90484999556901,3.3615819209026885,0.8712446351926656,4,0.22,0.75,0.019,0.016,0.24
24116475,2025-02-13,2062BK1,127.35,8.11,8907.0,2760.0,761.0,2652.0,1616.0,240.0,0.0,6396.0,1640.0,0.0,0.12984,0.03388,0.66508,1856.0,0.9401299276469799,50.22379269689655,3.227173913042309,0.8706896551719446,6,0.19,0.7,0.018,0.018,0.2
24216468,2025-02-13,SEQRFE550D,122.13,0.0,7440.0,2334.0,591.0,696.0,1647.0,233.0,0.0,212.0,2724.0,0.0,0.12984,0.03388,0.66508,1880.0,0.999999999991812,1.7358552362094828,3.187660668379097,0.8760638297867681,73,0.23,0.8,0.026,0.015,0.24
24216452,2025-02-13,2062BK1,123.5,10.05,7995.0,2994.0,591.0,0.0,1623.0,182.0,0.0,6678.0,1071.0,0.0,0.12984,0.03388,0.66508,1805.0,0.9247472856538769,54.07287449348929,2.6703406813618336,0.8991689750687539,6,0.21,0.7,0.03,0.018,0.22
24216448,2025-02-13,C20MMNC,116.45,9.88,8643.0,2499.0,599.0,0.0,1580.0,182.0,0.0,6354.0,1019.0,0.0,0.12984,0.03388,0.66508,1762.0,0.9217921317112183,54.564190639290985,3.4585834333719654,0.8967082860380836,42,0.22,0.74,0.025,0.016,0.17
24216463,2025-02-13,S.TOWER6VAN,126.39,10.12,7323.0,2394.0,594.0,2024.0,2430.0,0.0,439.0,6335.0,1156.0,274.0,0.12984,0.03388,0.66508,2869.0,0.9258662368989389,50.12263628411961,3.058897243106492,0.8469850121990774,67,0.2,1.27,0.025,0.024,0.22
24216490,2025-02-13,2062BK1,123.14,8.0,8151.0,2436.0,688.0,1254.0,1613.0,199.0,0.0,6698.0,3136.0,0.0,0.12984,0.03388,0.66508,1812.0,0.9389964922911471,54.39337339569276,3.346059113299119,0.8901766004410099,6,0.22,0.74,0.02,0.015,0.22
24216461,2025-02-13,C20MMNC,120.0,10.01,6738.0,2439.0,586.0,1489.0,1613.0,226.0,0.0,6090.0,990.0,0.0,0.12984,0.03388,0.66508,1839.0,0.9230059226142374,50.749999999577085,2.762607626075128,0.8771071234361734,42,0.22,0.73,0.021,0.02,0.27
24216457,2025-02-13,S.TOWER6VAN,121.31,9.18,7599.0,2388.0,622.0,1572.0,2440.0,98.0,445.0,952.0,4546.0,0.0,0.12984,0.03388,0.66508,2983.0,0.929649781585335,7.847663012053023,3.182160804018768,0.8179684880989547,67,0.2,1.35,0.023,0.022,0.24
24216454,2025-02-13,R34,121.14,10.08,8739.0,2550.0,850.0,555.0,1259.0,199.0,0.0,6489.0,1066.0,0.0,0.12984,0.03388,0.66508,1458.0,0.9231824416939249,53.5661218420541,3.4270588235280677,0.8635116598073639,66,0.62,0.74,0.025,0.013,0.22
24216487,2025-02-13,2062BK1,124.28,8.32,8547.0,3981.0,698.0,821.0,1650.0,253.0,0.0,6800.0,1228.0,410.0,0.12984,0.03388,0.66508,1903.0,0.9372549019537162,54.71515931722952,2.1469480030137786,0.8670520231209317,6,0.22,0.73,0.019,0.018,0.18
24216481,2025-02-13,2062BK1,124.88,7.97,8586.0,4008.0,698.0,1539.0,1613.0,253.0,0.0,6656.0,1083.0,0.0,0.12984,0.03388,0.66508,1866.0,0.9400075272793377,53.29916720008569,2.142215568861741,0.8644158628076826,6,0.19,0.7,0.025,0.022,0.2
24216478,2025-02-13,2062BK1,127.69,8.12,8526.0,3015.0,688.0,1537.0,1620.0,246.0,0.0,7101.0,1134.0,0.0,0.12984,0.03388,0.66508,1866.0,0.9402105883149974,55.61124598593773,2.827860696516475,0.8681672025718821,6,0.2,0.72,0.018,0.015,0.21
24216473,2025-02-13,C20MMNC,126.79,8.21,8436.0,2502.0,712.0,825.0,1620.0,226.0,0.0,6934.0,1143.0,0.0,0.12984,0.03388,0.66508,1846.0,0.9391851851782284,54.68885558754879,3.371702637888341,0.8775731310937824,42,0.19,0.71,0.028,0.016,0.19
24216437,2025-02-13,S.TOWER6VAN,122.99,10.15,7266.0,2445.0,583.0,2161.0,2450.0,0.0,449.0,609.0,3288.0,0.0,0.12984,0.03388,0.66508,2899.0,0.9237644584578357,4.951622083055926,2.971779141103079,0.8451190065536927,67,0.172,1.302,0.027,0.019,0.248
24216440,2025-02-13,S.TOWER6VAN,121.87,10.11,7338.0,2439.0,597.0,1547.0,2427.0,0.0,452.0,6427.0,1078.0,0.0,0.12984,0.03388,0.66508,2879.0,0.923397484460347,52.736522523568254,3.0086100860996274,0.8430010420281893,67,0.179,1.285,0.031,0.018,0.209
24216484,2025-02-13,2062BK1,127.15,8.14,8409.0,4089.0,712.0,1008.0,1600.0,243.0,0.0,6702.0,1075.0,0.0,0.12984,0.03388,0.66508,1843.0,0.9398329514307057,52.709398347992845,2.0564930300802016,0.8681497558324102,6,0.21,0.7,0.017,0.015,0.17
24216443,2025-02-13,C20MMNC,107.84,10.13,7719.0,3027.0,605.0,1473.0,1630.0,176.0,0.0,6988.0,1126.0,0.0,0.12984,0.03388,0.66508,1806.0,0.9141307111900133,64.79970326349407,2.550049554013033,0.9025470653372633,42,0.202,0.719,0.024,0.018,0.213
24116536,2025-02-14,2062BK1,124.64,7.85,9591.0,4023.0,701.0,1775.0,1718.0,264.0,0.0,6548.0,4206.0,0.0,0.12845833333333334,0.03395833333333333,0.8168333333333333,1982.0,0.9407502452944316,52.53530166838466,2.3840417598800934,0.8668012108976454,6,0.2,0.74,0.02,0.018,0.19
24116531,2025-02-14,S.TOWER6VAN,118.28,8.14,11541.0,3210.0,746.0,2520.0,2520.0,97.0,527.0,6433.0,2081.0,0.0,0.12845833333333334,0.03395833333333333,0.8168333333333333,3144.0,0.9356114538764783,54.38789313447423,3.595327102802618,0.801526717556997,67,0.179,1.353,0.021,0.017,0.204
24116527,2025-02-14,S.TOWER6VAN,126.77,7.01,10587.0,3048.0,697.0,2561.0,2518.0,99.0,514.0,6374.0,1380.0,0.0,0.12845833333333334,0.03395833333333333,0.8168333333333333,3131.0,0.9476005381899567,50.28003470813063,3.473425196849254,0.804215905461257,67,0.173,1.339,0.025,0.018,0.191
24316544,2025-02-14,SEQRFE550D,128.38,8.0,8301.0,3504.0,699.0,1296.0,1739.0,275.0,0.0,7342.0,2374.0,0.0,0.12845833333333334,0.03395833333333333,0.8168333333333333,2014.0,0.9413403724817324,57.18959339416429,2.3690068493143923,0.8634558093342287,73,0.23,0.78,0.02,0.015,0.23
24116523,2025-02-14,C20MMNC,127.13,8.06,10296.0,3918.0,714.0,2217.0,1702.0,250.0,0.0,6793.0,1108.0,0.0,0.12845833333333334,0.03395833333333333,0.8168333333333333,1952.0,0.9403802056295556,53.4334932741805,2.627871362939605,0.87192622950775,42,0.22,0.762,0.025,0.023,0.205
24116519,2025-02-14,SEQRFE550D,124.52,8.17,10716.0,3276.0,691.0,1323.0,1683.0,260.0,0.0,6608.0,1037.0,0.0,0.12845833333333334,0.03395833333333333,0.8168333333333333,1943.0,0.9384279146812992,53.067780275834664,3.2710622710612727,0.8661863098297138,73,0.21,0.77,0.018,0.024,0.22
24316541,2025-02-14,SEQRFE550D,122.64,8.46,7020.0,3816.0,624.0,0.0,1643.0,176.0,0.0,4297.0,737.0,0.0,0.12845833333333334,0.03395833333333333,0.8168333333333333,1819.0,0.935469107544352,35.037508153660816,1.8396226415089518,0.9032435404063204,73,0.22,0.74,0.024,0.014,0.22
24116515,2025-02-14,C20MMNC,121.58,7.33,10005.0,4035.0,704.0,2102.0,1692.0,288.0,0.0,6307.0,1050.0,0.0,0.12845833333333334,0.03395833333333333,0.8168333333333333,1980.0,0.943138623838778,51.875308438461296,2.4795539033451104,0.854545454545023,42,0.19,0.79,0.019,0.017,0.18
24116525,2025-02-14,S.TOWER6VAN,120.85,7.84,10644.0,4005.0,675.0,1900.0,2512.0,102.0,469.0,6559.0,1186.0,0.0,0.12845833333333334,0.03395833333333333,0.8168333333333333,3083.0,0.9390784054632134,54.273893255653505,2.6576779026210593,0.814790788193054,67,0.196,1.332,0.028,0.018,0.228
24316534,2025-02-14,1786550DHCR,114.24,8.66,8847.0,4209.0,602.0,791.0,1714.0,180.0,0.0,6549.0,1118.0,0.0,0.12845833333333334,0.03395833333333333,0.8168333333333333,1894.0,0.9295362082918671,57.3266806717671,2.10192444761176,0.9049630411822044,4,0.19,0.78,0.023,0.023,0.19
24316511,2025-02-14,2062BK1,126.11,7.33,8457.0,2826.0,580.0,2784.0,1711.0,230.0,0.0,454.0,91.0,0.0,0.12845833333333334,0.03395833333333333,0.8168333333333333,1941.0,0.9450689448370424,3.600031718312584,2.9925690021220834,0.8815043791855325,6,0.19,0.76,0.023,0.025,0.22
24316532,2025-02-14,1786550DHCR,134.94,8.03,8016.0,2943.0,704.0,788.0,1694.0,183.0,0.0,6167.0,1139.0,833.0,0.12845833333333334,0.03395833333333333,0.8168333333333333,1877.0,0.9438343708404293,45.70179338931598,2.7237512742090644,0.9025039957373988,4,0.2,0.8,0.022,0.021,0.22
24316529,2025-02-14,1786550DHCR,121.14,8.05,8001.0,2949.0,704.0,793.0,1695.0,190.0,0.0,6984.0,1681.0,0.0,0.12845833333333334,0.03395833333333333,0.8168333333333333,1885.0,0.9376886755868281,57.6523031198807,2.713123092572834,0.8992042440313532,4,0.2,0.79,0.027,0.017,0.2
24316516,2025-02-14,2062BK1,126.9,8.0,10536.0,3738.0,588.0,3954.0,1719.0,315.0,0.0,416.0,87.0,0.0,0.12845833333333334,0.03395833333333333,0.8168333333333333,2034.0,0.9406968124466961,3.278171788784254,2.8186195826637723,0.8451327433624164,6,0.21,0.77,0.022,0.021,0.21
24116543,2025-02-14,SEQRFE550D,130.78,8.46,9912.0,2097.0,724.0,2185.0,1625.0,244.0,0.0,145.0,4877.0,0.0,0.12845833333333334,0.03395833333333333,0.8168333333333333,1869.0,0.9392415972354263,1.1087322220438238,4.726752503574284,0.8694489031563032,73,0.22,0.76,0.025,0.024,0.2
24316513,2025-02-14,2062BK1,124.98,8.0,9372.0,3336.0,629.0,2847.0,1700.0,230.0,0.0,6638.0,1132.0,0.0,0.12845833333333334,0.03395833333333333,0.8168333333333333,1930.0,0.9398405775233881,53.11249799925498,2.8093525179847694,0.8808290155435851,6,0.2,0.74,0.029,0.025,0.21
24316508,2025-02-14,2062BK1,122.35,7.95,9999.0,2499.0,594.0,2093.0,1698.0,227.0,0.0,6215.0,3362.0,0.0,0.12845833333333334,0.03395833333333333,0.8168333333333333,1925.0,0.9389869531777516,50.796894155694346,4.001200480190476,0.8820779220774638,6,0.19,0.74,0.022,0.023,0.21
24316505,2025-02-14,C20MMNA,128.68,8.36,8439.0,2496.0,699.0,1614.0,1808.0,275.0,0.0,6898.0,1240.0,0.0,0.12845833333333334,0.03395833333333333,0.8168333333333333,2083.0,0.9389959135950161,53.605843953577825,3.381009615383261,0.8679788766198425,37,0.189,0.778,0.04,0.023,0.217
24316502,2025-02-14,SEQRFE550D,128.28,8.17,8454.0,2508.0,707.0,1851.0,1767.0,274.0,0.0,6936.0,1352.0,0.0,0.12845833333333334,0.03395833333333333,0.8168333333333333,2041.0,0.9401245877541949,54.06922357301163,3.3708133971278427,0.8657520823121677,73,0.21,0.77,0.027,0.022,0.21
24316499,2025-02-14,2062BK1,119.87,10.76,8163.0,2502.0,712.0,1743.0,1738.0,278.0,0.0,6370.0,1087.0,0.0,0.12845833333333334,0.03395833333333333,0.8168333333333333,2016.0,0.9176299471720308,53.14090264408825,3.26258992805625,0.862103174602747,6,0.21,0.78,0.026,0.026,0.21
24316492,2025-02-14,2062BK1,0.0,7.64,8748.0,2505.0,702.0,953.0,1687.0,163.0,0.0,6764.0,1122.0,0.0,0.12845833333333334,0.03395833333333333,0.8168333333333333,1850.0,0.0,6764000000000.0,3.4922155688608814,0.911891891891399,6,0.2,0.76,0.03,0.021,0.18
24316489,2025-02-14,S.TOWER6VAN,124.29,7.86,6957.0,3924.0,712.0,147.0,2455.0,74.0,409.0,6772.0,1133.0,0.0,0.12845833333333334,0.03395833333333333,0.8168333333333333,2938.0,0.940522133931589,54.48547751183131,1.7729357798160619,0.835602450646414,67,0.183,1.313,0.029,0.02,0.216
24316486,2025-02-14,S.TOWER6VAN,128.17,7.98,7065.0,3390.0,585.0,849.0,2423.0,85.0,393.0,6841.0,1149.0,274.0,0.12845833333333334,0.03395833333333333,0.8168333333333333,2901.0,0.9413881748002837,53.37442459192187,2.0840707964595624,0.835229231299264,67,0.186,1.32,0.03,0.018,0.27
24116539,2025-02-14,2062BK1,122.54,7.23,9378.0,3174.0,687.0,2482.0,1629.0,244.0,0.0,6481.0,1388.0,0.0,0.12845833333333334,0.03395833333333333,0.8168333333333333,1873.0,0.9442860445330641,52.88885261912119,2.954631379961262,0.8697277095563963,6,0.19,0.74,0.021,0.018,0.23
24116512,2025-02-14,S.TOWER6VAN,126.11,0.0,9000.0,4029.0,722.0,3475.0,2416.0,105.0,467.0,5702.0,977.0,0.0,0.12845833333333334,0.03395833333333333,0.8168333333333333,2988.0,0.9999999999920703,45.21449528153823,2.2338049143702574,0.808567603748056,67,0.19,1.3,0.02,0.015,0.22
24116521,2025-02-14,C20MMNC,122.36,8.48,10599.0,4083.0,704.0,2226.0,1681.0,220.0,0.0,5793.0,941.0,0.0,0.12845833333333334,0.03395833333333333,0.8168333333333333,1901.0,0.9351880158901316,47.343903235964824,2.595885378397601,0.8842714360858053,42,0.198,0.75,0.019,0.023,0.236
24116500,2025-02-14,SEQRFE550D,129.77,7.33,9636.0,2595.0,709.0,639.0,1647.0,197.0,0.0,6649.0,1078.0,0.0,0.12845833333333334,0.03395833333333333,0.8168333333333333,1844.0,0.9465353756313163,51.23680357516193,3.7132947976864306,0.8931670281990818,73,0.22,0.79,0.027,0.024,0.21
24216548,2025-02-14,SEQRFE550D,124.8,7.88,9546.0,3015.0,580.0,1731.0,1701.0,243.0,0.0,6349.0,2348.0,0.0,0.12845833333333334,0.03395833333333333,0.8168333333333333,1944.0,0.940608984014617,50.8733974354898,3.1661691542278056,0.8749999999995499,73,0.21,0.79,0.024,0.021,0.19
24316552,2025-02-14,SEQRFE550D,121.07,7.43,8325.0,2493.0,657.0,1672.0,1735.0,278.0,0.0,6184.0,1054.0,0.0,0.12845833333333334,0.03395833333333333,0.8168333333333333,2013.0,0.9421789883195162,51.07788882422501,3.3393501805040757,0.8618976651759256,73,0.21,0.74,0.022,0.019,0.22
24116509,2025-02-14,S.TOWER6VAN,122.22,8.0,10260.0,2949.0,684.0,3922.0,2520.0,98.0,463.0,6324.0,2635.0,0.0,0.12845833333333334,0.03395833333333333,0.8168333333333333,3081.0,0.9385655045235866,51.74275895883044,3.4791454730405293,0.8179162609539702,67,0.18,1.26,0.023,0.021,0.22
24216537,2025-02-14,S.TOWER6VAN,122.81,8.13,8001.0,4104.0,594.0,0.0,2417.0,51.0,506.0,7222.0,1086.0,0.0,0.12845833333333334,0.03395833333333333,0.8168333333333333,2974.0,0.9379104933485727,58.80628613257221,1.9495614035082967,0.8127101546735667,67,0.175,1.318,0.03,0.018,0.224
24216535,2025-02-14,S.TOWER6VAN,125.74,8.54,8289.0,3594.0,597.0,0.0,2410.0,101.0,493.0,6802.0,1131.0,0.0,0.12845833333333334,0.03395833333333333,0.8168333333333333,3004.0,0.9364015489951117,54.095753140972676,2.3063439065102096,0.8022636484684413,67,0.195,1.26,0.031,0.02,0.229
24216530,2025-02-14,S.TOWER6VAN,118.21,8.74,10755.0,3120.0,602.0,1049.0,2302.0,88.0,493.0,6585.0,3807.0,0.0,0.12845833333333334,0.03395833333333333,0.8168333333333333,2883.0,0.9311539976295301,55.7059470429261,3.4471153846142797,0.7984738120011105,67,0.19,1.36,0.027,0.018,0.26
24216528,2025-02-14,SEQRFE550D,126.77,0.0,9657.0,48.0,602.0,3273.0,1613.0,206.0,0.0,5621.0,2072.0,0.0,0.12845833333333334,0.03395833333333333,0.8168333333333333,1819.0,0.9999999999921116,44.34014356674024,201.18749999580862,0.8867509620665823,73,0.22,0.78,0.016,0.023,0.21
24216526,2025-02-14,C20MMNC,122.7,8.14,8619.0,444.0,608.0,881.0,1610.0,216.0,0.0,6092.0,1217.0,0.0,0.12845833333333334,0.03395833333333333,0.8168333333333333,1826.0,0.9377866095923435,49.6495517518366,19.41216216211844,0.8817086527925073,42,0.215,0.775,0.032,0.028,0.216
24216524,2025-02-14,SEQRFE550D,121.45,8.14,7920.0,2676.0,588.0,2122.0,1613.0,216.0,0.0,6315.0,1048.0,162.0,0.12845833333333334,0.03395833333333333,0.8168333333333333,1829.0,0.9371865112976527,51.996706463137116,2.959641255604275,0.8819026790591132,73,0.24,0.76,0.026,0.029,0.21
24216522,2025-02-14,C20MMNC,121.5,8.15,8679.0,3249.0,583.0,828.0,1627.0,206.0,0.0,6835.0,1254.0,0.0,0.12845833333333334,0.03395833333333333,0.8168333333333333,1833.0,0.9371384496649662,56.2551440324588,2.6712834718366665,0.8876159301686374,42,0.2,0.75,0.025,0.025,0.207
24116503,2025-02-14,2062BK1,126.33,8.0,8472.0,3183.0,704.0,1337.0,1650.0,193.0,0.0,6441.0,1068.0,0.0,0.12845833333333334,0.03395833333333333,0.8168333333333333,1843.0,0.9404451723297818,50.98551412925682,2.661639962298881,0.8952794357021729,6,0.22,0.78,0.026,0.023,0.22
24216517,2025-02-14,2062BK1,125.4,8.0,8595.0,2682.0,608.0,1431.0,1549.0,243.0,0.0,6401.0,1520.0,0.0,0.12845833333333334,0.03395833333333333,0.8168333333333333,1792.0,0.9400299850004497,51.044657096881615,3.204697986575986,0.8643973214280891,6,0.2,0.83,0.026,0.026,0.23
24216514,2025-02-14,C20MMNC,129.68,0.0,7923.0,2115.0,608.0,2457.0,1610.0,229.0,0.0,6832.0,1716.0,0.0,0.12845833333333334,0.03395833333333333,0.8168333333333333,1839.0,0.9999999999922888,52.68352868559004,3.746099290778371,0.8754758020658644,42,0.18,0.78,0.026,0.025,0.23
24216510,2025-02-14,C20MMNC,126.11,0.0,7995.0,2556.0,600.0,1485.0,1596.0,233.0,0.0,6744.0,1903.0,0.0,0.12845833333333334,0.03395833333333333,0.8168333333333333,1829.0,0.9999999999920703,53.47712314603539,3.1279342722992456,0.8726079825036235,42,0.18,0.72,0.031,0.022,0.23
24216507,2025-02-14,C20MMNC,123.61,0.0,7182.0,3009.0,693.0,1998.0,1607.0,199.0,0.0,4962.0,1413.0,0.0,0.12845833333333334,0.03395833333333333,0.8168333333333333,1806.0,0.99999999999191,40.142383301997064,2.386839481554541,0.8898117386484553,42,0.19,0.77,0.025,0.014,0.19
24216504,2025-02-14,S.TOWER6VAN,127.3,8.0,8079.0,2061.0,704.0,1975.0,2329.0,0.0,348.0,6663.0,1150.0,0.0,0.12845833333333334,0.03395833333333333,0.8168333333333333,2677.0,0.9408721359871333,52.34092694381508,3.9199417758350705,0.8700037355245163,67,0.19,1.27,0.024,0.016,0.19
24216501,2025-02-14,C20MMNC,123.7,8.0,7926.0,2997.0,698.0,1517.0,1613.0,179.0,0.0,6667.0,1114.0,0.0,0.12845833333333334,0.03395833333333333,0.8168333333333333,1792.0,0.9392558845790491,53.896523847583694,2.6446446446437624,0.9001116071423548,42,0.2,0.7,0.033,0.03,0.2
24216498,2025-02-14,S.TOWER6VAN,111.03,8.0,7581.0,2058.0,679.0,1474.0,2447.0,0.0,449.0,6678.0,1098.0,0.0,0.12845833333333334,0.03395833333333333,0.8168333333333333,2896.0,0.9327900529199967,60.14590651121187,3.6836734693859654,0.8449585635356198,67,0.2,1.29,0.023,0.016,0.2
24216495,2025-02-14,S.TOWER6VAN,127.87,8.0,7371.0,2604.0,729.0,1029.0,2376.0,0.0,452.0,6985.0,1136.0,0.0,0.12845833333333334,0.03395833333333333,0.8168333333333333,2828.0,0.9411201884084706,54.6257918193898,2.8306451612892354,0.8401697312585431,67,0.188,1.298,0.022,0.014,0.221
24216493,2025-02-14,2062BK1,123.51,8.1,7494.0,2496.0,707.0,1496.0,1590.0,203.0,0.0,6793.0,1131.0,0.0,0.12845833333333334,0.03395833333333333,0.8168333333333333,1793.0,0.9384545247250327,54.99959517403449,3.002403846152643,0.8867819297262204,6,0.2,0.72,0.017,0.016,0.2
24216520,2025-02-14,C20MMNC,122.3,7.86,8295.0,3216.0,619.0,2147.0,1607.0,213.0,0.0,7009.0,1162.0,0.0,0.12845833333333334,0.03395833333333333,0.8168333333333333,1820.0,0.9396127842583005,57.30989370353794,2.5792910447753172,0.8829670329665478,42,0.21,0.77,0.022,0.02,0.23
24316609,2025-02-15,S.TOWER6VAN,119.83,8.0,8925.0,4146.0,699.0,0.0,2487.0,81.0,403.0,6666.0,1149.0,0.0,0.12921428571428573,0.032464285714285716,0.6720714285714287,2971.0,0.9374168817888021,55.62880747679522,2.152677279304835,0.8370918882528317,67,0.19,1.33,0.037,0.015,0.18
24316605,2025-02-15,S.TOWER6VAN,132.06,0.0,9087.0,4011.0,703.0,0.0,2517.0,78.0,392.0,6841.0,1759.0,0.0,0.12921428571428573,0.032464285714285716,0.6720714285714287,2987.0,0.9999999999924277,51.802211115767065,2.2655198204930778,0.8426514897888039,67,0.17,1.28,0.027,0.015,0.21
24316602,2025-02-15,S.TOWER6VAN,125.67,0.0,7293.0,3468.0,699.0,1220.0,2498.0,78.0,407.0,6757.0,1475.0,0.0,0.12921428571428573,0.032464285714285716,0.6720714285714287,2983.0,0.9999999999920426,53.76780456709025,2.1029411764699817,0.8374120013406512,67,0.17,1.31,0.03,0.014,0.22
24316592,2025-02-15,S.TOWER6VAN,127.7,9.29,8010.0,4038.0,693.0,1009.0,2399.0,0.0,397.0,4413.0,852.0,0.0,0.12921428571428573,0.032464285714285716,0.6720714285714287,2796.0,0.932184831002758,34.557556773417716,1.9836552748880674,0.8580114449210093,67,0.19,1.27,0.028,0.018,0.24
24316590,2025-02-15,S.TOWER6VAN,121.69,11.19,7650.0,3030.0,694.0,1288.0,2435.0,0.0,400.0,6393.0,1861.0,0.0,0.12921428571428573,0.032464285714285716,0.6720714285714287,2835.0,0.9157886815102666,52.53513024856163,2.5247524752466917,0.8589065255728893,67,0.18,1.28,0.02,0.014,0.24
24316578,2025-02-15,S.TOWER6VAN,124.3,9.87,8805.0,4032.0,692.0,1512.0,2601.0,108.0,416.0,3572.0,645.0,0.0,0.12921428571428573,0.032464285714285716,0.6720714285714287,3125.0,0.9264366102636474,28.736926789792946,2.1837797619042205,0.8323199999997336,67,0.2,1.336,0.027,0.013,0.182
24316561,2025-02-15,2062BK1,120.73,8.67,9261.0,3096.0,671.0,621.0,1751.0,281.0,0.0,4751.0,1164.0,0.0,0.12921428571428573,0.032464285714285716,0.6720714285714287,2032.0,0.9329984543977358,39.35227366819057,2.9912790697664757,0.8617125984247728,6,0.19,0.73,0.032,0.018,0.21
24316571,2025-02-15,S.TOWER6VAN,126.69,7.86,9330.0,4005.0,702.0,1534.0,2516.0,109.0,403.0,4633.0,738.0,0.0,0.12921428571428573,0.032464285714285716,0.6720714285714287,3028.0,0.9415830546195348,36.569579287737234,2.3295880149806916,0.8309114927342038,67,0.17,1.33,0.027,0.015,0.25
24316567,2025-02-15,C20MMNC,125.65,8.12,8982.0,4041.0,707.0,1207.0,1618.0,258.0,0.0,3920.0,624.0,3259.0,0.12921428571428573,0.032464285714285716,0.6720714285714287,1876.0,0.9392987964346319,31.19777158749544,2.22271714921994,0.8624733475475147,42,0.21,0.75,0.023,0.021,0.24
24316564,2025-02-15,C20MMNC,123.47,8.06,8901.0,4020.0,654.0,0.0,1620.0,233.0,0.0,4703.0,937.0,0.0,0.12921428571428573,0.032464285714285716,0.6720714285714287,1853.0,0.9387212042808583,38.09022434568648,2.2141791044770613,0.874257960064288,42,0.2,0.77,0.026,0.017,0.19
24316558,2025-02-15,SEQRFE550D,123.11,8.67,8730.0,1359.0,491.0,0.0,1752.0,271.0,0.0,484.0,2183.0,0.0,0.12921428571428573,0.032464285714285716,0.6720714285714287,2023.0,0.934208529360038,3.9314434245477097,6.4238410595979225,0.866040533860175,73,0.21,0.79,0.024,0.02,0.24
24316555,2025-02-15,SEQRFE550D,121.26,8.06,8352.0,2508.0,677.0,1609.0,1776.0,278.0,0.0,6464.0,1989.0,0.0,0.12921428571428573,0.032464285714285716,0.6720714285714287,2054.0,0.9376739870017193,53.306943756776285,3.3301435406685287,0.8646543330083424,73,0.23,0.75,0.022,0.014,0.2
24316549,2025-02-15,S.TOWER6VAN,126.3,8.87,9630.0,2496.0,668.0,1672.0,2551.0,125.0,498.0,6244.0,1079.0,444.0,0.12921428571428573,0.032464285714285716,0.6720714285714287,3174.0,0.9343789302290866,49.43784639707492,3.858173076921531,0.803717706363956,67,0.186,1.324,0.026,0.017,0.223
24316574,2025-02-15,S.TOWER6VAN,119.96,8.14,8991.0,4044.0,709.0,1214.0,2531.0,108.0,399.0,3412.0,561.0,0.0,0.12921428571428573,0.032464285714285716,0.6720714285714287,3038.0,0.9364558938256328,28.442814271186705,2.223293768545444,0.8331138907173031,67,0.177,1.308,0.021,0.014,0.227
24316546,2025-02-15,S.TOWER6VAN,125.1,8.87,6189.0,0.0,660.0,1066.0,2523.0,122.0,451.0,6592.0,215.0,0.0,0.12921428571428573,0.032464285714285716,0.6720714285714287,3096.0,0.9337911472648072,52.69384492363954,6189000000000.0,0.8149224806198918,67,0.199,1.38,0.024,0.017,0.24
24216577,2025-02-15,2062BK1,124.3,10.0,7947.0,3501.0,602.0,1242.0,1650.0,229.0,0.0,203.0,1534.0,0.0,0.12921428571428573,0.032464285714285716,0.6720714285714287,1879.0,0.925539836180748,1.6331456154333617,2.2699228791767294,0.8781266631182129,6,0.2,0.77,0.025,0.016,0.22
24116568,2025-02-15,SEQRFE550D,123.04,8.26,9453.0,3762.0,679.0,1515.0,1619.0,247.0,0.0,6535.0,1075.0,0.0,0.12921428571428573,0.032464285714285716,0.6720714285714287,1866.0,0.9370906321330001,53.11280884222112,2.5127591706532395,0.867631296891282,73,0.23,0.74,0.022,0.023,0.21
24216545,2025-02-15,C20MMNA,136.8,0.0,5493.0,0.0,602.0,0.0,1701.0,263.0,0.0,1499.0,243.0,1083.0,0.12921428571428573,0.032464285714285716,0.6720714285714287,1964.0,0.9999999999926902,10.957602339101188,5493000000000.0,0.8660896130341822,37,0.18,0.76,0.018,0.014,0.21
24216551,2025-02-15,C20MMNC,126.9,8.1,7653.0,2304.0,608.0,1068.0,1708.0,246.0,0.0,6860.0,1821.0,0.0,0.12921428571428573,0.032464285714285716,0.6720714285714287,1954.0,0.9399999999930372,54.05831363235572,3.3216145833318915,0.8741044012278024,42,0.193,0.769,0.02,0.015,0.222
24216554,2025-02-15,S.TOWER6VAN,118.11,7.85,8235.0,2361.0,611.0,1226.0,2410.0,91.0,496.0,6663.0,1970.0,0.0,0.12921428571428573,0.032464285714285716,0.6720714285714287,2997.0,0.9376786281284719,56.413512826548015,3.487928843708815,0.8041374708038692,67,0.2,1.32,0.029,0.021,0.23
24216557,2025-02-15,2062BK1,122.69,8.2,8931.0,2445.0,600.0,1999.0,1664.0,260.0,0.0,6803.0,2845.0,0.0,0.12921428571428573,0.032464285714285716,0.6720714285714287,1924.0,0.9373519749336288,55.44869182447267,3.652760736194825,0.8648648648644154,6,0.21,0.78,0.023,0.021,0.21
24216560,2025-02-15,C20MMNC,120.55,7.95,9258.0,2052.0,597.0,2196.0,1640.0,260.0,0.0,6298.0,1037.0,253.0,0.12921428571428573,0.032464285714285716,0.6720714285714287,1900.0,0.9381322957125438,52.24388220611992,4.51169590643055,0.8631578947363878,42,0.2,0.77,0.028,0.023,0.21
24216613,2025-02-15,C20MMNC,122.21,7.82,7422.0,3003.0,704.0,1876.0,1630.0,226.0,0.0,6435.0,1090.0,0.0,0.12921428571428573,0.032464285714285716,0.6720714285714287,1856.0,0.9398600322930104,52.655265526121795,2.4715284715276487,0.8782327586202164,42,0.19,0.72,0.027,0.021,0.22
24216542,2025-02-15,S.TOWER6VAN,124.62,8.0,9198.0,2004.0,600.0,1997.0,2400.0,100.0,500.0,6805.0,4030.0,0.0,0.12921428571428573,0.032464285714285716,0.6720714285714287,3000.0,0.9396772734056729,54.60600224639218,4.5898203592791464,0.7999999999997334,67,0.19,1.28,0.019,0.017,0.24
24116570,2025-02-15,1786550DHCR,124.71,8.05,8760.0,3891.0,744.0,1710.0,1624.0,248.0,0.0,6465.0,1444.0,0.0,0.12921428571428573,0.032464285714285716,0.6720714285714287,1872.0,0.9393642663382091,51.840269424650465,2.2513492675398994,0.8675213675209041,4,0.24,0.8,0.02,0.015,0.24
24216603,2025-02-15,C20MMNACUTLT,121.59,8.0,7104.0,3003.0,701.0,1301.0,1664.0,196.0,0.0,6380.0,1047.0,0.0,0.12921428571428573,0.032464285714285716,0.6720714285714287,1860.0,0.938266841570042,52.47142034663647,2.365634365633578,0.8946236559134976,40,0.19,0.73,0.042,0.024,0.23
24216600,2025-02-15,C20MMNC,121.94,7.9,7992.0,3006.0,4257.0,1501.0,1691.0,229.0,0.0,6495.0,1305.0,377.0,0.12921428571428573,0.032464285714285716,0.6720714285714287,1920.0,0.9391558841578932,53.263900278388846,2.6586826347296544,0.8807291666662079,42,0.18,0.71,0.024,0.019,0.23
24216597,2025-02-15,S.TOWER6VAN,129.08,10.0,8313.0,3171.0,701.0,1729.0,2433.0,0.0,418.0,7001.0,1289.0,0.0,0.12921428571428573,0.032464285714285716,0.6720714285714287,2851.0,0.9280989358575777,54.237682057218485,2.621570482496808,0.8533847772708336,67,0.18,1.32,0.025,0.021,0.24
24216569,2025-02-15,2062BK1,122.02,7.98,9513.0,3015.0,594.0,2418.0,1630.0,233.0,0.0,6478.0,1311.0,0.0,0.12921428571428573,0.032464285714285716,0.6720714285714287,1863.0,0.9386153846081645,53.08965743277258,3.1552238805959685,0.8749329039179415,6,0.19,0.74,0.036,0.022,0.2
24216586,2025-02-15,C20MMNC,128.98,0.0,7488.0,3522.0,688.0,4052.0,1617.0,176.0,0.0,6499.0,1172.0,0.0,0.12921428571428573,0.032464285714285716,0.6720714285714287,1793.0,0.999999999992247,50.38765700069479,2.126064735944882,0.9018404907970431,42,0.177,0.698,0.028,0.018,0.165
24216572,2025-02-15,C20MMNC,124.92,8.32,8613.0,3102.0,608.0,2079.0,1627.0,213.0,0.0,6499.0,1082.0,0.0,0.12921428571428573,0.032464285714285716,0.6720714285714287,1840.0,0.9375562893955453,52.025296189144846,2.776595744679956,0.884239130434302,42,0.207,0.808,0.025,0.02,0.244
24216566,2025-02-15,S.TOWER6VAN,125.29,8.21,8076.0,3459.0,602.0,2052.0,2440.0,71.0,500.0,6661.0,1103.0,0.0,0.12921428571428573,0.032464285714285716,0.6720714285714287,3011.0,0.9385018726521461,53.16465799303085,2.3347788378137224,0.8103620059778113,67,0.19,1.34,0.024,0.015,0.22
24216540,2025-02-15,S.TOWER6VAN,126.0,7.95,7500.0,2988.0,602.0,0.0,2400.0,61.0,493.0,7109.0,1055.0,0.0,0.12921428571428573,0.032464285714285716,0.6720714285714287,2954.0,0.9406494960736048,56.42063492018713,2.51004016064173,0.8124576844953242,67,0.2,1.31,0.023,0.015,0.213
24216563,2025-02-15,S.TOWER6VAN,123.01,8.18,8265.0,3087.0,597.0,1752.0,2403.0,61.0,469.0,6591.0,1073.0,0.0,0.12921428571428573,0.032464285714285716,0.6720714285714287,2933.0,0.9376476865543286,53.581009673574655,2.6773566569476266,0.8192976474596593,67,0.2,1.32,0.039,0.022,0.25
24116573,2025-02-15,2062BK1,124.2,9.5,9384.0,3831.0,677.0,1781.0,1621.0,250.0,0.0,6485.0,1242.0,0.0,0.12921428571428573,0.032464285714285716,0.6720714285714287,1871.0,0.9289454001426408,52.21417069201116,2.449490994517763,0.8663816141096385,6,0.21,0.75,0.027,0.021,0.21
24216575,2025-02-15,C20MMNC,122.24,0.0,7935.0,3243.0,594.0,1038.0,1623.0,202.0,0.0,6493.0,1087.0,0.0,0.12921428571428573,0.032464285714285716,0.6720714285714287,1825.0,0.9999999999918193,53.11681937129322,2.4468085106375432,0.8893150684926634,42,0.2,0.71,0.022,0.017,0.224
24116562,2025-02-15,SEQRFE550D,124.15,8.24,8472.0,2046.0,661.0,2308.0,1623.0,250.0,0.0,6319.0,3138.0,0.0,0.12921428571428573,0.032464285714285716,0.6720714285714287,1873.0,0.9377596495132732,50.89810712806364,4.140762463341085,0.866524292578288,73,0.22,0.79,0.035,0.026,0.21
24116608,2025-02-15,C20MMNC,121.82,7.65,8541.0,3324.0,674.0,1577.0,1601.0,206.0,0.0,5994.0,994.0,0.0,0.12921428571428573,0.032464285714285716,0.6720714285714287,1807.0,0.9409129528003328,49.20374322730912,2.569494584836772,0.8859988931926475,42,0.18,0.72,0.027,0.018,0.2
24116556,2025-02-15,C20MMNC,127.01,8.01,8208.0,2253.0,702.0,2184.0,1668.0,254.0,0.0,6647.0,1110.0,0.0,0.12921428571428573,0.032464285714285716,0.6720714285714287,1922.0,0.940675455481109,52.334461852985314,3.6431424766961196,0.8678459937560521,42,0.192,0.751,0.02,0.017,0.245
24116553,2025-02-15,2062BK1,126.27,8.12,8058.0,1995.0,624.0,2119.0,1651.0,240.0,0.0,6547.0,1081.0,0.0,0.12921428571428573,0.032464285714285716,0.6720714285714287,1891.0,0.939578837704148,51.84921200560823,4.039097744358878,0.8730830248541126,6,0.2,0.78,0.025,0.021,0.26
24116550,2025-02-15,2062BK1,124.43,7.81,8181.0,3519.0,614.0,2230.0,1667.0,256.0,0.0,6321.0,1380.0,0.0,0.12921428571428573,0.032464285714285716,0.6720714285714287,1923.0,0.9409407138464841,50.79964638711886,2.324808184142562,0.8668746749865487,6,0.19,0.77,0.021,0.02,0.19
24116547,2025-02-15,C20MMNC,123.31,7.9,9525.0,3312.0,689.0,2040.0,1658.0,244.0,0.0,964.0,2137.0,0.0,0.12921428571428573,0.032464285714285716,0.6720714285714287,1902.0,0.9397911744460042,7.8176952395765325,2.875905797100581,0.8717139852781958,42,0.202,0.739,0.023,0.021,0.23
24116559,2025-02-15,S.TOWER6VAN,122.3,8.15,8595.0,2046.0,632.0,2496.0,2422.0,67.0,422.0,6338.0,1064.0,0.0,0.12921428571428573,0.032464285714285716,0.6720714285714287,2911.0,0.9375239555313338,51.823385118137175,4.200879765393841,0.8320164891786905,67,0.19,1.34,0.03,0.019,0.25
24116593,2025-02-15,C20MMNC,121.71,9.9,8991.0,4029.0,649.0,513.0,1579.0,193.0,0.0,6150.0,1044.0,0.0,0.12921428571428573,0.032464285714285716,0.6720714285714287,1772.0,0.9247777524433952,50.52994823719884,2.2315711094558868,0.8910835214441925,42,0.205,0.763,0.032,0.018,0.21
24116595,2025-02-15,C20MMNC,130.52,10.12,8487.0,3798.0,707.0,1092.0,1576.0,186.0,0.0,6157.0,1039.0,0.0,0.12921428571428573,0.032464285714285716,0.6720714285714287,1762.0,0.9280432309376562,47.17284707288406,2.2345971563975158,0.8944381384784935,42,0.19,0.7,0.021,0.02,0.2
24116576,2025-02-15,1786550DHCR,122.24,0.0,8568.0,3726.0,704.0,1651.0,1613.0,254.0,0.0,6460.0,1561.0,0.0,0.12921428571428573,0.032464285714285716,0.6720714285714287,1867.0,0.9999999999918193,52.84685863831113,2.299516908211943,0.8639528655592588,4,0.18,0.77,0.027,0.018,0.19
24116579,2025-02-15,2062BK1,128.94,10.12,8820.0,3942.0,689.0,1842.0,1619.0,246.0,0.0,6904.0,1563.0,0.0,0.12921428571428573,0.032464285714285716,0.6720714285714287,1865.0,0.9272256579826893,53.544284162761414,2.2374429223738614,0.8680965147448428,6,0.19,0.7,0.021,0.019,0.16
24116565,2025-02-15,2062BK1,120.46,8.35,8985.0,3690.0,692.0,1781.0,1615.0,254.0,0.0,6906.0,1444.0,0.0,0.12921428571428573,0.032464285714285716,0.6720714285714287,1869.0,0.9351758403778032,57.330234102130746,2.434959349592836,0.8640984483676489,6,0.2,0.7,0.028,0.019,0.23
