Repository: SiddharthKumar268/FerroMind

# FerroMind
*Ferro-Alloy Optimisation using Machine Learning*
**SAIL Durgapur Steel Plant | Steel Melting Shop**
Intern: Siddharth Kumar | FY 2023-24 to FY 2025-26

---

## Quick Start

```bash

# 2. Place raw Excel files in data/raw/

## Dataset

| | |
|---|---|
| Total heats after cleaning | 47,421 |
| Training set | 37,936 heats (Apr 2023 – Jun 2025) |
| Test set | 9,485 heats (Jun 2025 – Dec 2025) |
| Input features | 21 (16 raw + 5 engineered) |
| Target variables | Mn, Si, C, S, P |
| BOF grades | 76 distinct grades |
| Split method | Chronological 80/20 — no shuffle, no leakage |

---

File: data/processed/sms_train.csv (part 216 of 253)
Heat_Number,Date,BOF Grade Code,Hot Metal Addn. Weight,Scrap Addn. Weight,Lime Into Converter,Dolomite Into Converter,Lime Into Ladle,Iron Ore Into Converter,SIMN Into Ladle,FESI Into Ladle,FEMN Into Ladle,Measered O2 Mainblow II,Duration of Mainblow I/II,Measered O2 2nd Blow,HM_P,HM_S,HM_Si,Total_FA_Ladle,HM_Ratio,O2_per_ton_HM,Lime_Dolo_Ratio,SiMn_FA_Fraction,Grade_Encoded,C,Mn,P,S,Si
24116585,2025-02-15,S.TOWER6VAN,123.36,0.0,8487.0,2961.0,672.0,3412.0,2365.0,105.0,369.0,5909.0,991.0,0.0,0.12921428571428573,0.032464285714285716,0.6720714285714287,2839.0,0.9999999999918936,47.90045395551313,2.866261398175324,0.8330398027471528,67,0.177,1.32,0.025,0.02,0.221
24116591,2025-02-15,1786500D,125.59,10.0,8487.0,3840.0,644.0,420.0,1587.0,196.0,0.0,6221.0,1050.0,0.0,0.12921428571428573,0.032464285714285716,0.6720714285714287,1783.0,0.9262482483890683,49.53419858229529,2.2101562499994243,0.890072910823954,2,0.22,0.77,0.031,0.018,0.203
24116582,2025-02-15,S.TOWER6VAN,124.61,9.98,8424.0,3969.0,729.0,1602.0,2420.0,102.0,522.0,6514.0,1409.0,0.0,0.12921428571428573,0.032464285714285716,0.6720714285714287,3044.0,0.9258488743522859,52.275098306297444,2.122448979591302,0.7950065703019727,67,0.18,1.29,0.024,0.014,0.23
24316594,2025-02-16,1786500D,123.09,9.29,8418.0,3045.0,707.0,2144.0,1772.0,264.0,0.0,6208.0,1035.0,323.0,0.13204545454545455,0.03309090909090909,0.8183636363636364,2036.0,0.9298232361313657,50.43464131895008,2.7645320197035255,0.8703339882117532,2,0.23,0.72,0.025,0.02,0.189
24316659,2025-02-16,2062BK1,114.33,10.0,8394.0,3312.0,715.0,1741.0,1721.0,180.0,0.0,6439.0,1105.0,0.0,0.13204545454545455,0.03309090909090909,0.8183636363636364,1901.0,0.9195688892389643,56.319426221846236,2.534420289854307,0.9053129931610178,6,0.2,0.76,0.022,0.013,0.19
24316656,2025-02-16,2062BK1,122.3,10.53,9585.0,2154.0,707.0,2894.0,1735.0,197.0,0.0,6373.0,1224.0,546.0,0.13204545454545455,0.03309090909090909,0.8183636363636364,1932.0,0.9207257396603123,52.10956663898521,4.449860724231917,0.898033126293531,6,0.19,0.76,0.028,0.018,0.21
24316653,2025-02-16,SEQRFE550D,126.16,9.8,9711.0,2613.0,593.0,2868.0,1719.0,254.0,0.0,6808.0,1356.0,0.0,0.13204545454545455,0.03309090909090909,0.8183636363636364,1973.0,0.9279199764568409,53.963221305850006,3.716417910446339,0.8712620375058939,73,0.21,0.8,0.025,0.019,0.16
24316650,2025-02-16,TMT-FE500D,122.7,7.84,9945.0,2085.0,699.0,3220.0,1751.0,257.0,0.0,6374.0,1669.0,0.0,0.13204545454545455,0.03309090909090909,0.8183636363636364,2008.0,0.9399417802900266,51.94784026037532,4.769784172659583,0.8720119521908007,78,0.2,0.71,0.025,0.02,0.19
24316647,2025-02-16,TMT-FE500D,129.23,8.52,9705.0,2760.0,704.0,2734.0,1789.0,260.0,0.0,6790.0,1267.0,0.0,0.13204545454545455,0.03309090909090909,0.8183636363636364,2049.0,0.9381488203198682,52.54197941613758,3.516304347824813,0.8731088335769287,78,0.202,0.793,0.031,0.021,0.229
24316645,2025-02-16,2062BK1,128.9,8.99,9606.0,2496.0,696.0,2627.0,1644.0,268.0,0.0,5851.0,1052.0,883.0,0.13204545454545455,0.03309090909090909,0.8183636363636364,1912.0,0.9348031039166379,45.39177657063311,3.8485576923061506,0.8598326359828139,6,0.17,0.74,0.026,0.013,0.21
24316642,2025-02-16,TMT-FE500D,123.8,6.2,9384.0,2640.0,704.0,2483.0,1745.0,271.0,0.0,6195.0,1054.0,336.0,0.13204545454545455,0.03309090909090909,0.8183636363636364,2016.0,0.9523076923003669,50.040387721728266,3.554545454544108,0.8655753968249674,78,0.197,0.766,0.027,0.019,0.203
24316640,2025-02-16,SEQRFE550D,120.16,8.99,9087.0,2553.0,698.0,2630.0,1737.0,253.0,0.0,6448.0,2003.0,0.0,0.13204545454545455,0.03309090909090909,0.8183636363636364,1990.0,0.9303910181886923,53.66178428716992,3.5593419506449044,0.8728643216076016,73,0.21,0.77,0.033,0.022,0.2
24316635,2025-02-16,SEQRFE550D,128.05,8.88,8904.0,3570.0,691.0,2274.0,1698.0,228.0,0.0,6394.0,1026.0,0.0,0.13204545454545455,0.03309090909090909,0.8183636363636364,1926.0,0.9351493463745334,49.93361967942262,2.494117647058125,0.8816199376942463,73,0.22,0.8,0.02,0.025,0.2
24316625,2025-02-16,C20MMNC,124.27,8.16,8289.0,3501.0,704.0,518.0,1688.0,203.0,0.0,6665.0,1257.0,0.0,0.13204545454545455,0.03309090909090909,0.8183636363636364,1891.0,0.9383825417130681,53.633217992648,2.3676092544980385,0.8926493918556887,42,0.177,0.742,0.033,0.019,0.182
24316618,2025-02-16,2062BK1,124.17,8.5,8799.0,4020.0,693.0,0.0,1671.0,177.0,0.0,6539.0,1112.0,0.0,0.13204545454545455,0.03309090909090909,0.8183636363636364,1848.0,0.9359312580015381,52.66167351169637,2.1888059701487093,0.90422077922029,6,0.19,0.75,0.029,0.017,0.19
24316612,2025-02-16,2062BK1,129.24,7.43,8964.0,3918.0,701.0,804.0,1689.0,183.0,0.0,3905.0,681.0,0.0,0.13204545454545455,0.03309090909090909,0.8183636363636364,1872.0,0.9456354722986344,30.215103682836467,2.2879019908110547,0.9022435897431078,6,0.2,0.73,0.022,0.016,0.2
24316584,2025-02-16,2062BK1,125.68,10.25,8442.0,3039.0,701.0,2097.0,1715.0,264.0,0.0,6519.0,1283.0,375.0,0.13204545454545455,0.03309090909090909,0.8183636363636364,1979.0,0.9245935407862533,51.86982813453318,2.77788746298033,0.8665992925715682,6,0.18,0.75,0.022,0.018,0.18
24316663,2025-02-16,2062ACUK1,112.0,0.0,8529.0,3405.0,150.0,2011.0,1644.0,179.0,0.0,5211.0,920.0,0.0,0.13204545454545455,0.03309090909090909,0.8183636363636364,1823.0,0.9999999999910714,46.5267857138703,2.504845814977238,0.9018102029616556,5,0.2,0.72,0.025,0.017,0.19
24316599,2025-02-16,1786500D,123.13,8.67,9333.0,3309.0,696.0,2259.0,1695.0,227.0,0.0,6297.0,1191.0,385.0,0.13204545454545455,0.03309090909090909,0.8183636363636364,1922.0,0.9342185128912428,51.14107041296889,2.82048957388854,0.8818938605614558,2,0.22,0.77,0.021,0.019,0.26
24316596,2025-02-16,1786500D,127.6,9.7,9321.0,3417.0,704.0,2790.0,1753.0,258.0,0.0,6294.0,1375.0,385.0,0.13204545454545455,0.03309090909090909,0.8183636363636364,2011.0,0.929351784406924,49.32601880839086,2.7278314310790965,0.8717056190945441,2,0.22,0.75,0.018,0.018,0.222
24316638,2025-02-16,1786500D,122.04,8.67,9123.0,3552.0,701.0,1853.0,1671.0,230.0,0.0,6493.0,1036.0,0.0,0.13204545454545455,0.03309090909090909,0.8183636363636364,1901.0,0.9336699563848698,53.2038675839626,2.568412162161439,0.8790110468170022,2,0.17,0.8,0.03,0.02,0.21
24316622,2025-02-16,2062BK1,127.15,8.18,9039.0,4353.0,701.0,0.0,1684.0,177.0,0.0,5923.0,1135.0,0.0,0.13204545454545455,0.03309090909090909,0.8183636363636364,1861.0,0.9395551614502361,46.582776248159,2.0764989662297086,0.904889844169315,6,0.19,0.75,0.029,0.015,0.21
24116617,2025-02-16,1786500D,124.94,8.05,8766.0,3549.0,727.0,2519.0,1621.0,204.0,0.0,6212.0,1140.0,0.0,0.13204545454545455,0.03309090909090909,0.8183636363636364,1825.0,0.9394691330104559,49.71986553505907,2.4699915469139277,0.8882191780817051,2,0.17,0.67,0.022,0.018,0.192
24116588,2025-02-16,2062BK1,119.13,10.94,8541.0,3834.0,652.0,1001.0,1615.0,204.0,0.0,6007.0,1168.0,0.0,0.13204545454545455,0.03309090909090909,0.8183636363636364,1819.0,0.9158914430620752,50.42390665617037,2.2276995305158507,0.8878504672892316,6,0.19,0.73,0.025,0.018,0.21
24116626,2025-02-16,2062BK1,124.58,8.12,8982.0,3858.0,694.0,1277.0,1587.0,186.0,0.0,6048.0,1008.0,0.0,0.13204545454545455,0.03309090909090909,0.8183636363636364,1773.0,0.9388093443787582,48.54711831715727,2.3281493001549176,0.8950930626052481,6,0.17,0.78,0.035,0.019,0.2
24116630,2025-02-16,C20MMNC,125.16,7.86,5871.0,3834.0,684.0,1642.0,1608.0,193.0,0.0,6158.0,1030.0,290.0,0.13204545454545455,0.03309090909090909,0.8183636363636364,1801.0,0.9409111411747036,49.201022690562475,1.5312989045379417,0.8928373126036131,42,0.2,0.72,0.026,0.014,0.19
24116634,2025-02-16,2062BK1,125.0,7.43,9798.0,3834.0,699.0,1719.0,1604.0,213.0,0.0,6242.0,1198.0,0.0,0.13204545454545455,0.03309090909090909,0.8183636363636364,1817.0,0.9438948878581599,49.93599999960051,2.5555555555548892,0.8827738029714459,6,0.17,0.72,0.024,0.018,0.22
24116636,2025-02-16,2062BK1,122.36,8.0,9333.0,3867.0,694.0,1793.0,1607.0,213.0,0.0,6159.0,1043.0,0.0,0.13204545454545455,0.03309090909090909,0.8183636363636364,1820.0,0.9386314820425081,50.33507682207964,2.413498836306591,0.8829670329665478,6,0.18,0.73,0.024,0.017,0.22
24116639,2025-02-16,TMT-FE500D,120.16,8.79,9489.0,2997.0,694.0,1983.0,1670.0,244.0,0.0,6348.0,2487.0,0.0,0.13204545454545455,0.03309090909090909,0.8183636363636364,1914.0,0.9318340441959534,52.829560585445826,3.1661661661651097,0.8725182863109339,78,0.194,0.754,0.027,0.018,0.208
24116643,2025-02-16,TMT-FE500D,126.8,7.85,10293.0,3498.0,714.0,2311.0,1668.0,253.0,0.0,6803.0,1456.0,0.0,0.13204545454545455,0.03309090909090909,0.8183636363636364,1921.0,0.9417007055258693,53.6514195579365,2.9425385934811485,0.8682977615820571,78,0.198,0.779,0.029,0.019,0.233
24116648,2025-02-16,2062BK1,124.93,7.69,9987.0,2985.0,697.0,2197.0,1661.0,251.0,0.0,6801.0,1429.0,0.0,0.13204545454545455,0.03309090909090909,0.8183636363636364,1912.0,0.9420147790609108,54.43848555147331,3.3457286432149598,0.8687238493719306,6,0.18,0.73,0.028,0.018,0.23
24116651,2025-02-16,SEQRFE550D,121.95,7.84,10284.0,1998.0,599.0,1294.0,1668.0,250.0,0.0,6258.0,2067.0,0.0,0.13204545454545455,0.03309090909090909,0.8183636363636364,1918.0,0.9395947299411389,51.31611316071081,5.147147147144571,0.8696558915532484,73,0.21,0.77,0.024,0.016,0.21
24216667,2025-02-16,C20MMNC,120.4,10.0,7590.0,2715.0,712.0,2391.0,1610.0,233.0,0.0,6600.0,3094.0,0.0,0.13204545454545455,0.03309090909090909,0.8183636363636364,1843.0,0.9233128834285023,54.81727574705301,2.795580110496208,0.8735756918063627,42,0.23,0.75,0.03,0.021,0.23
24116657,2025-02-16,TMT-FE500D,121.02,10.1,9783.0,3975.0,711.0,1589.0,1673.0,247.0,0.0,6340.0,1356.0,0.0,0.13204545454545455,0.03309090909090909,0.8183636363636364,1920.0,0.9229713239709962,52.38803503509843,2.461132075471079,0.8713541666662128,78,0.18,0.8,0.031,0.02,0.21
24116598,2025-02-16,2062BK1,121.13,10.12,8952.0,3798.0,707.0,378.0,1604.0,203.0,0.0,6104.0,1014.0,0.0,0.13204545454545455,0.03309090909090909,0.8183636363636364,1807.0,0.9228952380882065,50.39214067489151,2.3570300157971675,0.8876591034859503,6,0.2,0.74,0.022,0.014,0.21
24116601,2025-02-16,2062BK1,124.6,10.83,8466.0,3654.0,691.0,492.0,1610.0,219.0,0.0,6378.0,1826.0,0.0,0.13204545454545455,0.03309090909090909,0.8183636363636364,1829.0,0.9200324891019712,51.18780096267105,2.3169129720847517,0.8802624384904975,6,0.2,0.68,0.022,0.015,0.23
24116604,2025-02-16,1786500D,119.92,8.0,9033.0,3807.0,687.0,495.0,1607.0,223.0,0.0,6152.0,1023.0,0.0,0.13204545454545455,0.03309090909090909,0.8183636363636364,1830.0,0.9374609130633407,51.30086724440209,2.3727344365636007,0.8781420765022524,2,0.23,0.78,0.028,0.019,0.254
24116606,2025-02-16,2062BK1,124.81,7.64,8397.0,2856.0,757.0,1045.0,1607.0,213.0,0.0,6110.0,1033.0,0.0,0.13204545454545455,0.03309090909090909,0.8183636363636364,1820.0,0.9423178557875251,48.95441070387826,2.9401260504191384,0.8829670329665478,6,0.19,0.78,0.032,0.018,0.25
24116611,2025-02-16,1786500D,124.16,8.06,8100.0,3012.0,702.0,1603.0,1604.0,200.0,0.0,6191.0,1131.0,0.0,0.13204545454545455,0.03309090909090909,0.8183636363636364,1804.0,0.9390409922784826,49.86307989650561,2.6892430278875534,0.8891352549884206,2,0.23,0.79,0.026,0.02,0.233
24116614,2025-02-16,1786500D,122.42,8.67,8115.0,3006.0,741.0,1808.0,1608.0,195.0,0.0,6225.0,1136.0,0.0,0.13204545454545455,0.03309090909090909,0.8183636363636364,1803.0,0.9338622320471901,50.849534389390215,2.6996007984022956,0.8918469217965104,2,0.23,0.79,0.029,0.017,0.2
24116620,2025-02-16,1786500D,127.05,7.98,8940.0,3018.0,689.0,2067.0,1641.0,206.0,0.0,6512.0,1417.0,0.0,0.13204545454545455,0.03309090909090909,0.8183636363636364,1847.0,0.9409020217659713,51.25541125500783,2.962226640158064,0.8884677855977864,2,0.18,0.76,0.025,0.02,0.189
24116621,2025-02-16,S.TOWER6VAN,124.83,8.88,8919.0,3045.0,702.0,1764.0,2418.0,78.0,413.0,6348.0,1056.0,0.0,0.13204545454545455,0.03309090909090909,0.8183636363636364,2909.0,0.9335876149806777,50.85316029759791,2.9290640394079053,0.8312134754208211,67,0.171,1.3,0.043,0.019,0.243
24116660,2025-02-16,2062ACUK1,124.75,11.14,9735.0,4089.0,717.0,1643.0,1622.0,251.0,0.0,6443.0,1425.0,0.0,0.13204545454545455,0.03309090909090909,0.8183636363636364,1873.0,0.9180219294950475,51.647294588764346,2.3807776962576717,0.8659903897486033,5,0.2,0.73,0.025,0.019,0.191
24216664,2025-02-16,C20MMNC,120.96,10.0,7260.0,2880.0,712.0,1801.0,1623.0,226.0,0.0,6527.0,1429.0,0.0,0.13204545454545455,0.03309090909090909,0.8183636363636364,1849.0,0.9236408063460322,53.95998677204068,2.520833333332458,0.8777717685230515,42,0.18,0.65,0.025,0.016,0.19
24116628,2025-02-16,SEQRFE550D,121.42,8.46,13269.0,4017.0,712.0,1526.0,1634.0,227.0,0.0,6039.0,1014.0,0.0,0.13204545454545455,0.03309090909090909,0.8183636363636364,1861.0,0.9348629504085706,49.736451984436364,3.3032113517542188,0.8780225685110812,73,0.22,0.74,0.029,0.016,0.17
24216658,2025-02-16,C20MMNC,124.64,0.0,8022.0,2994.0,707.0,2453.0,1650.0,219.0,0.0,6514.0,1608.0,0.0,0.13204545454545455,0.03309090909090909,0.8183636363636364,1869.0,0.9999999999919769,52.26251604579378,2.679358717433975,0.8828250401279386,42,0.19,0.73,0.033,0.019,0.18
24216580,2025-02-16,2062BK1,121.41,10.23,7563.0,3009.0,605.0,1032.0,1634.0,196.0,0.0,6610.0,1465.0,0.0,0.13204545454545455,0.03309090909090909,0.8183636363636364,1830.0,0.9222880583339238,54.44362078861343,2.513459621135755,0.8928961748629001,6,0.21,0.78,0.03,0.014,0.17
24116624,2025-02-16,2062BK1,114.45,8.77,8859.0,3861.0,691.0,1317.0,2364.0,104.0,369.0,6059.0,1008.0,0.0,0.13204545454545455,0.03309090909090909,0.8183636363636364,2837.0,0.9288264891987598,52.940148536016245,2.2944832944827,0.8332745858298085,6,0.19,1.27,0.031,0.012,0.18
24216589,2025-02-16,2062BK1,130.52,10.0,8286.0,3072.0,693.0,1619.0,1593.0,179.0,0.0,6495.0,1093.0,0.0,0.13204545454545455,0.03309090909090909,0.8183636363636364,1772.0,0.9288357529111242,49.762488507127166,2.697265624999122,0.8989841986450908,6,0.18,0.73,0.021,0.02,0.2
24216607,2025-02-16,1786500D,120.71,7.91,7305.0,2550.0,698.0,1943.0,1691.0,230.0,0.0,6155.0,1255.0,0.0,0.13204545454545455,0.03309090909090909,0.8183636363636364,1921.0,0.9385010107219833,50.989975975056005,2.8647058823518177,0.8802706923472773,2,0.21,0.75,0.022,0.019,0.217
24216610,2025-02-16,2062BK1,120.48,7.54,7437.0,2661.0,707.0,1992.0,1701.0,250.0,0.0,6653.0,1652.0,0.0,0.13204545454545455,0.03309090909090909,0.8183636363636364,1951.0,0.9411029526562951,55.22078353207818,2.7948139797058267,0.8718605843152887,6,0.19,0.74,0.023,0.014,0.23
24216616,2025-02-16,2062BK1,120.99,8.2,7365.0,3000.0,693.0,2421.0,1630.0,230.0,0.0,6550.0,1107.0,0.0,0.13204545454545455,0.03309090909090909,0.8183636363636364,1860.0,0.9365275950078449,54.13670551240485,2.4549999999991816,0.8763440860210342,6,0.19,0.71,0.024,0.018,0.18
24216619,2025-02-16,C20MMNC,122.41,8.24,7611.0,2904.0,709.0,2360.0,1613.0,229.0,0.0,6558.0,1524.0,0.0,0.13204545454545455,0.03309090909090909,0.8183636363636364,1842.0,0.9369307309534104,53.574054406882006,2.6208677685941386,0.8756786102058222,42,0.17,0.75,0.037,0.022,0.21
24216623,2025-02-16,C20MMNC,114.45,8.24,9129.0,3105.0,605.0,1868.0,1630.0,206.0,0.0,6870.0,1122.0,0.0,0.13204545454545455,0.03309090909090909,0.8183636363636364,1836.0,0.932838862165353,60.026212319265824,2.940096618356541,0.887799564269669,42,0.18,0.729,0.025,0.017,0.225
24216661,2025-02-16,C20MMNC,127.48,10.0,7881.0,2946.0,677.0,2045.0,1620.0,216.0,0.0,6524.0,1686.0,0.0,0.13204545454545455,0.03309090909090909,0.8183636363636364,1836.0,0.9272621472146693,51.17665516119252,2.6751527494899268,0.8823529411759901,42,0.18,0.73,0.022,0.02,0.27
24216629,2025-02-16,2062BK1,116.95,8.21,9033.0,3645.0,635.0,0.0,1630.0,219.0,0.0,6547.0,1420.0,0.0,0.13204545454545455,0.03309090909090909,0.8183636363636364,1849.0,0.9344039629199872,55.98118854163334,2.478189300410843,0.8815575987015243,6,0.19,0.74,0.019,0.014,0.23
24216627,2025-02-16,C20MMNC,121.63,8.32,8580.0,2757.0,600.0,801.0,1613.0,189.0,0.0,7207.0,1137.0,0.0,0.13204545454545455,0.03309090909090909,0.8183636363636364,1802.0,0.9359753751370838,59.253473649105864,3.112078346027163,0.8951165371804134,42,0.2,0.77,0.023,0.013,0.21
24216631,2025-02-16,SEQRFE550D,127.01,8.67,8937.0,3027.0,652.0,0.0,1637.0,202.0,0.0,6800.0,1590.0,0.0,0.13204545454545455,0.03309090909090909,0.8183636363636364,1839.0,0.9360996462195158,53.53909140970365,2.9524281466789057,0.8901576943986459,73,0.22,0.81,0.03,0.016,0.22
24216633,2025-02-16,1786500D,125.0,8.52,8430.0,3468.0,644.0,0.0,1613.0,199.0,0.0,7223.0,219.0,0.0,0.13204545454545455,0.03309090909090909,0.8183636363636364,1812.0,0.9361893349240848,57.78399999953773,2.430795847750164,0.8901766004410099,2,0.213,0.945,0.021,0.013,0.224
24216637,2025-02-16,2062BK1,120.16,8.72,7989.0,2997.0,707.0,0.0,1640.0,199.0,0.0,6898.0,1785.0,0.0,0.13204545454545455,0.03309090909090909,0.8183636363636364,1839.0,0.9323401613832066,57.406790944928375,2.6656656656647764,0.891789015768955,6,0.22,0.76,0.027,0.014,0.23
24216644,2025-02-16,SEQRFE550D,124.57,8.21,9117.0,2997.0,693.0,2849.0,1535.0,192.0,0.0,6902.0,1147.0,0.0,0.13204545454545455,0.03309090909090909,0.8183636363636364,1727.0,0.9381683988481837,55.40659869908159,3.042042042041027,0.8888245512444187,73,0.21,0.75,0.024,0.019,0.21
24216646,2025-02-16,SEQRFE550D,118.34,7.95,9006.0,3006.0,710.0,3574.0,1650.0,267.0,0.0,6412.0,1193.0,0.0,0.13204545454545455,0.03309090909090909,0.8183636363636364,1917.0,0.9370496476289726,54.182862936841445,2.9960079840309395,0.8607198748039329,73,0.22,0.75,0.019,0.018,0.2
24216649,2025-02-16,SEQRFE550D,116.76,8.21,8973.0,2991.0,712.0,1996.0,1607.0,179.0,0.0,6500.0,1366.0,0.0,0.13204545454545455,0.03309090909090909,0.8183636363636364,1786.0,0.9343042330084477,55.66974991387744,2.999999999998997,0.8997760358337628,73,0.23,0.77,0.02,0.015,0.2
24216652,2025-02-16,2062BK1,125.2,10.2,7923.0,3006.0,599.0,2891.0,1613.0,175.0,0.0,6665.0,1196.0,0.0,0.13204545454545455,0.03309090909090909,0.8183636363636364,1788.0,0.9246676513964205,53.23482428072496,2.635728542913295,0.9021252796415536,6,0.21,0.81,0.043,0.019,0.26
24216655,2025-02-16,SEQRFE550D,120.79,10.21,8121.0,2991.0,594.0,2477.0,1620.0,199.0,0.0,6541.0,1109.0,0.0,0.13204545454545455,0.03309090909090909,0.8183636363636364,1819.0,0.9220610686952516,54.15183376062462,2.715145436308019,0.8905992303458545,73,0.21,0.81,0.029,0.028,0.23
24316666,2025-02-17,2062ACUK1,122.3,9.91,8514.0,3498.0,649.0,1910.0,1648.0,180.0,0.0,6787.0,1160.0,0.0,0.12648,0.03492,0.6965600000000001,1828.0,0.9250434914081761,55.4946851998733,2.4339622641502476,0.9015317286647146,5,0.2,0.74,0.024,0.016,0.182
24316673,2025-02-17,C20MMNC,126.9,9.69,8445.0,3144.0,702.0,998.0,1657.0,177.0,0.0,5069.0,893.0,0.0,0.12648,0.03492,0.6965600000000001,1834.0,0.929057764104773,39.94483845516198,2.686068702289222,0.9034896401303689,42,0.21,0.736,0.02,0.014,0.186
24116708,2025-02-17,SEQRFE550D,123.3,7.2,9516.0,3309.0,642.0,903.0,1628.0,227.0,0.0,6108.0,1156.0,0.0,0.12648,0.03492,0.6965600000000001,1855.0,0.9448275861996566,49.537712894975364,2.8757932910236095,0.8776280323445403,73,0.22,0.78,0.031,0.023,0.25
24116720,2025-02-17,EXPORTDSP14,127.02,8.27,9498.0,3861.0,798.0,1856.0,1601.0,227.0,0.0,6417.0,1423.0,0.0,0.12648,0.03492,0.6965600000000001,1828.0,0.938872052620749,50.51960321169486,2.459984459983823,0.8758205689273109,55,0.2,0.76,0.033,0.021,0.25
24116714,2025-02-17,2062BK1,124.83,8.13,9750.0,4089.0,660.0,1516.0,1597.0,227.0,0.0,6406.0,1968.0,0.0,0.12648,0.03492,0.6965600000000001,1824.0,0.9388537906066572,51.317792196977344,2.3844460748343397,0.875548245613555,6,0.2,0.76,0.035,0.018,0.18
24116711,2025-02-17,EXPORTDSP14,133.66,0.0,9975.0,3390.0,652.0,3241.0,1705.0,231.0,0.0,6126.0,2602.0,0.0,0.12648,0.03492,0.6965600000000001,1936.0,0.9999999999925184,45.83270986049804,2.9424778761053267,0.8806818181813633,55,0.2,0.72,0.032,0.02,0.22
24316670,2025-02-17,C20MMNC,128.1,10.11,7557.0,3339.0,696.0,1021.0,1651.0,177.0,0.0,6584.0,1315.0,0.0,0.12648,0.03492,0.6965600000000001,1828.0,0.926850444968332,51.39734582317411,2.263252470798963,0.9031728665202937,42,0.2,0.756,0.021,0.015,0.19
24116705,2025-02-17,C20MMNC,127.29,7.91,8952.0,3954.0,629.0,597.0,1605.0,227.0,0.0,6292.0,1123.0,0.0,0.12648,0.03492,0.6965600000000001,1832.0,0.941494082833273,49.43043444065181,2.2640364188158157,0.8760917030562904,42,0.2,0.793,0.029,0.022,0.256
24116654,2025-02-17,TMT-FE500D,122.4,6.92,10998.0,2991.0,591.0,2480.0,1668.0,250.0,0.0,6154.0,1374.0,0.0,0.12648,0.03492,0.6965600000000001,1918.0,0.9464893287894643,50.27777777736701,3.67703109327861,0.8696558915532484,78,0.188,0.731,0.026,0.021,0.212
24116699,2025-02-17,TMT-FE500D,126.99,8.15,8997.0,3963.0,657.0,0.0,1638.0,247.0,0.0,6355.0,1173.0,0.0,0.12648,0.03492,0.6965600000000001,1885.0,0.9396921710748877,50.043310496495444,2.2702498107488593,0.8689655172409183,78,0.201,0.72,0.026,0.018,0.218
24116632,2025-02-17,2062BK1,122.18,9.5,9444.0,4047.0,711.0,1877.0,1606.0,199.0,0.0,6061.0,1010.0,0.0,0.12648,0.03492,0.6965600000000001,1805.0,0.9278554070403414,49.6071370105614,2.333580429947533,0.8897506925202827,6,0.19,0.75,0.023,0.02,0.22
24316676,2025-02-17,SEQRFE550D,128.14,10.1,9426.0,2172.0,566.0,2706.0,1657.0,176.0,0.0,4912.0,5052.0,0.0,0.12648,0.03492,0.6965600000000001,1833.0,0.9269386574007022,38.33307320088706,4.339779005522864,0.9039825422799215,73,0.21,0.78,0.024,0.023,0.22
24116662,2025-02-17,2062BK1,122.18,9.08,9711.0,3822.0,687.0,1657.0,1661.0,250.0,0.0,6439.0,1428.0,0.0,0.12648,0.03492,0.6965600000000001,1911.0,0.9308243181400974,52.70093304916761,2.5408163265299475,0.8691784406065572,6,0.19,0.72,0.02,0.017,0.2
24116665,2025-02-17,2062BK1,120.69,9.9,9690.0,4371.0,792.0,1844.0,1665.0,244.0,0.0,6526.0,1088.0,0.0,0.12648,0.03492,0.6965600000000001,1909.0,0.9241902136386846,54.07241693550358,2.2168840082355943,0.8721843897323875,6,0.19,0.74,0.026,0.019,0.2
24116668,2025-02-17,C20MMNC,121.62,9.91,10023.0,3987.0,797.0,1634.0,1668.0,254.0,0.0,6444.0,1084.0,0.0,0.12648,0.03492,0.6965600000000001,1922.0,0.9246559720145622,52.98470646231718,2.513920240781913,0.8678459937560521,42,0.18,0.74,0.023,0.016,0.2
24116671,2025-02-17,2062BK1,127.07,10.43,9468.0,4092.0,755.0,2078.0,1663.0,251.0,0.0,6556.0,1910.0,0.0,0.12648,0.03492,0.6965600000000001,1914.0,0.9241454545387335,51.59360982095228,2.3137829912017804,0.8688610240329839,6,0.2,0.7,0.016,0.013,0.19
24116702,2025-02-17,2062BK1,122.9,8.1,9549.0,3978.0,707.0,1110.0,1612.0,251.0,0.0,6333.0,2019.0,0.0,0.12648,0.03492,0.6965600000000001,1863.0,0.9381679389241362,51.52969894181017,2.400452488687179,0.8652710681691544,6,0.22,0.76,0.027,0.022,0.21
24116674,2025-02-17,C20MMNC,123.83,10.12,9723.0,3954.0,749.0,1564.0,1668.0,254.0,0.0,6901.0,2725.0,0.0,0.12648,0.03492,0.6965600000000001,1922.0,0.9244494214190039,55.729629330083746,2.4590288315623523,0.8678459937560521,42,0.19,0.74,0.019,0.015,0.22
24116681,2025-02-17,C20MMNC,123.26,9.73,8487.0,3066.0,772.0,0.0,1675.0,254.0,0.0,6331.0,1028.0,321.0,0.12648,0.03492,0.6965600000000001,1929.0,0.92683660424899,51.36297257787309,2.7681017612515433,0.8683255572831164,42,0.205,0.767,0.026,0.027,0.222
24116684,2025-02-17,SEQRFE550D,128.49,9.99,8457.0,3540.0,649.0,1199.0,1584.0,248.0,0.0,6390.0,1012.0,0.0,0.12648,0.03492,0.6965600000000001,1832.0,0.927859618710804,49.73149661413549,2.388983050846783,0.8646288209602268,73,0.22,0.76,0.019,0.019,0.24
24116686,2025-02-17,2062ACUK1,120.67,10.31,8541.0,4215.0,699.0,900.0,1685.0,267.0,0.0,6050.0,1600.0,0.0,0.12648,0.03492,0.6965600000000001,1952.0,0.9212856924650995,50.13673655382335,2.026334519572473,0.8632172131143119,5,0.19,0.72,0.021,0.023,0.22
24116688,2025-02-17,C20MMNC,130.87,10.0,8967.0,3987.0,609.0,0.0,1254.0,271.0,619.0,6406.0,1034.0,0.0,0.12648,0.03492,0.6965600000000001,2144.0,0.9290125647694399,48.94933903836671,2.2490594431898048,0.5848880597012197,42,0.19,0.78,0.02,0.021,0.25
24116694,2025-02-17,2062BK1,122.28,10.01,9147.0,3837.0,622.0,0.0,1636.0,248.0,0.0,6240.0,2005.0,0.0,0.12648,0.03492,0.6965600000000001,1884.0,0.924332904974493,51.030421981918295,2.3838936669266655,0.8683651804666304,6,0.19,0.75,0.02,0.023,0.24
24116696,2025-02-17,2062BK1,123.58,8.12,9036.0,3981.0,639.0,0.0,1600.0,254.0,0.0,6082.0,1457.0,0.0,0.12648,0.03492,0.6965600000000001,1854.0,0.9383447228478488,49.21508334642163,2.269781461943665,0.862998921250883,6,0.22,0.75,0.026,0.022,0.23
24116677,2025-02-17,SEQRFE550D,114.19,9.71,9468.0,3288.0,741.0,593.0,1668.0,246.0,0.0,5897.0,958.0,368.0,0.12648,0.03492,0.6965600000000001,1914.0,0.9216303470466373,51.64200017469444,2.8795620437947447,0.8714733542315196,73,0.23,0.77,0.018,0.017,0.21
24316679,2025-02-17,SEQRFE550D,128.87,10.0,7224.0,2496.0,649.0,2433.0,1782.0,279.0,0.0,6518.0,1644.0,0.0,0.12648,0.03492,0.6965600000000001,2061.0,0.9279902066614245,50.578101962826274,2.8942307692296096,0.8646288209602792,73,0.22,0.79,0.021,0.021,0.25
24116691,2025-02-17,SEQRFE550D,129.4,9.7,8991.0,3096.0,617.0,0.0,1662.0,254.0,0.0,6580.0,1824.0,0.0,0.12648,0.03492,0.6965600000000001,1916.0,0.9302659956798688,50.85007727935974,2.9040697674409226,0.8674321503126997,73,0.22,0.77,0.023,0.02,0.25
24316690,2025-02-17,C20MMNC,127.31,9.71,8226.0,3366.0,599.0,1074.0,1740.0,228.0,0.0,183.0,2951.0,0.0,0.12648,0.03492,0.6965600000000001,1968.0,0.9291344329227184,1.4374361793933121,2.443850267378953,0.8841463414629653,42,0.2,0.67,0.023,0.022,0.2
24316682,2025-02-17,2062BK1,124.75,10.1,8412.0,3627.0,676.0,1181.0,1734.0,261.0,0.0,6104.0,1369.0,0.0,0.12648,0.03492,0.6965600000000001,1995.0,0.9251019651395989,48.929859719046654,2.3192721257230993,0.8691729323303914,6,0.2,0.71,0.021,0.033,0.21
24216683,2025-02-17,2062ACUK1,129.63,9.9,5922.0,3489.0,696.0,0.0,1539.0,199.0,0.0,6500.0,1088.0,0.0,0.12648,0.03492,0.6965600000000001,1738.0,0.9290475166564248,50.14271387757354,1.6973344797931507,0.8855005753734836,5,0.19,0.74,0.022,0.021,0.212
24216685,2025-02-17,1786550D,122.55,10.0,7020.0,3495.0,605.0,567.0,1644.0,203.0,0.0,6504.0,1089.0,0.0,0.12648,0.03492,0.6965600000000001,1847.0,0.9245567710228249,53.07221542184356,2.00858369098655,0.8900920411473253,3,0.22,0.72,0.02,0.02,0.23
24216687,2025-02-17,SEQRFE550D,128.31,10.0,6429.0,3495.0,605.0,521.0,1644.0,203.0,0.0,6679.0,1255.0,0.0,0.12648,0.03492,0.6965600000000001,1847.0,0.9276986479580096,52.05362013832084,1.8394849785402463,0.8900920411473253,73,0.21,0.76,0.017,0.023,0.24
24216689,2025-02-17,1786550D,131.12,0.0,7320.0,2748.0,693.0,622.0,1681.0,240.0,0.0,6498.0,1040.0,474.0,0.12648,0.03492,0.6965600000000001,1921.0,0.9999999999923734,49.55765710761472,2.6637554585143146,0.8750650702754424,3,0.21,0.7,0.02,0.02,0.23
24216692,2025-02-17,SEQRFE550D,119.47,9.88,9111.0,3006.0,698.0,336.0,1698.0,250.0,0.0,6805.0,1751.0,0.0,0.12648,0.03492,0.6965600000000001,1948.0,0.923618090445121,56.95990625213895,3.0309381237514867,0.8716632443527353,73,0.24,0.76,0.02,0.024,0.25
24216675,2025-02-17,R34,129.85,0.0,8871.0,3030.0,806.0,2088.0,1299.0,202.0,0.0,6791.0,1249.0,0.0,0.12648,0.03492,0.6965600000000001,1501.0,0.9999999999922989,52.29880631457606,2.9277227722762613,0.8654230512985573,66,0.63,0.75,0.019,0.012,0.24
24216697,2025-02-17,C20MMNC,122.43,8.24,8499.0,3012.0,704.0,720.0,1738.0,257.0,0.0,6803.0,1960.0,0.0,0.12648,0.03492,0.6965600000000001,1995.0,0.9369403841667029,55.56644613203,2.821713147409422,0.8711779448617187,42,0.216,0.782,0.03,0.022,0.234
24216703,2025-02-17,EXPORTDSP14,120.2,8.21,5598.0,3990.0,696.0,1377.0,1704.0,253.0,0.0,6616.0,1577.0,563.0,0.12648,0.03492,0.6965600000000001,1957.0,0.9360641694499179,55.04159733731246,1.4030075187966409,0.8707204905463103,55,0.21,0.74,0.027,0.02,0.25
24216706,2025-02-17,2062BK1,124.52,7.25,9399.0,993.0,663.0,534.0,1725.0,243.0,0.0,6598.0,1998.0,0.0,0.12648,0.03492,0.6965600000000001,1968.0,0.944979889193709,52.98747189164,9.46525679757355,0.8765243902434571,6,0.22,0.78,0.024,0.025,0.25
24216709,2025-02-17,C20MMNC,122.8,8.21,9720.0,2982.0,605.0,1359.0,1688.0,260.0,0.0,6598.0,1209.0,0.0,0.12648,0.03492,0.6965600000000001,1948.0,0.9373330280059742,53.72964169337354,3.2595573440632934,0.8665297741268653,42,0.2,0.76,0.03,0.022,0.25
24216712,2025-02-17,EXPORTDSP14,129.94,7.81,8139.0,2625.0,586.0,1035.0,1627.0,243.0,0.0,6802.0,3804.0,0.0,0.12648,0.03492,0.6965600000000001,1870.0,0.9433030852926076,52.34723718599087,3.1005714285702473,0.8700534759353636,55,0.2,0.78,0.029,0.018,0.24
24216716,2025-02-17,EXPORTDSP14,125.43,8.14,8472.0,2979.0,610.0,1044.0,1694.0,257.0,0.0,6558.0,2098.0,0.0,0.12648,0.03492,0.6965600000000001,1951.0,0.9390581717381221,52.28414254921243,2.8439073514592668,0.8682726806761311,55,0.19,0.72,0.024,0.016,0.2
24216722,2025-02-17,C20MMNC,124.14,8.1,8637.0,3006.0,597.0,2037.0,1708.0,199.0,0.0,7004.0,1525.0,0.0,0.12648,0.03492,0.6965600000000001,1907.0,0.9387477313903604,56.420170774477036,2.8732534930130162,0.8956476140530175,42,0.22,0.77,0.033,0.017,0.26
24216700,2025-02-17,SEQRFE550D,125.2,7.95,11655.0,1992.0,707.0,1414.0,1694.0,250.0,0.0,6909.0,1237.0,0.0,0.12648,0.03492,0.6965600000000001,1944.0,0.9402929027342074,55.18370606984677,5.850903614454894,0.8713991769542843,73,0.23,0.76,0.03,0.018,0.25
24216672,2025-02-17,SEQRFE550D,123.32,10.12,7737.0,2775.0,679.0,2217.0,1637.0,230.0,0.0,6274.0,1995.0,0.0,0.12648,0.03492,0.6965600000000001,1867.0,0.9241606714559041,50.87577035313919,2.7881081081071035,0.8768077129079396,73,0.21,0.74,0.034,0.025,0.22
24216680,2025-02-17,2062ACUK1,121.37,9.8,7269.0,2982.0,575.0,1035.0,1583.0,206.0,0.0,6400.0,1054.0,0.0,0.12648,0.03492,0.6965600000000001,1789.0,0.9252877944581437,52.73131745857517,2.4376257545263456,0.8848518725540051,5,0.2,0.75,0.015,0.019,0.235
24316710,2025-02-17,2062BK1,123.63,7.78,9198.0,3525.0,595.0,927.0,1699.0,207.0,0.0,4155.0,941.0,0.0,0.12648,0.03492,0.6965600000000001,1906.0,0.9407959820337813,33.60834748820182,2.6093617021269195,0.8913955928641704,6,0.19,0.71,0.031,0.023,0.18
24216669,2025-02-17,2062BK1,124.4,10.14,8103.0,2868.0,701.0,2752.0,1620.0,233.0,0.0,7008.0,1375.0,0.0,0.12648,0.03492,0.6965600000000001,1853.0,0.9246320796720333,56.33440514424168,2.825313807530396,0.874257960064288,6,0.19,0.82,0.022,0.017,0.24
24316693,2025-02-17,TMT-FE500D,125.4,10.73,7956.0,3558.0,580.0,0.0,1724.0,210.0,0.0,6807.0,1112.0,0.0,0.12648,0.03492,0.6965600000000001,1934.0,0.9211782854556588,54.28229665028483,2.2360876897126936,0.8914167528433861,78,0.183,0.744,0.039,0.025,0.224
24316715,2025-02-17,C20MMNC,117.86,7.64,13299.0,3354.0,651.0,1518.0,1654.0,209.0,0.0,6273.0,1318.0,0.0,0.12648,0.03492,0.6965600000000001,1863.0,0.9391235059686125,53.224164262232954,3.965116279068585,0.887815351582991,42,0.18,0.73,0.027,0.02,0.23
24316695,2025-02-17,TMT-FE500D,127.07,10.14,9030.0,3423.0,0.0,0.0,0.0,0.0,0.0,5206.0,866.0,0.0,0.12648,0.03492,0.6965600000000001,0.0,0.9260986808474158,40.96954434531385,2.6380368098151803,0.0,78,0.21,0.741,0.028,0.024,0.207
24316698,2025-02-17,2062BK1,124.62,7.84,9168.0,3504.0,591.0,1565.0,1718.0,207.0,0.0,6635.0,1115.0,0.0,0.12648,0.03492,0.6965600000000001,1925.0,0.9408123206934863,53.24185523950215,2.616438356163637,0.8924675324670689,6,0.21,0.75,0.035,0.024,0.22
24316701,2025-02-17,C20MMNC,126.1,7.22,8952.0,3762.0,599.0,1782.0,1699.0,214.0,0.0,3540.0,586.0,0.0,0.12648,0.03492,0.6965600000000001,1913.0,0.9458445844513513,28.072957969642562,2.3795853269531153,0.8881338212227453,42,0.2,0.76,0.036,0.023,0.2
24316704,2025-02-17,SEQRFE550D,125.34,8.26,8958.0,3534.0,712.0,2769.0,1711.0,217.0,0.0,4900.0,936.0,0.0,0.12648,0.03492,0.6965600000000001,1928.0,0.9381736526875887,39.09366523026094,2.5348047538193166,0.8874481327796226,73,0.22,0.75,0.026,0.027,0.21
24316718,2025-02-17,C20MMNC,122.56,7.98,5010.0,3285.0,651.0,2070.0,1640.0,207.0,0.0,6068.0,996.0,315.0,0.12648,0.03492,0.6965600000000001,1847.0,0.9388693120810567,49.51044386382579,1.5251141552506773,0.8879263670812735,42,0.2,0.75,0.03,0.024,0.22
24316707,2025-02-17,EXPORTDSP14,126.2,7.43,9201.0,3570.0,596.0,2109.0,1727.0,210.0,0.0,6340.0,1055.0,0.0,0.12648,0.03492,0.6965600000000001,1937.0,0.9443987128568108,50.23771790768433,2.577310924369026,0.8915849251415119,55,0.19,0.72,0.03,0.028,0.22
24216719,2025-02-18,2062BK1,122.4,8.15,7914.0,2526.0,588.0,1032.0,1684.0,199.0,0.0,6706.0,1100.0,0.0,0.12846153846153846,0.0361923076923077,0.7709615384615385,1883.0,0.9375718115592679,54.78758169889879,3.1330166270771445,0.8943175783319732,6,0.21,0.74,0.025,0.019,0.22
24216766,2025-02-18,1786550D,126.38,8.15,8307.0,3216.0,663.0,1839.0,1610.0,223.0,0.0,6847.0,1474.0,0.0,0.12846153846153846,0.0361923076923077,0.7709615384615385,1833.0,0.9394187170078093,54.177876245812804,2.5830223880588985,0.8783415166389098,3,0.2,0.73,0.03,0.02,0.22
24216761,2025-02-18,C20MMNC,126.52,8.0,7890.0,2664.0,698.0,2779.0,1637.0,209.0,0.0,6458.0,1076.0,0.0,0.12846153846153846,0.0361923076923077,0.7709615384615385,1846.0,0.9405292893180158,51.04331330974515,2.9617117117106,0.886782231852174,42,0.19,0.77,0.022,0.022,0.22
24216753,2025-02-18,EXPORTDSP14,125.02,0.0,7197.0,2670.0,696.0,2202.0,1654.0,223.0,0.0,6571.0,1094.0,0.0,0.12846153846153846,0.0361923076923077,0.7709615384615385,1877.0,0.9999999999920013,52.55959046510511,2.6955056179765187,0.881193393712903,55,0.215,0.76,0.03,0.024,0.238
24216747,2025-02-18,EXPORTDSP14,123.5,7.89,9516.0,3027.0,698.0,1781.0,1654.0,223.0,0.0,6386.0,1105.0,0.0,0.12846153846153846,0.0361923076923077,0.7709615384615385,1877.0,0.9399497678595028,51.7085020238728,3.143706640236821,0.881193393712903,55,0.19,0.74,0.025,0.013,0.2
24216744,2025-02-18,SEQRFE550D,126.7,7.69,8151.0,3318.0,704.0,1585.0,1704.0,250.0,0.0,6622.0,1137.0,0.0,0.12846153846153846,0.0361923076923077,0.7709615384615385,1954.0,0.9427784805346917,52.265193369753234,2.4566003616629124,0.8720573183209457,73,0.23,0.81,0.023,0.013,0.23
24216742,2025-02-18,2062BK1,124.94,7.95,8220.0,3495.0,605.0,1218.0,1684.0,270.0,0.0,6452.0,1161.0,0.0,0.12846153846153846,0.0361923076923077,0.7709615384615385,1954.0,0.9401760854771604,51.64078757762413,2.35193133047143,0.8618219037866623,6,0.19,0.67,0.028,0.018,0.19
24216740,2025-02-18,S.TOWER6VAN,124.54,8.22,7938.0,3003.0,597.0,2683.0,2433.0,54.0,462.0,6380.0,1092.0,0.0,0.12846153846153846,0.0361923076923077,0.7709615384615385,2949.0,0.9380837601616595,51.22852095671087,2.643356643355763,0.8250254323496694,67,0.199,1.287,0.02,0.017,0.231
24216757,2025-02-18,ASP1239,117.55,7.95,8187.0,2661.0,704.0,2592.0,1191.0,209.0,0.0,6120.0,1656.0,0.0,0.12846153846153846,0.0361923076923077,0.7709615384615385,1400.0,0.9366533864467198,52.06295193490376,3.0766629086797908,0.850714285713678,24,0.44,0.73,0.019,0.016,0.26
24216749,2025-02-18,2062BK1,122.52,0.0,8217.0,2664.0,709.0,1734.0,1893.0,0.0,854.0,6333.0,1164.0,0.0,0.12846153846153846,0.0361923076923077,0.7709615384615385,2747.0,0.9999999999918381,51.68952007793267,3.0844594594583015,0.6891153986164219,6,0.196,1.17,0.023,0.014,0.193
24216755,2025-02-18,1786550D,121.13,8.0,7248.0,2655.0,707.0,2640.0,1607.0,216.0,0.0,6258.0,1434.0,0.0,0.12846153846153846,0.0361923076923077,0.7709615384615385,1823.0,0.9380469294436766,51.66350202219381,2.7299435028238306,0.8815139879314967,3,0.215,0.742,0.039,0.028,0.22
24216759,2025-02-18,C20MMNC,127.37,7.86,7938.0,2679.0,698.0,2692.0,1613.0,226.0,0.0,6549.0,1144.0,226.0,0.12846153846153846,0.0361923076923077,0.7709615384615385,1839.0,0.9418768024776908,51.41713119218483,2.9630459126528694,0.8771071234361734,42,0.22,0.74,0.03,0.024,0.26
24216725,2025-02-18,2062BK1,123.8,8.13,9072.0,3099.0,597.0,1518.0,1725.0,199.0,0.0,6657.0,1053.0,0.0,0.12846153846153846,0.0361923076923077,0.7709615384615385,1924.0,0.9383764117263823,53.77221324673851,2.927395934171369,0.8965696465691806,6,0.22,0.76,0.027,0.02,0.21
24316767,2025-02-18,2062BK1,126.38,8.08,9447.0,2499.0,0.0,2261.0,0.0,0.0,0.0,6405.0,1706.0,0.0,0.12846153846153846,0.0361923076923077,0.7709615384615385,0.0,0.9399077792582188,50.68048741849438,3.780312124848427,0.0,6,0.2,0.78,0.021,0.021,0.24
24216728,2025-02-18,SEQRFE550D,124.46,8.15,8466.0,2994.0,602.0,1788.0,1650.0,199.0,0.0,1438.0,1370.0,0.0,0.12846153846153846,0.0361923076923077,0.7709615384615385,1849.0,0.9385415881084495,11.553912903651343,2.827655310620298,0.8923742563543038,73,0.21,0.75,0.03,0.024,0.21
24216734,2025-02-18,SEQRFE550D,123.5,8.2,8055.0,2853.0,690.0,2652.0,1644.0,246.0,0.0,6440.0,1125.0,0.0,0.12846153846153846,0.0361923076923077,0.7709615384615385,1890.0,0.9377372816937152,52.145748987432015,2.823343848579452,0.8698412698408096,73,0.22,0.78,0.026,0.021,0.24
24316713,2025-02-18,C20MMNC,129.94,0.0,8910.0,3483.0,651.0,3979.0,1670.0,210.0,0.0,6592.0,1493.0,0.0,0.12846153846153846,0.0361923076923077,0.7709615384615385,1880.0,0.9999999999923043,50.73110666422402,2.5581395348829865,0.888297872339953,42,0.192,0.755,0.03,0.016,0.208
24116771,2025-02-18,2062BK1,126.3,8.24,8985.0,3495.0,180.0,1004.0,1566.0,179.0,0.0,6005.0,1101.0,0.0,0.12846153846153846,0.0361923076923077,0.7709615384615385,1745.0,0.9387542738149343,47.5455265237724,2.570815450643041,0.8974212034378811,6,0.2,0.74,0.027,0.023,0.21
24116768,2025-02-18,1786550D,120.9,8.57,8985.0,3447.0,178.0,998.0,1585.0,200.0,0.0,5998.0,1022.0,0.0,0.12846153846153846,0.0361923076923077,0.7709615384615385,1785.0,0.9338070595432626,49.61124896567732,2.6066144473447617,0.8879551820723317,3,0.21,0.79,0.02,0.02,0.19
24216737,2025-02-18,2062BK1,128.64,8.1,7920.0,3000.0,698.0,2989.0,1644.0,260.0,0.0,6626.0,1153.0,0.0,0.12846153846153846,0.0361923076923077,0.7709615384615385,1904.0,0.9407634927531026,51.50808457671403,2.63999999999912,0.863445378150807,6,0.2,0.73,0.025,0.022,0.21
24116760,2025-02-18,EXPORTDSP14,119.61,8.5,9090.0,3981.0,657.0,1004.0,1654.0,229.0,0.0,5945.0,1007.0,0.0,0.12846153846153846,0.0361923076923077,0.7709615384615385,1883.0,0.933650768863214,49.70320207298969,2.283345892991137,0.8783855549650141,55,0.21,0.73,0.02,0.02,0.21
24116756,2025-02-18,EXPORTDSP14,121.6,8.26,9195.0,3996.0,659.0,1882.0,1648.0,240.0,0.0,6067.0,1188.0,0.0,0.12846153846153846,0.0361923076923077,0.7709615384615385,1888.0,0.9363930386498046,49.893092104852855,2.301051051050475,0.8728813559317411,55,0.208,0.745,0.021,0.022,0.199
24316724,2025-02-18,SEQRFE550D,122.7,7.99,9480.0,3246.0,654.0,1590.0,1671.0,190.0,0.0,6359.0,1301.0,0.0,0.12846153846153846,0.0361923076923077,0.7709615384615385,1861.0,0.9388629581380454,51.82559087162326,2.9205175600730375,0.8979043524981741,73,0.22,0.77,0.035,0.018,0.19
24116752,2025-02-18,1786500D,121.47,8.46,8976.0,3642.0,651.0,2156.0,1654.0,243.0,0.0,6116.0,1018.0,0.0,0.12846153846153846,0.0361923076923077,0.7709615384615385,1897.0,0.9348880166171408,50.349880628547375,2.464579901152536,0.8719030047438735,2,0.25,0.75,0.028,0.021,0.219
24116750,2025-02-18,SEQRFE550D,120.4,7.99,10125.0,3954.0,704.0,1903.0,1670.0,254.0,0.0,6129.0,1837.0,0.0,0.12846153846153846,0.0361923076923077,0.7709615384615385,1924.0,0.9377677389131727,50.90531561419513,2.5606980273134647,0.8679833679829169,73,0.22,0.76,0.025,0.025,0.23
24316772,2025-02-18,1786550D,120.94,8.05,8901.0,2532.0,649.0,2974.0,1742.0,264.0,0.0,6389.0,1194.0,0.0,0.12846153846153846,0.0361923076923077,0.7709615384615385,2006.0,0.9375920613928398,52.82784851949042,3.515402843600507,0.8683948155529071,3,0.22,0.75,0.02,0.02,0.25
24116738,2025-02-18,2062BK1,124.62,8.21,8577.0,4560.0,702.0,1127.0,1705.0,254.0,0.0,6449.0,1026.0,0.0,0.12846153846153846,0.0361923076923077,0.7709615384615385,1959.0,0.938191673560655,51.74931792608129,1.8809210526311664,0.8703420112297753,6,0.21,0.75,0.035,0.026,0.18
24116735,2025-02-18,2062BK1,122.8,7.47,9198.0,3186.0,702.0,2043.0,1682.0,247.0,0.0,6401.0,1058.0,0.0,0.12846153846153846,0.0361923076923077,0.7709615384615385,1929.0,0.9426575573735883,52.12540716569931,2.887005649716608,0.8719543805075832,6,0.2,0.78,0.027,0.02,0.21
24116732,2025-02-18,2062BK1,121.67,8.28,8985.0,4215.0,629.0,1767.0,1655.0,251.0,0.0,6128.0,1366.0,0.0,0.12846153846153846,0.0361923076923077,0.7709615384615385,1906.0,0.9362831858335032,50.36574340387634,2.1316725978642626,0.8683105981107722,6,0.21,0.79,0.029,0.026,0.22
24116748,2025-02-18,2062BK1,126.34,8.49,9873.0,3615.0,669.0,2256.0,1654.0,247.0,0.0,6432.0,2456.0,0.0,0.12846153846153846,0.0361923076923077,0.7709615384615385,1901.0,0.9370318178377436,50.91024220317468,2.731120331949452,0.8700683850600368,6,0.19,0.7,0.025,0.021,0.16
24116726,2025-02-18,C20MMNC,113.91,7.86,9222.0,4227.0,702.0,1441.0,1597.0,254.0,0.0,6351.0,1685.0,0.0,0.12846153846153846,0.0361923076923077,0.7709615384615385,1851.0,0.935452081785863,55.75454305982131,2.181689141234402,0.8627768773631211,42,0.21,0.7,0.026,0.02,0.21
