Repository: SiddharthKumar268/FerroMind

# FerroMind
*Ferro-Alloy Optimisation using Machine Learning*
**SAIL Durgapur Steel Plant | Steel Melting Shop**
Intern: Siddharth Kumar | FY 2023-24 to FY 2025-26

---

## Quick Start

```bash

# 2. Place raw Excel files in data/raw/

## Dataset

| | |
|---|---|
| Total heats after cleaning | 47,421 |
| Training set | 37,936 heats (Apr 2023 – Jun 2025) |
| Test set | 9,485 heats (Jun 2025 – Dec 2025) |
| Input features | 21 (16 raw + 5 engineered) |
| Target variables | Mn, Si, C, S, P |
| BOF grades | 76 distinct grades |
| Split method | Chronological 80/20 — no shuffle, no leakage |

---

File: data/processed/sms_train.csv (part 217 of 253)
Heat_Number,Date,BOF Grade Code,Hot Metal Addn. Weight,Scrap Addn. Weight,Lime Into Converter,Dolomite Into Converter,Lime Into Ladle,Iron Ore Into Converter,SIMN Into Ladle,FESI Into Ladle,FEMN Into Ladle,Measered O2 Mainblow II,Duration of Mainblow I/II,Measered O2 2nd Blow,HM_P,HM_S,HM_Si,Total_FA_Ladle,HM_Ratio,O2_per_ton_HM,Lime_Dolo_Ratio,SiMn_FA_Fraction,Grade_Encoded,C,Mn,P,S,Si
24216731,2025-02-18,C20MMNC,124.72,8.14,7137.0,3336.0,709.0,1810.0,1650.0,246.0,0.0,6676.0,1189.0,0.0,0.12846153846153846,0.0361923076923077,0.7709615384615385,1896.0,0.9387325003692704,53.52790250117441,2.1393884892079917,0.870253164556503,42,0.2,0.73,0.031,0.02,0.19
24116729,2025-02-18,2062BK1,123.73,8.15,9189.0,4056.0,428.0,1423.0,0.0,0.0,0.0,6500.0,1077.0,0.0,0.12846153846153846,0.0361923076923077,0.7709615384615385,0.0,0.9382013952006507,52.53374282669899,2.26553254437814,0.0,6,0.18,0.76,0.03,0.021,0.2
24316743,2025-02-18,S.TOWER6VAN,123.93,7.65,9408.0,3540.0,658.0,1899.0,2478.0,69.0,407.0,6087.0,1279.0,0.0,0.12846153846153846,0.0361923076923077,0.7709615384615385,2954.0,0.941860465109121,49.116436697739715,2.657627118643317,0.8388625592414222,67,0.18,1.31,0.027,0.019,0.24
24316741,2025-02-18,SEQRFE550D,127.0,7.95,9228.0,3609.0,649.0,1581.0,1732.0,210.0,0.0,5141.0,899.0,0.0,0.12846153846153846,0.0361923076923077,0.7709615384615385,1942.0,0.9410892923235193,40.480314960311176,2.556940980880422,0.8918640576720434,73,0.21,0.77,0.02,0.02,0.23
24316739,2025-02-18,SEQRFE550D,124.7,7.43,9492.0,3519.0,652.0,2642.0,1722.0,207.0,0.0,2085.0,1584.0,0.0,0.12846153846153846,0.0361923076923077,0.7709615384615385,1929.0,0.9437675016957258,16.72012830780497,2.697357203750299,0.8926905132188219,73,0.21,0.8,0.02,0.02,0.18
24316745,2025-02-18,SEQRFE550D,119.48,7.84,9441.0,3429.0,646.0,2376.0,1688.0,254.0,0.0,6502.0,1086.0,0.0,0.12846153846153846,0.0361923076923077,0.7709615384615385,1942.0,0.938422871497499,54.41914964802126,2.7532808398942104,0.8692070030891508,73,0.22,0.76,0.028,0.017,0.22
24316733,2025-02-18,2062BK1,125.2,8.15,9258.0,3531.0,658.0,1860.0,1674.0,190.0,0.0,6308.0,1044.0,0.0,0.12846153846153846,0.0361923076923077,0.7709615384615385,1864.0,0.9388826396630007,50.38338658106722,2.621920135938085,0.8980686695274152,6,0.18,0.77,0.032,0.022,0.19
24316730,2025-02-18,1786550D,122.0,7.98,9294.0,3465.0,649.0,1785.0,1732.0,187.0,0.0,6395.0,1043.0,0.0,0.12846153846153846,0.0361923076923077,0.7709615384615385,1919.0,0.9386059393680675,52.41803278645559,2.6822510822503083,0.9025534132355901,3,0.2,0.73,0.03,0.02,0.17
24116717,2025-02-18,2062BK1,120.45,8.26,9129.0,4062.0,654.0,2148.0,1596.0,239.0,0.0,6453.0,1081.0,0.0,0.12846153846153846,0.0361923076923077,0.7709615384615385,1835.0,0.9358247222365331,53.574097135296185,2.247415066469166,0.8697547683918966,6,0.21,0.73,0.023,0.018,0.23
24316727,2025-02-18,2062BK1,123.7,8.18,9399.0,3141.0,644.0,2077.0,1678.0,190.0,0.0,6333.0,1152.0,0.0,0.12846153846153846,0.0361923076923077,0.7709615384615385,1868.0,0.9379739156738098,51.19644300686179,2.9923591212979965,0.8982869379010181,6,0.186,0.77,0.03,0.021,0.2
24116723,2025-02-18,2062BK1,123.62,8.05,10140.0,4203.0,702.0,2319.0,1601.0,244.0,0.0,6436.0,1512.0,0.0,0.12846153846153846,0.0361923076923077,0.7709615384615385,1845.0,0.9388623072762295,52.06277301365424,2.4125624553884335,0.8677506775063047,6,0.22,0.73,0.03,0.022,0.22
24316736,2025-02-18,S.TOWER6VAN,128.44,8.05,8952.0,3483.0,641.0,3533.0,2511.0,98.0,393.0,6660.0,1143.0,0.0,0.12846153846153846,0.0361923076923077,0.7709615384615385,3002.0,0.9410213202363468,51.853005293897134,2.5701981050810883,0.8364423717518866,67,0.19,1.31,0.034,0.021,0.21
24216798,2025-02-19,2062BK1,124.6,8.21,9816.0,3000.0,646.0,2994.0,1637.0,246.0,0.0,6453.0,1100.0,0.0,0.12425925925925926,0.04240740740740741,0.7696296296296297,1883.0,0.9381823657786448,51.78972712639013,3.2719999999989096,0.869357408390404,6,0.2,0.73,0.023,0.029,0.2
24216820,2025-02-19,1786550D,119.56,9.98,7746.0,2679.0,701.0,1566.0,1664.0,216.0,0.0,6221.0,1400.0,0.0,0.12425925925925926,0.04240740740740741,0.7696296296296297,1880.0,0.9229581596346847,52.03245232475717,2.8913773796181816,0.8851063829782526,3,0.22,0.75,0.03,0.03,0.23
24216825,2025-02-19,1786550D,118.82,10.0,7674.0,3006.0,721.0,855.0,1573.0,202.0,0.0,6666.0,1111.0,0.0,0.12425925925925926,0.04240740740740741,0.7696296296296297,1775.0,0.9223723024303496,56.10166638565813,2.552894211575997,0.8861971830980923,3,0.24,0.77,0.02,0.02,0.2
24216814,2025-02-19,1786550D,119.25,10.14,5274.0,2604.0,698.0,1375.0,1613.0,246.0,0.0,6569.0,1200.0,0.0,0.12425925925925926,0.04240740740740741,0.7696296296296297,1859.0,0.9216322745117737,55.08595387794477,2.025345622119038,0.8676707907472471,3,0.22,0.79,0.02,0.02,0.24
24216809,2025-02-19,2062BK1,120.5,10.0,10122.0,2778.0,688.0,2002.0,1688.0,246.0,0.0,6538.0,1449.0,0.0,0.12425925925925926,0.04240740740740741,0.7696296296296297,1934.0,0.923371647502503,54.25726141033811,3.643628509717911,0.8728024819023409,6,0.19,0.74,0.021,0.022,0.2
24216806,2025-02-19,S.TOWER6VAN,120.3,10.0,7401.0,2433.0,709.0,1737.0,2430.0,98.0,466.0,6395.0,1502.0,0.0,0.12425925925925926,0.04240740740740741,0.7696296296296297,2994.0,0.9232540291563833,53.158769741869,3.041923551170143,0.8116232464927149,67,0.18,1.33,0.03,0.033,0.25
24216803,2025-02-19,1786550D,114.56,8.0,7824.0,2658.0,707.0,1819.0,1667.0,229.0,0.0,6785.0,1268.0,308.0,0.12425925925925926,0.04240740740740741,0.7696296296296297,1896.0,0.934725848556342,59.226606144734404,2.9435665914210145,0.8792194092822367,3,0.24,0.89,0.02,0.03,0.25
24216801,2025-02-19,2062BK1,120.39,7.98,9441.0,3009.0,649.0,3636.0,1654.0,246.0,0.0,6381.0,1080.0,0.0,0.12425925925925926,0.04240740740740741,0.7696296296296297,1900.0,0.9378359429700255,53.00274109101252,3.1375872382841017,0.8705263157890155,6,0.22,0.78,0.024,0.016,0.21
24216795,2025-02-19,2062BK1,123.87,8.1,9468.0,3000.0,638.0,3522.0,1664.0,257.0,0.0,6563.0,1582.0,0.0,0.12425925925925926,0.04240740740740741,0.7696296296296297,1921.0,0.9386224141779298,52.98296601232757,3.155999999998948,0.8662155127533232,6,0.19,0.78,0.029,0.021,0.23
24116800,2025-02-19,2062BK1,120.39,7.62,10191.0,4302.0,659.0,1559.0,1621.0,239.0,0.0,6467.0,5461.0,0.0,0.12425925925925926,0.04240740740740741,0.7696296296296297,1860.0,0.940473400508238,53.71708613627612,2.368898186889268,0.8715053763436175,6,0.22,0.72,0.023,0.018,0.19
24216789,2025-02-19,C20MMNC,117.29,7.85,9480.0,2994.0,646.0,2013.0,1647.0,229.0,0.0,6652.0,2974.0,0.0,0.12425925925925926,0.04240740740740741,0.7696296296296297,1876.0,0.937270257304321,56.7141273761044,3.1663326653296036,0.8779317697223465,42,0.21,0.75,0.026,0.024,0.24
24316793,2025-02-19,S.TOWER6VAN,128.4,8.67,9786.0,2715.0,695.0,1869.0,2579.0,104.0,399.0,6444.0,1415.0,0.0,0.12425925925925926,0.04240740740740741,0.7696296296296297,3082.0,0.9367476471807344,50.186915887459605,3.6044198895014348,0.8367942894221815,67,0.17,1.28,0.021,0.022,0.22
24316796,2025-02-19,S.TOWER6VAN,123.39,7.57,9204.0,2685.0,705.0,1912.0,2589.0,99.0,445.0,5482.0,1055.0,0.0,0.12425925925925926,0.04240740740740741,0.7696296296296297,3133.0,0.9421960904020907,44.42823567514038,3.427932960892578,0.8263645068621684,67,0.187,1.331,0.026,0.025,0.222
24316799,2025-02-19,S.TOWER6VAN,123.5,8.05,9429.0,2511.0,702.0,1905.0,2563.0,106.0,447.0,6344.0,1637.0,0.0,0.12425925925925926,0.04240740740740741,0.7696296296296297,3116.0,0.9388065374310999,51.36842105221564,3.7550776583019694,0.8225288831833047,67,0.18,1.28,0.03,0.025,0.2
24316802,2025-02-19,S.TOWER6VAN,118.24,8.82,9213.0,2541.0,696.0,2970.0,2596.0,105.0,454.0,6345.0,4378.0,0.0,0.12425925925925926,0.04240740740740741,0.7696296296296297,3155.0,0.9305839760669715,53.662043301305296,3.6257378984637443,0.8228209191756505,67,0.2,1.35,0.041,0.028,0.22
24316805,2025-02-19,1786550D,117.4,9.29,9057.0,3528.0,704.0,1733.0,1698.0,260.0,0.0,6391.0,1051.0,0.0,0.12425925925925926,0.04240740740740741,0.7696296296296297,1958.0,0.926671402629042,54.43781942031995,2.5671768707475717,0.8672114402447052,3,0.24,0.78,0.02,0.03,0.2
24316808,2025-02-19,2062BK1,114.62,10.0,7974.0,3558.0,698.0,1521.0,1620.0,254.0,0.0,6094.0,1077.0,0.0,0.12425925925925926,0.04240740740740741,0.7696296296296297,1874.0,0.9197560584102089,53.166986563835565,2.2411467116351207,0.8644610458906806,6,0.22,0.73,0.023,0.018,0.19
24216792,2025-02-19,2062BK1,131.9,0.0,6306.0,1563.0,665.0,2607.0,1664.0,223.0,0.0,3582.0,555.0,0.0,0.12425925925925926,0.04240740740740741,0.7696296296296297,1887.0,0.9999999999924186,27.15693707333467,4.0345489443352305,0.881822999469591,6,0.2,0.74,0.022,0.015,0.19
24316813,2025-02-19,2062BK1,120.36,9.89,8862.0,3549.0,701.0,1510.0,1583.0,258.0,0.0,6441.0,1145.0,0.0,0.12425925925925926,0.04240740740740741,0.7696296296296297,1841.0,0.9240690978815811,53.51445662966505,2.4970414201176396,0.8598587724058339,6,0.18,0.77,0.027,0.034,0.19
24316822,2025-02-19,1786550D,123.1,10.22,8478.0,2007.0,707.0,2514.0,1745.0,258.0,0.0,6893.0,2945.0,0.0,0.12425925925925926,0.04240740740740741,0.7696296296296297,2003.0,0.9233423342264977,55.99512591343627,4.2242152466346665,0.871193210184288,3,0.22,0.76,0.02,0.03,0.21
24316790,2025-02-19,S.TOWER6VAN,118.2,8.88,8949.0,2496.0,699.0,2277.0,2566.0,106.0,403.0,6348.0,1149.0,323.0,0.12425925925925926,0.04240740740740741,0.7696296296296297,3075.0,0.9301227573109055,53.705583755890814,3.585336538460102,0.8344715447151758,67,0.18,1.33,0.025,0.022,0.27
24316828,2025-02-19,1786550D,119.53,9.28,9234.0,3333.0,699.0,2591.0,1726.0,257.0,0.0,6294.0,1474.0,0.0,0.12425925925925926,0.04240740740740741,0.7696296296296297,1983.0,0.927955904037513,52.656236927527345,2.770477047703939,0.8703983862829701,3,0.21,0.77,0.02,0.03,0.21
24116829,2025-02-19,C20MMNC,133.17,9.9,9066.0,2922.0,689.0,1104.0,1714.0,291.0,0.0,6517.0,1154.0,0.0,0.12425925925925926,0.04240740740740741,0.7696296296296297,2005.0,0.9308031033694639,48.937448373890994,3.102669404516392,0.8548628428923417,42,0.2,0.7,0.021,0.025,0.21
24116824,2025-02-19,S.TOWER6VAN,126.36,9.2,9396.0,3327.0,704.0,922.0,2373.0,0.0,421.0,6373.0,1094.0,0.0,0.12425925925925926,0.04240740740740741,0.7696296296296297,2794.0,0.9321333726694295,50.43526432375407,2.824165915238105,0.8493199713669115,67,0.18,1.29,0.021,0.02,0.22
24116821,2025-02-19,2062BK1,125.29,9.29,9432.0,4185.0,702.0,1417.0,1617.0,250.0,0.0,6436.0,2817.0,0.0,0.12425925925925926,0.04240740740740741,0.7696296296296297,1867.0,0.9309704265051942,51.36882432715006,2.253763440859676,0.8660953401173722,6,0.19,0.77,0.018,0.021,0.22
24116818,2025-02-19,2062BK1,121.26,9.19,9525.0,3987.0,702.0,1644.0,1614.0,247.0,0.0,6416.0,1068.0,0.0,0.12425925925925926,0.04240740740740741,0.7696296296296297,1861.0,0.9295515523117704,52.911100115018044,2.389014296462907,0.8672756582477876,6,0.22,0.77,0.024,0.024,0.21
24116815,2025-02-19,2062BK1,121.76,9.8,9228.0,4155.0,702.0,1537.0,1615.0,250.0,0.0,6436.0,1084.0,0.0,0.12425925925925926,0.04240740740740741,0.7696296296296297,1865.0,0.9255092733283256,52.85808147131358,2.22093862815831,0.8659517426268816,6,0.19,0.73,0.02,0.022,0.22
24116812,2025-02-19,S.TOWER6VAN,123.28,10.12,9468.0,4377.0,697.0,1581.0,2412.0,101.0,520.0,6533.0,1098.0,0.0,0.12425925925925926,0.04240740740740741,0.7696296296296297,3033.0,0.9241379310275553,52.99318624226969,2.163125428375105,0.7952522255190256,67,0.18,1.31,0.023,0.02,0.22
24116810,2025-02-19,S.TOWER6VAN,119.64,9.18,9390.0,4194.0,697.0,1521.0,2423.0,105.0,521.0,6397.0,1368.0,0.0,0.12425925925925926,0.04240740740740741,0.7696296296296297,3049.0,0.9287377736304244,53.468739551542384,2.23891273247443,0.7946867825513957,67,0.17,1.31,0.024,0.021,0.24
24116807,2025-02-19,2062BK1,125.19,8.01,9210.0,4182.0,637.0,1311.0,1624.0,237.0,0.0,6398.0,1077.0,0.0,0.12425925925925926,0.04240740740740741,0.7696296296296297,1861.0,0.939864864857809,51.10631839562979,2.2022955523667616,0.8726491133794344,6,0.2,0.81,0.025,0.022,0.22
24116804,2025-02-19,2062BK1,114.56,8.65,9234.0,4215.0,145.0,1449.0,1614.0,389.0,0.0,6492.0,1097.0,0.0,0.12425925925925926,0.04240740740740741,0.7696296296296297,2003.0,0.9297946595168428,56.66899441291315,2.1907473309603342,0.805791313030052,6,0.22,0.83,0.023,0.023,0.25
24116794,2025-02-19,2062BK1,124.04,7.91,9960.0,3969.0,657.0,843.0,1658.0,244.0,0.0,6240.0,1593.0,0.0,0.12425925925925926,0.04240740740740741,0.7696296296296297,1902.0,0.9400530503907537,50.3063527890172,2.5094482237333056,0.8717139852781958,6,0.2,0.76,0.02,0.021,0.24
24316787,2025-02-19,2062BK1,119.53,7.95,9828.0,2493.0,599.0,2470.0,1734.0,291.0,0.0,5884.0,1030.0,0.0,0.12425925925925926,0.04240740740740741,0.7696296296296297,2025.0,0.9376372764281641,49.22613569773926,3.942238267146433,0.8562962962958734,6,0.22,0.84,0.028,0.025,0.17
24316811,2025-02-19,1786500D,119.35,10.0,8355.0,2781.0,699.0,2259.0,1589.0,258.0,0.0,6316.0,1284.0,0.0,0.12425925925925926,0.04240740740740741,0.7696296296296297,1847.0,0.9226903749445483,52.91998324212049,3.0043149946051764,0.860314022739112,2,0.18,0.73,0.019,0.029,0.21
24316775,2025-02-19,1786550D,120.08,8.77,9552.0,2520.0,652.0,2971.0,1725.0,264.0,0.0,6498.0,1181.0,0.0,0.12425925925925926,0.04240740740740741,0.7696296296296297,1989.0,0.9319363601014209,54.11392405018226,3.790476190474686,0.8672699849166077,3,0.22,0.78,0.02,0.02,0.24
24116758,2025-02-19,2062BK1,116.34,8.1,9501.0,3897.0,659.0,1594.0,1654.0,240.0,0.0,5715.0,2355.0,0.0,0.12425925925925926,0.04240740740740741,0.7696296296296297,1894.0,0.9349083895778294,49.12325941164583,2.438029253271122,0.8732840549097818,6,0.19,0.792,0.016,0.012,0.23
24116762,2025-02-19,2062BK1,120.85,7.84,9099.0,4014.0,664.0,1439.0,1658.0,237.0,0.0,6103.0,1194.0,0.0,0.12425925925925926,0.04240740740740741,0.7696296296296297,1895.0,0.9390784054632134,50.50062060363673,2.266816143497193,0.8749340369388523,6,0.191,0.71,0.02,0.017,0.202
24316778,2025-02-19,C20MMNC,119.9,7.95,10776.0,2997.0,649.0,1733.0,1732.0,271.0,0.0,5435.0,957.0,1268.0,0.12425925925925926,0.04240740740740741,0.7696296296296297,2003.0,0.9378177551745184,45.32944120062277,3.595595595594396,0.8647029455811959,42,0.2,0.75,0.018,0.023,0.21
24116754,2025-02-19,2062BK1,118.14,8.24,9069.0,4125.0,654.0,2184.0,1645.0,237.0,0.0,5909.0,1396.0,0.0,0.12425925925925926,0.04240740740740741,0.7696296296296297,1882.0,0.9347998100891375,50.016929066785025,2.1985454545449215,0.8740701381504389,6,0.184,0.851,0.02,0.015,0.219
24116797,2025-02-19,1786550D,123.4,8.15,10326.0,3939.0,667.0,609.0,1661.0,237.0,0.0,6302.0,1019.0,0.0,0.12425925925925926,0.04240740740740741,0.7696296296296297,1898.0,0.9380463701943136,51.06969205793298,2.621477532367956,0.8751317175970099,3,0.2,0.76,0.02,0.02,0.2
24216764,2025-02-19,EXPORTDSP14,128.24,7.97,7821.0,2670.0,699.0,2807.0,1623.0,216.0,0.0,6274.0,1060.0,0.0,0.12425925925925926,0.04240740740740741,0.7696296296296297,1839.0,0.9414874091407277,48.923892700803776,2.9292134831449705,0.8825448613372037,55,0.197,0.739,0.03,0.019,0.251
24216769,2025-02-19,1786550D,122.47,8.68,8367.0,3000.0,632.0,2894.0,1590.0,206.0,0.0,6500.0,1148.0,0.0,0.12425925925925926,0.04240740740740741,0.7696296296296297,1796.0,0.9338162409383621,53.074222258078926,2.7889999999990702,0.8853006681509548,3,0.21,0.73,0.02,0.02,0.21
24116765,2025-02-19,C20MMNC,129.4,8.26,9360.0,3987.0,669.0,1614.0,1635.0,219.0,0.0,6456.0,3841.0,0.0,0.12425925925925926,0.04240740740740741,0.7696296296296297,1854.0,0.9399970942834521,49.891808345827734,2.3476297968391404,0.8818770226532461,42,0.19,0.73,0.021,0.018,0.21
24216774,2025-02-19,TMT-FE500D,123.49,7.89,9204.0,3297.0,657.0,0.0,1610.0,202.0,0.0,6501.0,1070.0,0.0,0.12425925925925926,0.04240740740740741,0.7696296296296297,1812.0,0.9399451971309184,52.64393878004175,2.791628753411346,0.8885209713019379,78,0.2,0.72,0.022,0.018,0.17
24216777,2025-02-19,2062BK1,125.72,8.68,8436.0,3015.0,654.0,2061.0,1620.0,196.0,0.0,6802.0,1100.0,0.0,0.12425925925925926,0.04240740740740741,0.7696296296296297,1816.0,0.9354166666597068,54.10435889234724,2.7980099502478284,0.8920704845810066,6,0.21,0.74,0.027,0.022,0.22
24116773,2025-02-19,S.TOWER6VAN,123.51,8.66,8997.0,3597.0,529.0,1341.0,2362.0,101.0,420.0,6006.0,993.0,0.0,0.12425925925925926,0.04240740740740741,0.7696296296296297,2883.0,0.9344783233643453,48.62764148612559,2.5012510425347507,0.8192854665276381,67,0.196,1.299,0.028,0.021,0.237
24116776,2025-02-19,S.TOWER6VAN,121.7,7.12,9456.0,3729.0,604.0,1972.0,2372.0,102.0,416.0,6007.0,1014.0,0.0,0.12425925925925926,0.04240740740740741,0.7696296296296297,2890.0,0.9447290793281733,49.35907970378505,2.5358004827024576,0.8207612456744565,67,0.18,1.34,0.024,0.02,0.25
24116779,2025-02-19,SAILTOWER6VA,117.7,8.69,10647.0,3411.0,604.0,3035.0,2371.0,0.0,419.0,5799.0,978.0,0.0,0.12425925925925926,0.04240740740740741,0.7696296296296297,2790.0,0.9312445604800123,49.26932880162048,3.121372031661354,0.8498207885301614,68,0.18,1.33,0.024,0.012,0.23
24116782,2025-02-19,1786550D,114.91,8.12,10779.0,3606.0,667.0,1504.0,1641.0,221.0,0.0,5903.0,985.0,0.0,0.12425925925925926,0.04240740740740741,0.7696296296296297,1862.0,0.9339998374304316,51.37063789007597,2.9891846921788714,0.8813104189039306,3,0.21,0.75,0.02,0.02,0.17
24116785,2025-02-19,C20MMNC,117.85,8.01,10578.0,3264.0,654.0,2113.0,1616.0,209.0,0.0,5632.0,1506.0,0.0,0.12425925925925926,0.04240740740740741,0.7696296296296297,1825.0,0.936357857929951,47.7895630034129,3.2408088235284187,0.8854794520543093,42,0.19,0.8,0.021,0.021,0.22
24116788,2025-02-19,2062BK1,122.56,8.4,10215.0,3930.0,652.0,1160.0,1669.0,241.0,0.0,5933.0,2036.0,0.0,0.12425925925925926,0.04240740740740741,0.7696296296296297,1910.0,0.9358582773294453,48.408942558351754,2.599236641220713,0.8738219895283383,6,0.21,0.75,0.015,0.021,0.22
24116791,2025-02-19,2062BK1,119.78,8.21,8988.0,2976.0,662.0,0.0,1671.0,237.0,0.0,526.0,2417.0,0.0,0.12425925925925926,0.04240740740740741,0.7696296296296297,1908.0,0.935854363614846,4.391384204338024,3.0201612903215658,0.8757861635215536,6,0.19,0.74,0.016,0.015,0.19
24316763,2025-02-19,C20MMNC,128.24,8.12,9663.0,1422.0,0.0,2491.0,0.0,0.0,0.0,6159.0,1057.0,385.0,0.12425925925925926,0.04240740740740741,0.7696296296296297,0.0,0.94045174537298,48.027136618465164,6.795358649784251,0.0,42,0.207,0.787,0.022,0.023,0.225
24316770,2025-02-19,C20MMNC,110.83,7.95,7920.0,2490.0,646.0,2210.0,1765.0,263.0,0.0,6797.0,1918.0,0.0,0.12425925925925926,0.04240740740740741,0.7696296296296297,2028.0,0.9330695403187989,61.32816024486756,3.180722891564988,0.8703155818536142,42,0.203,0.759,0.02,0.02,0.229
24216786,2025-02-19,2062BK1,121.17,7.96,10878.0,3009.0,657.0,2634.0,1607.0,202.0,0.0,6492.0,1088.0,0.0,0.12425925925925926,0.04240740740740741,0.7696296296296297,1809.0,0.9383566947964196,53.57761822189009,3.615154536389626,0.8883360972908301,6,0.19,0.7,0.029,0.027,0.25
24216783,2025-02-19,2062BK1,120.96,8.66,11178.0,2997.0,641.0,1971.0,1607.0,196.0,0.0,6658.0,5654.0,0.0,0.12425925925925926,0.04240740740740741,0.7696296296296297,1803.0,0.9331893226281963,55.042989417534365,3.729729729728485,0.8912922906262389,6,0.23,0.69,0.025,0.025,0.25
24316876,2025-02-20,1786500D,115.7,7.78,8001.0,2967.0,701.0,788.0,1706.0,184.0,0.0,6282.0,1077.0,0.0,0.12513793103448276,0.04151724137931034,0.6551379310344827,1890.0,0.9369938451495222,54.295592047931756,2.6966632962579387,0.9026455026450251,2,0.19,0.76,0.024,0.023,0.233
24316889,2025-02-20,C20MMNC,127.21,7.22,8985.0,2604.0,710.0,2045.0,1718.0,240.0,0.0,6440.0,1202.0,0.0,0.12513793103448276,0.04151724137931034,0.6551379310344827,1958.0,0.9462917503463044,50.62495086824444,3.4504608294917625,0.877425944841227,42,0.2,0.71,0.04,0.031,0.19
24316878,2025-02-20,2062BK1,122.84,8.1,7854.0,3192.0,699.0,1546.0,1711.0,247.0,0.0,6486.0,1123.0,0.0,0.12513793103448276,0.04151724137931034,0.6551379310344827,1958.0,0.938139605919214,52.80039075176815,2.460526315788703,0.8738508682324444,6,0.17,0.73,0.023,0.017,0.2
24316871,2025-02-20,2062BK1,112.43,7.43,8190.0,3057.0,694.0,788.0,1688.0,183.0,0.0,572.0,112.0,0.0,0.12513793103448276,0.04151724137931034,0.6551379310344827,1871.0,0.938011012840497,5.087610068441807,2.679097154071744,0.9021913415281121,6,0.21,0.75,0.022,0.019,0.17
24316849,2025-02-20,S.TOWER6VAN,122.9,9.5,8652.0,3090.0,646.0,2103.0,2465.0,82.0,404.0,4358.0,879.0,0.0,0.12513793103448276,0.04151724137931034,0.6551379310344827,2951.0,0.9282477341319619,35.45972335203043,2.799999999999094,0.8353100643846711,67,0.19,1.37,0.034,0.024,0.22
24316861,2025-02-20,SEQRFE550D,126.61,8.12,9234.0,2991.0,649.0,3039.0,1676.0,210.0,0.0,6179.0,1075.0,0.0,0.12513793103448276,0.04151724137931034,0.6551379310344827,1886.0,0.9397313144738387,48.80341205237498,3.087261785355036,0.8886532343579594,73,0.22,0.76,0.025,0.029,0.23
24316858,2025-02-20,S.TOWER6VAN,121.99,8.26,9045.0,2934.0,651.0,2480.0,2365.0,78.0,397.0,6506.0,1050.0,0.0,0.12513793103448276,0.04151724137931034,0.6551379310344827,2840.0,0.936583493274959,53.33224034713229,3.08282208588852,0.8327464788729462,67,0.19,1.28,0.03,0.026,0.21
24316852,2025-02-20,S.TOWER6VAN,124.65,9.58,8196.0,2490.0,649.0,1153.0,2465.0,81.0,396.0,6333.0,1138.0,0.0,0.12513793103448276,0.04151724137931034,0.6551379310344827,2942.0,0.9286299634885746,50.80625752065137,3.2915662650589192,0.8378653976883624,67,0.19,1.34,0.033,0.025,0.25
24316845,2025-02-20,S.TOWER6VAN,119.01,10.31,8922.0,3282.0,648.0,1842.0,2374.0,84.0,396.0,691.0,129.0,0.0,0.12513793103448276,0.04151724137931034,0.6551379310344827,2854.0,0.9202752861048542,5.806234770138591,2.718464351004656,0.8318149964958543,67,0.169,1.327,0.03,0.03,0.241
24316841,2025-02-20,S.TOWER6VAN,125.29,7.85,9492.0,2982.0,660.0,2503.0,2484.0,92.0,399.0,4238.0,787.0,0.0,0.12513793103448276,0.04151724137931034,0.6551379310344827,2975.0,0.9410395072784961,33.82552478223461,3.1830985915482284,0.8349579831929966,67,0.16,1.33,0.029,0.025,0.21
24316838,2025-02-20,SAILTOWER6VA,124.83,9.9,9708.0,3018.0,696.0,3689.0,2525.0,0.0,450.0,6390.0,1112.0,321.0,0.12513793103448276,0.04151724137931034,0.6551379310344827,2975.0,0.9265197060719476,51.18961787990715,3.216699801191777,0.8487394957980341,68,0.2,1.27,0.023,0.014,0.23
24316835,2025-02-20,S.TOWER6VAN,122.37,8.24,9213.0,2985.0,696.0,3276.0,2539.0,102.0,457.0,6790.0,1605.0,0.0,0.12513793103448276,0.04151724137931034,0.6551379310344827,3098.0,0.9369114156577834,55.487456075382134,3.0864321608029863,0.8195610071010911,67,0.18,1.33,0.025,0.037,0.2
24316832,2025-02-20,C20MMNC,120.92,10.21,9159.0,3009.0,652.0,2432.0,1712.0,261.0,0.0,6498.0,1491.0,0.0,0.12513793103448276,0.04151724137931034,0.6551379310344827,1973.0,0.9221383359954082,53.738008600283344,3.0438683948145417,0.8677141409017396,42,0.22,0.75,0.017,0.028,0.19
24316826,2025-02-20,2062BK1,126.84,9.9,9171.0,2535.0,694.0,2795.0,1725.0,264.0,0.0,6395.0,1061.0,482.0,0.12513793103448276,0.04151724137931034,0.6551379310344827,1989.0,0.9275998244776393,50.41784925851137,3.617751479288514,0.8672699849166077,6,0.2,0.74,0.019,0.03,0.22
24316819,2025-02-20,S.TOWER6VAN,118.98,10.12,8517.0,3573.0,704.0,676.0,2383.0,105.0,394.0,6500.0,1253.0,0.0,0.12513793103448276,0.04151724137931034,0.6551379310344827,2882.0,0.9216111541369357,54.63103042482239,2.383711167085815,0.8268563497568262,67,0.176,1.31,0.03,0.027,0.231
24316816,2025-02-20,S.TOWER6VAN,120.96,9.5,8964.0,3645.0,696.0,2385.0,2545.0,105.0,401.0,4198.0,663.0,2566.0,0.12513793103448276,0.04151724137931034,0.6551379310344827,3051.0,0.9271807450488491,34.70568783040091,2.4592592592585847,0.8341527368073307,67,0.172,1.287,0.022,0.021,0.185
24316886,2025-02-20,2062BK1,124.9,8.22,8565.0,2601.0,698.0,2244.0,1725.0,234.0,0.0,6460.0,1140.0,0.0,0.12513793103448276,0.04151724137931034,0.6551379310344827,1959.0,0.9382512019160288,51.72137710126724,3.2929642445200717,0.8805513016840835,6,0.2,0.8,0.026,0.026,0.25
24316863,2025-02-20,2062BK1,125.98,8.14,7983.0,3003.0,702.0,0.0,1676.0,176.0,0.0,6822.0,1157.0,0.0,0.12513793103448276,0.04151724137931034,0.6551379310344827,1852.0,0.939308082307342,54.15145261109579,2.658341658340773,0.904967602591304,6,0.19,0.76,0.023,0.017,0.2
24316855,2025-02-20,S.TOWER6VAN,122.07,7.95,8487.0,2979.0,654.0,2756.0,2480.0,74.0,403.0,3058.0,473.0,0.0,0.12513793103448276,0.04151724137931034,0.6551379310344827,2957.0,0.9388555606757512,25.051200130867116,2.8489425981863548,0.8386878593165916,67,0.19,1.32,0.028,0.029,0.22
24316830,2025-02-20,S.TOWER6VAN,125.66,10.83,9201.0,3027.0,704.0,2662.0,2497.0,104.0,451.0,4770.0,797.0,2126.0,0.12513793103448276,0.04151724137931034,0.6551379310344827,3052.0,0.920653527724224,37.95957345187045,3.039643211099095,0.8181520314545156,67,0.2,1.3,0.026,0.025,0.21
24216864,2025-02-20,SEQRFE550D,117.85,8.14,7710.0,3003.0,605.0,1893.0,1640.0,216.0,0.0,6346.0,1040.0,0.0,0.12513793103448276,0.04151724137931034,0.6551379310344827,1856.0,0.9353916977463657,53.84811200633137,2.5674325674317124,0.8836206896546963,73,0.22,0.89,0.02,0.018,0.24
24116831,2025-02-20,2062BK1,115.91,9.37,9531.0,3507.0,705.0,1112.0,1628.0,240.0,0.0,5984.0,1022.0,0.0,0.12513793103448276,0.04151724137931034,0.6551379310344827,1868.0,0.925207535113943,51.626261754364364,2.7177074422575656,0.8715203426119531,6,0.19,0.73,0.026,0.029,0.2
24116834,2025-02-20,C20MMNC,124.64,9.25,9153.0,3504.0,709.0,1112.0,1617.0,243.0,0.0,6045.0,1027.0,0.0,0.12513793103448276,0.04151724137931034,0.6551379310344827,1860.0,0.9309134363960647,48.49967907534901,2.61215753424583,0.86935483870921,42,0.19,0.7,0.016,0.017,0.2
24116837,2025-02-20,S.TOWER6VAN,119.03,9.29,9168.0,3411.0,712.0,1105.0,2423.0,58.0,426.0,5997.0,1042.0,0.0,0.12513793103448276,0.04151724137931034,0.6551379310344827,2907.0,0.9276028678231952,50.382256573549675,2.6877748460854036,0.8335053319570577,67,0.2,1.2,0.037,0.028,0.19
24116840,2025-02-20,S.TOWER6VAN,125.37,9.32,9129.0,3774.0,680.0,1110.0,2414.0,55.0,424.0,6245.0,1088.0,0.0,0.12513793103448276,0.04151724137931034,0.6551379310344827,2893.0,0.9308040685950643,49.81255483728314,2.418918918918278,0.8344279294846753,67,0.19,1.23,0.03,0.028,0.24
24116843,2025-02-20,2062BK1,122.34,6.83,9801.0,3996.0,694.0,1646.0,1672.0,267.0,0.0,6386.0,3431.0,0.0,0.12513793103448276,0.04151724137931034,0.6551379310344827,1939.0,0.9471239451811788,52.19879025623509,2.452702702702089,0.8623001547184825,6,0.18,0.74,0.019,0.021,0.19
24116846,2025-02-20,2062BK1,120.57,10.53,9348.0,4044.0,704.0,1632.0,1616.0,250.0,0.0,6405.0,1076.0,0.0,0.12513793103448276,0.04151724137931034,0.6551379310344827,1866.0,0.9196796338602619,53.12266732974104,2.311572700296164,0.8660235798494823,6,0.21,0.81,0.022,0.02,0.2
24116848,2025-02-20,2062BK1,111.43,0.0,9336.0,4290.0,707.0,1317.0,1624.0,250.0,0.0,6433.0,1856.0,0.0,0.12513793103448276,0.04151724137931034,0.6551379310344827,1874.0,0.9999999999910257,57.731311136518606,2.1762237762232686,0.8665955176089293,6,0.2,0.77,0.026,0.019,0.23
24116850,2025-02-20,2062BK1,125.87,10.31,8436.0,4023.0,695.0,993.0,1617.0,217.0,0.0,6655.0,1948.0,0.0,0.12513793103448276,0.04151724137931034,0.6551379310344827,1834.0,0.9242913790503431,52.87201080437855,2.0969425801635353,0.8816793893124963,6,0.19,0.72,0.021,0.02,0.21
24116854,2025-02-20,TMT-FE500D,124.61,8.2,8661.0,4152.0,699.0,1136.0,1617.0,224.0,0.0,6371.0,1082.0,0.0,0.12513793103448276,0.04151724137931034,0.6551379310344827,1841.0,0.9382576613136191,51.127517855299516,2.085982658959035,0.8783269961972415,78,0.212,0.763,0.019,0.024,0.237
24116857,2025-02-20,TMT-FE500D,126.32,8.48,9396.0,3894.0,704.0,1278.0,1627.0,219.0,0.0,6804.0,1887.0,0.0,0.12513793103448276,0.04151724137931034,0.6551379310344827,1846.0,0.9370919881236123,53.863204559421604,2.412942989213556,0.8813651137590025,78,0.206,0.721,0.016,0.017,0.198
24116860,2025-02-20,S.TOWER6VAN,122.93,8.26,9348.0,4209.0,702.0,1245.0,2409.0,78.0,521.0,6497.0,1093.0,0.0,0.12513793103448276,0.04151724137931034,0.6551379310344827,3008.0,0.9370378839779174,52.851216138836314,2.2209550962218527,0.8008643617018614,67,0.17,1.32,0.021,0.019,0.25
24116865,2025-02-20,SEQRFE550D,123.01,7.43,9120.0,3693.0,694.0,1403.0,1601.0,176.0,0.0,6190.0,1041.0,0.0,0.12513793103448276,0.04151724137931034,0.6551379310344827,1777.0,0.9430389451016328,50.321112104297846,2.46953696181899,0.9009566685419803,73,0.23,0.76,0.02,0.029,0.22
24116867,2025-02-20,2062BK1,119.89,7.64,9453.0,3678.0,699.0,729.0,1594.0,200.0,0.0,5999.0,1016.0,229.0,0.12513793103448276,0.04151724137931034,0.6551379310344827,1794.0,0.940092527241119,50.037534406121964,2.570146818922629,0.8885172798211324,6,0.2,0.73,0.02,0.024,0.22
24116869,2025-02-20,2062BK1,118.48,7.98,8982.0,3396.0,1006.0,0.0,1590.0,193.0,0.0,6296.0,1052.0,0.0,0.12513793103448276,0.04151724137931034,0.6551379310344827,1783.0,0.936897042535688,53.139770424939734,2.6448763250875604,0.8917554683113339,6,0.21,0.74,0.02,0.022,0.21
24116875,2025-02-20,2062BK1,119.07,10.32,8976.0,3447.0,705.0,0.0,1568.0,187.0,0.0,6202.0,1032.0,0.0,0.12513793103448276,0.04151724137931034,0.6551379310344827,1755.0,0.9202411314559068,52.08700764212575,2.604003481287321,0.8934472934467844,6,0.2,0.75,0.042,0.027,0.16
24116827,2025-02-20,S.TOWER6VAN,120.25,10.0,8880.0,4701.0,701.0,443.0,2364.0,0.0,429.0,6125.0,1158.0,0.0,0.12513793103448276,0.04151724137931034,0.6551379310344827,2793.0,0.9232245681311078,50.93555093512735,1.8889597957877282,0.8464017185818666,67,0.18,1.298,0.031,0.024,0.209
24216817,2025-02-20,1786550D,119.17,10.13,7497.0,2781.0,701.0,1366.0,1637.0,199.0,0.0,6746.0,1090.0,0.0,0.12513793103448276,0.04151724137931034,0.6551379310344827,1836.0,0.9216550657314644,56.60820676297215,2.6957928802579305,0.8916122004352443,3,0.206,0.742,0.03,0.022,0.205
24216823,2025-02-20,C20MMNC,126.98,9.85,8013.0,2994.0,707.0,2007.0,1580.0,199.0,0.0,6505.0,1112.0,0.0,0.12513793103448276,0.04151724137931034,0.6551379310344827,1779.0,0.9280128626695314,51.228539927144205,2.676352705409928,0.888139404159141,42,0.217,0.72,0.021,0.029,0.214
24216833,2025-02-20,1786550D,118.15,10.0,7443.0,2991.0,685.0,2213.0,1590.0,206.0,0.0,6404.0,1073.0,0.0,0.12513793103448276,0.04151724137931034,0.6551379310344827,1796.0,0.9219664455644014,54.20228523018026,2.488465396187734,0.8853006681509548,3,0.23,0.77,0.02,0.02,0.24
24216880,2025-02-20,2062BK1,126.87,7.94,8907.0,3183.0,710.0,750.0,1634.0,240.0,0.0,7103.0,1300.0,0.0,0.12513793103448276,0.04151724137931034,0.6551379310344827,1874.0,0.9411022921078475,55.98644281503912,2.7983034872752754,0.8719316969045507,6,0.18,0.76,0.025,0.025,0.23
24216877,2025-02-20,C20MMNC,125.07,8.21,8442.0,3009.0,610.0,1944.0,1657.0,226.0,0.0,6860.0,1128.0,0.0,0.12513793103448276,0.04151724137931034,0.6551379310344827,1883.0,0.9384003601370168,54.849284400297044,2.80558325024832,0.87997875730171,42,0.2,0.73,0.021,0.019,0.22
24216874,2025-02-20,C20MMNC,117.0,7.86,7434.0,3144.0,924.0,1245.0,1657.0,223.0,0.0,215.0,493.0,0.0,0.12513793103448276,0.04151724137931034,0.6551379310344827,1880.0,0.9370494954273823,1.8376068375911314,2.364503816793141,0.8813829787229355,42,0.211,0.759,0.024,0.021,0.228
24216872,2025-02-20,2062BK1,119.09,8.12,7998.0,3009.0,597.0,1343.0,1620.0,209.0,0.0,6564.0,1086.0,0.0,0.12513793103448276,0.04151724137931034,0.6551379310344827,1829.0,0.9361685402017438,55.11797799936923,2.658025922232417,0.8857299070525502,6,0.17,0.75,0.021,0.024,0.25
24216870,2025-02-20,SEQRFE550D,124.7,7.68,8286.0,3018.0,580.0,1047.0,1613.0,199.0,0.0,6700.0,1404.0,0.0,0.12513793103448276,0.04151724137931034,0.6551379310344827,1812.0,0.9419851941309717,53.72894947831813,2.745526838965293,0.8901766004410099,73,0.23,0.81,0.026,0.026,0.22
24216868,2025-02-20,SAILTOWER6VA,118.48,8.14,8715.0,3006.0,610.0,0.0,2457.0,0.0,520.0,6732.0,1077.0,190.0,0.12513793103448276,0.04151724137931034,0.6551379310344827,2977.0,0.9357131574716813,56.81971640735297,2.8992015968054226,0.8253275109167534,68,0.183,1.307,0.028,0.012,0.212
24216866,2025-02-20,ST6VAKSI(RT),124.58,8.15,9177.0,3189.0,814.0,1041.0,2460.0,0.0,520.0,6603.0,1073.0,0.0,0.12513793103448276,0.04151724137931034,0.6551379310344827,2980.0,0.9385971521062414,53.00208701193609,2.877704609594582,0.825503355704421,75,0.18,1.3,0.028,0.017,0.2
24116879,2025-02-20,SEQRFE550D,120.4,7.23,9042.0,3651.0,661.0,824.0,1616.0,230.0,0.0,6398.0,1442.0,0.0,0.12513793103448276,0.04151724137931034,0.6551379310344827,1846.0,0.9433518765106687,53.139534883279566,2.4765817584216716,0.8754062838565139,73,0.21,0.77,0.026,0.02,0.23
24216859,2025-02-20,SAILTOWER6VA,117.04,8.12,7272.0,2673.0,795.0,1589.0,1799.0,0.0,904.0,6512.0,2841.0,0.0,0.12513793103448276,0.04151724137931034,0.6551379310344827,2703.0,0.9351230424981214,55.639097743885515,2.7205387205377027,0.665556788752991,68,0.19,1.33,0.03,0.015,0.22
24216853,2025-02-20,S.TOWER6VAN,126.74,8.01,7278.0,2112.0,701.0,1342.0,2423.0,105.0,408.0,6500.0,2271.0,0.0,0.12513793103448276,0.04151724137931034,0.6551379310344827,2936.0,0.940556586263892,51.28609752208233,3.4460227272710955,0.8252724795637516,67,0.19,1.27,0.028,0.029,0.26
24216851,2025-02-20,S.TOWER6VAN,109.3,0.0,7017.0,2217.0,712.0,237.0,2464.0,88.0,459.0,6544.0,1082.0,0.0,0.12513793103448276,0.04151724137931034,0.6551379310344827,3011.0,0.9999999999908509,59.87191216779623,3.165087956696813,0.8183327798071012,67,0.18,1.25,0.024,0.024,0.24
24216847,2025-02-20,R34,127.61,0.0,8058.0,2664.0,685.0,1617.0,1215.0,219.0,0.0,5815.0,2221.0,0.0,0.12513793103448276,0.04151724137931034,0.6551379310344827,1434.0,0.9999999999921636,45.56852911178145,3.0247747747736393,0.8472803347274426,66,0.63,0.73,0.014,0.023,0.23
24216844,2025-02-20,ST6VAKSI(RT),116.65,9.92,7845.0,2664.0,704.0,1100.0,1721.0,0.0,948.0,6255.0,1528.0,0.0,0.12513793103448276,0.04151724137931034,0.6551379310344827,2669.0,0.9216243975592824,53.62194599182492,2.9448198198187145,0.6448107905580199,75,0.19,1.26,0.025,0.014,0.2
24216842,2025-02-20,ST6VAKSI(RT),122.34,0.0,8046.0,2670.0,709.0,1953.0,1812.0,0.0,1019.0,6810.0,2033.0,0.0,0.12513793103448276,0.04151724137931034,0.6551379310344827,2831.0,0.999999999991826,55.66454144142828,3.013483146066287,0.6400565171315294,75,0.16,1.29,0.022,0.018,0.18
24216839,2025-02-20,1786550D,122.21,10.0,7989.0,2994.0,710.0,2046.0,1566.0,199.0,0.0,6670.0,1128.0,0.0,0.12513793103448276,0.04151724137931034,0.6551379310344827,1765.0,0.9243627562141719,54.5781850907898,2.6683366733458023,0.8872521246453897,3,0.23,0.81,0.02,0.02,0.22
24216836,2025-02-20,1786550D,121.4,10.0,8049.0,3042.0,685.0,2656.0,1546.0,196.0,0.0,6408.0,1124.0,0.0,0.12513793103448276,0.04151724137931034,0.6551379310344827,1742.0,0.9238964992319338,52.7841845135685,2.6459566074941994,0.8874856486791691,3,0.24,0.81,0.02,0.02,0.24
24216856,2025-02-20,2062BK1,126.31,8.14,8085.0,2127.0,682.0,1109.0,1647.0,236.0,0.0,6232.0,2443.0,0.0,0.12513793103448276,0.04151724137931034,0.6551379310344827,1883.0,0.939457047222466,49.338928033810944,3.8011283497866475,0.874668082846057,6,0.21,0.75,0.021,0.026,0.25
24116882,2025-02-20,2062BK1,125.62,8.26,9093.0,3978.0,659.0,324.0,1653.0,254.0,0.0,6510.0,1348.0,0.0,0.12513793103448276,0.04151724137931034,0.6551379310344827,1907.0,0.9383029578657135,51.822958127274134,2.285822021115564,0.8668065023592728,6,0.2,0.76,0.025,0.023,0.22
24116862,2025-02-20,2062BK1,125.08,7.84,8928.0,3858.0,697.0,1313.0,1668.0,257.0,0.0,6096.0,1018.0,0.0,0.12513793103448276,0.04151724137931034,0.6551379310344827,1925.0,0.9410171531677626,48.73680844220709,2.314152410574828,0.8664935064930563,6,0.22,0.76,0.025,0.029,0.23
24316904,2025-02-21,S.TOWER6VAN,127.49,8.37,8181.0,3360.0,704.0,1730.0,2479.0,75.0,400.0,5386.0,1006.0,0.0,0.13076923076923078,0.03761538461538461,0.7955384615384615,2954.0,0.9383924628224762,42.24645070168447,2.4348214285707037,0.8392010832766286,67,0.18,1.31,0.034,0.016,0.22
24116907,2025-02-21,S.TOWER6VAN,122.15,8.65,10533.0,4278.0,704.0,2419.0,2420.0,55.0,538.0,6437.0,1422.0,0.0,0.13076923076923078,0.03761538461538461,0.7955384615384615,3013.0,0.9338685015219124,52.69750306956448,2.4621318373065773,0.8031861931626939,67,0.17,1.39,0.032,0.018,0.18
24316901,2025-02-21,S.TOWER6VAN,124.1,6.41,9687.0,3078.0,704.0,2833.0,2488.0,84.0,410.0,4538.0,813.0,0.0,0.13076923076923078,0.03761538461538461,0.7955384615384615,2982.0,0.9508849896486793,36.567284447731126,3.14717348927773,0.8343393695503574,67,0.18,1.31,0.037,0.025,0.17
24116902,2025-02-21,1786500D,124.2,7.02,9858.0,3918.0,682.0,1397.0,1614.0,217.0,0.0,6530.0,1089.0,0.0,0.13076923076923078,0.03761538461538461,0.7955384615384615,1831.0,0.9465020576059557,52.57648953258795,2.5160796324649013,0.881485527033926,2,0.22,0.78,0.04,0.018,0.192
24116893,2025-02-21,C20MMNC,126.2,8.11,9543.0,4050.0,747.0,984.0,1631.0,237.0,0.0,6666.0,1071.0,0.0,0.13076923076923078,0.03761538461538461,0.7955384615384615,1868.0,0.939617303246671,52.8209191754927,2.3562962962957146,0.8731263383292971,42,0.21,0.73,0.034,0.028,0.19
24116890,2025-02-21,2062BK1,120.2,8.3,9099.0,3924.0,652.0,0.0,1624.0,230.0,0.0,5969.0,961.0,0.0,0.13076923076923078,0.03761538461538461,0.7955384615384615,1854.0,0.9354085603040047,49.65890182986973,2.3188073394489503,0.8759439050696463,6,0.21,0.79,0.035,0.019,0.21
24116888,2025-02-21,C20MMNC,121.57,7.44,8982.0,3633.0,679.0,0.0,1634.0,231.0,0.0,6197.0,1003.0,0.0,0.13076923076923078,0.03761538461538461,0.7955384615384615,1865.0,0.9423300519266544,50.97474705888809,2.4723369116425897,0.8761394101871978,42,0.224,0.796,0.026,0.02,0.267
24116885,2025-02-21,2062BK1,125.4,8.26,9000.0,4038.0,672.0,0.0,1651.0,244.0,0.0,6304.0,1008.0,0.0,0.13076923076923078,0.03761538461538461,0.7955384615384615,1895.0,0.9382014065469236,50.27113237599465,2.2288261515596264,0.8712401055404373,6,0.21,0.79,0.021,0.024,0.23
24216900,2025-02-21,C20MMNC,126.97,8.23,8493.0,2883.0,709.0,1548.0,1613.0,233.0,0.0,6499.0,1179.0,0.0,0.13076923076923078,0.03761538461538461,0.7955384615384615,1846.0,0.9391272189279651,51.185319366376426,2.9458896982299874,0.8737811484285625,42,0.19,0.74,0.026,0.016,0.21
24216897,2025-02-21,2062BK1,125.05,8.21,9504.0,3105.0,696.0,1789.0,1688.0,230.0,0.0,6982.0,1972.0,0.0,0.13076923076923078,0.03761538461538461,0.7955384615384615,1918.0,0.9383911151062706,55.83366653294016,3.0608695652164055,0.8800834202289468,6,0.21,0.76,0.024,0.02,0.23
24216894,2025-02-21,2062BK1,124.29,7.88,8850.0,3327.0,698.0,2963.0,1654.0,223.0,0.0,6696.0,1278.0,0.0,0.13076923076923078,0.03761538461538461,0.7955384615384615,1877.0,0.9403798138689538,53.87400434424431,2.6600541027945117,0.881193393712903,6,0.2,0.73,0.021,0.021,0.22
24216891,2025-02-21,SEQRFE550D,127.3,7.89,8430.0,3027.0,701.0,1524.0,1620.0,236.0,0.0,6683.0,1407.0,0.0,0.13076923076923078,0.03761538461538461,0.7955384615384615,1856.0,0.9416376950888259,52.49803613470151,2.7849355797810422,0.8728448275857367,73,0.212,0.759,0.035,0.015,0.201
24216887,2025-02-21,2062BK1,125.4,8.15,8472.0,3099.0,704.0,603.0,1644.0,240.0,0.0,6638.0,1387.0,0.0,0.13076923076923078,0.03761538461538461,0.7955384615384615,1884.0,0.9389741669716288,52.934609249976596,2.733785091964268,0.8726114649676897,6,0.2,0.77,0.033,0.026,0.22
24216884,2025-02-21,C20MMNC,123.2,7.91,8313.0,2745.0,679.0,1134.0,1704.0,267.0,0.0,6575.0,1292.0,0.0,0.13076923076923078,0.03761538461538461,0.7955384615384615,1971.0,0.9396689802384283,53.368506493073305,3.028415300545345,0.8645357686449191,42,0.203,0.729,0.026,0.024,0.225
24316928,2025-02-21,2062BK1,121.15,9.51,10896.0,0.0,894.0,1608.0,1722.0,251.0,0.0,410.0,2964.0,0.0,0.13076923076923078,0.03761538461538461,0.7955384615384615,1973.0,0.9272156742619991,3.3842344201123873,10896000000000.0,0.87278256462196,6,0.2,0.72,0.03,0.021,0.21
24316926,2025-02-21,SEQRFE550D,124.3,9.78,9321.0,3123.0,704.0,2043.0,1711.0,227.0,0.0,6516.0,1090.0,430.0,0.13076923076923078,0.03761538461538461,0.7955384615384615,1938.0,0.9270584725467852,52.42156073972308,2.9846301633035592,0.882868937048048,73,0.23,0.75,0.021,0.023,0.2
24316922,2025-02-21,S.TOWER6VAN,127.27,8.21,9912.0,3111.0,693.0,2562.0,2430.0,105.0,424.0,6505.0,1311.0,0.0,0.13076923076923078,0.03761538461538461,0.7955384615384615,2959.0,0.9394006495354341,51.11180953837423,3.186113789777182,0.8212233862788708,67,0.194,1.25,0.022,0.024,0.186
24316919,2025-02-21,S.TOWER6VAN,123.85,10.93,9132.0,3270.0,703.0,2734.0,2406.0,106.0,419.0,3830.0,763.0,0.0,0.13076923076923078,0.03761538461538461,0.7955384615384615,2931.0,0.918904882023157,30.92450544989161,2.7926605504578617,0.8208802456496688,67,0.196,1.305,0.034,0.028,0.227
24316917,2025-02-21,S.TOWER6VAN,125.25,9.5,10887.0,0.0,690.0,2501.0,2402.0,102.0,414.0,6327.0,1057.0,270.0,0.13076923076923078,0.03761538461538461,0.7955384615384615,2918.0,0.9294990723493173,50.51497005947692,10887000000000.0,0.8231665524328913,67,0.18,1.28,0.031,0.027,0.21
