Repository: SiddharthKumar268/FerroMind

# FerroMind
*Ferro-Alloy Optimisation using Machine Learning*
**SAIL Durgapur Steel Plant | Steel Melting Shop**
Intern: Siddharth Kumar | FY 2023-24 to FY 2025-26

---

## Quick Start

```bash

# 2. Place raw Excel files in data/raw/

## Dataset

| | |
|---|---|
| Total heats after cleaning | 47,421 |
| Training set | 37,936 heats (Apr 2023 – Jun 2025) |
| Test set | 9,485 heats (Jun 2025 – Dec 2025) |
| Input features | 21 (16 raw + 5 engineered) |
| Target variables | Mn, Si, C, S, P |
| BOF grades | 76 distinct grades |
| Split method | Chronological 80/20 — no shuffle, no leakage |

---

File: data/processed/sms_train.csv (part 218 of 253)
Heat_Number,Date,BOF Grade Code,Hot Metal Addn. Weight,Scrap Addn. Weight,Lime Into Converter,Dolomite Into Converter,Lime Into Ladle,Iron Ore Into Converter,SIMN Into Ladle,FESI Into Ladle,FEMN Into Ladle,Measered O2 Mainblow II,Duration of Mainblow I/II,Measered O2 2nd Blow,HM_P,HM_S,HM_Si,Total_FA_Ladle,HM_Ratio,O2_per_ton_HM,Lime_Dolo_Ratio,SiMn_FA_Fraction,Grade_Encoded,C,Mn,P,S,Si
24316915,2025-02-21,2062BK1,125.19,8.26,9360.0,516.0,610.0,5277.0,1701.0,179.0,0.0,6413.0,1115.0,0.0,0.13076923076923078,0.03761538461538461,0.7955384615384615,1880.0,0.9381041588539671,51.22613627245606,18.139534883685776,0.904787234042072,6,0.21,0.79,0.032,0.025,0.2
24316881,2025-02-21,C20MMNC,125.3,8.1,9150.0,2676.0,699.0,1966.0,1692.0,241.0,0.0,6512.0,1132.0,0.0,0.13076923076923078,0.03761538461538461,0.7955384615384615,1933.0,0.9392803598130489,51.971268954094406,3.4192825112094845,0.8753233316084452,42,0.194,0.785,0.033,0.021,0.199
24316883,2025-02-21,C20MMNC,121.5,8.21,8502.0,2598.0,691.0,2251.0,1713.0,238.0,0.0,4360.0,1184.0,0.0,0.13076923076923078,0.03761538461538461,0.7955384615384615,1951.0,0.9367049572050212,35.884773662256094,3.2725173210149068,0.8780112762681301,42,0.213,0.778,0.024,0.018,0.233
24316913,2025-02-21,2062BK1,128.3,7.44,9072.0,2487.0,616.0,2504.0,1711.0,180.0,0.0,4558.0,779.0,0.0,0.13076923076923078,0.03761538461538461,0.7955384615384615,1891.0,0.9451893325405542,35.52611067782131,3.6477683956559517,0.9048122686404523,6,0.21,0.76,0.025,0.018,0.2
24316892,2025-02-21,2062BK1,124.9,7.84,9090.0,3027.0,695.0,2472.0,1738.0,250.0,0.0,6348.0,1244.0,0.0,0.13076923076923078,0.03761538461538461,0.7955384615384615,1988.0,0.9409371704012285,50.8246597273753,3.0029732408315155,0.8742454728365824,6,0.2,0.77,0.024,0.022,0.23
24316895,2025-02-21,C20MMNC,128.67,7.64,8913.0,2946.0,693.0,2423.0,1739.0,247.0,0.0,6594.0,1168.0,0.0,0.13076923076923078,0.03761538461538461,0.7955384615384615,1986.0,0.9439512874994943,51.24737701055999,3.025458248471478,0.8756294058404454,42,0.206,0.725,0.03,0.024,0.189
24316898,2025-02-21,C20MMNC,126.57,8.26,10065.0,3000.0,704.0,2753.0,1739.0,247.0,0.0,6726.0,1187.0,0.0,0.13076923076923078,0.03761538461538461,0.7955384615384615,1986.0,0.9387376696511257,53.14055463337963,3.3549999999988818,0.8756294058404454,42,0.201,0.796,0.022,0.021,0.213
24116910,2025-02-21,S.TOWER6VAN,118.65,7.9,9609.0,3312.0,710.0,2289.0,2414.0,44.0,531.0,6359.0,1072.0,0.0,0.13076923076923078,0.03761538461538461,0.7955384615384615,2989.0,0.9375740813833459,53.594605983534805,2.901268115941153,0.8076279692202049,67,0.19,1.339,0.029,0.019,0.211
24116912,2025-02-21,C20MMNA,124.65,7.99,9549.0,3678.0,845.0,2411.0,1613.0,237.0,0.0,6416.0,1078.0,0.0,0.13076923076923078,0.03761538461538461,0.7955384615384615,1850.0,0.9397617611509367,51.47212194102308,2.596247960847581,0.8718918918914206,37,0.23,0.75,0.018,0.02,0.21
24116905,2025-02-21,SEQR500D,122.38,0.0,9348.0,4071.0,701.0,2018.0,1667.0,239.0,0.0,6333.0,1075.0,0.0,0.13076923076923078,0.03761538461538461,0.7955384615384615,1906.0,0.9999999999918286,51.74865174005762,2.2962417096530836,0.8746065057707898,72,0.25,0.79,0.018,0.018,0.23
24116916,2025-02-21,S.TOWER6VAN,124.89,10.11,10671.0,3519.0,657.0,2626.0,2416.0,54.0,525.0,6374.0,1380.0,0.0,0.13076923076923078,0.03761538461538461,0.7955384615384615,2995.0,0.9251111111042585,51.03691248257637,3.0323955669215596,0.8066777963269427,67,0.19,1.32,0.025,0.018,0.208
24116914,2025-02-21,S.TOWER6VAN,126.03,8.23,10815.0,3447.0,652.0,3171.0,2413.0,41.0,535.0,6253.0,1494.0,0.0,0.13076923076923078,0.03761538461538461,0.7955384615384615,2989.0,0.9387010278494066,49.6151709906402,3.137510879024329,0.8072934091666754,67,0.187,1.309,0.025,0.018,0.209
24216930,2025-02-21,SEQRFE550D,128.6,9.81,9243.0,3048.0,611.0,180.0,1684.0,273.0,0.0,6758.0,1101.0,0.0,0.13076923076923078,0.03761538461538461,0.7955384615384615,1957.0,0.9291236182289638,52.550544323075044,3.032480314959635,0.8605007664788653,73,0.22,0.76,0.018,0.016,0.19
24216909,2025-02-21,C20MMNC,122.29,0.0,8886.0,3000.0,597.0,2451.0,1580.0,192.0,0.0,6813.0,1200.0,0.0,0.13076923076923078,0.03761538461538461,0.7955384615384615,1772.0,0.9999999999918227,55.71183252877821,2.9619999999990125,0.8916478555299708,42,0.22,0.75,0.021,0.02,0.23
24216906,2025-02-21,SEQRFE550D,120.97,8.0,8013.0,3018.0,580.0,1776.0,1596.0,202.0,0.0,6414.0,1543.0,0.0,0.13076923076923078,0.03761538461538461,0.7955384615384615,1798.0,0.9379700705517721,53.021410266570044,2.6550695825040904,0.8876529477191949,73,0.21,0.77,0.027,0.015,0.18
24116929,2025-02-21,2062BK1,123.1,10.0,9930.0,3072.0,604.0,4444.0,1640.0,229.0,0.0,5768.0,3076.0,0.0,0.13076923076923078,0.03761538461538461,0.7955384615384615,1869.0,0.9248685199028936,46.85621445940816,3.232421874998948,0.8774745853392844,6,0.22,0.83,0.022,0.023,0.27
24316908,2025-02-21,SEQRFE550D,124.08,7.85,9210.0,3039.0,696.0,1817.0,1672.0,180.0,0.0,6642.0,1129.0,0.0,0.13076923076923078,0.03761538461538461,0.7955384615384615,1852.0,0.9404987493296407,53.52998065720882,3.030602171766031,0.9028077753774822,73,0.21,0.77,0.023,0.015,0.17
24116925,2025-02-21,2062BK1,120.75,9.69,9501.0,3195.0,591.0,1445.0,1623.0,219.0,0.0,6295.0,1055.0,0.0,0.13076923076923078,0.03761538461538461,0.7955384615384615,1842.0,0.925712971474044,52.1325051755517,2.9737089201868625,0.8811074918561992,6,0.21,0.78,0.02,0.021,0.22
24116923,2025-02-21,2062BK1,120.86,9.49,8787.0,3477.0,607.0,2734.0,1617.0,254.0,0.0,6081.0,1076.0,0.0,0.13076923076923078,0.03761538461538461,0.7955384615384615,1871.0,0.9271960107332016,50.314413370425996,2.527178602242586,0.8642437199354013,6,0.19,0.71,0.023,0.026,0.21
24216903,2025-02-21,C20MMNC,124.2,0.0,7167.0,3060.0,613.0,600.0,1600.0,192.0,0.0,6400.0,1022.0,0.0,0.13076923076923078,0.03761538461538461,0.7955384615384615,1792.0,0.9999999999919484,51.529790659810544,2.3421568627443325,0.8928571428566446,42,0.19,0.71,0.03,0.016,0.2
24116920,2025-02-21,2062BK1,122.06,10.25,10113.0,2952.0,531.0,3024.0,1617.0,223.0,0.0,6209.0,1427.0,0.0,0.13076923076923078,0.03761538461538461,0.7955384615384615,1840.0,0.922530420974057,50.86842536415805,3.425813008128921,0.8788043478256093,6,0.216,0.721,0.023,0.025,0.18
24116918,2025-02-21,2062BK1,126.72,10.12,9657.0,2823.0,539.0,2128.0,1625.0,223.0,0.0,6274.0,1061.0,0.0,0.13076923076923078,0.03761538461538461,0.7955384615384615,1848.0,0.9260450160704031,49.51073232284161,3.4208289054185546,0.8793290043285285,6,0.206,0.717,0.02,0.015,0.18
24116927,2025-02-21,SEQRFE550D,121.61,0.0,9297.0,2970.0,802.0,2077.0,1620.0,223.0,0.0,6320.0,1128.0,0.0,0.13076923076923078,0.03761538461538461,0.7955384615384615,1843.0,0.9999999999917769,51.96941040990075,3.1303030303019765,0.8790016277803152,73,0.21,0.77,0.024,0.033,0.21
24216980,2025-02-22,SEQRFE550D,122.78,0.0,8133.0,3066.0,660.0,1918.0,1671.0,250.0,0.0,6626.0,1108.0,0.0,0.13548,0.03828,0.7608,1921.0,0.9999999999918553,53.966444045822065,2.652641878668411,0.8698594482036076,73,0.21,0.77,0.017,0.021,0.25
24216977,2025-02-22,2062BK1,121.32,0.0,8169.0,3003.0,654.0,1917.0,1691.0,253.0,0.0,6601.0,1121.0,266.0,0.13548,0.03828,0.7608,1944.0,0.9999999999917573,54.409825255074104,2.7202797202788145,0.8698559670777418,6,0.19,0.76,0.019,0.021,0.24
24216974,2025-02-22,2062BK1,127.36,10.21,8052.0,3003.0,679.0,1284.0,1600.0,199.0,0.0,6900.0,1159.0,0.0,0.13548,0.03828,0.7608,1799.0,0.9257832376177526,54.177135677966575,2.6813186813177885,0.8893829905498114,6,0.2,0.72,0.028,0.026,0.23
24216971,2025-02-22,C20MMNC,125.16,10.21,8376.0,3015.0,602.0,1666.0,1603.0,206.0,0.0,6900.0,1135.0,0.0,0.13548,0.03828,0.7608,1809.0,0.9245770850193944,55.12943432362472,2.778109452735397,0.8861249309005604,42,0.2,0.72,0.017,0.021,0.21
24216969,2025-02-22,C20MMNC,119.93,9.12,8052.0,3009.0,699.0,1994.0,1644.0,196.0,0.0,5591.0,947.0,0.0,0.13548,0.03828,0.7608,1840.0,0.9293297171566887,46.61886100186259,2.6759720837478644,0.8934782608690797,42,0.2,0.73,0.023,0.022,0.21
24216966,2025-02-22,S.TOWER6VAN,118.68,9.88,7956.0,2991.0,712.0,995.0,2366.0,0.0,415.0,6502.0,1089.0,0.0,0.13548,0.03828,0.7608,2781.0,0.9231487243238711,54.785979103009886,2.659979939818569,0.8507731031999818,67,0.168,1.288,0.027,0.021,0.227
24216964,2025-02-22,C20MMNC,125.93,9.8,7452.0,3525.0,698.0,0.0,1633.0,202.0,0.0,6666.0,1109.0,0.0,0.13548,0.03828,0.7608,1835.0,0.9277978339281824,52.93416977643981,2.1140425531908895,0.8899182561303052,42,0.219,0.716,0.033,0.025,0.204
24216962,2025-02-22,C20MMNC,121.1,9.8,7506.0,3507.0,682.0,0.0,1654.0,196.0,0.0,6660.0,1089.0,0.0,0.13548,0.03828,0.7608,1850.0,0.9251336898325047,54.99587118038814,2.140290846877063,0.8940540540535707,42,0.204,0.723,0.028,0.018,0.207
24216959,2025-02-22,C20MMNC,114.47,10.32,6993.0,3006.0,605.0,510.0,1654.0,260.0,0.0,6995.0,1213.0,0.0,0.13548,0.03828,0.7608,1914.0,0.9173010657831774,61.10771381094516,2.3263473053884476,0.8641588296756195,42,0.224,0.723,0.021,0.019,0.191
24216949,2025-02-22,SEQRFE550D,123.24,10.32,8103.0,3606.0,616.0,1896.0,1600.0,223.0,0.0,6791.0,1498.0,0.0,0.13548,0.03828,0.7608,1823.0,0.9227313566867121,55.10386238189627,2.24708818635545,0.8776741634663315,73,0.23,0.76,0.023,0.021,0.24
24316933,2025-02-22,SEQRFE550D,122.81,9.29,9153.0,2631.0,701.0,2814.0,1740.0,248.0,0.0,3988.0,712.0,0.0,0.13548,0.03828,0.7608,1988.0,0.9296744890164296,32.47292565725533,3.478905359177697,0.8752515090538857,73,0.22,0.83,0.03,0.031,0.25
24216943,2025-02-22,1786500D,121.8,9.82,9006.0,3021.0,597.0,2424.0,1549.0,192.0,0.0,6587.0,3911.0,425.0,0.13548,0.03828,0.7608,1741.0,0.9253912779142578,54.08045976967093,2.981132075470711,0.8897185525554913,2,0.19,0.78,0.023,0.021,0.232
24316936,2025-02-22,SEQRFE550D,113.6,9.69,7359.0,984.0,704.0,2082.0,1718.0,240.0,0.0,896.0,3997.0,0.0,0.13548,0.03828,0.7608,1958.0,0.9214048179015215,7.887323943592541,7.478658536577766,0.877425944841227,73,0.24,0.79,0.025,0.021,0.19
24316955,2025-02-22,S.TOWER6VAN,122.77,12.58,9198.0,3243.0,607.0,1818.0,2483.0,74.0,402.0,6897.0,1661.0,0.0,0.13548,0.03828,0.7608,2959.0,0.9070557813010193,56.178219434257734,2.8362627197031034,0.8391348428520314,67,0.177,1.327,0.033,0.019,0.208
24316951,2025-02-22,2062BK1,120.89,10.31,8475.0,2862.0,596.0,1929.0,1640.0,230.0,0.0,3259.0,1151.0,0.0,0.13548,0.03828,0.7608,1870.0,0.9214176829198064,26.95839192632179,2.9612159329130114,0.8770053475931139,6,0.21,0.75,0.02,0.024,0.23
24316948,2025-02-22,2062BK1,123.16,9.49,8955.0,2871.0,600.0,2394.0,1713.0,244.0,0.0,6840.0,2168.0,0.0,0.13548,0.03828,0.7608,1957.0,0.9284583490318247,55.537512178828045,3.1191222570522052,0.8753193663766605,6,0.21,0.74,0.02,0.02,0.19
24316945,2025-02-22,SEQRFE550D,126.0,0.0,9921.0,972.0,597.0,1209.0,1628.0,231.0,0.0,4056.0,3506.0,0.0,0.13548,0.03828,0.7608,1859.0,0.9999999999920635,32.19047619022071,10.20679012344629,0.8757396449699432,73,0.22,0.78,0.019,0.021,0.24
24216941,2025-02-22,SEQRFE550D,123.87,9.26,9444.0,4113.0,600.0,2157.0,1640.0,250.0,0.0,6127.0,993.0,0.0,0.13548,0.03828,0.7608,1890.0,0.9304439269816689,49.463146847102095,2.296134208606298,0.8677248677244086,73,0.24,0.8,0.023,0.017,0.24
24216935,2025-02-22,S.TOWER6VAN,127.1,9.62,8946.0,2979.0,605.0,3440.0,2443.0,54.0,510.0,6648.0,1082.0,0.0,0.13548,0.03828,0.7608,3007.0,0.9296372147386657,52.30527143939965,3.003021148035246,0.8124376454935776,67,0.186,1.342,0.036,0.026,0.243
24216932,2025-02-22,S.TOWER6VAN,125.9,10.2,7938.0,3570.0,580.0,0.0,2443.0,94.0,506.0,6770.0,1114.0,0.0,0.13548,0.03828,0.7608,3043.0,0.9250551065325127,53.772835583369556,2.223529411764083,0.8028261583960556,67,0.188,1.384,0.033,0.02,0.259
24216946,2025-02-22,2062BK1,119.25,0.0,7077.0,3012.0,608.0,1545.0,1610.0,196.0,0.0,6497.0,1670.0,0.0,0.13548,0.03828,0.7608,1806.0,0.9999999999916143,54.48218029304417,2.349601593624718,0.8914728682165607,6,0.18,0.73,0.021,0.022,0.2
24316953,2025-02-22,S.TOWER6VAN,120.53,11.14,9072.0,2841.0,602.0,2811.0,2502.0,70.0,393.0,6896.0,1470.0,0.0,0.13548,0.03828,0.7608,2965.0,0.9153945469665421,57.213971624846806,3.1932418162607554,0.8438448566607609,67,0.19,1.31,0.028,0.023,0.24
24116982,2025-02-22,S.TOWER6VAN,122.55,10.0,10686.0,4425.0,704.0,1761.0,2421.0,77.0,469.0,6403.0,2105.0,0.0,0.13548,0.03828,0.7608,2967.0,0.9245567710228249,52.24806201507754,2.414915254236742,0.8159757330634257,67,0.18,1.34,0.023,0.022,0.22
24316957,2025-02-22,S.TOWER6VAN,124.24,10.73,9612.0,2856.0,600.0,1260.0,2505.0,75.0,503.0,6779.0,1473.0,0.0,0.13548,0.03828,0.7608,3083.0,0.9205008520343744,54.56374758487956,3.3655462184862164,0.8125202724616242,67,0.174,1.33,0.031,0.021,0.218
24116921,2025-02-22,2062BK1,124.43,10.73,8010.0,3489.0,607.0,2909.0,1624.0,247.0,0.0,6127.0,2025.0,0.0,0.13548,0.03828,0.7608,1871.0,0.9206126072734493,49.24053684763127,2.295786758382833,0.8679850347403164,6,0.16,0.76,0.035,0.024,0.22
24116985,2025-02-22,C20MMNC,116.02,10.0,10413.0,4407.0,697.0,828.0,1615.0,231.0,0.0,6326.0,1882.0,0.0,0.13548,0.03828,0.7608,1846.0,0.9206475162599536,54.5250818819641,2.362831858406543,0.8748645720471967,42,0.21,0.76,0.025,0.026,0.21
24316960,2025-02-22,C20MMNC,121.83,10.0,9189.0,2007.0,646.0,1767.0,1744.0,270.0,0.0,6787.0,1205.0,0.0,0.13548,0.03828,0.7608,2014.0,0.9241447318446171,55.708774521417475,4.578475336320588,0.8659384309826882,42,0.207,0.779,0.03,0.021,0.198
24316968,2025-02-22,2062BK1,124.96,9.9,9267.0,3003.0,658.0,2798.0,1698.0,268.0,0.0,6986.0,2073.0,0.0,0.13548,0.03828,0.7608,1966.0,0.9265905383291816,55.905889884315734,3.0859140859130583,0.8636826042721955,6,0.2,0.86,0.023,0.03,0.21
24316970,2025-02-22,S.TOWER6VAN,122.03,10.73,9411.0,3066.0,690.0,2229.0,2491.0,82.0,450.0,6788.0,1431.0,0.0,0.13548,0.03828,0.7608,3023.0,0.9191774630843691,55.62566581942452,3.0694716242651436,0.82401587826635,67,0.18,1.29,0.024,0.021,0.2
24316972,2025-02-22,S.TOWER6VAN,116.96,10.31,9501.0,2442.0,652.0,2201.0,2537.0,85.0,450.0,6786.0,1661.0,0.0,0.13548,0.03828,0.7608,3072.0,0.9189911212310914,58.01983584081721,3.8906633906617976,0.8258463541663978,67,0.17,1.35,0.025,0.022,0.19
24116931,2025-02-22,2062BK1,125.95,9.69,10116.0,4341.0,622.0,0.0,1656.0,246.0,0.0,6285.0,1452.0,0.0,0.13548,0.03828,0.7608,1902.0,0.928560896483865,49.9007542671703,2.330338631651156,0.8706624605673656,6,0.21,0.76,0.026,0.02,0.22
24116934,2025-02-22,SEQRFE550D,126.27,9.81,9546.0,4098.0,607.0,669.0,1651.0,237.0,0.0,527.0,5402.0,0.0,0.13548,0.03828,0.7608,1888.0,0.9279100529032343,4.173596261945248,2.3294289897505296,0.8744703389825876,73,0.22,0.76,0.016,0.018,0.25
24116938,2025-02-22,2062BK1,127.16,9.69,9315.0,4128.0,596.0,0.0,1655.0,237.0,0.0,6604.0,1058.0,0.0,0.13548,0.03828,0.7608,1892.0,0.9291925465770612,51.934570619283306,2.2565406976738718,0.8747357293864298,6,0.22,0.75,0.02,0.024,0.23
24116940,2025-02-22,2062BK1,121.64,9.07,9174.0,4287.0,614.0,0.0,1621.0,223.0,0.0,6162.0,1875.0,0.0,0.13548,0.03828,0.7608,1844.0,0.930609746760534,50.65767839484826,2.139958012595722,0.8790672451188292,6,0.2,0.77,0.017,0.017,0.21
24116942,2025-02-22,C25-HMNV55AL,124.98,9.69,9648.0,4194.0,706.0,0.0,2514.0,0.0,524.0,6412.0,1630.0,0.0,0.13548,0.03828,0.7608,3038.0,0.9280463354798542,51.30420867297724,2.3004291845488076,0.8275181040155275,47,0.224,1.397,0.024,0.014,0.221
24116944,2025-02-22,C25-HMNV55AL,126.31,9.86,8934.0,3543.0,614.0,1382.0,2013.0,0.0,1016.0,6340.0,1058.0,0.0,0.13548,0.03828,0.7608,3029.0,0.9275905118533627,50.19396722310035,2.5215918712948007,0.66457576757984,47,0.23,1.37,0.021,0.014,0.228
24116947,2025-02-22,C25-HMNV55AL,122.12,9.5,8982.0,3750.0,586.0,1687.0,2009.0,0.0,1011.0,6254.0,1056.0,0.0,0.13548,0.03828,0.7608,3020.0,0.9278225193669062,51.211922698565246,2.3951999999993614,0.6652317880792499,47,0.244,1.388,0.024,0.013,0.216
24116950,2025-02-22,1786500D,127.05,9.86,8994.0,3657.0,694.0,1307.0,2367.0,96.0,416.0,6456.0,1839.0,0.0,0.13548,0.03828,0.7608,2879.0,0.9279818859036741,50.814639905149036,2.459392945036243,0.8221604723859597,2,0.18,1.18,0.021,0.018,0.233
24116952,2025-02-22,2062BK1,120.16,0.0,8964.0,3678.0,661.0,1007.0,1600.0,203.0,0.0,6202.0,1036.0,0.0,0.13548,0.03828,0.7608,1803.0,0.9999999999916778,51.61451398092864,2.437194127242404,0.8874098724343387,6,0.19,0.71,0.018,0.021,0.19
24116954,2025-02-22,SEQRFE550D,123.32,10.86,9393.0,2967.0,654.0,504.0,1642.0,230.0,0.0,6396.0,1077.0,0.0,0.13548,0.03828,0.7608,1872.0,0.9190639439490307,51.86506649325442,3.165824064710763,0.8771367521362836,73,0.21,0.8,0.032,0.025,0.2
24116956,2025-02-22,SEQRFE550D,122.19,9.88,8094.0,3021.0,652.0,1468.0,1641.0,230.0,0.0,6407.0,1087.0,0.0,0.13548,0.03828,0.7608,1871.0,0.9251911864850066,52.43473279276181,2.679245283017981,0.8770710849808246,73,0.22,0.79,0.027,0.024,0.21
24316984,2025-02-22,SEQRFE550D,122.57,9.91,9969.0,3027.0,654.0,1965.0,1705.0,203.0,0.0,6276.0,1058.0,0.0,0.13548,0.03828,0.7608,1908.0,0.9251962560316638,51.20339397853306,3.2933597621396453,0.8936058700204961,73,0.21,0.77,0.03,0.026,0.2
24116979,2025-02-22,C20MMNC,124.28,9.08,10371.0,3984.0,697.0,3278.0,1610.0,233.0,0.0,6482.0,1548.0,0.0,0.13548,0.03828,0.7608,1843.0,0.9319136172695567,52.1564209844532,2.6031626506017562,0.8735756918063627,42,0.23,0.75,0.02,0.016,0.23
24316975,2025-02-22,S.TOWER6VAN,121.92,9.69,8973.0,2502.0,660.0,2085.0,2474.0,81.0,451.0,3818.0,814.0,0.0,0.13548,0.03828,0.7608,3006.0,0.9263733758762528,31.315616797643408,3.5863309352503654,0.8230206254155612,67,0.18,1.28,0.029,0.028,0.22
24116976,2025-02-22,C20MMNC,120.4,0.0,8916.0,3345.0,714.0,3053.0,1621.0,227.0,0.0,6329.0,1823.0,0.0,0.13548,0.03828,0.7608,1848.0,0.9999999999916943,52.56644518228765,2.6654708520171404,0.8771645021640275,42,0.21,0.78,0.02,0.021,0.21
24316978,2025-02-22,S.TOWER6VAN,121.05,10.12,9216.0,3021.0,644.0,3455.0,2479.0,78.0,408.0,6333.0,1059.0,0.0,0.13548,0.03828,0.7608,2965.0,0.922848212236618,52.31722428705231,3.05064548162759,0.8360876897130401,67,0.18,1.33,0.031,0.025,0.21
24116967,2025-02-22,2062BK1,119.93,9.12,8886.0,5220.0,695.0,891.0,1622.0,244.0,0.0,7242.0,1328.0,0.0,0.13548,0.03828,0.7608,1866.0,0.9293297171566887,60.38522471391323,1.7022988505743863,0.8692390139330819,6,0.21,0.75,0.024,0.03,0.2
24116965,2025-02-22,SAILTOWER6VA,124.78,9.49,8286.0,3774.0,647.0,0.0,1813.0,0.0,910.0,6478.0,1063.0,0.0,0.13548,0.03828,0.7608,2723.0,0.9293215163407365,51.91537105263732,2.195548489665555,0.6658097686372876,68,0.172,1.343,0.035,0.013,0.227
24116963,2025-02-22,SAILTOWER6VA,110.21,9.69,8094.0,3282.0,564.0,0.0,1814.0,0.0,910.0,5782.0,957.0,0.0,0.13548,0.03828,0.7608,2724.0,0.9191826522025088,52.46347881269882,2.466179159048609,0.6659324522758201,68,0.188,1.317,0.032,0.012,0.249
24116958,2025-02-22,S.TOWER6VAN,122.36,9.56,9093.0,3723.0,657.0,496.0,2419.0,58.0,416.0,6120.0,1036.0,0.0,0.13548,0.03828,0.7608,2893.0,0.927531837470228,50.016345210444456,2.442385173246725,0.8361562391977753,67,0.17,1.31,0.028,0.019,0.21
24116973,2025-02-22,C20MMNC,125.95,11.54,8886.0,4044.0,702.0,0.0,1609.0,237.0,0.0,6372.0,1195.0,0.0,0.13548,0.03828,0.7608,1846.0,0.9160666230204665,50.59150456490201,2.1973293768540563,0.8716143011912938,42,0.18,0.74,0.019,0.024,0.22
24217027,2025-02-23,2062BK1,125.6,8.13,7953.0,3330.0,707.0,1796.0,1735.0,253.0,0.0,6545.0,1710.0,0.0,0.12652380952380954,0.04819047619047619,0.6971904761904761,1988.0,0.9392058625518642,52.10987261105008,2.388288288287571,0.8727364185106274,6,0.19,0.71,0.021,0.024,0.19
24217012,2025-02-23,C20MMNC,120.82,8.89,7956.0,2997.0,602.0,54.0,1650.0,246.0,0.0,6302.0,1681.0,372.0,0.12652380952380954,0.04819047619047619,0.6971904761904761,1896.0,0.9314624932470015,52.16023837069889,2.654654654653769,0.870253164556503,42,0.21,0.78,0.028,0.03,0.26
24217010,2025-02-23,2062BK1,116.95,0.0,6612.0,2493.0,819.0,1527.0,1640.0,223.0,0.0,5344.0,858.0,367.0,0.12652380952380954,0.04819047619047619,0.6971904761904761,1863.0,0.9999999999914493,45.69474134206332,2.6522262334526063,0.8803005904450455,6,0.2,0.74,0.016,0.024,0.22
24217008,2025-02-23,2062BK1,120.71,9.21,8109.0,3219.0,608.0,0.0,1630.0,199.0,0.0,6203.0,978.0,0.0,0.12652380952380954,0.04819047619047619,0.6971904761904761,1829.0,0.9291102216677256,51.38762322880136,2.519105312207978,0.891197375614603,6,0.2,0.74,0.02,0.024,0.21
24217006,2025-02-23,2062BK1,112.23,10.08,7491.0,2565.0,525.0,0.0,1627.0,209.0,0.0,6219.0,1378.0,0.0,0.12652380952380954,0.04819047619047619,0.6971904761904761,1836.0,0.9175864606253161,55.41299117833544,2.9204678362561713,0.8861655773415653,6,0.19,0.74,0.015,0.02,0.23
24217030,2025-02-23,2062BK1,119.77,7.92,9129.0,2211.0,704.0,1510.0,1688.0,253.0,0.0,6353.0,1461.0,0.0,0.12652380952380954,0.04819047619047619,0.6971904761904761,1941.0,0.9379747826694496,53.04333305457925,4.1289009497946045,0.8696548171041373,6,0.17,0.72,0.018,0.022,0.2
24217025,2025-02-23,2062BK1,123.4,8.21,8556.0,2022.0,690.0,2371.0,1610.0,240.0,0.0,6135.0,1078.0,563.0,0.12652380952380954,0.04819047619047619,0.6971904761904761,1850.0,0.9376187219744881,49.7163695295809,4.231454005932625,0.8702702702697999,6,0.18,0.72,0.019,0.024,0.23
24217036,2025-02-23,TMT-FE500D,122.32,8.0,7593.0,2511.0,649.0,2757.0,1671.0,253.0,0.0,6448.0,1102.0,0.0,0.12652380952380954,0.04819047619047619,0.6971904761904761,1924.0,0.9386126457877639,52.71419228210665,3.0238948626033357,0.8685031185026671,78,0.21,0.73,0.02,0.023,0.22
24316995,2025-02-23,S.TOWER6VAN,123.63,10.93,9054.0,2982.0,649.0,2508.0,2501.0,81.0,400.0,3346.0,640.0,0.0,0.12652380952380954,0.04819047619047619,0.6971904761904761,2982.0,0.9187722948802113,27.064628326239063,3.0362173038219193,0.8386988598253391,67,0.18,1.3,0.031,0.024,0.2
24316992,2025-02-23,S.TOWER6VAN,125.09,10.12,9921.0,3033.0,649.0,2100.0,2525.0,102.0,452.0,5889.0,1049.0,0.0,0.12652380952380954,0.04819047619047619,0.6971904761904761,3079.0,0.9251534649735585,47.07810376491263,3.2710187932729076,0.8200714517697889,67,0.2,1.36,0.024,0.027,0.23
24316989,2025-02-23,2062BK1,123.73,10.42,10023.0,3000.0,643.0,2454.0,1727.0,209.0,0.0,6329.0,1052.0,0.0,0.12652380952380954,0.04819047619047619,0.6971904761904761,1936.0,0.9223257547452679,51.151701284642755,3.3409999999988864,0.8920454545449937,6,0.19,0.79,0.034,0.033,0.24
24316986,2025-02-23,S.TOWER6VAN,118.53,10.0,9963.0,3036.0,703.0,2097.0,2463.0,84.0,405.0,6489.0,1104.0,0.0,0.12652380952380954,0.04819047619047619,0.6971904761904761,2952.0,0.9221971524086036,54.74563401624276,3.2816205533586027,0.8343495934956523,67,0.17,1.34,0.036,0.028,0.21
24316981,2025-02-23,2062BK1,124.99,9.5,10440.0,2973.0,644.0,2415.0,1695.0,210.0,0.0,6478.0,1207.0,0.0,0.12652380952380954,0.04819047619047619,0.6971904761904761,1905.0,0.9293627778947924,51.82814625128548,3.5116044399584556,0.889763779527092,6,0.18,0.77,0.022,0.026,0.21
24217021,2025-02-23,2062BK1,125.82,8.1,7911.0,0.0,707.0,1203.0,1617.0,196.0,0.0,828.0,1056.0,0.0,0.12652380952380954,0.04819047619047619,0.6971904761904761,1813.0,0.9395161290252426,6.580829756743118,7910999999999.999,0.8918918918914,6,0.18,0.76,0.02,0.025,0.26
24217018,2025-02-23,2062BK1,101.28,7.99,8634.0,2013.0,701.0,2343.0,1880.0,341.0,0.0,6234.0,1052.0,566.0,0.12652380952380954,0.04819047619047619,0.6971904761904761,2221.0,0.9268783746597705,61.552132700814056,4.289120715348093,0.8464655560554496,6,0.19,0.77,0.02,0.027,0.24
24316997,2025-02-23,SEQRFE550D,121.16,10.21,8226.0,3303.0,657.0,1520.0,1634.0,240.0,0.0,6489.0,1829.0,0.0,0.12652380952380954,0.04819047619047619,0.6971904761904761,1874.0,0.9222805815565024,53.55727962979896,2.4904632152581017,0.8719316969045507,73,0.21,0.76,0.031,0.032,0.2
24317000,2025-02-23,1786500D,124.03,10.9,9015.0,2868.0,588.0,1474.0,1654.0,241.0,0.0,6521.0,1458.0,264.0,0.12652380952380954,0.04819047619047619,0.6971904761904761,1895.0,0.9192173719638389,52.57598967949225,3.143305439329448,0.8728232189969009,2,0.22,0.76,0.03,0.038,0.221
24317002,2025-02-23,SEQRFE550D,121.97,10.32,8403.0,3144.0,704.0,1570.0,1655.0,251.0,0.0,6320.0,1014.0,0.0,0.12652380952380954,0.04819047619047619,0.6971904761904761,1906.0,0.9219895683655456,51.81602033244391,2.672709923663272,0.8683105981107722,73,0.22,0.77,0.027,0.029,0.21
24317005,2025-02-23,C20MMNC,120.38,11.14,8505.0,3990.0,707.0,2016.0,1630.0,234.0,0.0,6084.0,2651.0,0.0,0.12652380952380954,0.04819047619047619,0.6971904761904761,1864.0,0.9152980535210213,50.539956803035885,2.131578947367887,0.8744635193128356,42,0.2,0.78,0.021,0.027,0.22
24217033,2025-02-23,2062BK1,124.88,7.88,9363.0,2346.0,649.0,1039.0,1667.0,253.0,0.0,6464.0,1633.0,0.0,0.12652380952380954,0.04819047619047619,0.6971904761904761,1920.0,0.9406447725147588,51.76169122316014,3.9910485933486823,0.8682291666662144,6,0.18,0.74,0.021,0.026,0.2
24317007,2025-02-23,SEQRFE550D,126.41,9.29,8034.0,3003.0,995.0,1021.0,1610.0,238.0,0.0,6545.0,1169.0,301.0,0.12652380952380954,0.04819047619047619,0.6971904761904761,1848.0,0.9315401621154641,51.77596709080155,2.6753246753237843,0.8712121212116498,73,0.21,0.78,0.023,0.026,0.25
24317011,2025-02-23,2062BK1,121.17,10.21,5958.0,3561.0,638.0,2012.0,1637.0,234.0,0.0,6464.0,1042.0,0.0,0.12652380952380954,0.04819047619047619,0.6971904761904761,1871.0,0.922286497176722,53.3465379214876,1.6731255265370197,0.8749331908065874,6,0.18,0.76,0.027,0.035,0.23
24317013,2025-02-23,2062BK1,121.12,10.73,8682.0,3096.0,679.0,1868.0,1643.0,217.0,0.0,6205.0,1173.0,0.0,0.12652380952380954,0.04819047619047619,0.6971904761904761,1860.0,0.9186196435273523,51.23018494013185,2.804263565890567,0.8833333333328585,6,0.18,0.76,0.023,0.026,0.18
24317016,2025-02-23,2062BK1,124.3,8.67,8901.0,3027.0,704.0,2512.0,1697.0,237.0,0.0,6109.0,1009.0,275.0,0.12652380952380954,0.04819047619047619,0.6971904761904761,1934.0,0.9347973226973393,49.14722445656358,2.9405351833488798,0.8774560496376022,6,0.18,0.75,0.023,0.028,0.23
24317019,2025-02-23,2062BK1,126.4,8.69,8928.0,3063.0,701.0,1156.0,1636.0,216.0,0.0,6311.0,1034.0,0.0,0.12652380952380954,0.04819047619047619,0.6971904761904761,1852.0,0.9356725146129569,49.92879746795942,2.91478942213421,0.8833693304530867,6,0.17,0.76,0.03,0.038,0.22
24317023,2025-02-23,2062BK1,125.3,7.89,12942.0,3381.0,696.0,1472.0,1619.0,230.0,0.0,6426.0,1063.0,0.0,0.12652380952380954,0.04819047619047619,0.6971904761904761,1849.0,0.9407613184102354,51.28491620070802,3.8278615794132422,0.8756084369924956,6,0.2,0.75,0.021,0.034,0.22
24317026,2025-02-23,S.TOWER6VAN,122.6,7.9,6573.0,3348.0,698.0,1529.0,2442.0,102.0,447.0,6326.0,1121.0,0.0,0.12652380952380954,0.04819047619047619,0.6971904761904761,2991.0,0.9394636015253681,51.59869494248288,1.9632616487449333,0.8164493480438594,67,0.19,1.33,0.032,0.027,0.21
24217015,2025-02-23,1786550D,125.59,10.0,8109.0,1503.0,594.0,1755.0,1620.0,219.0,0.0,6502.0,1230.0,0.0,0.12652380952380954,0.04819047619047619,0.6971904761904761,1839.0,0.9262482483890683,51.77163786884488,5.395209580834734,0.8809135399668946,3,0.22,0.78,0.03,0.04,0.25
24317029,2025-02-23,S.TOWER6VAN,121.25,8.28,9048.0,3348.0,701.0,1975.0,2258.0,110.0,452.0,6421.0,1065.0,0.0,0.12652380952380954,0.04819047619047619,0.6971904761904761,2820.0,0.9360765845677753,52.956701030491075,2.7025089605726693,0.8007092198578721,67,0.18,1.33,0.023,0.028,0.22
24317032,2025-02-23,S.TOWER6VAN,124.1,8.67,9342.0,3666.0,710.0,2005.0,2403.0,105.0,447.0,6331.0,1101.0,0.0,0.12652380952380954,0.04819047619047619,0.6971904761904761,2955.0,0.9346991037061484,51.015310233271435,2.548281505727619,0.813197969542872,67,0.18,1.32,0.028,0.03,0.2
24217043,2025-02-23,TMT-FE500D,123.87,8.0,7158.0,3030.0,646.0,1829.0,1654.0,250.0,0.0,6482.0,1110.0,0.0,0.12652380952380954,0.04819047619047619,0.6971904761904761,1904.0,0.9393341927584794,52.32905465365037,2.362376237622983,0.8686974789911404,78,0.2,0.73,0.018,0.028,0.21
24217040,2025-02-23,TMT-FE500D,124.77,8.0,7359.0,2424.0,643.0,1935.0,1627.0,243.0,0.0,6207.0,1051.0,0.0,0.12652380952380954,0.04819047619047619,0.6971904761904761,1870.0,0.9397454244110889,49.74753546485736,3.0358910891076585,0.8700534759353636,78,0.2,0.74,0.022,0.037,0.23
24317009,2025-02-23,TMT-FE500D,116.95,9.28,10923.0,3600.0,701.0,1011.0,1663.0,227.0,0.0,6275.0,1555.0,0.0,0.12652380952380954,0.04819047619047619,0.6971904761904761,1890.0,0.926483403304076,53.655408293684005,3.034166666665824,0.8798941798937143,78,0.18,0.763,0.017,0.028,0.184
24217001,2025-02-23,2062BK1,126.64,9.87,8631.0,3006.0,660.0,0.0,1620.0,226.0,0.0,6661.0,1076.0,0.0,0.12652380952380954,0.04819047619047619,0.6971904761904761,1846.0,0.9276976045642981,52.59791535018479,2.871257485028985,0.8775731310937824,6,0.19,0.77,0.021,0.023,0.19
24217003,2025-02-23,2062BK1,120.91,10.0,9588.0,3327.0,619.0,0.0,1630.0,213.0,0.0,6666.0,1085.0,261.0,0.12652380952380954,0.04819047619047619,0.6971904761904761,1843.0,0.9236116415787671,55.13191630092522,2.8818755635699183,0.8844275637542678,6,0.19,0.74,0.015,0.014,0.22
24216996,2025-02-23,S.TOWER6VAN,125.01,9.89,8343.0,3015.0,652.0,0.0,2491.0,3.0,462.0,6744.0,1086.0,0.0,0.12652380952380954,0.04819047619047619,0.6971904761904761,2956.0,0.9266864343889795,53.947684184833626,2.7671641791035597,0.8426928281458583,67,0.18,1.32,0.028,0.022,0.24
24117034,2025-02-23,TMT-FE500D,122.48,8.13,9483.0,3984.0,697.0,900.0,1611.0,240.0,0.0,6482.0,1061.0,0.0,0.12652380952380954,0.04819047619047619,0.6971904761904761,1851.0,0.9377536176331234,52.92292619159925,2.380271084336752,0.8703403565635492,78,0.19,0.72,0.037,0.029,0.22
24117031,2025-02-23,TMT-FE500D,122.6,8.21,8763.0,4062.0,0.0,1084.0,0.0,0.0,0.0,6200.0,1031.0,0.0,0.12652380952380954,0.04819047619047619,0.6971904761904761,0.0,0.9372372142730889,50.570962479196,2.157311669127977,0.0,78,0.22,0.75,0.023,0.028,0.21
24117028,2025-02-23,TMT-FE500D,122.43,8.67,9225.0,4065.0,709.0,1211.0,1631.0,254.0,0.0,6126.0,951.0,0.0,0.12652380952380954,0.04819047619047619,0.6971904761904761,1885.0,0.9338672768807487,50.036755696724356,2.269372693726379,0.8652519893894615,78,0.19,0.73,0.022,0.03,0.2
24117024,2025-02-23,TMT-FE500D,119.04,8.66,8994.0,3543.0,699.0,1086.0,1633.0,254.0,0.0,6239.0,1362.0,0.0,0.12652380952380954,0.04819047619047619,0.6971904761904761,1887.0,0.932184808136788,52.410954300634984,2.538526672310884,0.8653948065708186,78,0.195,0.732,0.02,0.029,0.215
24117022,2025-02-23,C20MMNC,124.17,7.64,9084.0,3492.0,699.0,669.0,1663.0,257.0,0.0,6583.0,1258.0,0.0,0.12652380952380954,0.04819047619047619,0.6971904761904761,1920.0,0.9420377816482662,53.01602641497128,2.6013745704459903,0.8661458333328822,42,0.18,0.77,0.033,0.036,0.25
24117020,2025-02-23,C20MMNC,127.13,7.92,9291.0,3966.0,702.0,708.0,1665.0,251.0,0.0,6396.0,1289.0,0.0,0.12652380952380954,0.04819047619047619,0.6971904761904761,1916.0,0.9413550536768506,50.310705576572715,2.3426626323745983,0.8689979123168742,42,0.2,0.786,0.026,0.038,0.217
24117017,2025-02-23,C20MMNC,124.39,8.16,9156.0,4038.0,704.0,1721.0,1705.0,271.0,0.0,6145.0,969.0,0.0,0.12652380952380954,0.04819047619047619,0.6971904761904761,1976.0,0.938438325153237,49.40107725661708,2.26745913818666,0.8628542510117091,42,0.191,0.741,0.021,0.028,0.22
24117014,2025-02-23,2062BK1,129.6,0.0,9510.0,4011.0,702.0,1429.0,1658.0,248.0,0.0,6501.0,1314.0,280.0,0.12652380952380954,0.04819047619047619,0.6971904761904761,1906.0,0.9999999999922841,50.16203703664999,2.3709798055341884,0.8698845750257765,6,0.18,0.73,0.034,0.036,0.21
24117004,2025-02-23,SEQRFE550D,119.47,9.62,8043.0,3006.0,697.0,0.0,1666.0,257.0,0.0,6509.0,1045.0,0.0,0.12652380952380954,0.04819047619047619,0.6971904761904761,1923.0,0.9254783484319044,54.48229681045884,2.67564870259392,0.8663546541857169,73,0.23,0.78,0.029,0.028,0.23
24116998,2025-02-23,TMT-FE500D,131.0,0.0,8994.0,2949.0,0.0,3951.0,0.0,0.0,0.0,6090.0,1014.0,0.0,0.12652380952380954,0.04819047619047619,0.6971904761904761,0.0,0.9999999999923664,46.48854961796574,3.049847405899271,0.0,78,0.2,0.72,0.019,0.027,0.18
24216999,2025-02-23,2062BK1,122.07,10.08,8958.0,3006.0,657.0,534.0,1677.0,294.0,0.0,6849.0,1506.0,0.0,0.12652380952380954,0.04819047619047619,0.6971904761904761,1971.0,0.9237230419907398,56.10715163384855,2.9800399201586893,0.8508371385079397,6,0.2,0.72,0.03,0.027,0.21
24116991,2025-02-23,SEQRFE550D,118.44,9.28,9753.0,4098.0,749.0,1001.0,1621.0,230.0,0.0,6445.0,1079.0,0.0,0.12652380952380954,0.04819047619047619,0.6971904761904761,1851.0,0.9273410585583515,54.41573792591679,2.3799414348456853,0.8757428417067122,73,0.21,0.78,0.02,0.016,0.21
24116988,2025-02-23,SEQRFE550D,119.09,10.73,10143.0,4053.0,0.0,550.0,1610.0,233.0,0.0,6491.0,1096.0,0.0,0.12652380952380954,0.04819047619047619,0.6971904761904761,1843.0,0.9173470959719817,54.50499622088752,2.5025906735745123,0.8735756918063627,73,0.22,0.78,0.019,0.022,0.21
24216993,2025-02-23,2062BK1,124.99,9.75,7665.0,2913.0,649.0,926.0,1684.0,250.0,0.0,6587.0,1112.0,0.0,0.12652380952380954,0.04819047619047619,0.6971904761904761,1934.0,0.9276384147177702,52.70021601685975,2.6313079299682007,0.870734229575558,6,0.21,0.72,0.019,0.021,0.21
24216990,2025-02-23,C20MMNC,120.9,9.88,8235.0,3009.0,635.0,2099.0,1701.0,246.0,0.0,6535.0,1164.0,250.0,0.12652380952380954,0.04819047619047619,0.6971904761904761,1947.0,0.9244532803110228,54.05293631055373,2.7367896311057702,0.873651771956408,42,0.21,0.72,0.021,0.02,0.18
24216987,2025-02-23,C20MMNC,120.11,9.86,8184.0,3033.0,663.0,1452.0,1681.0,257.0,0.0,6522.0,1117.0,0.0,0.12652380952380954,0.04819047619047619,0.6971904761904761,1938.0,0.9241363391480794,54.3002247934868,2.6983184965371914,0.8673890608870654,42,0.23,0.77,0.029,0.022,0.21
24216983,2025-02-23,2062BK1,122.57,10.0,8463.0,2769.0,643.0,1237.0,1698.0,243.0,0.0,6624.0,1063.0,0.0,0.12652380952380954,0.04819047619047619,0.6971904761904761,1941.0,0.9245681526670849,54.04258790850908,3.0563380281679104,0.8748068006177874,6,0.18,0.77,0.032,0.033,0.2
24116994,2025-02-23,SEQRFE550D,121.32,10.18,9555.0,4263.0,696.0,1041.0,1616.0,229.0,0.0,6446.0,1082.0,0.0,0.12652380952380954,0.04819047619047619,0.6971904761904761,1845.0,0.9225855513237826,53.132212330587436,2.2413793103443016,0.8758807588071134,73,0.21,0.79,0.022,0.019,0.24
24117063,2025-02-24,C20MMNC,126.22,7.99,9651.0,3480.0,601.0,2962.0,1623.0,229.0,0.0,6103.0,1234.0,0.0,0.13167857142857145,0.03778571428571429,0.8924285714285715,1852.0,0.9404664331946914,48.3520836630617,2.773275862068169,0.8763498920081662,42,0.189,0.761,0.025,0.031,0.215
24117065,2025-02-24,2062BK1,130.71,8.05,9090.0,3903.0,604.0,2939.0,1614.0,227.0,0.0,5288.0,1280.0,0.0,0.13167857142857145,0.03778571428571429,0.8924285714285715,1841.0,0.9419861631526233,40.45597123372002,2.328977709453669,0.8766974470391762,6,0.179,0.75,0.024,0.029,0.232
24117066,2025-02-24,SEQRFE550D,124.25,8.0,9192.0,3516.0,586.0,3199.0,1617.0,233.0,0.0,4902.0,1257.0,0.0,0.13167857142857145,0.03778571428571429,0.8924285714285715,1850.0,0.9395085066091531,39.452716297469195,2.6143344709890175,0.8740540540535816,73,0.219,0.741,0.022,0.028,0.231
24117068,2025-02-24,2062BK1,120.82,8.66,8472.0,3822.0,604.0,2939.0,1614.0,230.0,0.0,5945.0,1361.0,0.0,0.13167857142857145,0.03778571428571429,0.8924285714285715,1844.0,0.9331170837122869,49.20542956423436,2.216640502354208,0.8752711496741458,6,0.18,0.751,0.025,0.022,0.23
24117070,2025-02-24,C20MMNC,118.99,15.99,9342.0,3852.0,604.0,2951.0,1608.0,230.0,0.0,5263.0,1140.0,0.0,0.13167857142857145,0.03778571428571429,0.8924285714285715,1838.0,0.881538005623933,44.2306076137135,2.4252336448591834,0.8748639825892955,42,0.2,0.77,0.039,0.035,0.23
24317090,2025-02-24,1786500D,127.75,8.0,11346.0,2853.0,851.0,3939.0,1763.0,243.0,0.0,6932.0,4025.0,0.0,0.13167857142857145,0.03778571428571429,0.8924285714285715,2006.0,0.9410681399562353,54.26223091934041,3.9768664563603306,0.8788634097702498,2,0.19,0.74,0.039,0.022,0.204
24317084,2025-02-24,C20MMNC,125.0,8.21,10056.0,2715.0,696.0,3043.0,1803.0,261.0,0.0,6632.0,1096.0,0.0,0.13167857142857145,0.03778571428571429,0.8924285714285715,2064.0,0.9383679903840675,53.05599999957555,3.703867403313553,0.8735465116274838,42,0.19,0.74,0.024,0.023,0.21
24317082,2025-02-24,SEQRFE550D,126.8,6.09,9861.0,2781.0,707.0,2798.0,1783.0,257.0,0.0,6681.0,1211.0,0.0,0.13167857142857145,0.03778571428571429,0.8924285714285715,2040.0,0.9541726239675359,52.689274447534,3.5458468176902027,0.8740196078427088,73,0.23,0.8,0.028,0.03,0.25
24117075,2025-02-24,SEQRFE550D,130.94,7.82,12192.0,2955.0,606.0,2566.0,1650.0,250.0,0.0,6520.0,1899.0,0.0,0.13167857142857145,0.03778571428571429,0.8924285714285715,1900.0,0.9436437013480569,49.79379868604099,4.1258883248717,0.8684210526311219,73,0.222,0.803,0.033,0.027,0.244
24117079,2025-02-24,C20MMNC,131.7,7.85,9987.0,4218.0,594.0,957.0,1657.0,250.0,0.0,6506.0,1048.0,0.0,0.13167857142857145,0.03778571428571429,0.8924285714285715,1907.0,0.9437477606524992,49.40015185991345,2.3677098150776748,0.8689040377551815,42,0.19,0.73,0.019,0.017,0.2
24117081,2025-02-24,S.TOWER6VAN,124.73,7.99,10542.0,4140.0,699.0,1210.0,2471.0,98.0,475.0,6363.0,1029.0,0.0,0.13167857142857145,0.03778571428571429,0.8924285714285715,3044.0,0.939798071120104,51.014190651398906,2.5463768115935874,0.8117608409984193,67,0.182,1.394,0.03,0.021,0.267
24117083,2025-02-24,S.TOWER6VAN,122.6,7.84,10470.0,3072.0,707.0,3686.0,2463.0,99.0,470.0,7159.0,1538.0,0.0,0.13167857142857145,0.03778571428571429,0.8924285714285715,3032.0,0.9398957374966277,58.39314844976841,3.4082031249988907,0.812335092348017,67,0.16,1.36,0.029,0.025,0.22
24317041,2025-02-24,S.TOWER6VAN,125.44,8.26,8916.0,2997.0,654.0,4182.0,2481.0,71.0,400.0,491.0,103.0,0.0,0.13167857142857145,0.03778571428571429,0.8924285714285715,2952.0,0.9382198952809409,3.9142219387443062,2.9749749749739824,0.8404471544712601,67,0.18,1.35,0.025,0.036,0.22
24317044,2025-02-24,S.TOWER6VAN,129.67,8.26,8427.0,3534.0,701.0,3393.0,2516.0,66.0,397.0,6314.0,1095.0,0.0,0.13167857142857145,0.03778571428571429,0.8924285714285715,2979.0,0.9401145508523157,48.69283565937617,2.3845500848889687,0.8445787176902166,67,0.18,1.33,0.029,0.029,0.2
24317047,2025-02-24,S.TOWER6VAN,121.0,6.28,8466.0,3039.0,1645.0,3042.0,2504.0,81.0,400.0,6136.0,1046.0,0.0,0.13167857142857145,0.03778571428571429,0.8924285714285715,2985.0,0.9506599622804002,50.7107438012338,2.785784797629883,0.8388609715240071,67,0.192,1.378,0.025,0.031,0.206
24117061,2025-02-24,1786550D,124.87,7.43,8982.0,3495.0,606.0,2495.0,1611.0,219.0,0.0,6080.0,986.0,0.0,0.13167857142857145,0.03778571428571429,0.8924285714285715,1830.0,0.9438397581183383,48.69063826340441,2.569957081544329,0.880327868851978,3,0.23,0.78,0.04,0.04,0.22
24317053,2025-02-24,2062BK1,127.33,7.43,9141.0,3042.0,641.0,2895.0,1767.0,261.0,0.0,6499.0,1132.0,376.0,0.13167857142857145,0.03778571428571429,0.8924285714285715,2028.0,0.9448649450805517,51.04060315674986,3.0049309664684403,0.8713017751474994,6,0.18,0.75,0.024,0.028,0.24
24317056,2025-02-24,2062BK1,128.39,8.26,9537.0,2496.0,707.0,2066.0,1746.0,255.0,0.0,6784.0,1264.0,0.0,0.13167857142857145,0.03778571428571429,0.8924285714285715,2001.0,0.9395536040911853,52.83900615271565,3.820913461536931,0.8725637181404935,6,0.2,0.75,0.025,0.024,0.22
24317059,2025-02-24,TMT-FE500D,126.26,8.0,9258.0,3051.0,693.0,2261.0,1735.0,261.0,0.0,6307.0,1059.0,0.0,0.13167857142857145,0.03778571428571429,0.8924285714285715,1996.0,0.9404141218461166,49.9524790111678,3.034414945918376,0.8692384769534723,78,0.2,0.74,0.031,0.032,0.19
24317072,2025-02-24,C20MMNC,129.09,8.01,11733.0,1215.0,696.0,2256.0,1755.0,159.0,0.0,7140.0,2118.0,0.0,0.13167857142857145,0.03778571428571429,0.8924285714285715,1914.0,0.941575492334489,55.31024866329452,9.656790123448841,0.9169278996860413,42,0.18,0.748,0.024,0.028,0.227
24317074,2025-02-24,C20MMNC,123.39,8.12,11484.0,2124.0,696.0,2014.0,1762.0,159.0,0.0,6146.0,1108.0,321.0,0.13167857142857145,0.03778571428571429,0.8924285714285715,1921.0,0.9382556459513479,49.809546964504335,5.406779661014403,0.9172306090573049,42,0.229,0.815,0.018,0.023,0.195
24317078,2025-02-24,SEQRFE550D,118.4,7.44,9999.0,2700.0,701.0,2573.0,1742.0,258.0,0.0,6232.0,1153.0,0.0,0.13167857142857145,0.03778571428571429,0.8924285714285715,2000.0,0.9408773045061913,52.63513513469058,3.703333333331962,0.8709999999995645,73,0.21,0.82,0.024,0.026,0.22
24317080,2025-02-24,2062BK1,130.4,8.05,9600.0,2703.0,693.0,2801.0,1789.0,254.0,0.0,6610.0,1097.0,0.0,0.13167857142857145,0.03778571428571429,0.8924285714285715,2043.0,0.9418562657931249,50.69018404869103,3.551609322973159,0.8756730298576233,6,0.21,0.74,0.026,0.033,0.21
24117077,2025-02-24,2062BK1,124.85,8.21,11097.0,4089.0,598.0,2212.0,1654.0,243.0,0.0,6268.0,1350.0,0.0,0.13167857142857145,0.03778571428571429,0.8924285714285715,1897.0,0.9382985119424447,50.20424509371082,2.7138664710191454,0.8719030047438735,6,0.21,0.81,0.018,0.027,0.24
24317050,2025-02-24,2062BK1,128.53,8.05,8889.0,3009.0,660.0,3042.0,1718.0,210.0,0.0,6483.0,1130.0,0.0,0.13167857142857145,0.03778571428571429,0.8924285714285715,1928.0,0.9410601845003583,50.43958608845842,2.9541375872373035,0.8910788381738117,6,0.19,0.75,0.025,0.025,0.21
