Repository: SiddharthKumar268/FerroMind

# FerroMind
*Ferro-Alloy Optimisation using Machine Learning*
**SAIL Durgapur Steel Plant | Steel Melting Shop**
Intern: Siddharth Kumar | FY 2023-24 to FY 2025-26

---

## Quick Start

```bash

# 2. Place raw Excel files in data/raw/

## Dataset

| | |
|---|---|
| Total heats after cleaning | 47,421 |
| Training set | 37,936 heats (Apr 2023 – Jun 2025) |
| Test set | 9,485 heats (Jun 2025 – Dec 2025) |
| Input features | 21 (16 raw + 5 engineered) |
| Target variables | Mn, Si, C, S, P |
| BOF grades | 76 distinct grades |
| Split method | Chronological 80/20 — no shuffle, no leakage |

---

File: data/processed/sms_train.csv (part 219 of 253)
Heat_Number,Date,BOF Grade Code,Hot Metal Addn. Weight,Scrap Addn. Weight,Lime Into Converter,Dolomite Into Converter,Lime Into Ladle,Iron Ore Into Converter,SIMN Into Ladle,FESI Into Ladle,FEMN Into Ladle,Measered O2 Mainblow II,Duration of Mainblow I/II,Measered O2 2nd Blow,HM_P,HM_S,HM_Si,Total_FA_Ladle,HM_Ratio,O2_per_ton_HM,Lime_Dolo_Ratio,SiMn_FA_Fraction,Grade_Encoded,C,Mn,P,S,Si
24117057,2025-02-24,C20MMNC,128.77,7.9,8658.0,3492.0,591.0,2079.0,1617.0,229.0,0.0,6526.0,1492.0,0.0,0.13167857142857145,0.03778571428571429,0.8924285714285715,1846.0,0.9421965317850136,50.67950609574684,2.479381443298259,0.875947995665831,42,0.2,0.71,0.023,0.019,0.18
24117054,2025-02-24,S.TOWER6VAN,128.23,0.0,9267.0,3615.0,602.0,1880.0,2418.0,80.0,473.0,6586.0,1065.0,0.0,0.13167857142857145,0.03778571428571429,0.8924285714285715,2971.0,0.9999999999922016,51.3608359974159,2.5634854771777142,0.8138673847186759,67,0.181,1.332,0.037,0.022,0.24
24216194,2025-02-24,2062BK1,120.43,0.0,12075.0,2586.0,682.0,2120.0,1671.0,250.0,0.0,6421.0,1237.0,0.0,0.13167857142857145,0.03778571428571429,0.8924285714285715,1921.0,0.9999999999916964,53.317279747128474,4.669373549882185,0.8698594482036076,6,0.18,0.72,0.016,0.022,0.19
24216120,2025-02-24,2062BK1,72.34,0.0,9378.0,2490.0,646.0,0.0,1684.0,233.0,0.0,7005.0,1228.0,421.0,0.13167857142857145,0.03778571428571429,0.8924285714285715,1917.0,0.9999999999861764,96.83439314215047,3.7662650602394514,0.8784559207089836,6,0.19,0.83,0.026,0.028,0.22
24117060,2025-02-24,2062BK1,120.87,10.31,9072.0,3801.0,602.0,2026.0,1611.0,231.0,0.0,6159.0,1023.0,0.0,0.13167857142857145,0.03778571428571429,0.8924285714285715,1842.0,0.9214057020817091,50.95557210183705,2.386740331491085,0.8745928338757467,6,0.19,0.74,0.022,0.021,0.22
24217046,2025-02-24,SEQRFE550D,127.48,8.12,6882.0,2817.0,652.0,1516.0,1681.0,260.0,0.0,6589.0,1123.0,0.0,0.13167857142857145,0.03778571428571429,0.8924285714285715,1941.0,0.940117994093362,51.68653906454591,2.443024494141838,0.8660484286445822,73,0.21,0.76,0.031,0.034,0.22
24217049,2025-02-24,SEQRFE550D,125.72,8.14,7077.0,3006.0,646.0,1577.0,1681.0,250.0,0.0,6683.0,1386.0,0.0,0.13167857142857145,0.03778571428571429,0.8924285714285715,1931.0,0.9391901987080592,53.15781100816769,2.3542914171648857,0.8705334023817346,73,0.24,0.77,0.028,0.022,0.2
24217052,2025-02-24,TMT-FE500D,128.48,7.94,7776.0,2925.0,655.0,2307.0,1674.0,250.0,0.0,6529.0,1112.0,0.0,0.13167857142857145,0.03778571428571429,0.8924285714285715,1924.0,0.9417973904050595,50.81724782027696,2.6584615384606294,0.8700623700619179,78,0.25,0.744,0.026,0.023,0.214
24217055,2025-02-24,TMT-FE500D,121.03,8.0,7266.0,2646.0,649.0,1532.0,1647.0,219.0,0.0,6438.0,1069.0,0.0,0.13167857142857145,0.03778571428571429,0.8924285714285715,1866.0,0.9379989149737427,53.19342311779564,2.746031746030708,0.88263665594808,78,0.21,0.73,0.033,0.025,0.24
24217058,2025-02-24,C20MMNC,131.8,7.9,9651.0,3225.0,657.0,2986.0,1647.0,270.0,0.0,6569.0,1704.0,0.0,0.13167857142857145,0.03778571428571429,0.8924285714285715,1917.0,0.9434502505301113,49.8406676779223,2.9925581395339558,0.8591549295770167,42,0.195,0.755,0.014,0.019,0.235
24217062,2025-02-24,2062BK1,122.95,7.9,11736.0,3177.0,693.0,753.0,1607.0,226.0,0.0,6561.0,1163.0,0.0,0.13167857142857145,0.03778571428571429,0.8924285714285715,1833.0,0.9396255254035949,53.36315575393767,3.6940509915002537,0.8767048554277814,6,0.19,0.72,0.02,0.025,0.2
24217064,2025-02-24,SEQRFE550D,130.71,7.8,6651.0,3276.0,723.0,984.0,1566.0,243.0,0.0,6858.0,1600.0,0.0,0.13167857142857145,0.03778571428571429,0.8924285714285715,1809.0,0.9436863764281013,52.46729400923826,2.0302197802191606,0.8656716417905662,73,0.21,0.79,0.027,0.028,0.24
24217067,2025-02-24,C20MMNC,127.11,7.8,7650.0,2583.0,690.0,325.0,1563.0,213.0,0.0,6477.0,1282.0,0.0,0.13167857142857145,0.03778571428571429,0.8924285714285715,1776.0,0.9421836780005769,50.95586499841904,2.9616724738664493,0.880067567567072,42,0.18,0.74,0.027,0.025,0.27
24116267,2025-02-24,2062BK1,123.28,8.36,8856.0,2583.0,722.0,1629.0,1678.0,233.0,0.0,5987.0,5895.0,0.0,0.13167857142857145,0.03778571428571429,0.8924285714285715,1911.0,0.9364934670241836,48.564243997010344,3.4285714285701014,0.8780743066452757,6,0.19,0.75,0.021,0.015,0.21
24217071,2025-02-24,C20MMNC,127.73,0.0,10488.0,2322.0,704.0,1485.0,1590.0,179.0,0.0,6683.0,1204.0,0.0,0.13167857142857145,0.03778571428571429,0.8924285714285715,1769.0,0.9999999999921709,52.3213027475744,4.51679586563113,0.8988128886371403,42,0.19,0.755,0.026,0.029,0.267
24217069,2025-02-24,SEQRFE550D,129.57,7.9,7827.0,2874.0,698.0,1986.0,1580.0,229.0,0.0,6712.0,1457.0,0.0,0.13167857142857145,0.03778571428571429,0.8924285714285715,1809.0,0.9425329162657851,51.80211468664196,2.723382045928071,0.87341072415651,73,0.23,0.76,0.022,0.026,0.25
24117048,2025-02-24,2062BK1,122.26,7.92,8712.0,4221.0,694.0,1151.0,1607.0,223.0,0.0,6430.0,1056.0,0.0,0.13167857142857145,0.03778571428571429,0.8924285714285715,1830.0,0.9391611614615213,52.59283494149687,2.063965884860918,0.8781420765022524,6,0.22,0.76,0.03,0.027,0.2
24117042,2025-02-24,2062BK1,125.39,8.0,8385.0,4122.0,849.0,1043.0,1606.0,237.0,0.0,6409.0,1068.0,0.0,0.13167857142857145,0.03778571428571429,0.8924285714285715,1843.0,0.940025489160057,51.11252890939379,2.0342066957782543,0.8714053174167816,6,0.22,0.77,0.024,0.027,0.26
24117039,2025-02-24,2062BK1,122.08,8.67,8229.0,4212.0,699.0,760.0,1605.0,231.0,0.0,6390.0,1061.0,0.0,0.13167857142857145,0.03778571428571429,0.8924285714285715,1836.0,0.9336902485588247,52.342726080829436,1.9537037037032396,0.8741830065354715,6,0.22,0.72,0.022,0.03,0.2
24117037,2025-02-24,2062BK1,122.12,8.67,8877.0,4464.0,702.0,1470.0,1652.0,295.0,0.0,6486.0,1074.0,0.0,0.13167857142857145,0.03778571428571429,0.8924285714285715,1947.0,0.933710528320715,53.11169341587691,1.9885752688167586,0.8484848484844127,6,0.22,0.75,0.021,0.031,0.2
24117045,2025-02-24,2062BK1,122.48,7.98,8403.0,4245.0,704.0,1069.0,1611.0,227.0,0.0,6697.0,1932.0,0.0,0.13167857142857145,0.03778571428571429,0.8924285714285715,1838.0,0.9388318258398066,54.67831482646409,1.9795053003528904,0.8764961915120367,6,0.22,0.73,0.02,0.016,0.21
24217088,2025-02-24,S.TOWER6VAN,123.78,7.28,8913.0,2994.0,729.0,3093.0,2400.0,0.0,415.0,6674.0,1103.0,0.0,0.13167857142857145,0.03778571428571429,0.8924285714285715,2815.0,0.9444529223184461,53.91824204189757,2.9769539078146368,0.852575488454404,67,0.2,1.3,0.027,0.022,0.22
24217085,2025-02-24,C20MMNC,126.8,7.29,9036.0,3003.0,696.0,2619.0,1610.0,209.0,0.0,6902.0,1155.0,0.0,0.13167857142857145,0.03778571428571429,0.8924285714285715,1819.0,0.9456335297117934,54.432176655722145,3.008991008990007,0.8851017042326085,42,0.2,0.69,0.018,0.019,0.21
24217076,2025-02-24,2062BK1,123.9,8.1,9006.0,2508.0,704.0,0.0,1583.0,202.0,0.0,6910.0,1156.0,0.0,0.13167857142857145,0.03778571428571429,0.8924285714285715,1785.0,0.9386363636292528,55.770782888976825,3.590909090907659,0.8868347338930606,6,0.2,0.74,0.025,0.024,0.22
24217073,2025-02-24,C20MMNC,123.07,7.95,8553.0,2487.0,674.0,1586.0,1674.0,253.0,0.0,6671.0,1402.0,0.0,0.13167857142857145,0.03778571428571429,0.8924285714285715,1927.0,0.9393222408720859,54.20492402653608,3.4390832328092324,0.8687078360140795,42,0.2,0.75,0.021,0.019,0.23
24217091,2025-02-24,S.TOWER6VAN,124.61,0.0,10050.0,2664.0,690.0,2831.0,2430.0,0.0,506.0,6542.0,3266.0,0.0,0.13167857142857145,0.03778571428571429,0.8924285714285715,2936.0,0.999999999991975,52.49979937362571,3.7725225225211063,0.8276566757490369,67,0.17,1.26,0.023,0.017,0.22
24317117,2025-02-25,C20MMNC,128.18,7.19,9360.0,3720.0,701.0,2432.0,0.0,660.0,1297.0,6779.0,2054.0,0.0,0.13396,0.042679999999999996,0.866,1957.0,0.946886311583461,52.886565766477716,2.516129032257388,0.0,42,0.171,0.701,0.02,0.033,0.233
24317141,2025-02-25,SEQRFE550D,128.72,8.29,10272.0,2115.0,2101.0,2208.0,1736.0,224.0,0.0,7221.0,3220.0,0.0,0.13396,0.042679999999999996,0.866,1960.0,0.939493467623243,56.09850838986873,4.856737588650186,0.8857142857138338,73,0.22,0.74,0.02,0.024,0.2
24317138,2025-02-25,S.TOWER6VAN,126.72,8.1,9888.0,1734.0,602.0,2798.0,2523.0,0.0,398.0,6923.0,1092.0,273.0,0.13396,0.042679999999999996,0.866,2921.0,0.9399198931839496,54.632260100578975,5.702422145325431,0.863745292707681,67,0.18,1.34,0.031,0.027,0.21
24117103,2025-02-25,SEQRFE550D,128.19,9.28,10773.0,3462.0,701.0,1572.0,1543.0,226.0,0.0,6184.0,1031.0,0.0,0.13396,0.042679999999999996,0.866,1769.0,0.93249436239956,48.24089242492987,3.1117850953197252,0.8722442057654765,73,0.21,0.76,0.02,0.025,0.21
24317130,2025-02-25,C20MMNC,124.08,0.0,9180.0,3363.0,599.0,1786.0,1755.0,260.0,0.0,6809.0,1169.0,0.0,0.13396,0.042679999999999996,0.866,2015.0,0.9999999999919407,54.875886524380434,2.729705619981347,0.8709677419350517,42,0.18,0.76,0.025,0.03,0.22
24317126,2025-02-25,SEQRFE550D,131.98,0.0,9150.0,2613.0,595.0,1622.0,1752.0,258.0,0.0,6794.0,1186.0,0.0,0.13396,0.042679999999999996,0.866,2010.0,0.9999999999924232,51.47749659000245,3.501722158437236,0.8716417910443425,73,0.21,0.79,0.018,0.022,0.21
24317123,2025-02-25,C20MMNC,128.29,8.12,9966.0,3402.0,654.0,0.0,1766.0,270.0,0.0,6794.0,1135.0,473.0,0.13396,0.042679999999999996,0.866,2036.0,0.9404735723118506,52.95814170977506,2.929453262785735,0.8673870333983952,42,0.181,0.725,0.018,0.017,0.201
24317113,2025-02-25,2062BK1,126.62,8.67,9525.0,2745.0,693.0,2986.0,0.0,654.0,1302.0,6746.0,1522.0,0.0,0.13396,0.042679999999999996,0.866,1956.0,0.9359154408978055,53.27752329763641,3.4699453551899926,0.0,6,0.18,0.73,0.022,0.028,0.23
24317097,2025-02-25,SEQRFE550D,127.7,9.29,10503.0,2781.0,602.0,3300.0,1668.0,230.0,0.0,5193.0,1530.0,0.0,0.13396,0.042679999999999996,0.866,1898.0,0.932184831002758,40.665622552539816,3.7766990291248557,0.8788198103261966,73,0.23,0.78,0.021,0.024,0.25
24317108,2025-02-25,2062BK1,125.35,9.69,9786.0,2706.0,3212.0,2855.0,1773.0,272.0,0.0,6651.0,1232.0,0.0,0.13396,0.042679999999999996,0.866,2045.0,0.9282434834054485,53.05943358553603,3.6164079822603044,0.8669926650362508,6,0.2,0.75,0.021,0.022,0.21
24317105,2025-02-25,S.TOWER6VAN,163.81,11.14,10800.0,2553.0,687.0,4201.0,2599.0,108.0,420.0,1274.0,2470.0,0.0,0.13396,0.042679999999999996,0.866,3127.0,0.9363246641844167,7.777302972908997,4.230317273793878,0.8311480652379817,67,0.183,1.304,0.032,0.025,0.185
24317102,2025-02-25,S.TOWER6VAN,115.8,9.49,10140.0,2706.0,621.0,2937.0,2470.0,105.0,430.0,6733.0,1088.0,0.0,0.13396,0.042679999999999996,0.866,3005.0,0.9242557267066466,58.1433506039884,3.747228381373338,0.8219633943424886,67,0.17,1.287,0.021,0.018,0.21
24317099,2025-02-25,SEQRFE550D,120.83,10.12,9264.0,3003.0,588.0,2901.0,1671.0,234.0,0.0,6385.0,1513.0,0.0,0.13396,0.042679999999999996,0.866,1905.0,0.9227185948764971,52.84283704334319,3.0849150849140576,0.8771653543302482,73,0.23,0.78,0.023,0.026,0.19
24317094,2025-02-25,S.TOWER6VAN,123.41,9.86,11076.0,3078.0,599.0,3629.0,2501.0,82.0,458.0,5969.0,1161.0,0.0,0.13396,0.042679999999999996,0.866,3041.0,0.9260148570501539,48.36723118022553,3.5984405458077977,0.8224268332782564,67,0.18,1.312,0.038,0.023,0.223
24317147,2025-02-25,C20MMNC,124.79,8.26,9102.0,2988.0,596.0,2577.0,1680.0,227.0,0.0,4333.0,1583.0,0.0,0.13396,0.042679999999999996,0.866,1907.0,0.9379180759042622,34.72233352003588,3.046184738954804,0.8809648662816566,42,0.19,0.73,0.024,0.023,0.23
24317087,2025-02-25,2062BK1,124.9,8.21,10131.0,2694.0,699.0,2668.0,1813.0,271.0,0.0,6336.0,1088.0,272.0,0.13396,0.042679999999999996,0.866,2084.0,0.938321688821739,50.72858286588688,3.7605790645865773,0.8699616122836517,6,0.2,0.76,0.03,0.032,0.16
24317111,2025-02-25,C20MMNC,125.77,7.84,10293.0,2703.0,704.0,2914.0,1802.0,275.0,0.0,6819.0,1123.0,0.0,0.13396,0.042679999999999996,0.866,2077.0,0.9413217573464464,54.21801701475536,3.807991120975284,0.867597496388605,42,0.197,0.79,0.027,0.024,0.231
24317150,2025-02-25,S.TOWER6VAN,125.25,7.95,9549.0,2997.0,599.0,2343.0,2411.0,72.0,448.0,4637.0,2191.0,0.0,0.13396,0.042679999999999996,0.866,2931.0,0.9403153153082561,37.021956087528764,3.186186186185123,0.8225861480720497,67,0.19,1.3,0.032,0.03,0.22
24117106,2025-02-25,C20MMNC,123.35,10.0,10467.0,2973.0,712.0,1600.0,1604.0,238.0,0.0,6320.0,1709.0,0.0,0.13396,0.042679999999999996,0.866,1842.0,0.9250093738213349,51.23631941587972,3.520686175579038,0.8707926167204827,42,0.23,0.83,0.019,0.021,0.2
24217129,2025-02-25,S.TOWER6VAN,127.47,0.0,8244.0,2928.0,660.0,1015.0,2437.0,64.0,452.0,6768.0,1189.0,0.0,0.13396,0.042679999999999996,0.866,2953.0,0.9999999999921549,53.0948458456649,2.815573770490842,0.8252624449709363,67,0.19,1.25,0.019,0.018,0.21
24117112,2025-02-25,S.TOWER6VAN,122.8,7.98,9987.0,4290.0,694.0,981.0,2412.0,98.0,466.0,6302.0,1037.0,0.0,0.13396,0.042679999999999996,0.866,2976.0,0.9389814956343556,51.31921824062444,2.327972027971485,0.8104838709674695,67,0.185,1.344,0.023,0.014,0.197
24117109,2025-02-25,S.TOWER6VAN,125.19,9.7,10527.0,4281.0,689.0,1770.0,2447.0,105.0,457.0,6405.0,1122.0,0.0,0.13396,0.042679999999999996,0.866,3009.0,0.9280895544448954,51.16223340481538,2.459004905395361,0.8132269857092678,67,0.18,1.3,0.023,0.015,0.24
24217151,2025-02-25,C20MMNC,123.15,8.86,8979.0,3027.0,635.0,2046.0,1620.0,206.0,0.0,6702.0,1062.0,0.0,0.13396,0.042679999999999996,0.866,1826.0,0.9328838724268399,54.42143727117806,2.9663032705639356,0.8871851040520881,42,0.21,0.74,0.026,0.023,0.22
24117095,2025-02-25,2062BK1,115.78,10.31,11175.0,3657.0,677.0,1797.0,1563.0,250.0,0.0,6021.0,1012.0,0.0,0.13396,0.042679999999999996,0.866,1813.0,0.9182330081614859,52.00380031048537,3.0557834290393613,0.8621070049636723,6,0.19,0.75,0.024,0.021,0.18
24217131,2025-02-25,C20MMNC,124.72,0.0,8472.0,3012.0,646.0,1265.0,1721.0,226.0,0.0,6639.0,1117.0,0.0,0.13396,0.042679999999999996,0.866,1947.0,0.999999999991982,53.23123797263285,2.81274900398313,0.8839239856184469,42,0.22,0.71,0.024,0.022,0.21
24217155,2025-02-25,SEQRFE550D,111.3,0.0,7977.0,2511.0,641.0,2034.0,1623.0,206.0,0.0,5971.0,1824.0,0.0,0.13396,0.042679999999999996,0.866,1829.0,0.9999999999910152,53.64779874165635,3.176821983272331,0.8873701476211661,73,0.22,0.76,0.032,0.022,0.23
24217116,2025-02-25,C20MMNC,128.59,0.0,7743.0,2733.0,704.0,3453.0,1610.0,226.0,0.0,6346.0,1169.0,0.0,0.13396,0.042679999999999996,0.866,1836.0,0.9999999999922234,49.35064935026557,2.8331503841921575,0.876906318082311,42,0.185,0.7,0.022,0.023,0.192
24217114,2025-02-25,C20MMNC,125.1,8.2,5832.0,2949.0,690.0,3467.0,1596.0,229.0,0.0,6749.0,1196.0,267.0,0.13396,0.042679999999999996,0.866,1825.0,0.9384846211482486,53.948840926826946,1.9776195320440904,0.8745205479447263,42,0.21,0.76,0.022,0.026,0.21
24217110,2025-02-25,C20MMNC,128.1,8.1,10698.0,3021.0,698.0,2070.0,1606.0,229.0,0.0,6629.0,1223.0,0.0,0.13396,0.042679999999999996,0.866,1835.0,0.9405286343543281,51.74863387937746,3.5412115193632765,0.8752043596725476,42,0.19,0.72,0.032,0.03,0.23
24117092,2025-02-25,2062BK1,122.88,8.51,11127.0,3333.0,669.0,2048.0,1570.0,196.0,0.0,6052.0,1294.0,0.0,0.13396,0.042679999999999996,0.866,1766.0,0.9352309916969692,49.251302082932526,3.3384338433833367,0.889014722536303,6,0.19,0.73,0.028,0.023,0.21
24117089,2025-02-25,C20MMNC,124.61,8.04,11196.0,3447.0,657.0,1444.0,1577.0,196.0,0.0,6220.0,1135.0,0.0,0.13396,0.042679999999999996,0.866,1773.0,0.9393893705168535,49.91573709935065,3.248041775455977,0.8894529046808294,42,0.177,0.775,0.031,0.019,0.192
24117086,2025-02-25,S.TOWER6VAN,125.85,7.22,9972.0,4437.0,664.0,1106.0,2460.0,112.0,461.0,6252.0,1339.0,0.0,0.13396,0.042679999999999996,0.866,3033.0,0.9457428421060665,49.67818831903315,2.2474645030420897,0.8110781404547276,67,0.196,1.297,0.028,0.019,0.23
24217107,2025-02-25,2062BK1,132.02,0.0,9405.0,3099.0,712.0,3844.0,1580.0,219.0,0.0,6237.0,1817.0,0.0,0.13396,0.042679999999999996,0.866,1799.0,0.9999999999924255,47.242841993279484,3.03484995159631,0.8782657031679387,6,0.18,0.72,0.029,0.024,0.19
24217096,2025-02-25,S.TOWER6VAN,123.51,10.32,9177.0,2676.0,698.0,1877.0,2450.0,0.0,456.0,6359.0,1599.0,0.0,0.13396,0.042679999999999996,0.866,2906.0,0.9228872450054332,51.485709658720054,3.4293721973081355,0.8430832759804394,67,0.17,1.23,0.027,0.017,0.19
24217098,2025-02-25,S.TOWER6VAN,125.36,10.12,8808.0,2787.0,707.0,2182.0,2487.0,67.0,456.0,6392.0,1680.0,0.0,0.13396,0.042679999999999996,0.866,3010.0,0.9253026276872949,50.98915124400934,3.1603875134541943,0.8262458471758052,67,0.2,1.25,0.022,0.016,0.2
24117115,2025-02-25,S.TOWER6VAN,125.52,8.69,9990.0,4158.0,702.0,0.0,1015.0,305.0,1523.0,5743.0,1473.0,0.0,0.13396,0.042679999999999996,0.866,2843.0,0.9352507264664686,45.75366475425626,2.4025974025968244,0.3570172353146827,67,0.19,1.299,0.022,0.023,0.219
24217101,2025-02-25,ASP1239,116.72,10.05,8676.0,2109.0,688.0,936.0,1168.0,219.0,0.0,6191.0,2486.0,0.0,0.13396,0.042679999999999996,0.866,1387.0,0.9207225684237539,53.041466757599025,4.1137980085329,0.8421052631572876,24,0.45,0.74,0.019,0.014,0.25
24117118,2025-02-25,SEQRFE550D,129.2,7.22,10314.0,4386.0,707.0,0.0,1668.0,248.0,0.0,6647.0,2252.0,0.0,0.13396,0.042679999999999996,0.866,1916.0,0.9470752089067067,51.44736842065444,2.3515731874139645,0.8705636743210488,73,0.216,0.777,0.019,0.022,0.197
24117122,2025-02-25,S.TOWER6VAN,121.55,8.93,8211.0,2973.0,684.0,0.0,2417.0,102.0,426.0,6008.0,999.0,0.0,0.13396,0.042679999999999996,0.866,2945.0,0.9315603923901629,49.4282188395769,2.761856710392613,0.8207130730048147,67,0.18,1.28,0.022,0.024,0.205
24217135,2025-02-25,SEQRFE550D,118.92,7.1,7767.0,3117.0,663.0,1263.0,1677.0,233.0,0.0,6681.0,1230.0,0.0,0.13396,0.042679999999999996,0.866,1910.0,0.9436597365422659,56.18062563020366,2.4918190567845713,0.8780104712037288,73,0.23,0.74,0.026,0.024,0.2
24117100,2025-02-25,1786550D,127.02,9.86,9948.0,3363.0,692.0,1649.0,1563.0,253.0,0.0,6063.0,1013.0,0.0,0.13396,0.042679999999999996,0.866,1816.0,0.9279661016881359,47.73264052867476,2.958073148973251,0.860682819382786,3,0.21,0.73,0.03,0.03,0.18
24217124,2025-02-25,SEQRFE550D,121.13,7.89,9057.0,2508.0,453.0,2994.0,1650.0,273.0,0.0,6851.0,2225.0,258.0,0.13396,0.042679999999999996,0.866,1923.0,0.9388466904283148,56.55906876862413,3.6112440191373163,0.8580343213724088,73,0.21,0.77,0.022,0.029,0.17
24217144,2025-02-25,C20MMNC,128.72,7.75,8763.0,3003.0,627.0,1251.0,1600.0,209.0,0.0,6699.0,3464.0,0.0,0.13396,0.042679999999999996,0.866,1809.0,0.9432109621093046,52.04319453036014,2.9180819180809463,0.8844665561078582,42,0.19,0.71,0.025,0.024,0.19
24217121,2025-02-25,1786550D,124.2,7.93,7992.0,3021.0,704.0,3471.0,1485.0,226.0,0.0,6218.0,1179.0,0.0,0.13396,0.042679999999999996,0.866,1711.0,0.9399833497242113,50.064412237922184,2.6454816285989255,0.867913500876173,3,0.2,0.73,0.02,0.03,0.22
24217119,2025-02-25,C20MMNC,129.34,7.69,7896.0,3525.0,704.0,3687.0,1590.0,240.0,0.0,6573.0,1623.0,233.0,0.13396,0.042679999999999996,0.866,1830.0,0.9438809019853764,50.81954538386563,2.2399999999993647,0.8688524590159187,42,0.18,0.719,0.02,0.028,0.202
24117149,2025-02-25,C20MMNC,124.11,8.85,9915.0,3285.0,697.0,1496.0,1597.0,202.0,0.0,6007.0,1016.0,0.0,0.13396,0.042679999999999996,0.866,1799.0,0.9334386281518243,48.40061235961324,3.01826484018173,0.8877153974425305,42,0.21,0.7,0.021,0.026,0.17
24117145,2025-02-25,SEQRFE550D,126.7,8.67,8967.0,3375.0,699.0,1598.0,1570.0,213.0,0.0,6149.0,1086.0,0.0,0.13396,0.042679999999999996,0.866,1783.0,0.9359533131348456,48.53196527191371,2.6568888888881017,0.880538418395468,73,0.21,0.76,0.027,0.028,0.22
24117143,2025-02-25,C20MMNC,127.75,7.96,9732.0,4092.0,792.0,1870.0,1609.0,227.0,0.0,6348.0,1076.0,0.0,0.13396,0.042679999999999996,0.866,1836.0,0.9413455161672586,49.690802347947624,2.378299120234023,0.8763616557729431,42,0.19,0.73,0.023,0.037,0.23
24117140,2025-02-25,C20MMNC,120.47,7.84,9615.0,4200.0,711.0,1675.0,1616.0,230.0,0.0,6247.0,1062.0,0.0,0.13396,0.042679999999999996,0.866,1846.0,0.9388979814438556,51.855233667702706,2.289285714285169,0.8754062838565139,42,0.2,0.72,0.035,0.025,0.2
24117137,2025-02-25,C20MMNC,128.9,7.92,9597.0,4206.0,850.0,1203.0,1610.0,230.0,0.0,6424.0,1699.0,0.0,0.13396,0.042679999999999996,0.866,1840.0,0.9421137260565554,49.83708300969871,2.281740370898173,0.8749999999995245,42,0.2,0.73,0.025,0.026,0.22
24117134,2025-02-25,C20MMNC,123.12,8.0,9414.0,4053.0,727.0,1120.0,1621.0,227.0,0.0,6850.0,2864.0,0.0,0.13396,0.042679999999999996,0.866,1848.0,0.9389871873021738,55.6367771275533,2.322723908215563,0.8771645021640275,42,0.189,0.744,0.024,0.02,0.19
24117132,2025-02-25,C20MMNC,126.78,7.64,10572.0,4092.0,620.0,1408.0,1618.0,227.0,0.0,6434.0,1713.0,0.0,0.13396,0.042679999999999996,0.866,1845.0,0.9431632197519481,50.7493295468469,2.583577712609339,0.8769647696472211,42,0.2,0.76,0.022,0.027,0.21
24117128,2025-02-25,C20MMNC,129.78,10.52,10653.0,4149.0,860.0,1408.0,1613.0,236.0,0.0,6409.0,1085.0,0.0,0.13396,0.042679999999999996,0.866,1849.0,0.9250178189527797,49.383572198725666,2.5676066522047316,0.8723634396966617,42,0.172,0.72,0.017,0.026,0.198
24117125,2025-02-25,S.TOWER6VAN,127.79,10.11,9834.0,3645.0,697.0,1752.0,2412.0,77.0,484.0,5676.0,2019.0,0.0,0.13396,0.042679999999999996,0.866,2973.0,0.9266860043442591,44.416621018511485,2.6979423868305354,0.8113017154386777,67,0.171,1.321,0.023,0.026,0.234
24117120,2025-02-25,S.TOWER6VAN,127.33,7.55,9975.0,2985.0,707.0,0.0,2416.0,98.0,470.0,6497.0,1120.0,0.0,0.13396,0.042679999999999996,0.866,2984.0,0.9440243179052193,51.02489593928355,3.3417085427124484,0.8096514745305597,67,0.18,1.28,0.022,0.024,0.2
24217104,2025-02-25,2062BK1,119.19,0.0,7980.0,2475.0,709.0,920.0,1444.0,219.0,0.0,6155.0,992.0,0.0,0.13396,0.042679999999999996,0.866,1663.0,0.99999999999161,51.64023827458981,3.2242424242411216,0.8683102826212458,6,0.21,0.74,0.021,0.021,0.23
24117168,2025-02-26,C20MMNC,120.9,7.43,10428.0,4335.0,699.0,1827.0,1651.0,260.0,0.0,5931.0,1656.0,0.0,0.13016,0.0424,0.78264,1911.0,0.9421023922625879,49.057071959892,2.4055363321793757,0.8639455782308404,42,0.21,0.75,0.03,0.03,0.18
24117177,2025-02-26,S.TOWER6VAN,120.5,9.9,9327.0,3348.0,697.0,1551.0,2463.0,112.0,450.0,6091.0,1745.0,0.0,0.13016,0.0424,0.78264,3025.0,0.9240797545941405,50.547717841904166,2.785842293905978,0.8142148760327886,67,0.163,1.341,0.027,0.023,0.22
24117179,2025-02-26,ASP1239,118.05,8.31,9990.0,2442.0,2.0,0.0,1211.0,216.0,0.0,5821.0,1249.0,0.0,0.13016,0.0424,0.78264,1427.0,0.9342355175614574,49.30961456967972,4.090909090907416,0.8486334968459365,24,0.41,0.75,0.024,0.014,0.25
24117181,2025-02-26,C20MMNC,117.4,8.59,9300.0,3804.0,0.0,0.0,1701.0,229.0,0.0,6252.0,1960.0,0.0,0.13016,0.0424,0.78264,1930.0,0.9318199857057559,53.253833048950135,2.4447949526807453,0.8813471502586107,42,0.217,0.76,0.027,0.023,0.216
24117183,2025-02-26,C20MMNC,121.95,0.0,7752.0,3999.0,654.0,1044.0,1597.0,216.0,0.0,6361.0,1040.0,0.0,0.13016,0.0424,0.78264,1813.0,0.9999999999917999,52.16072160678835,1.9384846211548041,0.8808604522885378,42,0.19,0.72,0.032,0.023,0.17
24117187,2025-02-26,S.TOWER6VAN,124.7,7.83,8097.0,3942.0,659.0,965.0,2427.0,74.0,410.0,6386.0,1077.0,0.0,0.13016,0.0424,0.78264,2911.0,0.9409190371920252,51.21090617440889,2.0540334855398137,0.8337341119887208,67,0.19,1.25,0.034,0.025,0.19
24117189,2025-02-26,C20MMNC,121.09,7.51,7995.0,3438.0,657.0,989.0,1598.0,223.0,0.0,6220.0,1112.0,0.0,0.13016,0.0424,0.78264,1821.0,0.9416018662446222,51.366752002218455,2.3254799301912956,0.8775398132889195,42,0.21,0.74,0.031,0.021,0.21
24117191,2025-02-26,C20MMNC,120.63,8.13,7755.0,3747.0,654.0,1771.0,1595.0,258.0,0.0,6126.0,1058.0,0.0,0.13016,0.0424,0.78264,1853.0,0.9368592730588937,50.783387216689185,2.0696557245791114,0.8607663248781108,42,0.22,0.78,0.031,0.026,0.23
24117195,2025-02-26,S.TOWER6VAN,123.11,7.99,7644.0,3345.0,667.0,2764.0,1915.0,78.0,444.0,6240.0,1075.0,0.0,0.13016,0.0424,0.78264,2437.0,0.9390541571247976,50.68637803549113,2.28520179372129,0.785802215838824,67,0.19,1.28,0.029,0.026,0.22
24117199,2025-02-26,C20MMNC,124.51,8.14,7653.0,3597.0,670.0,3181.0,1614.0,255.0,0.0,4881.0,853.0,0.0,0.13016,0.0424,0.78264,1869.0,0.9386355069661619,39.20167054823547,2.1276063386149215,0.8635634028887835,42,0.18,0.76,0.022,0.03,0.24
24117205,2025-02-26,S.TOWER6VAN,113.46,8.45,9198.0,3219.0,606.0,2616.0,2416.0,68.0,420.0,5926.0,1055.0,0.0,0.13016,0.0424,0.78264,2904.0,0.9306865720537225,52.22986074341416,2.8574091332703144,0.8319559228647273,67,0.18,1.31,0.036,0.025,0.24
24117207,2025-02-26,S.TOWER6VAN,124.03,9.49,8856.0,2967.0,597.0,3429.0,2409.0,71.0,420.0,6196.0,1053.0,0.0,0.13016,0.0424,0.78264,2900.0,0.928924505685074,49.95565588930133,2.984833164811936,0.8306896551721273,67,0.18,1.34,0.032,0.03,0.24
24117185,2025-02-26,C20MMNC,119.23,7.64,7800.0,3720.0,649.0,1326.0,1590.0,223.0,0.0,6751.0,1227.0,0.0,0.13016,0.0424,0.78264,1813.0,0.9397808780567527,56.62165562310977,2.0967741935478235,0.8769994484275362,42,0.2,0.73,0.023,0.021,0.21
24217161,2025-02-26,SEQRFE550D,124.48,7.31,10674.0,3027.0,671.0,2265.0,1579.0,209.0,0.0,6675.0,1080.0,0.0,0.13016,0.0424,0.78264,1788.0,0.9445329691103687,53.62307197900367,3.526263627352651,0.883109619686307,73,0.22,0.79,0.023,0.025,0.24
24217146,2025-02-26,S.TOWER6VAN,121.59,8.32,8712.0,3297.0,630.0,2085.0,2410.0,0.0,456.0,6685.0,1154.0,0.0,0.13016,0.0424,0.78264,2866.0,0.9359556616046806,54.979850316185704,2.6424021838026563,0.8408932309836563,67,0.163,1.314,0.028,0.022,0.22
24117171,2025-02-26,1786500D,127.1,8.15,11070.0,2949.0,704.0,2052.0,1670.0,263.0,0.0,6678.0,1585.0,0.0,0.13016,0.0424,0.78264,1933.0,0.9397412199560833,52.54130605780849,3.7538148524910975,0.8639420589752386,2,0.27,0.75,0.018,0.026,0.247
24117162,2025-02-26,SAILTOWER6VA,117.51,7.64,11277.0,3177.0,805.0,1562.0,1894.0,0.0,903.0,5902.0,998.0,0.0,0.13016,0.0424,0.78264,2797.0,0.9389532560851861,50.225512721894084,3.5495750708204126,0.6771540936715491,68,0.2,1.39,0.039,0.015,0.2
24117157,2025-02-26,C20MMNC,115.05,7.79,10914.0,3237.0,694.0,999.0,1590.0,227.0,0.0,5957.0,1004.0,0.0,0.13016,0.0424,0.78264,1817.0,0.9365841745283573,51.77748804822445,3.3716404077839446,0.8750687947160841,42,0.218,0.72,0.019,0.023,0.2
24117154,2025-02-26,C20MMNC,115.06,8.23,10218.0,3315.0,1005.0,1531.0,1563.0,223.0,0.0,6049.0,1017.0,260.0,0.13016,0.0424,0.78264,1786.0,0.933246816441453,52.57257083215216,3.082352941175541,0.8751399776030935,42,0.211,0.77,0.021,0.024,0.22
24117152,2025-02-26,1786500D,124.67,8.88,9984.0,3045.0,697.0,1000.0,1563.0,200.0,0.0,6150.0,1035.0,0.0,0.13016,0.0424,0.78264,1763.0,0.933508049412703,49.33023181158795,3.278817733989071,0.8865570051044319,2,0.186,0.706,0.032,0.032,0.226
24117173,2025-02-26,C20MMNC,118.91,8.99,10755.0,3531.0,714.0,2256.0,1638.0,237.0,0.0,5879.0,1462.0,0.0,0.13016,0.0424,0.78264,1875.0,0.9297107114860852,49.440753510643,3.0458793542897067,0.8735999999995341,42,0.2,0.74,0.016,0.021,0.2
24217204,2025-02-26,SEQRFE550D,122.55,8.14,9972.0,3399.0,701.0,3095.0,1593.0,219.0,0.0,6021.0,1205.0,0.0,0.13016,0.0424,0.78264,1812.0,0.9377152039104927,49.13096695186348,2.933804060016789,0.879139072847197,73,0.22,0.76,0.024,0.031,0.21
24217200,2025-02-26,SEQRFE550D,125.06,7.98,7656.0,2661.0,693.0,2281.0,1600.0,223.0,0.0,6330.0,2005.0,0.0,0.13016,0.0424,0.78264,1823.0,0.9400180396802466,50.615704461453575,2.877113866966224,0.8776741634663315,73,0.23,0.81,0.033,0.026,0.25
24217198,2025-02-26,1786550D,118.9,7.94,7395.0,2109.0,688.0,984.0,1596.0,216.0,0.0,6167.0,1245.0,0.0,0.13016,0.0424,0.78264,1812.0,0.9374014506390933,51.86711522244014,3.506401137978423,0.8807947019862689,3,0.24,0.82,0.04,0.03,0.27
24217196,2025-02-26,C20MMNC,120.77,8.15,7080.0,1671.0,718.0,0.0,1677.0,223.0,0.0,6352.0,1026.0,0.0,0.13016,0.0424,0.78264,1900.0,0.9367825007684086,52.595843338141954,4.236983842008237,0.8826315789469039,42,0.22,0.78,0.023,0.024,0.23
24217190,2025-02-26,S.TOWER6VAN,121.18,8.14,8226.0,2688.0,698.0,2605.0,2481.0,0.0,462.0,6179.0,1076.0,0.0,0.13016,0.0424,0.78264,2943.0,0.9370553665253863,50.99026241912039,3.0602678571417186,0.8430173292555749,67,0.19,1.29,0.022,0.024,0.26
24217188,2025-02-26,S.TOWER6VAN,122.63,0.0,8091.0,2670.0,699.0,2598.0,2464.0,0.0,452.0,6228.0,1016.0,0.0,0.13016,0.0424,0.78264,2916.0,0.9999999999918454,50.786920002847694,3.0303370786505504,0.8449931412891478,67,0.2,1.3,0.029,0.023,0.23
24217142,2025-02-26,S.TOWER6VAN,122.94,8.15,8175.0,3099.0,646.0,1173.0,2386.0,67.0,459.0,6564.0,1127.0,0.0,0.13016,0.0424,0.78264,2912.0,0.9378289724545135,53.39189848663257,2.637947725071753,0.8193681318678505,67,0.172,1.295,0.031,0.025,0.211
24217186,2025-02-26,S.TOWER6VAN,122.48,8.0,8043.0,2586.0,693.0,2610.0,2413.0,0.0,452.0,6201.0,1026.0,0.0,0.13016,0.0424,0.78264,2865.0,0.9386879215133455,50.62867406882243,3.1102088167041337,0.8422338568932488,67,0.19,1.33,0.029,0.023,0.19
24217182,2025-02-26,S.TOWER6VAN,124.99,0.0,9180.0,3084.0,693.0,2554.0,2474.0,0.0,466.0,6416.0,2649.0,0.0,0.13016,0.0424,0.78264,2940.0,0.9999999999919993,51.332106568114796,2.976653696497089,0.8414965986391696,67,0.18,1.31,0.028,0.018,0.22
24217180,2025-02-26,S.TOWER6VAN,119.25,8.22,8520.0,3039.0,657.0,1647.0,2467.0,74.0,456.0,6550.0,1077.0,0.0,0.13016,0.0424,0.78264,2997.0,0.9355142386370479,54.92662473748489,2.8035538005913776,0.8231564898228818,67,0.17,1.31,0.039,0.025,0.24
24217178,2025-02-26,C20MMNC,120.3,8.21,7299.0,2511.0,704.0,1104.0,1667.0,243.0,0.0,6525.0,1042.0,0.0,0.13016,0.0424,0.78264,1910.0,0.9361139210883503,54.23940149580849,2.9068100358411364,0.8727748691094906,42,0.225,0.764,0.018,0.016,0.211
24217176,2025-02-26,C20MMNC,125.1,8.2,9735.0,3501.0,696.0,2392.0,1644.0,263.0,0.0,6498.0,1900.0,0.0,0.13016,0.0424,0.78264,1907.0,0.9384846211482486,51.94244604275026,2.7806341045407654,0.8620870477184782,42,0.2,0.71,0.019,0.017,0.22
24217174,2025-02-26,S.TOWER6VAN,125.89,7.88,10332.0,3012.0,652.0,3912.0,2312.0,78.0,462.0,6410.0,1115.0,0.0,0.13016,0.0424,0.78264,2852.0,0.9410929206777223,50.91746763006658,3.4302788844610124,0.8106591865354802,67,0.177,1.252,0.018,0.018,0.184
24217172,2025-02-26,SEQRFE550D,125.49,7.78,9300.0,2997.0,655.0,3321.0,1657.0,246.0,0.0,6522.0,1104.0,0.0,0.13016,0.0424,0.78264,1903.0,0.9416222705714594,51.9722687062557,3.1031031031020677,0.8707304256432629,73,0.23,0.77,0.02,0.026,0.24
24217169,2025-02-26,SEQRFE550D,127.29,8.12,9525.0,2985.0,630.0,3573.0,1698.0,240.0,0.0,6677.0,1115.0,0.0,0.13016,0.0424,0.78264,1938.0,0.940033970896241,52.455023960621766,3.1909547738682775,0.8761609907116222,73,0.21,0.76,0.022,0.028,0.24
24217166,2025-02-26,C20MMNC,132.39,7.95,10503.0,2997.0,643.0,3264.0,1637.0,216.0,0.0,6299.0,1061.0,0.0,0.13016,0.0424,0.78264,1853.0,0.9433518597624103,47.57912228984381,3.5045045045033354,0.8834322719908886,42,0.17,0.79,0.027,0.031,0.22
24217164,2025-02-26,C20MMNC,119.96,8.0,10572.0,2997.0,718.0,3447.0,1627.0,199.0,0.0,6331.0,1073.0,0.0,0.13016,0.0424,0.78264,1826.0,0.93748046263725,52.775925307996204,3.5275275275263507,0.8910186199337946,42,0.21,0.79,0.025,0.03,0.23
24117165,2025-02-26,SEQRFE550D,112.08,8.26,11310.0,3477.0,697.0,1555.0,1698.0,260.0,0.0,6212.0,1475.0,0.0,0.13016,0.0424,0.78264,1958.0,0.9313611434192175,55.42469664475888,3.252804141500359,0.8672114402447052,73,0.21,0.76,0.03,0.028,0.23
24217158,2025-02-26,SEQRFE550D,120.16,7.78,10107.0,2985.0,649.0,2904.0,1593.0,219.0,0.0,6069.0,1552.0,0.0,0.13016,0.0424,0.78264,1812.0,0.9391902454202032,50.50765645763559,3.385929648240072,0.879139072847197,73,0.22,0.78,0.024,0.024,0.23
24217148,2025-02-26,C20MMNC,125.48,8.23,9207.0,2994.0,671.0,2049.0,1596.0,209.0,0.0,6804.0,1076.0,0.0,0.13016,0.0424,0.78264,1805.0,0.9384488819015897,54.223780681748295,3.0751503006001752,0.8842105263152996,42,0.175,0.739,0.024,0.022,0.177
24217184,2025-02-26,TMT-FE500D,103.79,0.0,7704.0,2586.0,704.0,2358.0,1613.0,206.0,0.0,6061.0,1002.0,0.0,0.13016,0.0424,0.78264,1819.0,0.9999999999903652,58.396762693338495,2.9791183294652055,0.8867509620665823,78,0.198,0.771,0.027,0.025,0.226
24117213,2025-02-26,C20MMNC,126.48,7.64,9648.0,3276.0,607.0,3122.0,1615.0,227.0,0.0,6393.0,1122.0,0.0,0.13016,0.0424,0.78264,1842.0,0.9430360870791602,50.54554079656431,2.945054945054046,0.8767643865358975,42,0.19,0.73,0.021,0.026,0.21
24117175,2025-02-26,SEQRFE550D,122.6,7.81,9252.0,3960.0,687.0,2058.0,1641.0,240.0,0.0,5903.0,1526.0,0.0,0.13016,0.0424,0.78264,1881.0,0.9401119545974994,48.14845024430548,2.3363636363630462,0.8724082934604612,73,0.21,0.76,0.02,0.023,0.24
24317170,2025-02-26,C20MMNC,123.33,7.53,10266.0,0.0,641.0,4230.0,1722.0,271.0,0.0,442.0,1145.0,0.0,0.13016,0.0424,0.78264,1993.0,0.9424575882550632,3.58388064539379,10266000000000.0,0.8640240842945991,42,0.176,0.743,0.019,0.025,0.2
24317167,2025-02-26,SEQRFE550D,128.9,8.01,9843.0,0.0,696.0,0.0,1742.0,275.0,0.0,4021.0,802.0,0.0,0.13016,0.0424,0.78264,2017.0,0.9414944123808233,31.19472459246552,9843000000000.0,0.8636588993550502,73,0.23,0.77,0.021,0.022,0.22
24317163,2025-02-26,C20MMNC,114.58,8.0,11592.0,2163.0,604.0,3316.0,1704.0,261.0,0.0,5349.0,900.0,1252.0,0.13016,0.0424,0.78264,1965.0,0.934736498605525,46.68353988438922,5.359223300968396,0.8671755725186426,42,0.177,0.79,0.024,0.027,0.23
24317159,2025-02-26,C20MMNC,121.33,7.23,11151.0,2991.0,602.0,2583.0,1725.0,227.0,0.0,6793.0,1525.0,0.0,0.13016,0.0424,0.78264,1952.0,0.9437616676964549,55.98780186222709,3.7281845536597364,0.8837090163929899,42,0.2,0.81,0.021,0.028,0.24
24317156,2025-02-26,S.TOWER6VAN,111.82,8.36,10215.0,2496.0,798.0,1443.0,2328.0,82.0,443.0,2567.0,1141.0,0.0,0.13016,0.0424,0.78264,2853.0,0.9304376768103642,22.956537291871253,4.092548076921437,0.8159831756043407,67,0.19,1.35,0.027,0.021,0.21
24317153,2025-02-26,S.TOWER6VAN,133.45,9.29,9891.0,3390.0,601.0,1968.0,2416.0,81.0,447.0,4542.0,2889.0,0.0,0.13016,0.0424,0.78264,2944.0,0.9349166316313935,34.03521918295965,2.917699115043387,0.8206521739127647,67,0.198,1.297,0.026,0.025,0.225
24317136,2025-02-26,S.TOWER6VAN,118.87,8.26,9720.0,2121.0,593.0,1575.0,2505.0,0.0,399.0,6369.0,1104.0,0.0,0.13016,0.0424,0.78264,2904.0,0.935027137568355,53.579540674235886,4.582743988682422,0.8626033057848269,67,0.176,1.315,0.034,0.03,0.201
24317133,2025-02-26,S.TOWER6VAN,123.68,7.51,9279.0,2235.0,605.0,2084.0,2496.0,0.0,411.0,6893.0,1236.0,0.0,0.13016,0.0424,0.78264,2907.0,0.9427547831317727,55.732535575228546,4.151677852347135,0.8586171310626561,67,0.19,1.3,0.035,0.033,0.19
24217233,2025-02-27,S.TOWER6VAN,117.11,8.11,8517.0,3036.0,654.0,3237.0,2491.0,98.0,510.0,6506.0,1050.0,0.0,0.1235925925925926,0.05892592592592592,0.7574074074074074,3099.0,0.935233988173333,55.554606779476096,2.8053359683785226,0.8038076798964815,67,0.19,1.3,0.028,0.024,0.24
24317238,2025-02-27,C20MMNC,128.68,8.55,10104.0,2994.0,670.0,0.0,1294.0,229.0,0.0,7213.0,1157.0,0.0,0.1235925925925926,0.05892592592592592,0.7574074074074074,1523.0,0.9376958390954041,56.05377681025759,3.3747494989968687,0.849638870649475,42,0.2,0.75,0.031,0.03,0.23
24317235,2025-02-27,1786550D,122.29,7.69,9279.0,1956.0,665.0,0.0,1640.0,228.0,0.0,6748.0,1085.0,0.0,0.1235925925925926,0.05892592592592592,0.7574074074074074,1868.0,0.940837051846893,55.180309100865315,4.7438650306724215,0.8779443254813287,3,0.23,0.79,0.03,0.03,0.22
24317231,2025-02-27,C20MMNC,121.75,7.62,6534.0,2583.0,605.0,1173.0,1681.0,261.0,0.0,6892.0,1247.0,0.0,0.1235925925925926,0.05892592592592592,0.7574074074074074,1942.0,0.9410991729076208,56.60780287427837,2.529616724737697,0.865602471678236,42,0.225,0.822,0.021,0.024,0.19
24117197,2025-02-27,S.TOWER6VAN,122.02,9.49,7689.0,3285.0,672.0,2696.0,2432.0,78.0,450.0,6367.0,1098.0,0.0,0.1235925925925926,0.05892592592592592,0.7574074074074074,2960.0,0.9278381872030429,52.17997049621226,2.3406392694056803,0.821621621621344,67,0.169,1.293,0.029,0.021,0.213
24117201,2025-02-27,S.TOWER6VAN,126.4,0.0,8769.0,2967.0,584.0,5044.0,2412.0,71.0,420.0,5879.0,1076.0,0.0,0.1235925925925926,0.05892592592592592,0.7574074074074074,2903.0,0.9999999999920886,46.51107594899912,2.9555106167836347,0.8308646228037097,67,0.188,1.293,0.034,0.026,0.216
24117203,2025-02-27,S.TOWER6VAN,124.31,7.22,8976.0,3210.0,599.0,2997.0,2417.0,68.0,484.0,6119.0,1290.0,0.0,0.1235925925925926,0.05892592592592592,0.7574074074074074,2969.0,0.945107580012582,49.2237149058867,2.7962616822421196,0.814078814415354,67,0.191,1.317,0.027,0.026,0.226
24117209,2025-02-27,C20MMNC,122.23,8.88,9006.0,3468.0,602.0,3312.0,1611.0,224.0,0.0,6298.0,1082.0,0.0,0.1235925925925926,0.05892592592592592,0.7574074074074074,1835.0,0.9322706124557069,51.52581199336066,2.59688581314804,0.8779291553128731,42,0.192,0.743,0.026,0.02,0.216
24117211,2025-02-27,S.TOWER6VAN,128.43,8.47,8760.0,3330.0,599.0,3098.0,2419.0,68.0,426.0,6273.0,1128.0,0.0,0.1235925925925926,0.05892592592592592,0.7574074074074074,2913.0,0.9381300219069532,48.84372810053069,2.630630630629841,0.8304153793337349,67,0.188,1.315,0.025,0.022,0.245
24117215,2025-02-27,S.TOWER6VAN,120.66,8.88,9669.0,3282.0,616.0,2910.0,2406.0,64.0,429.0,6367.0,1078.0,0.0,0.1235925925925926,0.05892592592592592,0.7574074074074074,2899.0,0.9314497452452414,52.768108734851914,2.9460694698345686,0.8299413590890549,67,0.18,1.3,0.027,0.027,0.21
24117217,2025-02-27,S.TOWER6VAN,129.82,8.46,9657.0,3312.0,592.0,3184.0,2414.0,74.0,419.0,6433.0,1095.0,0.0,0.1235925925925926,0.05892592592592592,0.7574074074074074,2907.0,0.9388197859347786,49.553227545450994,2.915760869564337,0.8304093567248605,67,0.17,1.27,0.025,0.02,0.22
24117219,2025-02-27,SEQRFE550D,121.43,8.26,9633.0,3309.0,685.0,3647.0,1612.0,227.0,0.0,6174.0,1102.0,0.0,0.1235925925925926,0.05892592592592592,0.7574074074074074,1839.0,0.9363096614932818,50.844107715961094,2.9111514052575065,0.8765633496460704,73,0.21,0.75,0.024,0.032,0.2
24117221,2025-02-27,S.TOWER6VAN,118.82,8.05,9654.0,3276.0,709.0,3163.0,2462.0,74.0,471.0,6227.0,1059.0,273.0,0.1235925925925926,0.05892592592592592,0.7574074074074074,3007.0,0.9365492236073417,52.40700218774275,2.9468864468855474,0.8187562354503429,67,0.18,1.33,0.032,0.025,0.26
24117223,2025-02-27,S.TOWER6VAN,126.77,7.23,10353.0,4050.0,697.0,1626.0,2456.0,81.0,477.0,6238.0,1047.0,0.0,0.1235925925925926,0.05892592592592592,0.7574074074074074,3014.0,0.9460447761123429,49.207225683922005,2.556296296295665,0.8148639681483694,67,0.17,1.32,0.025,0.028,0.23
24117225,2025-02-27,1786550D,123.56,8.05,9009.0,4047.0,702.0,1334.0,1616.0,230.0,0.0,6286.0,1119.0,0.0,0.1235925925925926,0.05892592592592592,0.7574074074074074,1846.0,0.9388344350661892,50.874069277671786,2.2260934025198353,0.8754062838565139,3,0.21,0.76,0.03,0.03,0.22
24117227,2025-02-27,C20MMNC,123.82,7.43,9432.0,4056.0,692.0,2657.0,1625.0,240.0,0.0,6341.0,1068.0,0.0,0.1235925925925926,0.05892592592592592,0.7574074074074074,1865.0,0.9433904761832885,51.21143595500556,2.3254437869816753,0.8713136729217849,42,0.21,0.77,0.02,0.026,0.23
24317241,2025-02-27,C20MMNC,123.05,8.2,10077.0,2046.0,665.0,1498.0,1545.0,230.0,0.0,6653.0,1085.0,0.0,0.1235925925925926,0.05892592592592592,0.7574074074074074,1775.0,0.9375238095166666,54.067452254741426,4.925219941346566,0.8704225352107773,42,0.22,0.76,0.034,0.029,0.23
24317244,2025-02-27,C20MMNC,123.88,8.52,8889.0,2793.0,701.0,1797.0,1674.0,239.0,0.0,6794.0,1482.0,0.0,0.1235925925925926,0.05892592592592592,0.7574074074074074,1913.0,0.9356495468207278,54.843396835204686,3.182599355530547,0.8750653423936879,42,0.21,0.78,0.03,0.031,0.23
24317247,2025-02-27,S.TOWER6VAN,117.14,7.99,8637.0,2499.0,696.0,2158.0,2486.0,0.0,404.0,6364.0,1419.0,0.0,0.1235925925925926,0.05892592592592592,0.7574074074074074,2890.0,0.9361464077284732,54.328154344764144,3.4561824729878126,0.8602076124564497,67,0.2,1.25,0.023,0.026,0.19
24317250,2025-02-27,S.TOWER6VAN,125.83,8.35,8040.0,2538.0,695.0,2077.0,2445.0,0.0,403.0,6751.0,1557.0,0.0,0.1235925925925926,0.05892592592592592,0.7574074074074074,2848.0,0.9377701594802671,53.65175236387466,3.167848699762345,0.8584971910109345,67,0.176,1.294,0.03,0.028,0.24
24217192,2025-02-27,C20HMNA,122.04,7.95,7500.0,2106.0,698.0,1323.0,2474.0,0.0,462.0,6277.0,1029.0,0.0,0.1235925925925926,0.05892592592592592,0.7574074074074074,2936.0,0.9388414493350348,51.433956079552324,3.56125356125187,0.8426430517708302,34,0.183,1.235,0.03,0.023,0.183
24217194,2025-02-27,S.TOWER6VAN,119.74,8.14,7230.0,2124.0,704.0,255.0,2406.0,0.0,446.0,6103.0,980.0,0.0,0.1235925925925926,0.05892592592592592,0.7574074074074074,2852.0,0.9363465749066597,50.968765658502015,3.4039548022582844,0.8436185133236874,67,0.182,1.301,0.027,0.025,0.209
24217202,2025-02-27,C20MMNC,125.97,7.9,8067.0,3891.0,712.0,2792.0,1606.0,246.0,0.0,6512.0,1131.0,238.0,0.1235925925925926,0.05892592592592592,0.7574074074074074,1852.0,0.9409875252039965,51.69484797926732,2.073245952196846,0.8671706263494238,42,0.18,0.773,0.023,0.028,0.262
