Repository: SiddharthKumar268/FerroMind

# FerroMind
*Ferro-Alloy Optimisation using Machine Learning*
**SAIL Durgapur Steel Plant | Steel Melting Shop**
Intern: Siddharth Kumar | FY 2023-24 to FY 2025-26

---

## Quick Start

```bash

# 2. Place raw Excel files in data/raw/

## Dataset

| | |
|---|---|
| Total heats after cleaning | 47,421 |
| Training set | 37,936 heats (Apr 2023 – Jun 2025) |
| Test set | 9,485 heats (Jun 2025 – Dec 2025) |
| Input features | 21 (16 raw + 5 engineered) |
| Target variables | Mn, Si, C, S, P |
| BOF grades | 76 distinct grades |
| Split method | Chronological 80/20 — no shuffle, no leakage |

---

File: data/processed/sms_train.csv (part 220 of 253)
Heat_Number,Date,BOF Grade Code,Hot Metal Addn. Weight,Scrap Addn. Weight,Lime Into Converter,Dolomite Into Converter,Lime Into Ladle,Iron Ore Into Converter,SIMN Into Ladle,FESI Into Ladle,FEMN Into Ladle,Measered O2 Mainblow II,Duration of Mainblow I/II,Measered O2 2nd Blow,HM_P,HM_S,HM_Si,Total_FA_Ladle,HM_Ratio,O2_per_ton_HM,Lime_Dolo_Ratio,SiMn_FA_Fraction,Grade_Encoded,C,Mn,P,S,Si
24217206,2025-02-27,C20MMNC,123.14,8.0,7044.0,2226.0,693.0,3004.0,1603.0,233.0,0.0,6315.0,1565.0,0.0,0.1235925925925926,0.05892592592592592,0.7574074074074074,1836.0,0.9389964922911471,51.28309241472078,3.1644204851737805,0.8730936819167358,42,0.227,0.768,0.025,0.023,0.252
24217208,2025-02-27,SEQRFE550D,122.79,8.0,5391.0,2820.0,704.0,2917.0,1516.0,247.0,0.0,6385.0,1122.0,0.0,0.1235925925925926,0.05892592592592592,0.7574074074074074,1763.0,0.9388332441246362,51.999348480723185,1.9117021276588966,0.8598979013041067,73,0.22,0.78,0.027,0.024,0.21
24217216,2025-02-27,SEQRFE550D,122.22,8.67,5475.0,2928.0,718.0,2802.0,2062.0,236.0,0.0,6331.0,1211.0,0.0,0.1235925925925926,0.05892592592592592,0.7574074074074074,2298.0,0.9337611734973357,51.800032727443956,1.8698770491796892,0.8973020017402535,73,0.21,0.84,0.035,0.027,0.18
24217218,2025-02-27,S.TOWER6VAN,126.81,7.9,8103.0,2955.0,671.0,2988.0,2052.0,101.0,604.0,6257.0,1080.0,0.0,0.1235925925925926,0.05892592592592592,0.7574074074074074,2757.0,0.9413555044099076,49.34153457890275,2.7421319796945034,0.7442872687701326,67,0.19,1.36,0.028,0.031,0.21
24217220,2025-02-27,SEQRFE550D,128.75,7.8,8700.0,2073.0,701.0,3693.0,1596.0,246.0,0.0,6348.0,1088.0,0.0,0.1235925925925926,0.05892592592592592,0.7574074074074074,1842.0,0.9428780666353506,49.304854368549094,4.196816208391608,0.8664495114001811,73,0.21,0.8,0.027,0.03,0.25
24217222,2025-02-27,S.TOWER6VAN,124.19,0.0,9024.0,3021.0,641.0,3054.0,2474.0,71.0,506.0,6378.0,1053.0,0.0,0.1235925925925926,0.05892592592592592,0.7574074074074074,3051.0,0.9999999999919478,51.356792011825775,2.9870903674270153,0.8108816781380496,67,0.17,1.27,0.021,0.016,0.22
24217224,2025-02-27,R34,124.14,0.0,8961.0,3000.0,921.0,2979.0,1174.0,250.0,0.0,6150.0,1024.0,0.0,0.1235925925925926,0.05892592592592592,0.7574074074074074,1424.0,0.9999999999919446,49.540840985584495,2.9869999999990045,0.824438202246612,66,0.62,0.75,0.02,0.018,0.2
24217226,2025-02-27,C20MMNC,122.13,8.0,8541.0,2997.0,652.0,3594.0,1650.0,236.0,0.0,6285.0,1019.0,0.0,0.1235925925925926,0.05892592592592592,0.7574074074074074,1886.0,0.9385230154388803,51.461557356493394,2.849849849848899,0.8748674443261533,42,0.21,0.82,0.018,0.024,0.22
24117229,2025-02-27,S.TOWER6VAN,124.54,8.05,10476.0,4209.0,807.0,2484.0,2469.0,81.0,483.0,6375.0,1075.0,267.0,0.1235925925925926,0.05892592592592592,0.7574074074074074,3033.0,0.939286522355085,51.18837321301438,2.4889522451882895,0.8140454995051718,67,0.18,1.36,0.024,0.028,0.25
24217228,2025-02-27,S.TOWER6VAN,125.04,8.0,8373.0,2964.0,624.0,3804.0,2467.0,88.0,510.0,6274.0,1017.0,0.0,0.1235925925925926,0.05892592592592592,0.7574074074074074,3065.0,0.9398677089526468,50.17594369761535,2.824898785424148,0.8048939641106673,67,0.18,1.38,0.022,0.024,0.25
24217236,2025-02-27,S.TOWER6VAN,130.62,0.0,8919.0,3009.0,671.0,5646.0,2427.0,91.0,513.0,6109.0,1027.0,0.0,0.1235925925925926,0.05892592592592592,0.7574074074074074,3031.0,0.9999999999923442,46.769254325166365,2.9641076769681076,0.8007258330581324,67,0.2,1.29,0.027,0.021,0.23
24217239,2025-02-27,S.TOWER6VAN,125.51,7.65,8943.0,2994.0,652.0,3846.0,2447.0,84.0,513.0,5988.0,1045.0,0.0,0.1235925925925926,0.05892592592592592,0.7574074074074074,3044.0,0.9425503154029549,47.70934586847494,2.986973947894794,0.8038764783177386,67,0.19,1.31,0.026,0.024,0.25
24217242,2025-02-27,S.TOWER6VAN,123.88,7.85,8994.0,2811.0,638.0,2871.0,2477.0,57.0,513.0,6231.0,1016.0,0.0,0.1235925925925926,0.05892592592592592,0.7574074074074074,3047.0,0.9404084111368679,50.29867613779223,3.1995731056552117,0.8129307515586436,67,0.176,1.336,0.021,0.019,0.221
24217245,2025-02-27,S.TOWER6VAN,122.39,7.95,7575.0,2997.0,654.0,1542.0,2477.0,61.0,506.0,6293.0,1019.0,0.0,0.1235925925925926,0.05892592592592592,0.7574074074074074,3044.0,0.9390056774517492,51.417599476661344,2.527527527526684,0.8137319316685895,67,0.187,1.288,0.03,0.016,0.262
24217248,2025-02-27,C20MMNC,117.55,8.16,8376.0,3006.0,649.0,2125.0,1640.0,229.0,0.0,6252.0,1023.0,262.0,0.1235925925925926,0.05892592592592592,0.7574074074074074,1869.0,0.935088696198114,53.185878349186,2.786427145707656,0.8774745853392844,42,0.21,0.78,0.022,0.019,0.18
24217251,2025-02-27,C20MMNC,123.63,7.99,7224.0,2811.0,652.0,1891.0,1677.0,233.0,0.0,6560.0,1125.0,0.0,0.1235925925925926,0.05892592592592592,0.7574074074074074,1910.0,0.9392949399715902,53.06155463841251,2.5699039487717648,0.8780104712037288,42,0.21,0.8,0.024,0.029,0.22
24217260,2025-02-27,SEQRFE550D,127.38,8.15,7623.0,3168.0,586.0,2730.0,1650.0,219.0,0.0,6197.0,1466.0,0.0,0.1235925925925926,0.05892592592592592,0.7574074074074074,1869.0,0.9398657123814664,48.64970953015662,2.4062499999992406,0.8828250401279386,73,0.22,0.79,0.018,0.021,0.25
24317270,2025-02-27,S.TOWER6VAN,123.69,8.1,9168.0,2724.0,693.0,2196.0,2655.0,104.0,425.0,6868.0,1506.0,0.0,0.1235925925925926,0.05892592592592592,0.7574074074074074,3184.0,0.9385385841039645,55.52591155262733,3.3656387665185883,0.8338567839193362,67,0.18,1.3,0.042,0.03,0.23
24317267,2025-02-27,EXPORTDSP14,120.13,7.9,9468.0,2661.0,702.0,1810.0,1776.0,277.0,0.0,6531.0,1208.0,368.0,0.1235925925925926,0.05892592592592592,0.7574074074074074,2053.0,0.9382957119351848,54.366103387543774,3.5580608793673214,0.8650754992689406,55,0.21,0.76,0.031,0.031,0.22
24317259,2025-02-27,S.TOWER6VAN,130.32,7.87,9276.0,1911.0,712.0,2482.0,2508.0,0.0,407.0,6937.0,1321.0,0.0,0.1235925925925926,0.05892592592592592,0.7574074074074074,2915.0,0.9430494246982919,53.23050951463145,4.8540031397148855,0.8603773584902709,67,0.17,1.28,0.034,0.035,0.18
24317254,2025-02-27,S.TOWER6VAN,122.33,8.46,8145.0,2541.0,710.0,2224.0,2500.0,0.0,399.0,6477.0,1055.0,0.0,0.1235925925925926,0.05892592592592592,0.7574074074074074,2899.0,0.9353161556622426,52.94694678285828,3.2054309327023986,0.8623663332180537,67,0.2,1.29,0.026,0.025,0.21
24217230,2025-02-27,S.TOWER6VAN,124.34,7.71,7968.0,3000.0,652.0,2391.0,2470.0,78.0,516.0,6100.0,993.0,0.0,0.1235925925925926,0.05892592592592592,0.7574074074074074,3064.0,0.9416130253620476,49.05903168691443,2.6559999999991146,0.8061357702347238,67,0.17,1.32,0.025,0.023,0.22
24117232,2025-02-27,S.TOWER6VAN,122.41,7.43,9252.0,3075.0,631.0,3041.0,2466.0,81.0,473.0,6354.0,1079.0,0.0,0.1235925925925926,0.05892592592592592,0.7574074074074074,3020.0,0.9427757239606995,51.90752389468256,3.0087804878038997,0.816556291390458,67,0.176,1.336,0.029,0.025,0.232
24217212,2025-02-27,SEQRFE550D,125.19,8.68,5445.0,3240.0,729.0,2731.0,1644.0,233.0,0.0,6276.0,1064.0,0.0,0.1235925925925926,0.05892592592592592,0.7574074074074074,1877.0,0.9351609770603185,50.1317996641095,1.6805555555550369,0.875865743206779,73,0.21,0.77,0.034,0.022,0.22
24117237,2025-02-27,S.TOWER6VAN,125.57,8.18,10629.0,3300.0,696.0,2702.0,2460.0,81.0,484.0,6296.0,1060.0,0.0,0.1235925925925926,0.05892592592592592,0.7574074074074074,3025.0,0.9388411214883078,50.139364497490334,3.220909090908115,0.813223140495599,67,0.17,1.27,0.022,0.02,0.17
24117240,2025-02-27,S.TOWER6VAN,124.56,7.92,9747.0,2964.0,807.0,2519.0,2467.0,74.0,474.0,6287.0,1067.0,0.0,0.1235925925925926,0.05892592592592592,0.7574074074074074,3015.0,0.9402173912972509,50.47366730852221,3.288461538460429,0.8182421227194633,67,0.17,1.32,0.029,0.026,0.22
24117243,2025-02-27,1786550D,123.88,7.55,7974.0,3282.0,659.0,3212.0,1621.0,244.0,0.0,6422.0,1106.0,0.0,0.1235925925925926,0.05892592592592592,0.7574074074074074,1865.0,0.9425549722213912,51.840490797127536,2.429616087750631,0.8691689008038235,3,0.22,0.77,0.03,0.02,0.23
24117246,2025-02-27,C20MMNACUTLT,120.62,8.43,7680.0,3570.0,649.0,2216.0,1624.0,221.0,0.0,6215.0,1089.0,0.0,0.1235925925925926,0.05892592592592592,0.7574074074074074,1845.0,0.9346764819764846,51.525451831773125,2.151260504201078,0.8802168021675446,40,0.21,0.74,0.017,0.023,0.2
24117249,2025-02-27,S.TOWER6VAN,118.8,8.05,7101.0,3429.0,652.0,1898.0,2471.0,83.0,441.0,6132.0,1068.0,0.0,0.1235925925925926,0.05892592592592592,0.7574074074074074,2995.0,0.9365392195432674,51.61616161572714,2.0708661417316794,0.8250417362267696,67,0.18,1.28,0.029,0.021,0.17
24117252,2025-02-27,1786500D,125.75,6.82,7935.0,3549.0,657.0,2089.0,1624.0,224.0,0.0,6198.0,1051.0,0.0,0.1235925925925926,0.05892592592592592,0.7574074074074074,1848.0,0.9485554801165532,49.28827037734164,2.235841081994298,0.8787878787874033,2,0.22,0.7,0.016,0.025,0.207
24117255,2025-02-27,S.TOWER6VAN,110.19,7.99,7125.0,3021.0,652.0,904.0,2192.0,89.0,444.0,5676.0,998.0,0.0,0.1235925925925926,0.05892592592592592,0.7574074074074074,2725.0,0.9323912675500728,51.511026408462556,2.3584905660369553,0.8044036697244754,67,0.2,1.38,0.025,0.022,0.23
24117258,2025-02-27,1786550D,119.72,8.57,7680.0,3486.0,639.0,1553.0,1641.0,244.0,0.0,6307.0,1084.0,0.0,0.1235925925925926,0.05892592592592592,0.7574074074074074,1885.0,0.9331982227692479,52.6812562641774,2.2030981067119324,0.870557029177257,3,0.21,0.74,0.03,0.03,0.23
24117264,2025-02-27,S.TOWER6VAN,125.91,8.77,8121.0,3492.0,654.0,1792.0,2450.0,114.0,476.0,6378.0,2276.0,0.0,0.1235925925925926,0.05892592592592592,0.7574074074074074,3040.0,0.9348826848757433,50.655229925735405,2.3256013745697808,0.8059210526313139,67,0.18,1.32,0.033,0.031,0.22
24117266,2025-02-27,S.TOWER6VAN,126.65,7.64,10539.0,3081.0,704.0,1635.0,2314.0,99.0,477.0,6155.0,1291.0,0.0,0.1235925925925926,0.05892592592592592,0.7574074074074074,2890.0,0.9431081986674876,48.59849980222188,3.4206426484896397,0.8006920415222143,67,0.19,1.32,0.034,0.025,0.23
24117234,2025-02-27,S.TOWER6VAN,116.3,7.64,9267.0,3270.0,702.0,3813.0,2470.0,80.0,470.0,6360.0,1072.0,0.0,0.1235925925925926,0.05892592592592592,0.7574074074074074,3020.0,0.9383572696390321,54.68615649136125,2.8339449541275736,0.8178807947017159,67,0.2,1.38,0.035,0.021,0.23
24317285,2025-02-28,TMT-FE500D,124.67,0.0,9984.0,3129.0,983.0,2079.0,1658.0,224.0,0.0,6790.0,1125.0,0.0,0.12546153846153846,0.03561538461538462,0.8223846153846155,1882.0,0.9999999999919787,54.463784390354824,3.1907957813987884,0.8809776833151536,78,0.18,0.69,0.025,0.027,0.2
24317281,2025-02-28,EXPORTDSP14,126.2,7.23,10095.0,3111.0,983.0,3342.0,1704.0,234.0,0.0,7192.0,4275.0,0.0,0.12546153846153846,0.03561538461538462,0.8223846153846155,1938.0,0.9458142846365449,56.98890649717124,3.244937319188928,0.8792569659438187,55,0.19,0.73,0.017,0.017,0.19
24217253,2025-02-28,1786550D,125.05,8.14,8010.0,2736.0,589.0,1629.0,1607.0,199.0,0.0,6428.0,1101.0,0.0,0.12546153846153846,0.03561538461538462,0.8223846153846155,1806.0,0.9388843006161207,51.40343862413911,2.9276315789462983,0.8898117386484553,3,0.228,0.78,0.028,0.026,0.247
24317291,2025-02-28,SEQRFE550D,122.79,8.15,9333.0,3039.0,652.0,1908.0,1684.0,227.0,0.0,6513.0,1097.0,0.0,0.12546153846153846,0.03561538461538462,0.8223846153846155,1911.0,0.9377577516348118,53.041778646037606,3.0710760118449913,0.8812140240707058,73,0.21,0.81,0.026,0.022,0.23
24317275,2025-02-28,S.TOWER6VAN,123.4,7.69,10221.0,2712.0,705.0,3057.0,2647.0,102.0,399.0,6439.0,1180.0,271.0,0.12546153846153846,0.03561538461538462,0.8223846153846155,3148.0,0.9413380120456074,52.17990275484457,3.7688053097331236,0.8408513341801649,67,0.185,1.354,0.031,0.027,0.226
24317294,2025-02-28,EXPORTDSP14,128.57,8.13,786.0,1893.0,649.0,0.0,1576.0,227.0,0.0,8687.0,609.0,0.0,0.12546153846153846,0.03561538461538462,0.8223846153846155,1803.0,0.9405267007978017,67.56630629176662,0.4152139461170548,0.8740987243478235,55,0.187,0.736,0.025,0.022,0.22
24317314,2025-02-28,S.TOWER6VAN,116.03,7.74,9831.0,2313.0,699.0,2266.0,2533.0,82.0,401.0,6355.0,1191.0,0.0,0.12546153846153846,0.03561538461538462,0.8223846153846155,3016.0,0.9374646521698516,54.77031802072938,4.250324254213467,0.8398541114055571,67,0.17,1.27,0.029,0.024,0.21
24317306,2025-02-28,SAILTOWER6VA,124.77,7.22,10179.0,2010.0,699.0,2885.0,1933.0,0.0,821.0,6677.0,1142.0,0.0,0.12546153846153846,0.03561538461538462,0.8223846153846155,2754.0,0.9452988862721017,53.51446661814928,5.064179104475093,0.7018881626722215,68,0.17,1.316,0.027,0.014,0.23
24317308,2025-02-28,S.TOWER6VAN,121.96,8.57,9630.0,2553.0,707.0,2588.0,2499.0,78.0,404.0,6492.0,1041.0,324.0,0.12546153846153846,0.03561538461538462,0.8223846153846155,2981.0,0.9343445951050767,53.230567398710804,3.772032902466208,0.8383092921835498,67,0.171,1.339,0.028,0.024,0.216
24317311,2025-02-28,S.TOWER6VAN,124.21,7.53,9882.0,2688.0,694.0,2269.0,2494.0,84.0,394.0,6565.0,1075.0,0.0,0.12546153846153846,0.03561538461538462,0.8223846153846155,2972.0,0.9428419614320418,52.8540375166826,3.6763392857129182,0.8391655450872009,67,0.173,1.268,0.024,0.024,0.225
24217256,2025-02-28,SEQRFE550D,126.49,8.14,7449.0,2901.0,605.0,1982.0,1654.0,199.0,0.0,6504.0,1084.0,208.0,0.12546153846153846,0.03561538461538462,0.8223846153846155,1853.0,0.9395379930109223,51.419084512203185,2.5677352637012865,0.8926065839174891,73,0.23,0.76,0.029,0.018,0.214
24317271,2025-02-28,S.TOWER6VAN,123.4,7.98,10014.0,2826.0,701.0,3154.0,2649.0,108.0,399.0,6525.0,1137.0,321.0,0.12546153846153846,0.03561538461538462,0.8223846153846155,3156.0,0.9392601613568333,52.87682333830732,3.5435244161346273,0.8393536121670344,67,0.175,1.322,0.024,0.021,0.234
24317316,2025-02-28,S.TOWER6VAN,118.4,7.76,9012.0,2196.0,699.0,2151.0,2497.0,85.0,396.0,6555.0,1152.0,0.0,0.12546153846153846,0.03561538461538462,0.8223846153846155,2978.0,0.9384908053191304,55.363175675208076,4.103825136610153,0.8384822028204034,67,0.18,1.29,0.026,0.025,0.2
24317319,2025-02-28,2062BK1,119.02,8.15,9210.0,2004.0,707.0,2092.0,1695.0,226.0,0.0,6493.0,1259.0,0.0,0.12546153846153846,0.03561538461538462,0.8223846153846155,1921.0,0.9359125579858778,54.553856494248414,4.5958083832312395,0.8823529411760113,6,0.18,0.77,0.025,0.023,0.21
24317301,2025-02-28,S.TOWER6VAN,120.91,8.14,11991.0,2181.0,641.0,2160.0,2308.0,0.0,332.0,6697.0,1188.0,0.0,0.12546153846153846,0.03561538461538462,0.8223846153846155,2640.0,0.936923672987703,55.38830535062949,5.497936726269831,0.8742424242420931,67,0.165,1.322,0.029,0.021,0.208
24217263,2025-02-28,S.TOWER6VAN,125.91,8.11,7914.0,3927.0,602.0,2068.0,2484.0,71.0,506.0,6242.0,2366.0,0.0,0.12546153846153846,0.03561538461538462,0.8223846153846155,3061.0,0.9394866437774999,49.57509332023211,2.0152788388077374,0.8114995099637989,67,0.172,1.28,0.027,0.025,0.218
24217287,2025-02-28,SEQRFE550D,130.22,0.0,9024.0,3027.0,897.0,3195.0,1654.0,253.0,0.0,6351.0,1573.0,467.0,0.12546153846153846,0.03561538461538462,0.8223846153846155,1907.0,0.9999999999923208,48.77131009024136,2.981169474726468,0.8673308862082499,73,0.21,0.78,0.021,0.016,0.22
24217274,2025-02-28,1786500D,128.2,8.2,7797.0,2820.0,616.0,3147.0,1617.0,250.0,0.0,6439.0,1097.0,0.0,0.12546153846153846,0.03561538461538462,0.8223846153846155,1867.0,0.9398826979403236,50.226209047970165,2.764893617020296,0.8660953401173722,2,0.19,0.72,0.019,0.019,0.222
24217330,2025-02-28,2062BK1,117.89,0.0,9156.0,2391.0,707.0,1859.0,1559.0,199.0,0.0,6278.0,1457.0,0.0,0.12546153846153846,0.03561538461538462,0.8223846153846155,1758.0,0.9999999999915175,53.25303248746074,3.82936010037481,0.8868031854374933,6,0.19,0.73,0.018,0.019,0.22
24217324,2025-02-28,2062BK1,125.64,8.0,9624.0,1989.0,688.0,2215.0,1637.0,213.0,0.0,6508.0,2324.0,0.0,0.12546153846153846,0.03561538461538462,0.8223846153846155,1850.0,0.9401376833213101,51.79879019379339,4.8386123680217,0.8848648648643865,6,0.18,0.73,0.021,0.024,0.26
24217321,2025-02-28,2062BK1,126.91,7.83,8091.0,2664.0,611.0,1518.0,1634.0,199.0,0.0,6814.0,1305.0,0.0,0.12546153846153846,0.03561538461538462,0.8223846153846155,1833.0,0.9418880807411171,53.6915924666796,3.0371621621610223,0.891434806327937,6,0.2,0.76,0.029,0.031,0.25
24217318,2025-02-28,SEQRFE550D,129.2,8.12,8970.0,3120.0,605.0,1790.0,1661.0,219.0,0.0,7000.0,1280.0,0.0,0.12546153846153846,0.03561538461538462,0.8223846153846155,1880.0,0.9408680454344533,54.179566563048155,2.8749999999990785,0.8835106382974024,73,0.23,0.74,0.016,0.023,0.22
24217313,2025-02-28,TMT-FE500D,121.88,8.48,8094.0,3006.0,635.0,2376.0,1596.0,206.0,0.0,5456.0,1062.0,0.0,0.12546153846153846,0.03561538461538462,0.8223846153846155,1802.0,0.9349493709655191,44.76534295992152,2.692614770458186,0.8856825749162677,78,0.184,0.701,0.019,0.022,0.2
24217310,2025-02-28,EXPORTDSP14,126.82,8.52,8070.0,3015.0,652.0,2195.0,1583.0,203.0,0.0,6537.0,1765.0,0.0,0.12546153846153846,0.03561538461538462,0.8223846153846155,1786.0,0.9370474360799687,51.545497555184156,2.676616915421998,0.8863381858897613,55,0.21,0.72,0.023,0.017,0.24
24217307,2025-02-28,EXPORTDSP14,122.46,8.14,8475.0,2994.0,644.0,1800.0,1607.0,203.0,0.0,5805.0,2432.0,0.0,0.12546153846153846,0.03561538461538462,0.8223846153846155,1810.0,0.9376722817692369,47.4032337085791,2.830661322644345,0.8878453038669128,55,0.2,0.72,0.021,0.026,0.2
24217305,2025-02-28,S.TOWER6VAN,124.35,8.54,9099.0,2997.0,657.0,2151.0,2484.0,61.0,510.0,6801.0,1156.0,0.0,0.12546153846153846,0.03561538461538462,0.8223846153846155,3055.0,0.9357363232678477,54.692400482069225,3.036036036035023,0.8130932896887683,67,0.17,1.27,0.021,0.014,0.2
24217303,2025-02-28,S.TOWER6VAN,121.25,8.11,9288.0,2904.0,641.0,2841.0,2467.0,98.0,513.0,6538.0,1167.0,0.0,0.12546153846153846,0.03561538461538462,0.8223846153846155,3078.0,0.9373067408709237,53.92164948409137,3.198347107436915,0.8014944769328131,67,0.184,1.333,0.02,0.02,0.243
24217296,2025-02-28,SEQRFE550D,128.5,8.14,6420.0,2985.0,657.0,1983.0,1607.0,253.0,0.0,6705.0,1080.0,0.0,0.12546153846153846,0.03561538461538462,0.8223846153846155,1860.0,0.9404274004615018,52.178988326442195,2.150753768843501,0.8639784946231914,73,0.21,0.77,0.025,0.022,0.22
24217293,2025-02-28,S.TOWER6VAN,128.57,8.12,11862.0,3003.0,654.0,1290.0,2440.0,78.0,503.0,6812.0,1140.0,0.0,0.12546153846153846,0.03561538461538462,0.8223846153846155,3021.0,0.9405955080771045,52.98281091970925,3.950049950048635,0.8076795762989714,67,0.165,1.35,0.029,0.012,0.199
24217290,2025-02-28,S.TOWER6VAN,120.58,0.0,8457.0,2508.0,688.0,0.0,2477.0,74.0,445.0,6203.0,1006.0,214.0,0.12546153846153846,0.03561538461538462,0.8223846153846155,2996.0,0.9999999999917067,51.44302537691621,3.372009569376646,0.8267690253668802,67,0.18,1.27,0.024,0.019,0.21
24217283,2025-02-28,1786550D,124.19,0.0,8184.0,2130.0,1015.0,2726.0,1667.0,257.0,0.0,6606.0,1138.0,255.0,0.12546153846153846,0.03561538461538462,0.8223846153846155,1924.0,0.9999999999919478,53.192688621844006,3.842253521124957,0.8664241164236661,3,0.21,0.74,0.02,0.03,0.2
24217280,2025-02-28,S.TOWER6VAN,122.38,8.26,7707.0,1611.0,580.0,3072.0,2393.0,0.0,456.0,6151.0,1715.0,0.0,0.12546153846153846,0.03561538461538462,0.8223846153846155,2849.0,0.9367728107705392,50.26148063367984,4.783985102417887,0.8399438399435452,67,0.19,1.27,0.023,0.021,0.17
24217277,2025-02-28,SEQRFE550D,125.36,8.1,8295.0,3156.0,597.0,2676.0,1610.0,223.0,0.0,6454.0,2100.0,0.0,0.12546153846153846,0.03561538461538462,0.8223846153846155,1833.0,0.939307657718123,51.48372686621344,2.628326996196886,0.8783415166389098,73,0.24,0.78,0.025,0.025,0.2
24217269,2025-02-28,1786550D,126.96,8.0,8523.0,2661.0,605.0,2268.0,1593.0,229.0,0.0,6751.0,1672.0,0.0,0.12546153846153846,0.03561538461538462,0.8223846153846155,1822.0,0.9407231772307298,53.17422810292081,3.202931228860127,0.8743139407239987,3,0.207,0.75,0.03,0.027,0.228
24317265,2025-02-28,S.TOWER6VAN,130.61,8.0,8604.0,1995.0,701.0,2302.0,2519.0,106.0,390.0,6651.0,1180.0,367.0,0.12546153846153846,0.03561538461538462,0.8223846153846155,3015.0,0.9422841064790255,50.922593981694185,4.312781954885057,0.8354892205635703,67,0.196,1.34,0.035,0.04,0.247
24317288,2025-02-28,2062BK1,119.98,8.26,9912.0,3048.0,983.0,2403.0,1654.0,251.0,0.0,6325.0,1296.0,0.0,0.12546153846153846,0.03561538461538462,0.8223846153846155,1905.0,0.9355895196433595,52.7171195194806,3.251968503935941,0.8682414698158172,6,0.18,0.76,0.022,0.028,0.21
24117323,2025-02-28,SEQRFE550D,122.61,8.2,10158.0,3495.0,704.0,2564.0,1662.0,227.0,0.0,6207.0,1732.0,0.0,0.12546153846153846,0.03561538461538462,0.8223846153846155,1889.0,0.9373136610279237,50.62392953225166,2.906437768239512,0.8798305981996402,73,0.22,0.75,0.019,0.022,0.22
24117284,2025-02-28,2062BK1,124.19,7.91,9372.0,3507.0,900.0,2099.0,1709.0,254.0,0.0,6205.0,1100.0,222.0,0.12546153846153846,0.03561538461538462,0.8223846153846155,1963.0,0.9401211203562444,49.96376519808387,2.6723695466202817,0.8706062149766324,6,0.21,0.85,0.019,0.023,0.21
24117282,2025-02-28,S.TOWER6VAN,122.64,7.29,9996.0,3150.0,644.0,2076.0,2436.0,91.0,463.0,5383.0,2413.0,0.0,0.12546153846153846,0.03561538461538462,0.8223846153846155,2990.0,0.9438928653817911,43.89269406356904,3.173333333332326,0.8147157190632727,67,0.19,1.29,0.031,0.022,0.22
24117279,2025-02-28,S.TOWER6VAN,129.39,7.99,9276.0,3210.0,704.0,1755.0,2437.0,108.0,467.0,6286.0,1379.0,0.0,0.12546153846153846,0.03561538461538462,0.8223846153846155,3012.0,0.9418401513980067,48.581806939882675,2.889719626167324,0.8090969455508602,67,0.18,1.31,0.031,0.029,0.2
24117286,2025-02-28,S.TOWER6VAN,80.76,0.0,4194.0,0.0,1003.0,0.0,2086.0,102.0,420.0,3015.0,481.0,0.0,0.12546153846153846,0.03561538461538462,0.8223846153846155,2608.0,0.9999999999876176,37.33283803817071,4193999999999.9995,0.7998466257665645,67,0.18,1.3,0.031,0.023,0.21
24317262,2025-02-28,S.TOWER6VAN,120.54,9.27,9531.0,2463.0,694.0,2843.0,2482.0,108.0,401.0,6619.0,1058.0,0.0,0.12546153846153846,0.03561538461538462,0.8223846153846155,2991.0,0.928587936207314,54.911232785341696,3.8696711327633495,0.8298228017382715,67,0.163,1.291,0.032,0.031,0.222
24117289,2025-02-28,EXPORTDSP14,122.44,7.22,8103.0,3570.0,1023.0,2483.0,1620.0,254.0,0.0,6324.0,1122.0,0.0,0.12546153846153846,0.03561538461538462,0.8223846153846155,1874.0,0.9443159031239835,51.64978765067258,2.2697478991590283,0.8644610458906806,55,0.22,0.81,0.022,0.021,0.27
24117276,2025-02-28,S.TOWER6VAN,128.2,7.96,11016.0,2907.0,702.0,2542.0,2474.0,109.0,475.0,6355.0,1729.0,0.0,0.12546153846153846,0.03561538461538462,0.8223846153846155,3058.0,0.941539365445494,49.57098283892691,3.7894736842092227,0.809025506866969,67,0.17,1.28,0.019,0.016,0.18
24117261,2025-02-28,S.TOWER6VAN,125.28,7.78,7218.0,3627.0,654.0,1826.0,2480.0,85.0,440.0,6408.0,1104.0,0.0,0.12546153846153846,0.03561538461538462,0.8223846153846155,3005.0,0.9415301367733239,51.14942528694804,1.9900744416867961,0.825291181364118,67,0.174,1.325,0.023,0.033,0.227
24117268,2025-02-28,EXPORTDSP14,120.49,7.55,10566.0,3555.0,747.0,1351.0,1634.0,250.0,0.0,6017.0,2584.0,0.0,0.12546153846153846,0.03561538461538462,0.8223846153846155,1884.0,0.9410340518514447,49.937754170056124,2.9721518987333413,0.8673036093413655,55,0.199,0.755,0.031,0.025,0.189
24117272,2025-02-28,C20MMNC,122.6,8.98,8853.0,3300.0,695.0,1370.0,1646.0,238.0,0.0,5964.0,997.0,0.0,0.12546153846153846,0.03561538461538462,0.8223846153846155,1884.0,0.9317525459725511,48.646003262245955,2.68272727272646,0.8736730360929545,42,0.19,0.71,0.025,0.028,0.18
24117292,2025-02-28,2062BK1,124.8,8.0,7545.0,3996.0,682.0,1879.0,1944.0,254.0,0.0,6594.0,1066.0,0.0,0.12546153846153846,0.03561538461538462,0.8223846153846155,2198.0,0.9397590361375018,52.83653846111509,1.8881381381376656,0.8844404003635649,6,0.2,0.77,0.034,0.023,0.21
24117297,2025-02-28,2062BK1,129.13,8.15,8523.0,3468.0,812.0,1705.0,1666.0,258.0,0.0,6735.0,1095.0,0.0,0.12546153846153846,0.03561538461538462,0.8223846153846155,1924.0,0.9406322843754324,52.15674126808522,2.457612456746696,0.8659043659039158,6,0.18,0.73,0.03,0.026,0.22
24317257,2025-02-28,S.TOWER6VAN,121.97,8.16,8655.0,2112.0,691.0,1599.0,2482.0,0.0,404.0,6692.0,1603.0,0.0,0.12546153846153846,0.03561538461538462,0.8223846153846155,2886.0,0.9372934757478115,54.86595064315105,4.0980113636344235,0.8600138600135621,67,0.176,1.304,0.029,0.031,0.269
24117295,2025-02-28,EXPORTDSP14,126.98,7.33,8130.0,3576.0,692.0,2364.0,1309.0,257.0,0.0,6430.0,1021.0,0.0,0.12546153846153846,0.03561538461538462,0.8223846153846155,1566.0,0.9454247635995428,50.63789573121249,2.2734899328852705,0.8358876117491469,55,0.22,0.71,0.03,0.029,0.19
24117317,2025-02-28,SEQRFE550D,122.12,8.87,9321.0,3432.0,596.0,2710.0,1661.0,257.0,0.0,6050.0,1669.0,0.0,0.12546153846153846,0.03561538461538462,0.8223846153846155,1918.0,0.9322849072377106,49.54143465403258,2.7159090909082995,0.8660062565167539,73,0.21,0.77,0.019,0.025,0.23
24117315,2025-02-28,2062BK1,119.22,8.32,8976.0,2958.0,606.0,2952.0,1671.0,257.0,0.0,5974.0,1338.0,0.0,0.12546153846153846,0.03561538461538462,0.8223846153846155,1928.0,0.9347655637373784,50.10904210660871,3.0344827586196637,0.8667012448128285,6,0.19,0.72,0.023,0.023,0.23
24117273,2025-02-28,1786550D,126.2,7.54,9786.0,3018.0,704.0,1355.0,1661.0,243.0,0.0,6107.0,1019.0,0.0,0.12546153846153846,0.03561538461538462,0.8223846153846155,1904.0,0.9436219530361626,48.39144215492558,3.2425447316092635,0.8723739495793738,3,0.22,0.73,0.02,0.03,0.22
24117309,2025-02-28,2062BK1,121.75,7.74,9435.0,3189.0,597.0,2468.0,1668.0,257.0,0.0,6550.0,1105.0,0.0,0.12546153846153846,0.03561538461538462,0.8223846153846155,1925.0,0.9402270445521644,53.79876796670391,2.9586077140160056,0.8664935064930563,6,0.19,0.67,0.027,0.022,0.2
24117302,2025-02-28,EXPORTDSP14,126.3,7.74,10671.0,3474.0,602.0,2482.0,1671.0,250.0,0.0,6543.0,2563.0,0.0,0.12546153846153846,0.03561538461538462,0.8223846153846155,1921.0,0.9422560429652176,51.80522565279647,3.0716753022443664,0.8698594482036076,55,0.18,0.74,0.021,0.026,0.23
24117299,2025-02-28,SEQRFE550D,120.77,8.05,9012.0,3387.0,812.0,2833.0,1658.0,254.0,0.0,6680.0,1162.0,0.0,0.12546153846153846,0.03561538461538462,0.8223846153846155,1912.0,0.9375097034549177,55.31174960623241,2.660761736048816,0.8671548117150276,73,0.22,0.78,0.029,0.024,0.23
24117312,2025-02-28,SEQRFE550D,121.14,8.53,9318.0,2994.0,594.0,3226.0,1667.0,254.0,0.0,6005.0,977.0,0.0,0.12546153846153846,0.03561538461538462,0.8223846153846155,1921.0,0.9342176293596499,49.57074459262365,3.112224448896756,0.8677771993748736,73,0.21,0.76,0.026,0.022,0.2
24317374,2025-03-01,1786500D,128.01,8.18,9570.0,2499.0,655.0,1561.0,1776.0,265.0,0.0,5344.0,893.0,0.0,0.13135714285714287,0.037,0.7844642857142857,2041.0,0.9399368529191575,41.746738535725754,3.8295318127235576,0.8701616854478833,2,0.16,0.74,0.026,0.021,0.215
24317377,2025-03-01,45C8ASPRC,120.39,8.42,10671.0,2004.0,702.0,1831.0,1716.0,255.0,0.0,3980.0,2896.0,0.0,0.13135714285714287,0.037,0.7844642857142857,1971.0,0.9346324043091793,33.059224187780885,5.32485029939854,0.8706240487057988,21,0.45,0.76,0.022,0.03,0.22
24317380,2025-03-01,2062BK1,126.89,8.68,9900.0,2577.0,602.0,3077.0,1674.0,254.0,0.0,6789.0,1143.0,0.0,0.13135714285714287,0.037,0.7844642857142857,1928.0,0.9359740355466847,53.5030341236228,3.841676367868125,0.8682572614103381,6,0.22,0.76,0.02,0.027,0.27
24317383,2025-03-01,2062BK1,122.56,0.0,11142.0,3165.0,649.0,4023.0,1731.0,245.0,0.0,3450.0,555.0,0.0,0.13135714285714287,0.037,0.7844642857142857,1976.0,0.9999999999918407,28.14947780655883,3.520379146918319,0.8760121457485446,6,0.19,0.76,0.024,0.027,0.21
24317386,2025-03-01,S.TOWER6VAN,122.12,8.2,10182.0,3057.0,647.0,3300.0,2525.0,81.0,400.0,6643.0,1097.0,0.0,0.13135714285714287,0.037,0.7844642857142857,3006.0,0.9370779619326499,54.39731411681626,3.330716388615201,0.839986693279827,67,0.18,1.26,0.021,0.012,0.2
24217327,2025-03-01,2062BK1,120.3,7.95,8895.0,2592.0,704.0,2132.0,1603.0,196.0,0.0,6260.0,1370.0,0.0,0.13135714285714287,0.037,0.7844642857142857,1799.0,0.9380116958991189,52.03657522816262,3.431712962961639,0.8910505836570922,6,0.186,0.73,0.016,0.023,0.221
24217333,2025-03-01,R34,127.3,8.15,10002.0,1065.0,844.0,1950.0,1198.0,209.0,0.0,6406.0,1315.0,0.0,0.13135714285714287,0.037,0.7844642857142857,1407.0,0.9398301956372107,50.32207384092441,9.391549295765829,0.8514570007101269,66,0.63,0.75,0.023,0.015,0.24
24217359,2025-03-01,TMT-FE500D,125.4,7.99,7461.0,2136.0,641.0,0.0,1596.0,196.0,0.0,6465.0,1432.0,0.0,0.13135714285714287,0.037,0.7844642857142857,1792.0,0.9401004572985974,51.55502392303385,3.4929775280882525,0.890624999999503,78,0.19,0.73,0.016,0.026,0.21
24217339,2025-03-01,SEQRFE550D,126.72,7.86,8193.0,2793.0,709.0,1474.0,1627.0,206.0,0.0,6436.0,1600.0,0.0,0.13135714285714287,0.037,0.7844642857142857,1833.0,0.9415960766760172,50.789141413740616,2.9334049409226877,0.8876159301686374,73,0.219,0.775,0.019,0.019,0.238
24217384,2025-03-01,45C8ASPRC,125.53,8.0,8298.0,2616.0,643.0,2011.0,1677.0,223.0,0.0,6808.0,1122.0,0.0,0.13135714285714287,0.037,0.7844642857142857,1900.0,0.940088369647719,54.234047637582776,3.1720183486226405,0.8826315789469039,21,0.45,0.7,0.019,0.014,0.2
24217381,2025-03-01,45C8ASPRC,124.8,8.55,8052.0,2841.0,657.0,1149.0,1654.0,226.0,0.0,6420.0,1019.0,401.0,0.13135714285714287,0.037,0.7844642857142857,1880.0,0.935883014616154,51.44230769189549,2.834213305173237,0.8797872340420853,21,0.45,0.75,0.024,0.019,0.23
24217378,2025-03-01,1786500D,119.04,8.12,6909.0,2961.0,707.0,0.0,1607.0,233.0,0.0,7610.0,1767.0,0.0,0.13135714285714287,0.037,0.7844642857142857,1840.0,0.9361434413263907,63.92809139731243,2.3333333333325452,0.8733695652169167,2,0.17,0.74,0.024,0.023,0.221
24217375,2025-03-01,TMT-FE500D,120.39,8.32,8451.0,2985.0,707.0,1236.0,1623.0,250.0,0.0,6769.0,1123.0,0.0,0.13135714285714287,0.037,0.7844642857142857,1873.0,0.9353585579913344,56.22560013243437,2.8311557788935238,0.866524292578288,78,0.2,0.78,0.023,0.019,0.25
24217372,2025-03-01,2062BK1,132.08,8.88,7653.0,3315.0,696.0,1140.0,1596.0,229.0,0.0,6779.0,1161.0,0.0,0.13135714285714287,0.037,0.7844642857142857,1825.0,0.9370034052146922,51.32495457259748,2.3085972850671768,0.8745205479447263,6,0.2,0.72,0.022,0.023,0.24
24217370,2025-03-01,45C8ASPRC,131.36,8.16,3432.0,3783.0,704.0,2985.0,1563.0,233.0,0.0,6782.0,1459.0,0.0,0.13135714285714287,0.037,0.7844642857142857,1796.0,0.9415137614611417,51.629110840045456,0.907216494845121,0.8702672605785801,21,0.426,0.72,0.015,0.018,0.186
24217336,2025-03-01,S.TOWER6VAN,124.47,7.92,8622.0,2574.0,701.0,2319.0,2433.0,84.0,503.0,6607.0,1544.0,0.0,0.13135714285714287,0.037,0.7844642857142857,3020.0,0.9401767505027558,53.081063709704495,3.3496503496490484,0.8056291390725809,67,0.19,1.27,0.021,0.019,0.22
24217367,2025-03-01,TMT-FE500D,135.73,8.16,12774.0,2457.0,732.0,2463.0,1617.0,233.0,0.0,7210.0,1387.0,0.0,0.13135714285714287,0.037,0.7844642857142857,1850.0,0.9432900131979757,53.12016503313107,5.199023199021083,0.8740540540535816,78,0.213,0.754,0.026,0.012,0.217
24217361,2025-03-01,2062BK1,118.41,0.0,8262.0,2787.0,874.0,345.0,1607.0,199.0,0.0,6904.0,1102.0,0.0,0.13135714285714287,0.037,0.7844642857142857,1806.0,0.9999999999915548,58.3058863266759,2.964477933260508,0.8898117386484553,6,0.19,0.74,0.019,0.017,0.23
24317353,2025-03-01,TMT-FE500D,111.03,8.88,9423.0,2997.0,648.0,2578.0,1764.0,267.0,0.0,6082.0,1695.0,0.0,0.13135714285714287,0.037,0.7844642857142857,2031.0,0.9259444583360358,54.777987930696405,3.144144144143095,0.8685376661738707,78,0.19,0.75,0.022,0.026,0.19
24217355,2025-03-01,ASP1239,121.74,8.13,10209.0,2034.0,825.0,930.0,1229.0,206.0,0.0,6695.0,2151.0,0.0,0.13135714285714287,0.037,0.7844642857142857,1435.0,0.9373989373917194,54.9942500406194,5.019174041295467,0.8564459930307621,24,0.44,0.69,0.015,0.019,0.2
24217352,2025-03-01,2062BK1,129.1,7.56,9051.0,1791.0,657.0,1098.0,1603.0,192.0,0.0,6806.0,1425.0,0.0,0.13135714285714287,0.037,0.7844642857142857,1795.0,0.9446802282969071,52.71882261771714,5.05360134003068,0.8930362116986669,6,0.19,0.7,0.02,0.018,0.19
24217345,2025-03-01,2062BK1,124.08,8.11,7752.0,1116.0,638.0,2510.0,1617.0,206.0,0.0,6900.0,4556.0,0.0,0.13135714285714287,0.037,0.7844642857142857,1823.0,0.9386489144342338,55.609284332240414,6.946236559133561,0.8869994514531613,6,0.19,0.74,0.019,0.014,0.19
24217342,2025-03-01,2062BK1,124.61,8.14,8556.0,2472.0,696.0,1875.0,1573.0,189.0,0.0,6795.0,1570.0,0.0,0.13135714285714287,0.037,0.7844642857142857,1762.0,0.9386817325729667,54.53013401769898,3.461165048542289,0.8927355278088009,6,0.21,0.77,0.023,0.021,0.24
24217365,2025-03-01,TMT-FE500D,126.22,7.88,8472.0,3291.0,674.0,2002.0,1633.0,250.0,0.0,6803.0,2487.0,0.0,0.13135714285714287,0.037,0.7844642857142857,1883.0,0.9412378821704607,53.89795594950168,2.5742935278023173,0.8672331386081428,78,0.2,0.75,0.018,0.021,0.22
24317350,2025-03-01,2062BK1,121.25,8.32,8496.0,2016.0,699.0,2608.0,1718.0,231.0,0.0,6488.0,1062.0,0.0,0.13135714285714287,0.037,0.7844642857142857,1949.0,0.9357876051482923,53.50927835007415,4.214285714283624,0.8814776808615282,6,0.2,0.77,0.024,0.025,0.2
24117332,2025-03-01,S.TOWER6VAN,121.3,8.21,10641.0,3408.0,717.0,2200.0,2470.0,81.0,481.0,6307.0,1406.0,0.0,0.13135714285714287,0.037,0.7844642857142857,3032.0,0.936607211791085,51.995053585721394,3.1223591549286613,0.8146437994720268,67,0.18,1.293,0.026,0.024,0.204
24317346,2025-03-01,SEQRFE550D,123.84,7.74,8505.0,2064.0,709.0,2831.0,1690.0,236.0,0.0,6325.0,2152.0,0.0,0.13135714285714287,0.037,0.7844642857142857,1926.0,0.9411764705810824,51.07396640785631,4.120639534881724,0.8774662512975714,73,0.23,0.8,0.035,0.028,0.22
24317322,2025-03-01,EXPORTDSP14,120.99,8.36,9321.0,2127.0,699.0,2596.0,1745.0,275.0,0.0,6682.0,3732.0,281.0,0.13135714285714287,0.037,0.7844642857142857,2020.0,0.9353691534523745,55.22770476853271,4.382228490830098,0.8638613861381862,55,0.184,0.76,0.041,0.031,0.22
24317328,2025-03-01,S.TOWER6VAN,122.2,7.74,10110.0,2862.0,701.0,3080.0,2589.0,108.0,400.0,6114.0,1721.0,0.0,0.13135714285714287,0.037,0.7844642857142857,3097.0,0.9404340464757548,50.03273322381315,3.532494758908619,0.8359702938324715,67,0.187,1.352,0.02,0.019,0.226
24117382,2025-03-01,SEQRFE550D,124.48,8.18,9972.0,3078.0,805.0,2685.0,1716.0,285.0,0.0,6299.0,1775.0,0.0,0.13135714285714287,0.037,0.7844642857142857,2001.0,0.9383386099733279,50.6025064263287,3.2397660818702927,0.857571214392375,73,0.21,0.79,0.033,0.025,0.19
24117379,2025-03-01,TMT-FE500D,119.04,8.45,9954.0,2985.0,704.0,2694.0,1682.0,257.0,0.0,6206.0,979.0,0.0,0.13135714285714287,0.037,0.7844642857142857,1939.0,0.9337202917802673,52.13373655870183,3.3346733668330537,0.8674574522945501,78,0.213,0.789,0.024,0.022,0.235
24217387,2025-03-01,TMT-FE500D,127.91,8.0,8340.0,2679.0,633.0,1485.0,1657.0,209.0,0.0,6941.0,1164.0,0.0,0.13135714285714287,0.037,0.7844642857142857,1866.0,0.9411375174678749,54.26471737898316,3.113101903694247,0.8879957127540793,78,0.23,0.77,0.021,0.02,0.22
24117376,2025-03-01,2062BK1,127.33,8.26,9939.0,2979.0,700.0,2911.0,1669.0,257.0,0.0,6205.0,1073.0,0.0,0.13135714285714287,0.037,0.7844642857142857,1926.0,0.9390810531680871,48.73164218920339,3.3363544813684674,0.8665628245062998,6,0.18,0.71,0.021,0.027,0.21
24117373,2025-03-01,45C8ASPRC,126.36,8.56,8682.0,2976.0,696.0,2971.0,1667.0,250.0,0.0,6205.0,996.0,0.0,0.13135714285714287,0.037,0.7844642857142857,1917.0,0.9365549955459789,49.1057296608966,2.917338709676439,0.8695878977564582,21,0.443,0.735,0.02,0.028,0.224
24117371,2025-03-01,2062BK1,127.67,11.04,8292.0,2982.0,702.0,2947.0,1671.0,261.0,0.0,6207.0,1312.0,0.0,0.13135714285714287,0.037,0.7844642857142857,1932.0,0.9204094874131612,48.617529568037774,2.7806841046268342,0.8649068322976889,6,0.2,0.71,0.031,0.027,0.22
24117369,2025-03-01,SEQRFE550D,127.37,8.67,8979.0,3045.0,704.0,2352.0,1667.0,257.0,0.0,6492.0,1372.0,0.0,0.13135714285714287,0.037,0.7844642857142857,1924.0,0.9362687444800335,50.96961607873934,2.9487684729054355,0.8664241164236661,73,0.21,0.75,0.018,0.026,0.22
24117368,2025-03-01,TMT-FE500D,129.42,8.52,9087.0,2631.0,689.0,2194.0,1665.0,261.0,0.0,6495.0,1260.0,0.0,0.13135714285714287,0.037,0.7844642857142857,1926.0,0.938234014782237,50.18544274416486,3.4538198403635674,0.8644859813079624,78,0.19,0.75,0.027,0.027,0.22
24117366,2025-03-01,SAILTOWER6VA,127.79,9.5,8922.0,2943.0,659.0,2839.0,1814.0,0.0,826.0,6665.0,1276.0,0.0,0.13135714285714287,0.037,0.7844642857142857,2640.0,0.9308034088358161,52.15588074143394,3.0316004077461667,0.6871212121209519,68,0.2,1.37,0.038,0.012,0.25
24117364,2025-03-01,2062BK1,130.71,8.25,8232.0,2592.0,644.0,1562.0,1661.0,254.0,0.0,6258.0,1482.0,0.0,0.13135714285714287,0.037,0.7844642857142857,1915.0,0.9406303972298459,47.87697957273448,3.175925925924701,0.8673629242815314,6,0.18,0.73,0.03,0.021,0.2
24117362,2025-03-01,2062BK1,124.55,6.4,9162.0,2964.0,606.0,2529.0,1665.0,257.0,0.0,6122.0,1052.0,0.0,0.13135714285714287,0.037,0.7844642857142857,1922.0,0.9511263841088117,49.15295062184542,3.091093117407864,0.8662851196665629,6,0.21,0.78,0.024,0.028,0.17
24317348,2025-03-01,2062BK1,126.55,8.51,8547.0,2067.0,691.0,3497.0,1700.0,230.0,0.0,6504.0,1189.0,0.0,0.13135714285714287,0.037,0.7844642857142857,1930.0,0.936990966970702,51.394705649534615,4.134978229315852,0.8808290155435851,6,0.19,0.75,0.02,0.026,0.2
24117360,2025-03-01,TMT-FE500D,120.41,8.97,8643.0,2979.0,790.0,1632.0,1666.0,254.0,0.0,6168.0,1992.0,0.0,0.13135714285714287,0.037,0.7844642857142857,1920.0,0.9306693461050344,51.224981313418944,2.9013091641480693,0.8677083333328814,78,0.22,0.73,0.027,0.027,0.17
24117356,2025-03-01,2062BK1,125.94,8.4,9132.0,3177.0,602.0,1362.0,1661.0,250.0,0.0,6360.0,1557.0,0.0,0.13135714285714287,0.037,0.7844642857142857,1911.0,0.9374720857455898,50.500238208269806,2.874409820584553,0.8691784406065572,6,0.2,0.8,0.023,0.026,0.23
24117388,2025-03-01,SEQRFE550D,126.83,7.65,9531.0,3183.0,694.0,2742.0,1611.0,288.0,217.0,6301.0,1469.0,0.0,0.13135714285714287,0.037,0.7844642857142857,2116.0,0.9431142177205302,49.680674918791446,2.9943449575862413,0.761342155009092,73,0.21,0.83,0.025,0.02,0.22
24117354,2025-03-01,TMT-FE500D,120.62,7.99,8904.0,3177.0,714.0,2710.0,1664.0,246.0,0.0,6103.0,1440.0,0.0,0.13135714285714287,0.037,0.7844642857142857,1910.0,0.9378741932902739,50.59691593391977,2.802644003776266,0.8712041884812193,78,0.179,0.745,0.021,0.023,0.202
24117351,2025-03-01,2062BK1,122.48,7.33,8160.0,2622.0,609.0,1828.0,1660.0,260.0,0.0,6044.0,1025.0,0.0,0.13135714285714287,0.037,0.7844642857142857,1920.0,0.9435328557049263,49.34683213545602,3.1121281464519024,0.8645833333328831,6,0.21,0.74,0.024,0.026,0.17
24117347,2025-03-01,C20MMNC,122.92,8.2,9069.0,3150.0,591.0,2936.0,1658.0,254.0,0.0,6176.0,1051.0,0.0,0.13135714285714287,0.037,0.7844642857142857,1912.0,0.9374618669849187,50.244061177593196,2.879047619046705,0.8671548117150276,42,0.182,0.725,0.025,0.024,0.174
24117344,2025-03-01,C20MMNC,118.6,7.65,10038.0,3288.0,867.0,2796.0,1707.0,271.0,0.0,6157.0,1039.0,0.0,0.13135714285714287,0.037,0.7844642857142857,1978.0,0.9394059405866185,51.913996626880994,3.0529197080282686,0.862992922143143,42,0.216,0.792,0.02,0.02,0.213
24117341,2025-03-01,EXPORTDSP14,122.2,7.51,10128.0,3183.0,804.0,1876.0,1715.0,271.0,0.0,6228.0,1053.0,0.0,0.13135714285714287,0.037,0.7844642857142857,1986.0,0.9421016112794535,50.965630114149214,3.1819038642779827,0.8635448136954362,55,0.19,0.75,0.03,0.028,0.23
24117338,2025-03-01,SEQRFE550D,125.22,8.15,9951.0,3324.0,835.0,2776.0,1665.0,226.0,0.0,6378.0,1163.0,0.0,0.13135714285714287,0.037,0.7844642857142857,1891.0,0.938891804746653,50.934355533852944,2.9936823104684134,0.8804865150709252,73,0.21,0.77,0.032,0.031,0.24
24317331,2025-03-01,SEQRFE550D,128.03,7.5,9759.0,2688.0,702.0,2760.0,1767.0,278.0,0.0,6456.0,1111.0,331.0,0.13135714285714287,0.037,0.7844642857142857,2045.0,0.9446616985099635,50.425681480509056,3.6305803571415063,0.864058679706179,73,0.232,0.75,0.028,0.026,0.228
24317334,2025-03-01,2062BK1,122.06,8.87,9798.0,2610.0,693.0,2608.0,1738.0,278.0,0.0,6291.0,1108.0,336.0,0.13135714285714287,0.037,0.7844642857142857,2016.0,0.9322538761098889,51.540226117880216,3.7540229885043086,0.862103174602747,6,0.19,0.76,0.022,0.03,0.2
24317337,2025-03-01,EXPORTDSP14,124.47,7.33,9237.0,2109.0,704.0,2888.0,1768.0,277.0,0.0,4297.0,944.0,2319.0,0.13135714285714287,0.037,0.7844642857142857,2045.0,0.9443854324662793,34.5223748691691,4.379800853482988,0.864547677261191,55,0.22,0.81,0.029,0.022,0.21
24317340,2025-03-01,2062BK1,120.28,7.5,9870.0,2709.0,695.0,3107.0,1769.0,275.0,0.0,6587.0,1162.0,294.0,0.13135714285714287,0.037,0.7844642857142857,2044.0,0.9413053685949185,54.763884269581276,3.6434108527118334,0.8654598825827469,6,0.21,0.83,0.024,0.022,0.22
24317343,2025-03-01,SEQRFE550D,122.02,7.95,9465.0,2790.0,704.0,2771.0,1759.0,281.0,0.0,6660.0,1255.0,0.0,0.13135714285714287,0.037,0.7844642857142857,2040.0,0.9388320381554295,54.581216193619234,3.392473118278354,0.8622549019603617,73,0.22,0.77,0.026,0.023,0.21
