Repository: SiddharthKumar268/FerroMind

# FerroMind
*Ferro-Alloy Optimisation using Machine Learning*
**SAIL Durgapur Steel Plant | Steel Melting Shop**
Intern: Siddharth Kumar | FY 2023-24 to FY 2025-26

---

## Quick Start

```bash

# 2. Place raw Excel files in data/raw/

## Dataset

| | |
|---|---|
| Total heats after cleaning | 47,421 |
| Training set | 37,936 heats (Apr 2023 – Jun 2025) |
| Test set | 9,485 heats (Jun 2025 – Dec 2025) |
| Input features | 21 (16 raw + 5 engineered) |
| Target variables | Mn, Si, C, S, P |
| BOF grades | 76 distinct grades |
| Split method | Chronological 80/20 — no shuffle, no leakage |

---

File: data/processed/sms_train.csv (part 221 of 253)
Heat_Number,Date,BOF Grade Code,Hot Metal Addn. Weight,Scrap Addn. Weight,Lime Into Converter,Dolomite Into Converter,Lime Into Ladle,Iron Ore Into Converter,SIMN Into Ladle,FESI Into Ladle,FEMN Into Ladle,Measered O2 Mainblow II,Duration of Mainblow I/II,Measered O2 2nd Blow,HM_P,HM_S,HM_Si,Total_FA_Ladle,HM_Ratio,O2_per_ton_HM,Lime_Dolo_Ratio,SiMn_FA_Fraction,Grade_Encoded,C,Mn,P,S,Si
24117358,2025-03-01,TMT-FE500D,120.48,0.0,8472.0,2985.0,586.0,1392.0,1665.0,250.0,0.0,5973.0,2365.0,0.0,0.13135714285714287,0.037,0.7844642857142857,1915.0,0.9999999999916999,49.576693226680135,2.8381909547729185,0.8694516971274833,78,0.21,0.73,0.022,0.031,0.2
24217390,2025-03-01,S.TOWER6VAN,130.43,8.0,9123.0,2238.0,657.0,2154.0,2416.0,78.0,469.0,7094.0,1195.0,0.0,0.13135714285714287,0.037,0.7844642857142857,2963.0,0.9422090587232378,54.389327608261986,4.076407506700591,0.8153898076271294,67,0.18,1.31,0.026,0.015,0.23
24317325,2025-03-01,S.TOWER6VAN,124.5,7.53,9768.0,2610.0,699.0,3093.0,2592.0,102.0,400.0,4159.0,924.0,2092.0,0.13135714285714287,0.037,0.7844642857142857,3094.0,0.9429675073775433,33.40562248969152,3.74252873563075,0.8377504848090376,67,0.183,1.33,0.027,0.022,0.24
24117385,2025-03-01,TMT-FE500D,124.02,7.43,12567.0,3843.0,694.0,2464.0,1617.0,291.0,159.0,6593.0,1479.0,0.0,0.13135714285714287,0.037,0.7844642857142857,2067.0,0.9434766070677562,53.16078051884244,3.2701014832153863,0.7822931785192152,78,0.19,0.85,0.029,0.03,0.19
24117320,2025-03-01,EXPORTDSP14,119.84,7.86,9663.0,2988.0,599.0,2933.0,1666.0,254.0,0.0,6235.0,1065.0,0.0,0.13135714285714287,0.037,0.7844642857142857,1920.0,0.9384494909871696,52.02770360437226,3.233935742970805,0.8677083333328814,55,0.17,0.772,0.022,0.027,0.234
24117391,2025-03-01,1786550D,126.59,7.74,11241.0,3315.0,757.0,2293.0,1614.0,288.0,213.0,6426.0,1093.0,0.0,0.13135714285714287,0.037,0.7844642857142857,2115.0,0.9423807042288217,50.76230349908553,3.390950226243321,0.7631205673755257,3,0.2,0.76,0.02,0.02,0.18
24117326,2025-03-01,SEQRFE550D,123.18,8.1,10281.0,3306.0,797.0,2183.0,1661.0,230.0,0.0,6276.0,1075.0,0.0,0.13135714285714287,0.037,0.7844642857142857,1891.0,0.9382998171774963,50.94982951736524,3.109800362975466,0.8783712321518359,73,0.213,0.765,0.024,0.024,0.21
24117329,2025-03-01,SEQRFE550D,126.62,8.05,10872.0,3405.0,707.0,2254.0,1671.0,241.0,0.0,6259.0,1067.0,0.0,0.13135714285714287,0.037,0.7844642857142857,1912.0,0.9402242518679719,49.431369451512936,3.1929515418492826,0.8739539748949404,73,0.24,0.832,0.018,0.021,0.23
24117399,2025-03-02,S.TOWER6VAN,123.38,8.46,9924.0,3111.0,749.0,2208.0,2520.0,77.0,474.0,6279.0,1920.0,0.0,0.13056666666666666,0.03273333333333333,0.8364333333333334,3071.0,0.9358313106725135,50.891554546515714,3.189971070394346,0.8205796157600714,67,0.185,1.285,0.026,0.022,0.241
24117402,2025-03-02,S.TOWER6VAN,125.27,7.84,10155.0,2976.0,607.0,2942.0,2409.0,81.0,467.0,6406.0,1008.0,0.0,0.13056666666666666,0.03273333333333333,0.8364333333333334,2957.0,0.9411013447453904,51.13754290691197,3.4122983870956274,0.8146770375377698,67,0.193,1.322,0.042,0.024,0.222
24317443,2025-03-02,S.TOWER6VAN,125.2,8.05,9930.0,3045.0,809.0,3231.0,2556.0,105.0,458.0,453.0,93.0,0.0,0.13056666666666666,0.03273333333333333,0.8364333333333334,3119.0,0.9395872420192152,3.618210862590909,3.2610837438412936,0.819493427380308,67,0.18,1.23,0.024,0.017,0.22
24117397,2025-03-02,EXPORTDSP14,124.65,7.43,10980.0,3042.0,789.0,2476.0,1610.0,288.0,212.0,6436.0,1087.0,0.0,0.13056666666666666,0.03273333333333333,0.8364333333333334,2110.0,0.9437462144083605,51.63257119894398,3.6094674556201154,0.7630331753550886,55,0.18,0.79,0.024,0.022,0.21
24117393,2025-03-02,S.TOWER6VAN,129.71,8.36,10566.0,3087.0,672.0,2383.0,2518.0,81.0,474.0,6689.0,1426.0,0.0,0.13056666666666666,0.03273333333333333,0.8364333333333334,3073.0,0.9394510031075582,51.56888443411018,3.4227405247802323,0.8193947282782885,67,0.172,1.328,0.03,0.021,0.18
24317440,2025-03-02,1786500D,119.38,8.0,10710.0,3033.0,646.0,3593.0,1708.0,211.0,0.0,3552.0,558.0,0.0,0.13056666666666666,0.03273333333333333,0.8364333333333334,1919.0,0.9371957921107144,29.753727592312334,3.531157270028509,0.890046899426321,2,0.19,0.75,0.017,0.017,0.231
24317389,2025-03-02,45C8ASPRC,124.96,0.0,10428.0,3033.0,652.0,3261.0,1718.0,224.0,0.0,4714.0,1334.0,0.0,0.13056666666666666,0.03273333333333333,0.8364333333333334,1942.0,0.9999999999919974,37.72407170264305,3.43818001978126,0.8846549948502139,21,0.453,0.754,0.02,0.024,0.204
24317392,2025-03-02,SEQRFE550D,122.61,8.0,10404.0,3045.0,646.0,3258.0,1712.0,223.0,0.0,3865.0,605.0,0.0,0.13056666666666666,0.03273333333333333,0.8364333333333334,1935.0,0.9387489472403434,31.522714297108532,3.4167487684717845,0.884754521963367,73,0.21,0.82,0.035,0.02,0.22
24317395,2025-03-02,C20MMNC,127.14,8.2,11631.0,3030.0,649.0,4209.0,1722.0,224.0,0.0,5482.0,894.0,0.0,0.13056666666666666,0.03273333333333333,0.8364333333333334,1946.0,0.9394118516259834,43.117822872084965,3.838613861384872,0.8848920863304806,42,0.22,0.76,0.025,0.02,0.2
24117445,2025-03-02,2062BK1,126.31,8.2,10050.0,3108.0,817.0,3760.0,1715.0,277.0,0.0,6267.0,2010.0,0.0,0.13056666666666666,0.03273333333333333,0.8364333333333334,1992.0,0.9390379897335587,49.61602406737696,3.2335907335896934,0.8609437750999694,6,0.21,0.8,0.02,0.016,0.26
24117405,2025-03-02,S.TOWER6VAN,117.03,7.85,10053.0,2127.0,599.0,2907.0,2413.0,85.0,474.0,6130.0,1034.0,0.0,0.13056666666666666,0.03273333333333333,0.8364333333333334,2972.0,0.9371396540604009,52.379731692280785,4.726375176302432,0.8119111709283944,67,0.181,1.312,0.024,0.016,0.201
24317400,2025-03-02,EXPORTDSP14,129.66,7.59,10458.0,3039.0,654.0,4244.0,1722.0,250.0,0.0,5059.0,824.0,0.0,0.13056666666666666,0.03273333333333333,0.8364333333333334,1972.0,0.9446994535450296,39.017430201766025,3.4412635735427965,0.8732251521293747,55,0.206,0.771,0.018,0.02,0.199
24117434,2025-03-02,ASP1239,120.1,8.31,10416.0,2424.0,807.0,1597.0,1215.0,189.0,0.0,5713.0,1524.0,0.0,0.13056666666666666,0.03273333333333333,0.8364333333333334,1404.0,0.9352854139012906,47.56869275564056,4.2970297029685245,0.865384615383999,24,0.42,0.74,0.025,0.014,0.24
24117432,2025-03-02,S.TOWER6VAN,118.6,8.05,10014.0,2601.0,602.0,2229.0,2410.0,85.0,417.0,6196.0,1340.0,0.0,0.13056666666666666,0.03273333333333333,0.8364333333333334,2912.0,0.9364390051248603,52.242833051836065,3.850057670125394,0.827609890109606,67,0.166,1.275,0.02,0.016,0.225
24317406,2025-03-02,EXPORTDSP14,104.28,8.25,9735.0,2871.0,605.0,2158.0,1705.0,227.0,0.0,6488.0,1353.0,0.0,0.13056666666666666,0.03273333333333333,0.8364333333333334,1932.0,0.9266862170005626,62.2171077861314,3.3908045976999683,0.8825051759829801,55,0.19,0.78,0.019,0.024,0.26
24117430,2025-03-02,1786550D,126.2,8.77,10635.0,2613.0,582.0,2566.0,1652.0,244.0,0.0,6152.0,1394.0,0.0,0.13056666666666666,0.03273333333333333,0.8364333333333334,1896.0,0.9350225976073572,48.74801901704637,4.070034443167214,0.8713080168771776,3,0.2,0.72,0.02,0.02,0.21
24317410,2025-03-02,1786500D,122.36,8.05,8607.0,2493.0,597.0,1971.0,1713.0,210.0,0.0,4193.0,1608.0,0.0,0.13056666666666666,0.03273333333333333,0.8364333333333334,1923.0,0.9382716049310769,34.267734553495686,3.4524669073391685,0.8907956318248098,2,0.19,0.68,0.02,0.017,0.188
24317412,2025-03-02,2062BK1,115.6,8.26,10296.0,2646.0,603.0,0.0,1811.0,255.0,0.0,5454.0,1698.0,0.0,0.13056666666666666,0.03273333333333333,0.8364333333333334,2066.0,0.9333118036417462,47.179930795439624,3.8911564625835635,0.8765730880925089,6,0.22,0.79,0.021,0.016,0.22
24317417,2025-03-02,EXPORTDSP14,119.17,8.34,8733.0,2637.0,649.0,1806.0,1733.0,207.0,0.0,4303.0,1572.0,0.0,0.13056666666666666,0.03273333333333333,0.8364333333333334,1940.0,0.9345933652189271,36.108080892539164,3.31171786120466,0.8932989690717045,55,0.181,0.732,0.02,0.015,0.189
24317420,2025-03-02,2062BK1,131.61,0.0,9027.0,2757.0,698.0,5113.0,1782.0,254.0,0.0,6803.0,1310.0,218.0,0.13056666666666666,0.03273333333333333,0.8364333333333334,2036.0,0.9999999999924019,51.69060101776696,3.274211099019487,0.87524557956735,6,0.2,0.76,0.021,0.021,0.22
24317424,2025-03-02,2062BK1,120.6,8.17,9423.0,2808.0,699.0,2229.0,1766.0,278.0,0.0,6442.0,1217.0,232.0,0.13056666666666666,0.03273333333333333,0.8364333333333334,2044.0,0.936553545073103,53.41625207252557,3.355769230768036,0.8639921722109276,6,0.19,0.78,0.023,0.025,0.23
24117437,2025-03-02,2062BK1,134.44,0.0,9957.0,2376.0,697.0,4476.0,1612.0,254.0,0.0,6199.0,2563.0,0.0,0.13056666666666666,0.03273333333333333,0.8364333333333334,1866.0,0.9999999999925618,46.109788753004246,4.190656565654802,0.8638799571270827,6,0.18,0.73,0.026,0.024,0.22
24317426,2025-03-02,EXPORTDSP14,130.79,8.26,10278.0,2661.0,701.0,3282.0,1766.0,278.0,0.0,6903.0,1136.0,0.0,0.13056666666666666,0.03273333333333333,0.8364333333333334,2044.0,0.9405969075804346,52.77926446935715,3.8624577226592023,0.8639921722109276,55,0.17,0.82,0.024,0.027,0.22
24117407,2025-03-02,S.TOWER6VAN,117.14,9.8,10686.0,2940.0,592.0,3120.0,2414.0,95.0,478.0,6005.0,1424.0,0.0,0.13056666666666666,0.03273333333333333,0.8364333333333334,2987.0,0.9227981723576273,51.263445449451396,3.6346938775497843,0.8081687311681258,67,0.18,1.3,0.021,0.017,0.22
24117411,2025-03-02,IS2062E350BR,122.9,8.14,10149.0,3378.0,602.0,1770.0,2412.0,74.0,470.0,6473.0,1456.0,0.0,0.13056666666666666,0.03273333333333333,0.8364333333333334,2956.0,0.9378815628744056,52.66883645197177,3.004440497334812,0.8159675236803735,59,0.2,1.22,0.028,0.019,0.17
24317446,2025-03-02,S.TOWER6VAN,124.44,16.5,9936.0,3027.0,793.0,3675.0,2561.0,101.0,446.0,6434.0,991.0,0.0,0.13056666666666666,0.03273333333333333,0.8364333333333334,3108.0,0.8829289059111471,51.70363227216567,3.2824578790871217,0.8240025740023089,67,0.18,1.27,0.026,0.016,0.23
24217442,2025-03-02,2062BK1,115.5,8.3,8121.0,3006.0,836.0,1932.0,1627.0,253.0,273.0,6566.0,1104.0,259.0,0.13056666666666666,0.03273333333333333,0.8364333333333334,2153.0,0.932956381252561,56.84848484799265,2.701596806386327,0.7556897352527842,6,0.2,0.89,0.025,0.016,0.2
24217439,2025-03-02,2062BK1,129.55,0.0,8046.0,3231.0,652.0,1938.0,1657.0,250.0,0.0,6517.0,1111.0,152.0,0.13056666666666666,0.03273333333333333,0.8364333333333334,1907.0,0.9999999999922811,50.30490158201231,2.4902506963780593,0.8689040377551815,6,0.2,0.73,0.027,0.022,0.22
24217438,2025-03-02,1786550D,128.0,8.29,8145.0,3231.0,707.0,2676.0,1603.0,229.0,0.0,6590.0,1114.0,0.0,0.13056666666666666,0.03273333333333333,0.8364333333333334,1832.0,0.9391738205228619,51.48437499959778,2.520891364901727,0.8749999999995224,3,0.2,0.76,0.02,0.02,0.21
24217435,2025-03-02,2062BK1,122.5,8.22,7665.0,2967.0,699.0,3102.0,1586.0,229.0,0.0,6753.0,1506.0,0.0,0.13056666666666666,0.03273333333333333,0.8364333333333334,1815.0,0.9371175030528067,55.126530611794884,2.583417593527946,0.8738292011014469,6,0.17,0.74,0.025,0.019,0.21
24217431,2025-03-02,2062BK1,132.26,7.96,9876.0,3222.0,693.0,2055.0,1607.0,230.0,0.0,6639.0,1671.0,0.0,0.13056666666666666,0.03273333333333333,0.8364333333333334,1837.0,0.9432320638928596,50.19658248865722,3.0651769087513765,0.8747958628193387,6,0.22,0.76,0.021,0.016,0.22
24217429,2025-03-02,2062BK1,123.9,8.13,8868.0,2721.0,701.0,3072.0,1600.0,233.0,0.0,6230.0,1330.0,0.0,0.13056666666666666,0.03273333333333333,0.8364333333333334,1833.0,0.9384230856552419,50.28248587530038,3.259095920616222,0.8728859792684818,6,0.2,0.76,0.026,0.025,0.21
24217425,2025-03-02,2062BK1,126.6,7.99,8976.0,2883.0,690.0,1842.0,1593.0,240.0,0.0,6498.0,1121.0,246.0,0.13056666666666666,0.03273333333333333,0.8364333333333334,1833.0,0.9406345196452884,51.32701421760405,3.113423517168535,0.8690671031091822,6,0.18,0.69,0.021,0.028,0.21
24217419,2025-03-02,1786550D,122.2,8.16,8217.0,2982.0,635.0,1736.0,1613.0,223.0,0.0,6573.0,1153.0,0.0,0.13056666666666666,0.03273333333333333,0.8364333333333334,1836.0,0.9374041116835118,53.78887070332415,2.755533199194247,0.8785403050104147,3,0.2,0.73,0.03,0.02,0.2
24117409,2025-03-02,EXPORTDSP14,112.13,8.05,8547.0,2475.0,604.0,1608.0,1661.0,227.0,0.0,5854.0,975.0,0.0,0.13056666666666666,0.03273333333333333,0.8364333333333334,1888.0,0.9330171409474703,52.20725943055197,3.4533333333319383,0.8797669491520764,55,0.19,0.77,0.021,0.02,0.2
24217414,2025-03-02,EXPORTDSP14,125.73,8.55,10206.0,3018.0,718.0,2878.0,1603.0,233.0,0.0,6907.0,1474.0,0.0,0.13056666666666666,0.03273333333333333,0.8364333333333334,1836.0,0.9363270777410164,54.93517855678887,3.3817097415495754,0.8730936819167358,55,0.2,0.72,0.018,0.022,0.2
24217401,2025-03-02,EXPORTDSP14,129.17,8.12,8376.0,2010.0,646.0,1468.0,1613.0,189.0,0.0,6760.0,1100.0,0.0,0.13056666666666666,0.03273333333333333,0.8364333333333334,1802.0,0.9408551241828185,52.334133312283555,4.1671641791024046,0.8951165371804134,55,0.2,0.71,0.02,0.018,0.16
24217398,2025-03-02,45C8ASPRC,126.41,7.85,8445.0,2010.0,652.0,2136.0,1623.0,196.0,0.0,6548.0,1104.0,0.0,0.13056666666666666,0.03273333333333333,0.8364333333333334,1819.0,0.9415313570613622,51.7996993904612,4.201492537311343,0.8922484881798284,21,0.441,0.754,0.019,0.022,0.22
24217396,2025-03-02,45C8ASPRC,127.91,7.96,8448.0,2487.0,641.0,1698.0,1627.0,199.0,0.0,6550.0,1116.0,0.0,0.13056666666666666,0.03273333333333333,0.8364333333333334,1826.0,0.9414145874663913,51.20788054060505,3.396863691192844,0.8910186199337946,21,0.468,0.737,0.024,0.024,0.217
24217394,2025-03-02,EXPORTDSP14,120.5,8.11,8250.0,2484.0,657.0,1886.0,1644.0,263.0,0.0,6603.0,1109.0,0.0,0.13056666666666666,0.03273333333333333,0.8364333333333334,1907.0,0.936941139872973,54.79668049747057,3.321256038646006,0.8620870477184782,55,0.23,0.7,0.019,0.014,0.19
24117423,2025-03-02,S.TOWER6VAN,118.4,8.22,10071.0,2094.0,616.0,2718.0,2409.0,108.0,423.0,5969.0,957.0,0.0,0.13056666666666666,0.03273333333333333,0.8364333333333334,2940.0,0.9350813457515789,50.413851350925555,4.809455587390254,0.8193877551017621,67,0.16,1.37,0.038,0.024,0.17
24117421,2025-03-02,EXPORTDSP14,128.3,8.47,10002.0,2409.0,602.0,2690.0,1668.0,250.0,0.0,6153.0,2259.0,0.0,0.13056666666666666,0.03273333333333333,0.8364333333333334,1918.0,0.9380712144407541,47.95791114537835,4.151930261517579,0.8696558915532484,55,0.187,0.757,0.02,0.022,0.2
24117418,2025-03-02,2062BK1,124.61,7.22,10287.0,2991.0,604.0,2965.0,1665.0,257.0,0.0,6353.0,1694.0,0.0,0.13056666666666666,0.03273333333333333,0.8364333333333334,1922.0,0.9452324963897046,50.983067169159916,3.439317953860435,0.8662851196665629,6,0.18,0.75,0.025,0.019,0.21
24117415,2025-03-02,EXPORTDSP14,119.12,8.36,10689.0,3015.0,591.0,1676.0,1665.0,257.0,0.0,6469.0,1093.0,0.0,0.13056666666666666,0.03273333333333333,0.8364333333333334,1922.0,0.9344210856531658,54.30658159793228,3.54527363183962,0.8662851196665629,55,0.192,0.751,0.027,0.021,0.201
24117413,2025-03-02,1786550D,126.41,8.18,11475.0,2991.0,604.0,2978.0,1661.0,257.0,0.0,6614.0,2259.0,0.0,0.13056666666666666,0.03273333333333333,0.8364333333333334,1918.0,0.9392228248685696,52.321809982973484,3.836509528584475,0.8660062565167539,3,0.21,0.74,0.02,0.03,0.22
24217404,2025-03-02,EXPORTDSP14,128.6,8.12,9372.0,2598.0,649.0,1153.0,1610.0,192.0,0.0,6704.0,1225.0,0.0,0.13056666666666666,0.03273333333333333,0.8364333333333334,1802.0,0.940608543000727,52.130637635675505,3.607390300229558,0.89345172031027,55,0.19,0.73,0.021,0.017,0.2
24317428,2025-03-02,EXPORTDSP14,122.2,8.21,9807.0,2664.0,704.0,2674.0,1757.0,291.0,0.0,6592.0,1241.0,0.0,0.13056666666666666,0.03273333333333333,0.8364333333333334,2048.0,0.9370447051534619,53.94435351838016,3.6813063063049243,0.8579101562495811,55,0.187,0.73,0.021,0.024,0.201
24117492,2025-03-03,1786550D,121.18,8.26,9195.0,3204.0,807.0,2100.0,1650.0,280.0,0.0,6262.0,1396.0,0.0,0.13548275862068965,0.034482758620689655,0.7801379310344827,1930.0,0.9361866501781817,51.67519392596405,2.8698501872650217,0.8549222797923032,3,0.2,0.76,0.02,0.02,0.21
24117501,2025-03-03,2062BK1,128.82,7.54,9306.0,2952.0,606.0,2486.0,1653.0,254.0,0.0,6225.0,1504.0,0.0,0.13548275862068965,0.034482758620689655,0.7801379310344827,1907.0,0.9447051921315291,48.32324173227509,3.1524390243891762,0.8668065023592728,6,0.19,0.74,0.024,0.023,0.2
24317449,2025-03-03,C20MMNC,124.16,9.07,9963.0,3039.0,803.0,2865.0,1717.0,237.0,0.0,6907.0,1061.0,0.0,0.13548275862068965,0.034482758620689655,0.7801379310344827,1954.0,0.9319222397288005,55.629832473778755,3.2783810463957623,0.8787103377682299,42,0.185,0.69,0.024,0.017,0.177
24117507,2025-03-03,TMT-FE500D,129.87,8.46,9270.0,2988.0,586.0,2711.0,1648.0,257.0,0.0,6339.0,1078.0,0.0,0.13548275862068965,0.034482758620689655,0.7801379310344827,1905.0,0.9388418997980276,48.81034880997297,3.1024096385531785,0.8650918635166063,78,0.18,0.69,0.025,0.023,0.21
24317433,2025-03-03,1786500D,132.26,8.2,10098.0,2679.0,696.0,3024.0,1759.0,281.0,0.0,6696.0,1106.0,312.0,0.13548275862068965,0.034482758620689655,0.7801379310344827,2040.0,0.9416203901399572,50.62755179154222,3.769316909293106,0.8622549019603617,2,0.187,0.753,0.019,0.02,0.211
24317452,2025-03-03,2062BK1,130.65,8.65,10008.0,3042.0,801.0,4437.0,1702.0,234.0,0.0,2640.0,421.0,0.0,0.13548275862068965,0.034482758620689655,0.7801379310344827,1936.0,0.9379038047312427,20.2066590124745,3.2899408284012854,0.8791322314045046,6,0.2,0.73,0.022,0.022,0.21
24317480,2025-03-03,1786550D,131.18,7.95,9156.0,2685.0,704.0,1390.0,1745.0,267.0,0.0,6803.0,1311.0,0.0,0.13548275862068965,0.034482758620689655,0.7801379310344827,2012.0,0.9428591964282121,51.86003963979372,3.410055865920518,0.8672962226635849,3,0.21,0.77,0.03,0.02,0.21
24317458,2025-03-03,C20MMNC,124.58,7.33,9945.0,3042.0,804.0,2877.0,1737.0,237.0,0.0,4046.0,754.0,0.0,0.13548275862068965,0.034482758620689655,0.7801379310344827,1974.0,0.9444318095599695,32.47712313346864,3.2692307692296945,0.879939209725998,42,0.21,0.69,0.022,0.021,0.2
24117456,2025-03-03,C20MMNC,120.55,8.12,6666.0,3081.0,802.0,2957.0,1667.0,233.0,0.0,5980.0,1127.0,0.0,0.13548275862068965,0.034482758620689655,0.7801379310344827,1900.0,0.9368928266034283,49.60597262505512,2.163583252190145,0.8773684210521698,42,0.195,0.72,0.027,0.027,0.235
24117459,2025-03-03,2062BK1,119.97,8.12,9195.0,3063.0,797.0,3033.0,1665.0,230.0,0.0,5975.0,980.0,0.0,0.13548275862068965,0.034482758620689655,0.7801379310344827,1895.0,0.9366070731443782,49.80411769567555,3.0019588638579817,0.8786279683372672,6,0.2,0.75,0.034,0.024,0.19
24117462,2025-03-03,S.TOWER6VAN,125.7,8.12,9747.0,2928.0,705.0,4089.0,2413.0,52.0,411.0,6365.0,1114.0,0.0,0.13548275862068965,0.034482758620689655,0.7801379310344827,2876.0,0.939321476603353,50.63643595822882,3.3288934426218137,0.8390125173849656,67,0.17,1.28,0.033,0.02,0.23
24117465,2025-03-03,2062BK1,121.49,8.67,9117.0,2973.0,711.0,2810.0,1617.0,240.0,0.0,5839.0,1029.0,267.0,0.13548275862068965,0.034482758620689655,0.7801379310344827,1857.0,0.9333896742399095,48.06156885300797,3.066599394549927,0.8707592891756216,6,0.19,0.77,0.026,0.022,0.21
24117467,2025-03-03,2062BK1,125.2,8.67,8658.0,3423.0,709.0,1993.0,1657.0,240.0,0.0,6559.0,1241.0,0.0,0.13548275862068965,0.034482758620689655,0.7801379310344827,1897.0,0.935235676395494,52.38817891331958,2.5293602103410664,0.8734844491297451,6,0.17,0.71,0.035,0.032,0.17
24117469,2025-03-03,2062BK1,120.61,8.98,9147.0,3345.0,689.0,3354.0,1660.0,240.0,0.0,6147.0,1042.0,0.0,0.13548275862068965,0.034482758620689655,0.7801379310344827,1900.0,0.9307045296633174,50.96592322319073,2.7345291479812452,0.873684210525856,6,0.17,0.73,0.019,0.024,0.19
24316076,2025-03-03,2062BK1,126.57,8.46,9786.0,3012.0,599.0,1584.0,1720.0,291.0,0.0,6895.0,2468.0,642.0,0.13548275862068965,0.034482758620689655,0.7801379310344827,2011.0,0.9373472561583548,54.47578415063225,3.2490039840626666,0.8552958726997238,6,0.17,0.67,0.021,0.042,0.22
24117471,2025-03-03,2062BK1,127.79,8.67,8850.0,3486.0,689.0,2790.0,1597.0,240.0,0.0,6119.0,1254.0,0.0,0.13548275862068965,0.034482758620689655,0.7801379310344827,1837.0,0.9364648981317862,47.88324595001265,2.5387263339063284,0.8693522046810728,6,0.2,0.76,0.027,0.025,0.2
24117475,2025-03-03,2062BK1,119.04,8.26,11136.0,3357.0,722.0,2395.0,1651.0,240.0,0.0,6065.0,1404.0,0.0,0.13548275862068965,0.034482758620689655,0.7801379310344827,1891.0,0.9351139041560478,50.949260752260166,3.317247542447627,0.8730830248541126,6,0.18,0.73,0.025,0.023,0.2
24117477,2025-03-03,2062BK1,122.45,9.29,6369.0,2970.0,484.0,2781.0,1654.0,244.0,0.0,6305.0,1332.0,0.0,0.13548275862068965,0.034482758620689655,0.7801379310344827,1898.0,0.9294823136410393,51.49040424621077,2.1444444444437223,0.8714436248678232,6,0.17,0.77,0.023,0.028,0.22
24117479,2025-03-03,S.TOWER6VAN,125.5,8.86,10506.0,2889.0,837.0,2318.0,2498.0,78.0,463.0,6383.0,3528.0,0.0,0.13548275862068965,0.034482758620689655,0.7801379310344827,3039.0,0.9340577552773589,50.86055776851904,3.636552440289499,0.8219809147743264,67,0.17,1.33,0.034,0.021,0.23
24117482,2025-03-03,2062BK1,117.28,8.26,8808.0,3192.0,802.0,2156.0,1648.0,284.0,150.0,6285.0,1353.0,0.0,0.13548275862068965,0.034482758620689655,0.7801379310344827,2082.0,0.934204237685724,53.58969986311741,2.759398496239737,0.791546589817103,6,0.194,0.82,0.026,0.02,0.214
24116364,2025-03-03,2062BK1,121.97,9.29,9558.0,3123.0,568.0,890.0,1597.0,186.0,0.0,6096.0,1160.0,0.0,0.13548275862068965,0.034482758620689655,0.7801379310344827,1783.0,0.9292244400355842,49.97950315610413,3.0605187319874925,0.8956814357818869,6,0.17,0.68,0.021,0.02,0.21
24117488,2025-03-03,S.TOWER6VAN,123.4,8.1,9465.0,2946.0,799.0,2361.0,2504.0,85.0,484.0,6223.0,1381.0,0.0,0.13548275862068965,0.034482758620689655,0.7801379310344827,3073.0,0.9384030418179591,50.42949756847302,3.212830957229052,0.8148389196222535,67,0.18,1.33,0.026,0.014,0.18
24117473,2025-03-03,2062BK1,117.01,9.29,9114.0,2724.0,699.0,2992.0,1597.0,241.0,0.0,6134.0,1527.0,0.0,0.13548275862068965,0.034482758620689655,0.7801379310344827,1838.0,0.9264449722808673,52.42286983973658,3.34581497797234,0.8688792165392444,6,0.17,0.73,0.022,0.021,0.21
24317455,2025-03-03,2062BK1,123.09,7.65,9930.0,2040.0,798.0,2841.0,1721.0,237.0,0.0,6351.0,977.0,0.0,0.13548275862068965,0.034482758620689655,0.7801379310344827,1958.0,0.9414869205985813,51.59639288283697,4.867647058821143,0.8789581205307053,6,0.21,0.72,0.025,0.022,0.21
24117453,2025-03-03,C20MMNC,128.87,7.84,10080.0,3108.0,802.0,3044.0,1670.0,196.0,0.0,6278.0,1502.0,0.0,0.13548275862068965,0.034482758620689655,0.7801379310344827,1866.0,0.9426523297422087,48.71576006790785,3.2432432432422,0.8949624866018784,42,0.2,0.733,0.022,0.016,0.21
24117447,2025-03-03,2062BK1,124.81,0.0,9741.0,3078.0,784.0,3559.0,1621.0,260.0,0.0,5958.0,976.0,0.0,0.13548275862068965,0.034482758620689655,0.7801379310344827,1881.0,0.9999999999919877,47.73655957016476,3.164717348926847,0.8617756512488773,6,0.22,0.76,0.021,0.023,0.25
24317464,2025-03-03,S.TOWER6VAN,123.28,8.46,9477.0,2499.0,696.0,2781.0,2558.0,0.0,444.0,6839.0,1685.0,0.0,0.13548275862068965,0.034482758620689655,0.7801379310344827,3002.0,0.9357826020879324,55.47534068741503,3.7923169267691907,0.8520986009324277,67,0.187,1.3,0.028,0.02,0.225
24317466,2025-03-03,2062BK1,127.98,8.12,9471.0,2517.0,702.0,2550.0,1773.0,254.0,0.0,5984.0,1044.0,1083.0,0.13548275862068965,0.034482758620689655,0.7801379310344827,2027.0,0.9403379867675216,46.75730582867043,3.762812872465728,0.8746916625550692,6,0.21,0.81,0.022,0.021,0.21
24317468,2025-03-03,S.TOWER6VAN,117.8,8.18,8751.0,3486.0,706.0,3201.0,2527.0,0.0,403.0,6157.0,1620.0,0.0,0.13548275862068965,0.034482758620689655,0.7801379310344827,2930.0,0.9350690585733048,52.266553480031696,2.510327022374495,0.8624573378836647,67,0.18,1.23,0.021,0.019,0.22
24317470,2025-03-03,S.TOWER6VAN,125.46,8.36,9435.0,3000.0,690.0,2882.0,2531.0,0.0,454.0,6787.0,1530.0,0.0,0.13548275862068965,0.034482758620689655,0.7801379310344827,2985.0,0.9375280227100768,54.09692332174321,3.1449999999989515,0.8479061976546574,67,0.17,1.33,0.023,0.028,0.19
24317474,2025-03-03,1786550D,129.77,8.24,9489.0,3018.0,702.0,2029.0,1725.0,258.0,0.0,5324.0,915.0,0.0,0.13548275862068965,0.034482758620689655,0.7801379310344827,1983.0,0.9402941815742316,41.02643137827675,3.1441351888657576,0.8698940998482754,3,0.2,0.79,0.02,0.02,0.17
24317476,2025-03-03,S.TOWER6VAN,133.01,8.14,9420.0,3156.0,692.0,2834.0,2511.0,0.0,398.0,4600.0,1322.0,0.0,0.13548275862068965,0.034482758620689655,0.7801379310344827,2909.0,0.9423308536950598,34.58386587448626,2.9847908745237692,0.8631832244754681,67,0.2,1.3,0.025,0.026,0.21
24117450,2025-03-03,2062BK1,119.29,8.12,9534.0,3111.0,1100.0,3072.0,1665.0,376.0,0.0,6221.0,1563.0,0.0,0.13548275862068965,0.034482758620689655,0.7801379310344827,2041.0,0.9362687387101776,52.15022214727009,3.064609450336527,0.8157765801073906,6,0.2,0.72,0.021,0.018,0.23
24317478,2025-03-03,2062BK1,129.91,0.0,8448.0,3111.0,558.0,2181.0,1716.0,262.0,0.0,6647.0,1106.0,0.0,0.13548275862068965,0.034482758620689655,0.7801379310344827,1978.0,0.9999999999923025,51.16619197866857,2.7155255544832158,0.8675429726992581,6,0.19,0.73,0.03,0.023,0.24
24317494,2025-03-03,S.TOWER6VAN,130.6,7.64,8844.0,2595.0,706.0,2556.0,2599.0,105.0,441.0,7196.0,1229.0,0.0,0.13548275862068965,0.034482758620689655,0.7801379310344827,3145.0,0.9447337962894624,55.09954058150767,3.4080924855478196,0.8263910969790695,67,0.17,1.27,0.032,0.024,0.23
24317499,2025-03-03,SAILTOWER6VA,130.7,7.65,9471.0,2469.0,701.0,2508.0,2462.0,0.0,551.0,6794.0,1642.0,0.0,0.13548275862068965,0.034482758620689655,0.7801379310344827,3013.0,0.9447054571670062,51.98163733701622,3.8359659781272435,0.8171257882506415,68,0.17,1.37,0.027,0.016,0.2
24117498,2025-03-03,1786500D,120.41,0.0,6099.0,3432.0,601.0,4720.0,1651.0,254.0,0.0,6554.0,1533.0,0.0,0.13548275862068965,0.034482758620689655,0.7801379310344827,1905.0,0.999999999991695,54.43069512453757,1.7770979020973843,0.8666666666662117,2,0.19,0.76,0.023,0.02,0.22
24317509,2025-03-03,1786550D,120.32,7.65,9261.0,2022.0,702.0,2378.0,1678.0,238.0,0.0,6481.0,1162.0,0.0,0.13548275862068965,0.034482758620689655,0.7801379310344827,1916.0,0.9402203641404999,53.864694148488496,4.5801186943597525,0.8757828810016306,3,0.21,0.78,0.03,0.02,0.21
24217481,2025-03-03,S.TOWER6VAN,121.88,0.0,9954.0,2025.0,622.0,1523.0,2390.0,95.0,510.0,6905.0,1921.0,0.0,0.13548275862068965,0.034482758620689655,0.7801379310344827,2995.0,0.9999999999917952,56.65408598575112,4.915555555553128,0.79799666110157,67,0.176,1.342,0.022,0.017,0.228
24117441,2025-03-03,2062BK1,127.43,7.84,9984.0,3099.0,797.0,3735.0,1666.0,246.0,0.0,6407.0,1341.0,0.0,0.13548275862068965,0.034482758620689655,0.7801379310344827,1912.0,0.942041842234479,50.27858432040902,3.221684414326163,0.8713389121334355,6,0.18,0.69,0.033,0.024,0.19
24117495,2025-03-03,1786500D,127.24,8.2,13074.0,3093.0,794.0,2282.0,1658.0,281.0,211.0,6501.0,1188.0,0.0,0.13548275862068965,0.034482758620689655,0.7801379310344827,2150.0,0.9394565859351783,51.09242376570974,4.226964112510758,0.7711627906973157,2,0.18,0.82,0.021,0.02,0.208
24317502,2025-03-03,TMT-FE500D,129.05,8.0,8847.0,2661.0,705.0,2529.0,1689.0,241.0,0.0,6580.0,1063.0,0.0,0.13548275862068965,0.034482758620689655,0.7801379310344827,1930.0,0.9416271433714585,50.98798915109656,3.324689966176879,0.875129533678303,78,0.19,0.77,0.023,0.021,0.22
24217463,2025-03-03,2062BK1,119.4,8.24,8874.0,3006.0,751.0,2264.0,1661.0,250.0,0.0,6214.0,996.0,252.0,0.13548275862068965,0.034482758620689655,0.7801379310344827,1911.0,0.9354434346526525,52.04355108834134,2.9520958083822513,0.8691784406065572,6,0.2,0.75,0.025,0.023,0.18
24217485,2025-03-03,S.TOWER6VAN,124.6,8.2,9522.0,1725.0,605.0,1416.0,2423.0,71.0,452.0,6298.0,1111.0,0.0,0.13548275862068965,0.034482758620689655,0.7801379310344827,2946.0,0.9382530120411278,50.54574638803735,5.5199999999968,0.8224711473181187,67,0.174,1.274,0.031,0.02,0.213
24217491,2025-03-03,S.TOWER6VAN,125.9,7.81,8430.0,1734.0,608.0,1654.0,2383.0,98.0,483.0,6458.0,1281.0,0.0,0.13548275862068965,0.034482758620689655,0.7801379310344827,2964.0,0.9415900082197174,51.29467831571648,4.861591695498927,0.8039811066124143,67,0.18,1.36,0.023,0.02,0.22
24217489,2025-03-03,2062BK1,118.45,8.23,8451.0,1998.0,613.0,1623.0,1671.0,199.0,0.0,6301.0,1047.0,0.0,0.13548275862068965,0.034482758620689655,0.7801379310344827,1870.0,0.9350331543974184,53.19544111394516,4.229729729727612,0.8935828877000569,6,0.18,0.74,0.023,0.022,0.23
24217487,2025-03-03,1786550D,124.6,7.89,8409.0,2022.0,610.0,1932.0,1664.0,209.0,0.0,6297.0,1465.0,0.0,0.13548275862068965,0.034482758620689655,0.7801379310344827,1873.0,0.9404483357163528,50.53772070585443,4.158753709196756,0.8884143085953612,3,0.23,0.75,0.02,0.02,0.24
24217500,2025-03-03,S.TOWER6VAN,122.76,0.0,7998.0,2502.0,707.0,1416.0,2427.0,57.0,456.0,6548.0,1095.0,0.0,0.13548275862068965,0.034482758620689655,0.7801379310344827,2940.0,0.999999999991854,53.33985011360915,3.1966426858500414,0.8255102040813519,67,0.17,1.3,0.022,0.015,0.22
24217484,2025-03-03,1786550D,126.75,7.85,9144.0,1719.0,611.0,1023.0,1593.0,199.0,0.0,6750.0,1595.0,0.0,0.13548275862068965,0.034482758620689655,0.7801379310344827,1792.0,0.9416790490271794,53.25443786940233,5.3193717277455965,0.8889508928566467,3,0.2,0.77,0.02,0.02,0.21
24217444,2025-03-03,C20MMNC,123.74,0.0,8019.0,3021.0,858.0,2244.0,1654.0,246.0,0.0,6651.0,1147.0,0.0,0.13548275862068965,0.034482758620689655,0.7801379310344827,1900.0,0.9999999999919185,53.749797963037416,2.6544190665333813,0.8705263157890155,42,0.185,0.745,0.02,0.014,0.212
24217448,2025-03-03,C20MMNACUTLT,122.62,8.0,8292.0,2925.0,863.0,1986.0,1661.0,250.0,0.0,6740.0,1150.0,0.0,0.13548275862068965,0.034482758620689655,0.7801379310344827,1911.0,0.9387536364956458,54.966563366049854,2.8348717948708257,0.8691784406065572,40,0.25,0.72,0.025,0.017,0.22
24217451,2025-03-03,2062BK1,119.29,8.11,8058.0,3063.0,800.0,1512.0,1650.0,250.0,0.0,6407.0,1081.0,0.0,0.13548275862068965,0.034482758620689655,0.7801379310344827,1900.0,0.9363422291920224,53.70944756430791,2.6307541625848416,0.8684210526311219,6,0.21,0.72,0.021,0.016,0.19
24217454,2025-03-03,2062BK1,128.36,8.1,8172.0,2784.0,803.0,2377.0,1664.0,246.0,0.0,6770.0,1158.0,0.0,0.13548275862068965,0.034482758620689655,0.7801379310344827,1910.0,0.9406419463510141,52.742287316510264,2.9353448275851526,0.8712041884812193,6,0.21,0.74,0.02,0.014,0.19
24217457,2025-03-03,2062BK1,123.45,7.88,7824.0,2994.0,814.0,1792.0,1688.0,246.0,0.0,6102.0,1039.0,368.0,0.13548275862068965,0.034482758620689655,0.7801379310344827,1934.0,0.939998477111551,49.42891859012208,2.613226452904939,0.8728024819023409,6,0.19,0.72,0.021,0.019,0.22
24217503,2025-03-03,S.TOWER6VAN,126.6,8.0,9063.0,1995.0,693.0,2049.0,2467.0,57.0,462.0,6506.0,1098.0,0.0,0.13548275862068965,0.034482758620689655,0.7801379310344827,2986.0,0.9405646359514075,51.390205370842104,4.542857142854865,0.8261888814464748,67,0.18,1.31,0.031,0.021,0.23
24217460,2025-03-03,2062BK1,120.22,7.98,7644.0,3813.0,973.0,1240.0,1671.0,257.0,0.0,6353.0,1072.0,0.0,0.13548275862068965,0.034482758620689655,0.7801379310344827,1928.0,0.937753510133091,52.84478456119743,2.0047206923676884,0.8667012448128285,6,0.21,0.76,0.029,0.02,0.22
24217493,2025-03-03,2062BK1,126.83,7.9,8094.0,2301.0,608.0,1663.0,1603.0,226.0,0.0,6526.0,1096.0,0.0,0.13548275862068965,0.034482758620689655,0.7801379310344827,1829.0,0.9413642098942971,51.45470314553769,3.517601043023243,0.8764352104970604,6,0.17,0.75,0.02,0.017,0.21
24217497,2025-03-03,S.TOWER6VAN,120.41,0.0,7545.0,3060.0,701.0,2059.0,2406.0,57.0,405.0,6663.0,1205.0,0.0,0.13548275862068965,0.034482758620689655,0.7801379310344827,2868.0,0.999999999991695,55.335935553065895,2.465686274508998,0.8389121338909209,67,0.18,1.29,0.02,0.016,0.25
24217521,2025-03-04,2062BK1,121.56,8.1,8601.0,2247.0,712.0,3609.0,1671.0,253.0,0.0,5761.0,1143.0,0.0,0.13147999999999999,0.031120000000000002,0.81104,1924.0,0.9375289217882345,47.39223428720474,3.8277703604789375,0.8685031185026671,6,0.19,0.73,0.024,0.02,0.22
24317529,2025-03-04,2062BK1,133.68,7.23,10038.0,1452.0,706.0,3730.0,1697.0,267.0,0.0,6485.0,1405.0,0.0,0.13147999999999999,0.031120000000000002,0.81104,1964.0,0.9486906536019539,48.51137043650126,6.913223140491107,0.8640529531563829,6,0.2,0.77,0.024,0.022,0.2
24317532,2025-03-04,2062BK1,128.08,8.35,9933.0,2775.0,690.0,2652.0,1582.0,240.0,0.0,6940.0,1175.0,0.0,0.13147999999999999,0.031120000000000002,0.81104,1822.0,0.9387964523862876,54.18488444679743,3.5794594594581697,0.8682766190994137,6,0.18,0.73,0.017,0.017,0.21
24317534,2025-03-04,2062BK1,125.05,8.26,9225.0,2505.0,666.0,2310.0,1635.0,231.0,0.0,5356.0,1654.0,0.0,0.13147999999999999,0.031120000000000002,0.81104,1866.0,0.9380391568454127,42.83086765259631,3.682634730537452,0.8762057877808809,6,0.19,0.72,0.019,0.018,0.23
24217555,2025-03-04,C20MMNC,131.14,8.12,8502.0,2493.0,685.0,2511.0,1586.0,199.0,0.0,6901.0,1270.0,0.0,0.13147999999999999,0.031120000000000002,0.81104,1785.0,0.9416917995049426,52.62315083077153,3.4103489771346127,0.8885154061619672,42,0.21,0.72,0.017,0.018,0.19
24217553,2025-03-04,2062BK1,127.78,8.0,8988.0,2496.0,718.0,2190.0,1667.0,246.0,0.0,6676.0,3943.0,0.0,0.13147999999999999,0.031120000000000002,0.81104,1913.0,0.9410811606942033,52.246047894410346,3.600961538460096,0.8714061683215518,6,0.18,0.75,0.025,0.019,0.21
24317540,2025-03-04,C20MMNC,127.68,7.89,9015.0,3015.0,651.0,2100.0,1704.0,262.0,0.0,6922.0,1109.0,0.0,0.13147999999999999,0.031120000000000002,0.81104,1966.0,0.9418012834628474,54.213659147445064,2.9900497512427893,0.8667344862660902,42,0.188,0.756,0.032,0.023,0.208
24317543,2025-03-04,SEQRFE550D,121.4,7.89,8757.0,3054.0,660.0,2397.0,1663.0,250.0,0.0,6887.0,1476.0,0.0,0.13147999999999999,0.031120000000000002,0.81104,1913.0,0.9389743986314568,56.72981878042232,2.867387033397882,0.8693152117089026,73,0.24,0.74,0.028,0.024,0.2
24317546,2025-03-04,SEQRFE550D,120.74,7.96,8532.0,3030.0,394.0,2022.0,1283.0,213.0,295.0,6689.0,1179.0,0.0,0.13147999999999999,0.031120000000000002,0.81104,1791.0,0.9381507381434488,55.40003312857876,2.8158415841574866,0.7163595756556581,73,0.21,0.75,0.029,0.025,0.18
24217551,2025-03-04,SEQRFE550D,130.15,0.0,8286.0,2997.0,663.0,1518.0,1620.0,253.0,0.0,6724.0,1145.0,0.0,0.13147999999999999,0.031120000000000002,0.81104,1873.0,0.9999999999923166,51.66346523202717,2.7647647647638425,0.864922584089234,73,0.22,0.77,0.027,0.021,0.19
24217549,2025-03-04,SEQRFE550D,127.91,8.36,8178.0,3009.0,649.0,2496.0,1664.0,257.0,0.0,6663.0,1211.0,0.0,0.13147999999999999,0.031120000000000002,0.81104,1921.0,0.9386512071553634,52.09131420489335,2.7178464606172423,0.8662155127533232,73,0.22,0.74,0.021,0.023,0.21
24217547,2025-03-04,2062BK1,123.87,8.31,8043.0,3003.0,632.0,2749.0,1667.0,243.0,0.0,6660.0,1125.0,365.0,0.13147999999999999,0.031120000000000002,0.81104,1910.0,0.9371311847409811,53.766045046792875,2.6783216783207866,0.8727748691094906,6,0.18,0.75,0.016,0.021,0.24
24217544,2025-03-04,2062BK1,127.16,8.23,8037.0,3018.0,663.0,2810.0,1667.0,253.0,0.0,6732.0,1184.0,0.0,0.13147999999999999,0.031120000000000002,0.81104,1920.0,0.9392126449446843,52.9411764701719,2.663021868786394,0.8682291666662144,6,0.19,0.76,0.018,0.018,0.25
24217506,2025-03-04,1786550D,122.59,8.0,8505.0,2499.0,701.0,2109.0,1684.0,219.0,0.0,6503.0,1124.0,0.0,0.13147999999999999,0.031120000000000002,0.81104,1903.0,0.9387395665752452,53.046741169320114,3.4033613445364534,0.884918549657969,3,0.21,0.76,0.02,0.02,0.21
24217508,2025-03-04,S.TOWER6VAN,126.42,8.14,8517.0,2502.0,698.0,1480.0,2400.0,57.0,415.0,6667.0,1086.0,0.0,0.13147999999999999,0.031120000000000002,0.81104,2872.0,0.9395065398265495,52.736908716558005,3.404076738607752,0.8356545960999876,67,0.172,1.27,0.021,0.015,0.215
24217511,2025-03-04,TMT-FE500D,118.99,7.86,7929.0,2013.0,721.0,1628.0,1650.0,213.0,0.0,6499.0,1147.0,0.0,0.13147999999999999,0.031120000000000002,0.81104,1863.0,0.9380370516283955,54.618035128543426,3.9388971684034084,0.8856682769721494,78,0.202,0.73,0.025,0.021,0.186
24217542,2025-03-04,2062BK1,130.23,0.0,8709.0,2031.0,641.0,0.0,1617.0,250.0,0.0,7029.0,1294.0,0.0,0.13147999999999999,0.031120000000000002,0.81104,1867.0,0.9999999999923214,53.97373876945425,4.288035450514875,0.8660953401173722,6,0.19,0.75,0.022,0.02,0.21
24217517,2025-03-04,2062BK1,128.99,7.98,8625.0,2505.0,685.0,2800.0,1664.0,246.0,0.0,6665.0,1114.0,0.0,0.13147999999999999,0.031120000000000002,0.81104,1910.0,0.9417390669420915,51.67067214472695,3.4431137724537155,0.8712041884812193,6,0.2,0.75,0.021,0.017,0.22
24217527,2025-03-04,TMT-FE500D,121.3,8.2,7956.0,2721.0,720.0,2784.0,1637.0,257.0,0.0,6315.0,1458.0,0.0,0.13147999999999999,0.031120000000000002,0.81104,1894.0,0.9366795366723036,52.06100577038696,2.9239250275623214,0.8643083421325954,78,0.187,0.73,0.02,0.02,0.21
24217514,2025-03-04,2062BK1,122.46,8.12,9159.0,3015.0,690.0,1731.0,1610.0,199.0,0.0,6509.0,1161.0,0.0,0.13147999999999999,0.031120000000000002,0.81104,1809.0,0.937815898292711,53.1520496484309,3.037810945272624,0.8899944720835323,6,0.18,0.75,0.022,0.021,0.21
24217524,2025-03-04,TMT-FE500D,122.5,8.22,8391.0,0.0,685.0,2005.0,1671.0,236.0,0.0,6143.0,1181.0,0.0,0.13147999999999999,0.031120000000000002,0.81104,1907.0,0.9371175030528067,50.14693877510084,8390999999999.999,0.876245411640862,78,0.19,0.7,0.019,0.019,0.18
24117504,2025-03-04,2062BK1,126.68,8.05,9309.0,2988.0,527.0,2729.0,1654.0,254.0,0.0,6511.0,1173.0,0.0,0.13147999999999999,0.031120000000000002,0.81104,1908.0,0.9402508721076208,51.39722134471584,3.1154618473885156,0.8668763102720823,6,0.18,0.76,0.028,0.023,0.2
24117556,2025-03-04,SEQR500D,127.07,8.54,10035.0,2934.0,606.0,3724.0,1653.0,220.0,0.0,6715.0,1182.0,0.0,0.13147999999999999,0.031120000000000002,0.81104,1873.0,0.9370252931130668,52.84488864363859,3.4202453987718404,0.8825413774688294,72,0.21,0.78,0.024,0.022,0.22
24117554,2025-03-04,C20MMNC,127.78,8.0,11094.0,2493.0,594.0,3188.0,1644.0,219.0,0.0,6628.0,1186.0,0.0,0.13147999999999999,0.031120000000000002,0.81104,1863.0,0.9410811606942033,51.87040225346791,4.4500601684699355,0.882447665055887,42,0.21,0.76,0.026,0.018,0.18
24117552,2025-03-04,2062BK1,123.13,7.95,10668.0,2949.0,850.0,3054.0,1658.0,166.0,0.0,6418.0,1089.0,0.0,0.13147999999999999,0.031120000000000002,0.81104,1824.0,0.9393500152506917,52.12377162306405,3.6174974567637785,0.9089912280696771,6,0.21,0.82,0.035,0.022,0.22
24117550,2025-03-04,2062BK1,124.89,7.91,10905.0,2994.0,795.0,3168.0,1645.0,433.0,0.0,6414.0,1077.0,0.0,0.13147999999999999,0.031120000000000002,0.81104,2078.0,0.9404367469808702,51.357194330600066,3.6422845691370602,0.7916265640034689,6,0.2,0.77,0.03,0.024,0.21
24117548,2025-03-04,SEQR500D,122.98,8.46,9633.0,2961.0,817.0,2718.0,1654.0,280.0,0.0,6427.0,1083.0,0.0,0.13147999999999999,0.031120000000000002,0.81104,1934.0,0.9356360316423036,52.26053016708196,3.253292806483197,0.8552223371246871,72,0.22,0.76,0.03,0.024,0.17
24117545,2025-03-04,2062BK1,125.31,7.5,9405.0,3327.0,737.0,2361.0,1659.0,277.0,0.0,6699.0,2095.0,0.0,0.13147999999999999,0.031120000000000002,0.81104,1936.0,0.9435283487618137,53.459420636394064,2.826871055003659,0.8569214876028631,6,0.22,0.76,0.021,0.021,0.2
24117541,2025-03-04,C20MMNC,124.21,7.53,9696.0,3000.0,737.0,2298.0,1648.0,281.0,0.0,6328.0,1661.0,0.0,0.13147999999999999,0.031120000000000002,0.81104,1929.0,0.9428419614320418,50.94597858424486,3.231999999998923,0.8543286677030304,42,0.18,0.8,0.021,0.019,0.26
24117539,2025-03-04,2062BK1,125.54,8.46,9468.0,2877.0,867.0,2546.0,1598.0,281.0,0.0,6511.0,1152.0,0.0,0.13147999999999999,0.031120000000000002,0.81104,1879.0,0.9368656716347996,51.86394774532528,3.2909280500509936,0.8504523682805479,6,0.22,0.73,0.03,0.024,0.2
24117537,2025-03-04,C20MMNC,124.38,8.15,9684.0,3087.0,706.0,2127.0,1701.0,280.0,0.0,6397.0,1080.0,0.0,0.13147999999999999,0.031120000000000002,0.81104,1981.0,0.9385044895424546,51.43109824689314,3.137026239066039,0.858657243815821,42,0.191,0.78,0.035,0.024,0.233
24317526,2025-03-04,2062BK1,125.86,8.36,6483.0,2019.0,698.0,2366.0,1757.0,267.0,0.0,6789.0,1645.0,0.0,0.13147999999999999,0.031120000000000002,0.81104,2024.0,0.9377142005592483,53.94088669907881,3.2109955423461063,0.8680830039521403,6,0.19,0.78,0.019,0.021,0.22
24117535,2025-03-04,C20MMNC,127.51,8.12,10740.0,2769.0,697.0,2623.0,1704.0,281.0,0.0,6307.0,1636.0,0.0,0.13147999999999999,0.031120000000000002,0.81104,1985.0,0.9401312393943809,49.46278723198601,3.878656554711492,0.8584382871532199,42,0.19,0.7,0.026,0.025,0.2
24117531,2025-03-04,2062BK1,125.8,8.88,10470.0,3027.0,662.0,2541.0,1638.0,251.0,0.0,6467.0,1432.0,0.0,0.13147999999999999,0.031120000000000002,0.81104,1889.0,0.9340659340589986,51.406995230116,3.4588701684825045,0.8671254632075875,6,0.19,0.73,0.019,0.022,0.22
