Repository: SiddharthKumar268/FerroMind

# FerroMind
*Ferro-Alloy Optimisation using Machine Learning*
**SAIL Durgapur Steel Plant | Steel Melting Shop**
Intern: Siddharth Kumar | FY 2023-24 to FY 2025-26

---

## Quick Start

```bash

# 2. Place raw Excel files in data/raw/

## Dataset

| | |
|---|---|
| Total heats after cleaning | 47,421 |
| Training set | 37,936 heats (Apr 2023 – Jun 2025) |
| Test set | 9,485 heats (Jun 2025 – Dec 2025) |
| Input features | 21 (16 raw + 5 engineered) |
| Target variables | Mn, Si, C, S, P |
| BOF grades | 76 distinct grades |
| Split method | Chronological 80/20 — no shuffle, no leakage |

---

File: data/processed/sms_train.csv (part 222 of 253)
Heat_Number,Date,BOF Grade Code,Hot Metal Addn. Weight,Scrap Addn. Weight,Lime Into Converter,Dolomite Into Converter,Lime Into Ladle,Iron Ore Into Converter,SIMN Into Ladle,FESI Into Ladle,FEMN Into Ladle,Measered O2 Mainblow II,Duration of Mainblow I/II,Measered O2 2nd Blow,HM_P,HM_S,HM_Si,Total_FA_Ladle,HM_Ratio,O2_per_ton_HM,Lime_Dolo_Ratio,SiMn_FA_Fraction,Grade_Encoded,C,Mn,P,S,Si
24117530,2025-03-04,TMT-FE500D,125.27,7.21,9444.0,3198.0,647.0,2547.0,1671.0,261.0,0.0,6025.0,1015.0,0.0,0.13147999999999999,0.031120000000000002,0.81104,1932.0,0.9455766908141187,48.09611239683806,2.9530956848020784,0.8649068322976889,78,0.2,0.74,0.02,0.024,0.23
24117528,2025-03-04,2062BK1,128.7,8.0,9465.0,3486.0,657.0,2863.0,1675.0,264.0,0.0,6327.0,1395.0,0.0,0.13147999999999999,0.031120000000000002,0.81104,1939.0,0.9414776883618035,49.160839160457186,2.71514629948287,0.8638473439913028,6,0.19,0.75,0.017,0.022,0.22
24117525,2025-03-04,2062BK1,127.47,7.9,10248.0,2712.0,642.0,2916.0,1665.0,264.0,0.0,6398.0,1182.0,0.0,0.13147999999999999,0.031120000000000002,0.81104,1929.0,0.9416414271925712,50.19220208637176,3.7787610619455094,0.8631415241053069,6,0.19,0.74,0.02,0.02,0.21
24117522,2025-03-04,TMT-FE500D,118.8,8.46,10479.0,2691.0,640.0,2563.0,1663.0,258.0,0.0,5867.0,2654.0,0.0,0.13147999999999999,0.031120000000000002,0.81104,1921.0,0.933521923613598,49.38552188510618,3.894091415829099,0.8656949505461397,78,0.22,0.76,0.028,0.024,0.22
24117519,2025-03-04,TMT-FE500D,130.85,8.14,9957.0,3084.0,659.0,3172.0,1652.0,251.0,0.0,6456.0,2001.0,0.0,0.13147999999999999,0.031120000000000002,0.81104,1903.0,0.9414346355785205,49.33893771456371,3.228599221788836,0.8681029952701692,78,0.19,0.73,0.028,0.025,0.2
24117516,2025-03-04,TMT-FE500D,127.05,8.15,9576.0,2982.0,604.0,2758.0,1655.0,257.0,0.0,6668.0,1425.0,0.0,0.13147999999999999,0.031120000000000002,0.81104,1912.0,0.9397189349042921,52.483274301043025,3.211267605632726,0.8655857740581246,78,0.2,0.74,0.027,0.022,0.22
24117513,2025-03-04,TMT-FE500D,124.89,7.98,9960.0,2982.0,602.0,2968.0,1658.0,257.0,0.0,6191.0,1058.0,0.0,0.13147999999999999,0.031120000000000002,0.81104,1915.0,0.9399412959965384,49.57162302786795,3.3400402414475723,0.8657963446470675,78,0.203,0.773,0.022,0.024,0.214
24117510,2025-03-04,2062BK1,123.87,8.12,9660.0,2988.0,599.0,3388.0,1649.0,254.0,0.0,6151.0,1727.0,0.0,0.13147999999999999,0.031120000000000002,0.81104,1903.0,0.938480187885912,49.65689836078423,3.2329317269065485,0.8665265370463129,6,0.18,0.75,0.018,0.021,0.24
24117533,2025-03-04,C20MMNC,128.08,8.49,9165.0,3168.0,636.0,2866.0,1636.0,254.0,0.0,6094.0,1311.0,0.0,0.13147999999999999,0.031120000000000002,0.81104,1890.0,0.9378340777554527,47.579637726049505,2.8929924242415113,0.8656084656080076,42,0.194,0.734,0.021,0.021,0.205
24317523,2025-03-04,2062BK1,123.8,8.15,9465.0,2028.0,693.0,3151.0,1731.0,267.0,0.0,4288.0,820.0,0.0,0.13147999999999999,0.031120000000000002,0.81104,1998.0,0.9382341796063796,34.636510500527976,4.667159763311308,0.8663663663659328,6,0.19,0.77,0.019,0.015,0.2
24317538,2025-03-04,2062BK1,127.6,8.13,9081.0,3009.0,648.0,2862.0,1704.0,237.0,0.0,6777.0,1147.0,0.0,0.13147999999999999,0.031120000000000002,0.81104,1941.0,0.9401016724310021,53.11128526604145,3.0179461615144505,0.8778979907259774,6,0.21,0.74,0.029,0.03,0.21
24317518,2025-03-04,2062BK1,122.55,8.05,9747.0,2589.0,699.0,3081.0,1736.0,264.0,0.0,6888.0,2943.0,0.0,0.13147999999999999,0.031120000000000002,0.81104,2000.0,0.9383614088748978,56.205630354498524,3.764774044030991,0.867999999999566,6,0.17,0.75,0.029,0.024,0.22
24317436,2025-03-04,S.TOWER6VAN,128.3,8.87,10215.0,2661.0,699.0,2940.0,2604.0,125.0,450.0,6869.0,1154.0,0.0,0.13147999999999999,0.031120000000000002,0.81104,3179.0,0.9353357147996259,53.53858144930991,3.8387824126253896,0.819125511166776,67,0.18,1.26,0.022,0.014,0.21
24317461,2025-03-04,2062BK1,120.26,7.43,9585.0,2523.0,701.0,3363.0,1761.0,257.0,0.0,6394.0,1061.0,0.0,0.13147999999999999,0.031120000000000002,0.81104,2018.0,0.9418122014179512,53.168135705528286,3.79904875148482,0.8726461843404992,6,0.19,0.76,0.028,0.021,0.22
24317483,2025-03-04,2062BK1,125.96,8.57,8787.0,2661.0,690.0,2306.0,1748.0,262.0,0.0,6801.0,1157.0,0.0,0.13147999999999999,0.031120000000000002,0.81104,2010.0,0.936296736780374,53.99333121583047,3.302142051858962,0.8696517412930996,6,0.2,0.85,0.043,0.038,0.23
24317496,2025-03-04,SAILTOWER6VA,129.75,8.41,9129.0,2592.0,1696.0,2996.0,2480.0,0.0,495.0,6791.0,3237.0,0.0,0.13147999999999999,0.031120000000000002,0.81104,2975.0,0.9391285466058258,52.33911367975076,3.521990740739382,0.8336134453778711,68,0.18,1.38,0.027,0.014,0.22
24217563,2025-03-04,SEQRFE550D,124.41,8.88,9021.0,2010.0,710.0,3462.0,1664.0,226.0,0.0,6506.0,1508.0,0.0,0.13147999999999999,0.031120000000000002,0.81104,1890.0,0.9333783479560855,52.29483160475609,4.488059701490305,0.8804232804228146,73,0.24,0.75,0.016,0.019,0.23
24317520,2025-03-04,2062BK1,127.9,8.2,9729.0,3021.0,701.0,4084.0,1735.0,265.0,0.0,6424.0,1692.0,0.0,0.13147999999999999,0.031120000000000002,0.81104,2000.0,0.9397501836815597,50.22673963995131,3.220456802382251,0.8674999999995663,6,0.2,0.78,0.025,0.022,0.22
24317505,2025-03-04,2062BK1,128.53,8.0,9345.0,2673.0,696.0,2130.0,1699.0,245.0,0.0,6659.0,2339.0,0.0,0.13147999999999999,0.031120000000000002,0.81104,1944.0,0.9414048194467048,51.80891620593007,3.4960718294038546,0.8739711934151883,6,0.19,0.79,0.023,0.016,0.19
24317515,2025-03-04,1786550D,122.42,8.57,9639.0,2580.0,704.0,2917.0,1697.0,247.0,0.0,6742.0,1077.0,0.0,0.13147999999999999,0.031120000000000002,0.81104,1944.0,0.9345751584019042,55.07270053867772,3.736046511626459,0.8729423868308267,3,0.21,0.75,0.03,0.02,0.2
24217558,2025-03-04,SEQRFE550D,131.32,8.16,9510.0,2496.0,693.0,3589.0,1610.0,206.0,0.0,6670.0,1141.0,363.0,0.13147999999999999,0.031120000000000002,0.81104,1816.0,0.9414969888088508,50.79195857408779,3.8100961538446274,0.8865638766514942,73,0.24,0.78,0.025,0.027,0.22
24317512,2025-03-04,S.TOWER6VAN,126.19,8.26,10257.0,2658.0,696.0,3358.0,2538.0,111.0,503.0,7004.0,1513.0,0.0,0.13147999999999999,0.031120000000000002,0.81104,3152.0,0.9385645221202042,55.50360567354383,3.858916478553853,0.8052030456850238,67,0.172,1.272,0.022,0.022,0.217
24217593,2025-03-05,1786500D,119.44,8.0,8265.0,2091.0,701.0,1963.0,1431.0,226.0,0.0,6324.0,1080.0,0.0,0.1373913043478261,0.042869565217391305,0.7262173913043478,1657.0,0.9372253609468202,52.94708640277171,3.9526542324227867,0.8636089318039447,2,0.19,0.75,0.025,0.029,0.211
24217592,2025-03-05,EXPORTDSP14,140.62,0.0,8109.0,2649.0,899.0,2408.0,2369.0,91.0,459.0,6917.0,1150.0,0.0,0.1373913043478261,0.042869565217391305,0.7262173913043478,2919.0,0.9999999999928887,49.18930450825495,3.0611551528867267,0.8115793079819077,55,0.178,0.823,0.021,0.021,0.25
24217590,2025-03-05,2062BK1,124.92,8.1,8430.0,2082.0,833.0,2668.0,1725.0,283.0,0.0,6509.0,1116.0,0.0,0.1373913043478261,0.042869565217391305,0.7262173913043478,2008.0,0.9391069012108021,52.10534742193319,4.048991354464914,0.8590637450194925,6,0.2,0.75,0.024,0.024,0.22
24217588,2025-03-05,SEQRFE550D,132.2,7.29,8067.0,2307.0,624.0,2100.0,1721.0,280.0,0.0,6895.0,1437.0,0.0,0.1373913043478261,0.042869565217391305,0.7262173913043478,2001.0,0.9477381891107053,52.15582450792621,3.4967490247058963,0.8600699650170615,73,0.21,0.77,0.025,0.022,0.2
24217595,2025-03-05,EXPORTDSP14,128.33,8.1,7728.0,2106.0,698.0,2298.0,1603.0,250.0,0.0,6518.0,1101.0,0.0,0.1373913043478261,0.042869565217391305,0.7262173913043478,1853.0,0.9406288939313889,50.79092963414018,3.669515669513927,0.8650836481376875,55,0.199,0.738,0.021,0.025,0.235
24217586,2025-03-05,IS2062E350BR,126.9,8.0,8019.0,1998.0,726.0,2291.0,2535.0,105.0,560.0,6903.0,1467.0,0.0,0.1373913043478261,0.042869565217391305,0.7262173913043478,3200.0,0.9406968124466961,54.39716312013871,4.013513513511505,0.7921874999997525,59,0.17,1.35,0.026,0.022,0.24
24117598,2025-03-05,1786500D,124.65,7.54,9219.0,3189.0,692.0,1661.0,1653.0,254.0,0.0,6654.0,1448.0,0.0,0.1373913043478261,0.042869565217391305,0.7262173913043478,1907.0,0.9429608896214317,53.38146811028173,2.890874882407372,0.8668065023592728,2,0.17,0.78,0.04,0.035,0.195
24217582,2025-03-05,2062BK1,122.96,8.2,8964.0,2973.0,696.0,2871.0,1630.0,270.0,0.0,6402.0,1078.0,0.0,0.1373913043478261,0.042869565217391305,0.7262173913043478,1900.0,0.9374809393036179,52.06571242638203,3.015136226033295,0.8578947368416537,6,0.22,0.82,0.023,0.026,0.23
24217577,2025-03-05,2062BK1,126.92,8.15,8808.0,3108.0,699.0,2988.0,1691.0,257.0,0.0,6221.0,1074.0,270.0,0.1373913043478261,0.042869565217391305,0.7262173913043478,1948.0,0.9396609165548261,49.015127639071736,2.8339768339759224,0.8680698151946262,6,0.21,0.77,0.023,0.017,0.21
24217574,2025-03-05,2062BK1,122.76,8.1,8913.0,2502.0,704.0,3258.0,1657.0,253.0,0.0,6411.0,1539.0,0.0,0.1373913043478261,0.042869565217391305,0.7262173913043478,1910.0,0.9381017881633953,52.223851416974384,3.562350119902653,0.8675392670152526,6,0.2,0.75,0.024,0.03,0.21
24217571,2025-03-05,C20MMNC,122.4,8.0,8553.0,2493.0,718.0,3608.0,1627.0,287.0,0.0,6505.0,1092.0,268.0,0.1373913043478261,0.042869565217391305,0.7262173913043478,1914.0,0.9386503067412681,53.14542483616711,3.430806257519683,0.8500522466035266,42,0.22,0.74,0.02,0.021,0.21
24117600,2025-03-05,IS2062E350BR,123.11,8.14,9462.0,2904.0,702.0,3521.0,2450.0,74.0,511.0,356.0,1380.0,0.0,0.1373913043478261,0.042869565217391305,0.7262173913043478,3035.0,0.937980952373806,2.891722849460712,3.2582644628087953,0.8072487644148906,59,0.19,1.36,0.027,0.026,0.23
24217568,2025-03-05,SEQRFE550D,118.62,7.88,8403.0,3000.0,685.0,3065.0,1580.0,189.0,0.0,6505.0,1075.0,0.0,0.1373913043478261,0.042869565217391305,0.7262173913043478,1769.0,0.9377075098740102,54.838981621523864,2.8009999999990662,0.8931599773878501,73,0.24,0.77,0.022,0.024,0.23
24217584,2025-03-05,2062BK1,125.8,8.03,7785.0,2436.0,698.0,2294.0,1664.0,250.0,0.0,6505.0,1140.0,0.0,0.1373913043478261,0.042869565217391305,0.7262173913043478,1914.0,0.9399985055597402,51.70906200276861,3.1958128078804613,0.869383490072691,6,0.22,0.73,0.022,0.026,0.21
24217597,2025-03-05,IS2062E350BR,119.02,8.0,7815.0,2103.0,707.0,2084.0,2521.0,101.0,452.0,6207.0,1135.0,0.0,0.1373913043478261,0.042869565217391305,0.7262173913043478,3074.0,0.9370177924662493,52.150899008131816,3.71611982881421,0.8201040988936825,59,0.18,1.39,0.031,0.031,0.22
24217599,2025-03-05,SEQRFE550D,127.82,8.0,7560.0,2112.0,698.0,1857.0,1657.0,240.0,0.0,6290.0,1048.0,0.0,0.1373913043478261,0.042869565217391305,0.7262173913043478,1897.0,0.9410985127305177,49.20982631787506,3.5795454545437595,0.8734844491297451,73,0.23,0.76,0.024,0.029,0.23
24217601,2025-03-05,C20MMNC,129.07,8.15,7488.0,2097.0,701.0,2502.0,1681.0,256.0,0.0,6389.0,1153.0,0.0,0.1373913043478261,0.042869565217391305,0.7262173913043478,1937.0,0.9406063256016571,49.500271170299065,3.570815450642074,0.8678368611250037,42,0.201,0.695,0.025,0.031,0.203
24117560,2025-03-05,2062BK1,123.97,8.05,10620.0,3321.0,604.0,3287.0,1654.0,257.0,0.0,6444.0,1142.0,0.0,0.1373913043478261,0.042869565217391305,0.7262173913043478,1911.0,0.9390243902367897,51.98031781840784,3.1978319783188205,0.8655154369435555,6,0.19,0.79,0.026,0.026,0.19
24117562,2025-03-05,C20MMNC,128.3,8.67,10329.0,3258.0,604.0,3535.0,1641.0,317.0,0.0,6486.0,1619.0,0.0,0.1373913043478261,0.042869565217391305,0.7262173913043478,1958.0,0.9367014674677909,50.553390490642606,3.1703499079179958,0.8381001021446179,42,0.18,0.75,0.026,0.024,0.2
24117564,2025-03-05,2062BK1,120.98,8.36,11658.0,2946.0,599.0,3546.0,1607.0,250.0,0.0,6955.0,1238.0,0.0,0.1373913043478261,0.042869565217391305,0.7262173913043478,1857.0,0.9353641564795473,57.48884113029022,3.9572301425648484,0.8653742595579615,6,0.18,0.76,0.023,0.016,0.2
24117567,2025-03-05,C20MMNC,122.57,8.36,10302.0,2961.0,604.0,2534.0,1649.0,254.0,0.0,6020.0,1055.0,0.0,0.1373913043478261,0.042869565217391305,0.7262173913043478,1903.0,0.9361490872914064,49.11479154728633,3.479229989867113,0.8665265370463129,42,0.19,0.72,0.026,0.019,0.19
24117570,2025-03-05,2062BK1,122.4,7.79,9615.0,2988.0,592.0,1897.0,1657.0,258.0,0.0,6387.0,1121.0,0.0,0.1373913043478261,0.042869565217391305,0.7262173913043478,1915.0,0.940164375136799,52.18137254859329,3.2178714859426982,0.8652741514355795,6,0.19,0.75,0.029,0.027,0.22
24117573,2025-03-05,2062BK1,130.8,8.16,10200.0,2385.0,807.0,2452.0,1651.0,267.0,0.0,6309.0,2615.0,0.0,0.1373913043478261,0.042869565217391305,0.7262173913043478,1918.0,0.9412780656236236,48.23394495375968,4.276729559746634,0.8607924921789047,6,0.2,0.81,0.026,0.023,0.23
24117602,2025-03-05,SEQRFE550D,131.72,7.92,9585.0,2487.0,732.0,3218.0,1597.0,243.0,0.0,6557.0,1424.0,0.0,0.1373913043478261,0.042869565217391305,0.7262173913043478,1840.0,0.9432827270055625,49.77983601541315,3.854041013267449,0.867934782608224,73,0.21,0.74,0.022,0.032,0.23
24117576,2025-03-05,C20MMNC,125.2,7.89,10305.0,2517.0,865.0,3239.0,1658.0,264.0,0.0,6350.0,1079.0,0.0,0.1373913043478261,0.042869565217391305,0.7262173913043478,1922.0,0.940716808167851,50.718849839850485,4.094159713943546,0.8626430801244211,42,0.198,0.72,0.035,0.024,0.193
24117580,2025-03-05,2062BK1,121.5,8.22,9960.0,2868.0,695.0,2565.0,1651.0,277.0,0.0,6215.0,1035.0,0.0,0.1373913043478261,0.042869565217391305,0.7262173913043478,1928.0,0.9366327474488388,51.15226337406459,3.472803347279124,0.8563278008294314,6,0.18,0.79,0.031,0.033,0.23
24117596,2025-03-05,EXPORTDSP14,120.39,7.98,8886.0,3459.0,702.0,585.0,1653.0,250.0,0.0,6276.0,1100.0,0.0,0.1373913043478261,0.042869565217391305,0.7262173913043478,1903.0,0.9378359429700255,52.130575628772064,2.568950563746005,0.8686284813447879,55,0.22,0.81,0.027,0.036,0.2
24217611,2025-03-05,IS2062E350BR,121.34,8.1,7836.0,1992.0,707.0,2352.0,2437.0,105.0,527.0,5497.0,1117.0,0.0,0.1373913043478261,0.042869565217391305,0.7262173913043478,3069.0,0.9374227441213118,45.302455908642635,3.9337349397570613,0.7940697295533418,59,0.18,1.37,0.025,0.02,0.21
24217607,2025-03-05,IS2062E350BR,127.97,7.99,7971.0,2106.0,704.0,2575.0,2457.0,108.0,557.0,6455.0,1075.0,0.0,0.1373913043478261,0.042869565217391305,0.7262173913043478,3122.0,0.9412327154976373,50.44150972844853,3.784900284898488,0.7869955156948152,59,0.18,1.38,0.028,0.025,0.24
24217605,2025-03-05,IS2062E350BR,132.49,7.87,7587.0,2085.0,693.0,2217.0,2498.0,94.0,462.0,6535.0,1125.0,0.0,0.1373913043478261,0.042869565217391305,0.7262173913043478,3054.0,0.9439298945501288,49.32447731867066,3.638848920861564,0.8179436804188547,59,0.18,1.4,0.04,0.031,0.25
24217603,2025-03-05,IS2062E350BR,124.32,8.12,7491.0,2112.0,710.0,2006.0,2548.0,98.0,456.0,6457.0,1066.0,0.0,0.1373913043478261,0.042869565217391305,0.7262173913043478,3102.0,0.9386892177518976,51.93854568812791,3.5468749999983205,0.8214055448095353,59,0.17,1.33,0.033,0.032,0.23
24117578,2025-03-05,2062BK1,123.06,7.69,12273.0,1770.0,684.0,2518.0,1648.0,274.0,0.0,6759.0,1896.0,0.0,0.1373913043478261,0.042869565217391305,0.7262173913043478,1922.0,0.9411854684440446,54.92442710828112,6.933898305080828,0.8574401664927901,6,0.2,0.8,0.031,0.03,0.2
24117604,2025-03-05,EXPORTDSP14,128.52,8.26,9498.0,2739.0,669.0,2803.0,1601.0,230.0,0.0,6572.0,1310.0,0.0,0.1373913043478261,0.042869565217391305,0.7262173913043478,1831.0,0.9396110542408277,51.13600995914149,3.4676889375671895,0.8743855816488943,55,0.19,0.8,0.028,0.029,0.18
24117606,2025-03-05,SEQRFE550D,124.45,8.14,8232.0,2211.0,692.0,3111.0,1602.0,231.0,0.0,6026.0,1234.0,0.0,0.1373913043478261,0.042869565217391305,0.7262173913043478,1833.0,0.9386077381330523,48.421052631189866,3.723202170961681,0.8739770867425674,73,0.21,0.74,0.022,0.033,0.23
24317579,2025-03-05,EXPORTDSP14,132.86,0.0,9516.0,3030.0,647.0,5553.0,1606.0,247.0,0.0,6235.0,1014.0,0.0,0.1373913043478261,0.042869565217391305,0.7262173913043478,1853.0,0.9999999999924734,46.92909829860809,3.140594059404904,0.8667026443600288,55,0.21,0.78,0.023,0.026,0.25
24317610,2025-03-05,SEQRFE550D,131.61,7.85,8253.0,3525.0,695.0,2923.0,1720.0,264.0,0.0,4891.0,818.0,0.0,0.1373913043478261,0.042869565217391305,0.7262173913043478,1984.0,0.9437114584759523,37.16282957193859,2.3412765957440165,0.8669354838705308,73,0.21,0.77,0.035,0.032,0.22
24317608,2025-03-05,SEQRFE550D,132.6,7.14,13578.0,2526.0,812.0,2917.0,1719.0,258.0,0.0,7436.0,1141.0,0.0,0.1373913043478261,0.042869565217391305,0.7262173913043478,1977.0,0.9489051094822607,56.07843137212611,5.375296912111886,0.8694992412742187,73,0.22,0.8,0.035,0.03,0.23
24317589,2025-03-05,IS2062E350BR,125.3,7.32,9120.0,3102.0,654.0,2610.0,2608.0,98.0,497.0,4974.0,891.0,0.0,0.1373913043478261,0.042869565217391305,0.7262173913043478,3203.0,0.9448047051655497,39.69672785283562,2.940038684718588,0.8142366531374292,59,0.16,1.43,0.023,0.019,0.23
24317587,2025-03-05,EXPORTDSP14,135.3,0.0,7944.0,3102.0,650.0,4746.0,1607.0,234.0,0.0,6741.0,1059.0,0.0,0.1373913043478261,0.042869565217391305,0.7262173913043478,1841.0,0.9999999999926091,49.82261640761402,2.560928433268033,0.872895165670357,55,0.21,0.75,0.027,0.028,0.201
24317585,2025-03-05,2062BK1,124.02,8.2,7920.0,3012.0,652.0,1581.0,1614.0,233.0,0.0,3683.0,652.0,0.0,0.1373913043478261,0.042869565217391305,0.7262173913043478,1847.0,0.9379821509534263,29.696823092810057,2.629482071712274,0.8738494856519362,6,0.18,0.73,0.022,0.024,0.2
24317583,2025-03-05,EXPORTDSP14,124.04,7.53,9078.0,3030.0,701.0,2190.0,1625.0,223.0,0.0,6745.0,1093.0,0.0,0.1373913043478261,0.042869565217391305,0.7262173913043478,1848.0,0.9427681082241944,54.377620122102726,2.996039603959407,0.8793290043285285,55,0.21,0.76,0.017,0.029,0.19
24317581,2025-03-05,EXPORTDSP14,123.4,7.82,9030.0,3000.0,705.0,2577.0,1668.0,247.0,0.0,626.0,119.0,0.0,0.1373913043478261,0.042869565217391305,0.7262173913043478,1915.0,0.9404054259949673,5.072933549391629,3.0099999999989966,0.8710182767619472,55,0.2,0.79,0.019,0.028,0.238
24317613,2025-03-05,SEQRFE550D,134.1,8.14,8241.0,3054.0,707.0,3123.0,1728.0,264.0,0.0,6608.0,2231.0,0.0,0.1373913043478261,0.042869565217391305,0.7262173913043478,1992.0,0.9427727783960715,49.27665920917766,2.6984282907653245,0.8674698795176368,73,0.21,0.77,0.026,0.025,0.21
24217561,2025-03-05,2062BK1,126.68,8.32,8916.0,2001.0,698.0,3921.0,1664.0,233.0,0.0,6668.0,1110.0,0.0,0.1373913043478261,0.042869565217391305,0.7262173913043478,1897.0,0.9383703703634196,52.63656457173479,4.455772113940801,0.8771744860301122,6,0.2,0.73,0.021,0.019,0.22
24317572,2025-03-05,2062BK1,137.5,8.05,9483.0,3018.0,652.0,2607.0,1698.0,247.0,0.0,6913.0,1192.0,0.0,0.1373913043478261,0.042869565217391305,0.7262173913043478,1945.0,0.944692545510514,50.276363635997996,3.1421471172951816,0.8730077120818134,6,0.19,0.75,0.029,0.027,0.19
24317569,2025-03-05,2062BK1,127.43,7.74,9540.0,2901.0,704.0,3018.0,1790.0,281.0,0.0,6383.0,1084.0,0.0,0.1373913043478261,0.042869565217391305,0.7262173913043478,2071.0,0.9427387733894893,50.090245624655964,3.288521199585216,0.8643167551903118,6,0.22,0.8,0.028,0.022,0.2
24317566,2025-03-05,2062BK1,133.53,8.86,9576.0,2001.0,699.0,2794.0,1749.0,274.0,0.0,6892.0,1522.0,0.0,0.1373913043478261,0.042869565217391305,0.7262173913043478,2023.0,0.9377765292440639,51.613869542038394,4.785607196399408,0.8645575877405514,6,0.19,0.77,0.036,0.031,0.19
24317559,2025-03-05,C20MMNC,134.85,8.15,10878.0,2004.0,0.0,978.0,0.0,0.0,0.0,7284.0,1338.0,264.0,0.1373913043478261,0.042869565217391305,0.7262173913043478,0.0,0.9430069930003986,54.01557285833137,5.428143712572141,0.0,42,0.18,0.76,0.028,0.027,0.19
24217565,2025-03-05,SEQRFE550D,126.79,8.18,8973.0,2988.0,693.0,2553.0,1681.0,226.0,0.0,6507.0,1085.0,0.0,0.1373913043478261,0.042869565217391305,0.7262173913043478,1907.0,0.9393939393869795,51.321082103862125,3.003012048191766,0.8814892501306337,73,0.24,0.76,0.022,0.024,0.23
24117612,2025-03-05,EXPORTDSP14,126.5,8.15,9135.0,3168.0,689.0,2878.0,1670.0,266.0,0.0,6531.0,1069.0,0.0,0.1373913043478261,0.042869565217391305,0.7262173913043478,1936.0,0.9394727070112182,51.62845849761558,2.883522727271817,0.8626033057846784,55,0.2,0.78,0.03,0.04,0.21
24317575,2025-03-05,2062BK1,125.8,7.74,9429.0,3021.0,648.0,3363.0,1677.0,251.0,0.0,5258.0,935.0,0.0,0.1373913043478261,0.042869565217391305,0.7262173913043478,1928.0,0.9420398382436571,41.796502384405436,3.1211519364438525,0.8698132780078476,6,0.18,0.73,0.032,0.029,0.2
24217655,2025-03-06,TMT-FE500D,122.92,8.16,8295.0,2655.0,795.0,2337.0,2447.0,101.0,506.0,6424.0,2454.0,0.0,0.14096153846153847,0.03676923076923077,0.7516538461538461,3054.0,0.9377479401820434,52.261633582392925,3.1242937853095576,0.8012442698098228,78,0.17,1.23,0.03,0.029,0.23
24117609,2025-03-06,2062BK1,121.91,7.64,9330.0,3087.0,712.0,3248.0,1632.0,247.0,0.0,6126.0,1016.0,0.0,0.14096153846153847,0.03676923076923077,0.7516538461538461,1879.0,0.9410266306372751,50.250184561969895,3.022351797861023,0.8685470995205596,6,0.22,0.74,0.025,0.022,0.18
24117656,2025-03-06,R19,121.45,8.45,10758.0,2712.0,757.0,2549.0,1204.0,254.0,0.0,5678.0,1751.0,0.0,0.14096153846153847,0.03676923076923077,0.7516538461538461,1458.0,0.9349499615016555,46.75174969084601,3.9668141592905726,0.8257887517141113,64,0.5,0.73,0.021,0.016,0.22
24117654,2025-03-06,TMT-FE500D,122.98,7.74,9495.0,2007.0,787.0,2535.0,1651.0,222.0,0.0,5806.0,1039.0,0.0,0.14096153846153847,0.03676923076923077,0.7516538461538461,1873.0,0.9407894736770137,47.21092860589355,4.730941704033517,0.88147357180946,78,0.18,0.69,0.025,0.031,0.18
24217653,2025-03-06,S.TOWER6VAN,121.96,7.89,8178.0,2655.0,1004.0,1854.0,2356.0,94.0,402.0,6305.0,1039.0,0.0,0.14096153846153847,0.03676923076923077,0.7516538461538461,2852.0,0.9392375818179497,51.6972777955748,3.080225988699405,0.8260869565214495,67,0.193,1.274,0.032,0.024,0.218
24117618,2025-03-06,SEQRFE550D,124.52,7.95,9186.0,3681.0,697.0,2756.0,1668.0,271.0,0.0,6229.0,1012.0,304.0,0.14096153846153847,0.03676923076923077,0.7516538461538461,1939.0,0.9399864120107195,50.02409251485686,2.49551752241171,0.8602372356880555,73,0.22,0.78,0.024,0.029,0.24
24117621,2025-03-06,IS2062E350BR,124.15,8.2,9021.0,3699.0,692.0,2667.0,2508.0,123.0,477.0,6098.0,996.0,0.0,0.14096153846153847,0.03676923076923077,0.7516538461538461,3108.0,0.9380430676166376,49.1180024160361,2.4387672343870133,0.8069498069495473,59,0.17,1.4,0.026,0.022,0.22
24117623,2025-03-06,IS2062E350BR,123.22,7.12,9051.0,3675.0,704.0,2520.0,2499.0,115.0,464.0,6102.0,979.0,0.0,0.14096153846153847,0.03676923076923077,0.7516538461538461,3078.0,0.9453736381698222,49.52118162595746,2.4628571428564725,0.8118908382063639,59,0.18,1.38,0.028,0.033,0.19
24117629,2025-03-06,2062BK1,125.49,10.0,8709.0,3420.0,699.0,2314.0,1648.0,280.0,0.0,6297.0,1012.0,0.0,0.14096153846153847,0.03676923076923077,0.7516538461538461,1928.0,0.9261938150348645,50.179297154751936,2.546491228069431,0.8547717842319218,6,0.2,0.78,0.029,0.029,0.22
24117632,2025-03-06,2062BK1,130.06,0.0,9507.0,3189.0,496.0,2331.0,1670.0,267.0,0.0,6347.0,1068.0,0.0,0.14096153846153847,0.03676923076923077,0.7516538461538461,1937.0,0.9999999999923114,48.80055359027526,2.9811853245522166,0.8621579762514909,6,0.2,0.76,0.019,0.029,0.22
24117635,2025-03-06,2062BK1,128.53,0.0,10317.0,3183.0,711.0,2439.0,1668.0,273.0,0.0,225.0,7006.0,0.0,0.14096153846153847,0.03676923076923077,0.7516538461538461,1941.0,0.9999999999922198,1.7505640706313659,3.2412818096125537,0.859350850076837,6,0.19,0.78,0.028,0.024,0.23
24117640,2025-03-06,1786500D,124.48,7.54,9918.0,3312.0,701.0,2311.0,1673.0,270.0,0.0,191.0,3447.0,0.0,0.14096153846153847,0.03676923076923077,0.7516538461538461,1943.0,0.9428874412896312,1.5343830334066968,2.9945652173904,0.8610396294385687,2,0.19,0.78,0.026,0.027,0.194
24117642,2025-03-06,R34,128.08,8.67,9735.0,2949.0,990.0,2477.0,1255.0,250.0,0.0,6438.0,1786.0,0.0,0.14096153846153847,0.03676923076923077,0.7516538461538461,1505.0,0.9365996343624382,50.2654590876775,3.3011190233966428,0.8338870431888147,66,0.63,0.77,0.023,0.019,0.23
24117643,2025-03-06,SEQRFE550D,125.21,11.33,10410.0,3009.0,606.0,2548.0,1648.0,250.0,0.0,6292.0,1408.0,0.0,0.14096153846153847,0.03676923076923077,0.7516538461538461,1898.0,0.9170206532816976,50.251577349650574,3.4596211365890794,0.8682824025285204,73,0.22,0.79,0.029,0.024,0.21
24117644,2025-03-06,TMT-FE500D,124.58,8.12,10644.0,2937.0,598.0,3004.0,1647.0,378.0,0.0,6725.0,3251.0,0.0,0.14096153846153847,0.03676923076923077,0.7516538461538461,2025.0,0.9388093443787582,53.981377427725306,3.62410623084657,0.8133333333329317,78,0.193,0.739,0.022,0.025,0.213
24117646,2025-03-06,SEQRFE550D,128.43,7.54,10338.0,2967.0,591.0,2025.0,1659.0,200.0,0.0,6554.0,1104.0,0.0,0.14096153846153847,0.03676923076923077,0.7516538461538461,1859.0,0.9445465911528681,51.03169041461472,3.484327603638866,0.8924152770301816,73,0.21,0.76,0.022,0.02,0.18
24117648,2025-03-06,1786550D,128.73,8.67,9051.0,2994.0,604.0,2778.0,1651.0,254.0,0.0,6508.0,1065.0,0.0,0.14096153846153847,0.03676923076923077,0.7516538461538461,1905.0,0.9368995633119587,50.555426085212815,3.023046092183359,0.8666666666662117,3,0.21,0.73,0.03,0.02,0.2
24117650,2025-03-06,S.TOWER6VAN,125.23,8.05,10308.0,2994.0,609.0,2785.0,2402.0,71.0,470.0,6544.0,1118.0,0.0,0.14096153846153847,0.03676923076923077,0.7516538461538461,2943.0,0.9396008403290848,52.255849236985895,3.442885771541936,0.8161739721369976,67,0.17,1.3,0.036,0.03,0.21
24117652,2025-03-06,R19,120.28,7.53,10479.0,2763.0,749.0,2028.0,1204.0,253.0,0.0,5675.0,1704.0,0.0,0.14096153846153847,0.03676923076923077,0.7516538461538461,1457.0,0.9410844221818239,47.181576321523266,3.7926167209541104,0.8263555250509085,64,0.51,0.71,0.019,0.029,0.21
24117658,2025-03-06,TMT-FE500D,121.84,7.53,7464.0,2229.0,701.0,0.0,1650.0,256.0,0.0,6171.0,1594.0,0.0,0.14096153846153847,0.03676923076923077,0.7516538461538461,1906.0,0.9417948519676758,50.6483913324799,3.3485868102273,0.8656873032524315,78,0.18,0.74,0.036,0.024,0.19
24117615,2025-03-06,IS2062E350BR,128.64,8.67,9120.0,3495.0,707.0,2913.0,2504.0,102.0,420.0,6516.0,1067.0,0.0,0.14096153846153847,0.03676923076923077,0.7516538461538461,3026.0,0.9368582040569745,50.652985074233115,2.6094420600850903,0.8274950429607312,59,0.212,1.36,0.031,0.033,0.26
24217651,2025-03-06,1786500D,120.99,8.12,8094.0,2472.0,693.0,2228.0,1617.0,229.0,0.0,6648.0,1614.0,0.0,0.14096153846153847,0.03676923076923077,0.7516538461538461,1846.0,0.9371078924875138,54.94668980862099,3.2742718446588697,0.875947995665831,2,0.19,0.72,0.024,0.024,0.172
24217647,2025-03-06,TMT-FE500D,122.3,8.1,8334.0,2298.0,701.0,465.0,1667.0,226.0,0.0,6055.0,1056.0,0.0,0.14096153846153847,0.03676923076923077,0.7516538461538461,1893.0,0.9378834355756297,49.50940310670884,3.6266318537843225,0.8806127839403695,78,0.22,0.7,0.018,0.022,0.16
24317617,2025-03-06,2062BK1,133.89,7.9,9249.0,4032.0,690.0,2386.0,1721.0,268.0,0.0,3364.0,559.0,3718.0,0.14096153846153847,0.03676923076923077,0.7516538461538461,1989.0,0.944283799979235,25.125102696055535,2.2938988095232404,0.8652589240820184,6,0.19,0.72,0.027,0.024,0.18
24317620,2025-03-06,1786500D,133.44,7.74,9486.0,2367.0,605.0,2706.0,1728.0,268.0,0.0,6596.0,1121.0,474.0,0.14096153846153847,0.03676923076923077,0.7516538461538461,1996.0,0.9451763705840404,49.43045563512118,4.007604562735949,0.865731462925418,2,0.18,0.75,0.034,0.038,0.217
24317624,2025-03-06,IS2062E350BR,128.76,8.0,9189.0,2784.0,600.0,2617.0,2510.0,0.0,403.0,6592.0,4040.0,0.0,0.14096153846153847,0.03676923076923077,0.7516538461538461,2913.0,0.9415033635497112,51.196023609419115,3.300646551722952,0.8616546515616679,59,0.17,1.38,0.025,0.025,0.22
24317627,2025-03-06,TMT-FE500D,136.72,8.0,9243.0,2604.0,599.0,3252.0,1754.0,260.0,0.0,5626.0,920.0,1535.0,0.14096153846153847,0.03676923076923077,0.7516538461538461,2014.0,0.9447208402367004,41.149795201571465,3.5495391705055495,0.8709036742796074,78,0.22,0.92,0.033,0.034,0.2
24317639,2025-03-06,SEQRFE550D,116.36,8.0,9870.0,3003.0,654.0,4802.0,1645.0,235.0,0.0,5625.0,995.0,0.0,0.14096153846153847,0.03676923076923077,0.7516538461538461,1880.0,0.9356706336367346,48.34135441691009,3.2867132867121924,0.8749999999995346,73,0.21,0.79,0.023,0.03,0.2
24217649,2025-03-06,TMT-FE500D,127.2,8.32,8895.0,2340.0,707.0,1531.0,1671.0,229.0,0.0,6723.0,1126.0,0.0,0.14096153846153847,0.03676923076923077,0.7516538461538461,1900.0,0.9386068476908308,52.85377358449014,3.8012820512804266,0.8794736842100634,78,0.22,0.73,0.031,0.022,0.21
24317665,2025-03-06,TMT-FE500D,126.25,8.1,9159.0,3045.0,650.0,0.0,1630.0,220.0,0.0,5549.0,1132.0,0.0,0.14096153846153847,0.03676923076923077,0.7516538461538461,1850.0,0.9397097134280633,43.952475247176615,3.0078817733980268,0.8810810810806048,78,0.25,0.78,0.028,0.026,0.27
24217614,2025-03-06,IS2062E350BR,123.45,8.1,7998.0,2004.0,701.0,2070.0,2467.0,105.0,520.0,6025.0,1075.0,0.0,0.14096153846153847,0.03676923076923077,0.7516538461538461,3092.0,0.9384264538127067,48.805184284740335,3.9910179640698646,0.7978654592494185,59,0.2,1.36,0.03,0.027,0.24
24217616,2025-03-06,IS2062E350BR,124.69,8.0,8541.0,2007.0,674.0,2076.0,2450.0,91.0,523.0,6111.0,998.0,0.0,0.14096153846153847,0.03676923076923077,0.7516538461538461,3064.0,0.9397090963830003,49.009543667904325,4.255605381163799,0.7996083550911228,59,0.2,1.41,0.039,0.028,0.23
24217619,2025-03-06,EXPORTDSP14,129.93,7.8,9141.0,2001.0,704.0,2220.0,1600.0,216.0,0.0,6002.0,1208.0,0.0,0.14096153846153847,0.03676923076923077,0.7516538461538461,1816.0,0.9433674580632878,46.19410451746176,4.56821589205169,0.8810572687219818,55,0.19,0.7,0.028,0.027,0.2
24217622,2025-03-06,S.TOWER6VAN,131.32,7.9,8466.0,2433.0,632.0,3896.0,2413.0,101.0,456.0,6573.0,1116.0,0.0,0.14096153846153847,0.03676923076923077,0.7516538461538461,2970.0,0.9432552794071021,50.053304903670025,3.479654747224217,0.8124579124576389,67,0.18,1.28,0.033,0.029,0.25
24217625,2025-03-06,EXPORTDSP14,132.11,8.1,8049.0,2001.0,638.0,2730.0,1627.0,203.0,0.0,5299.0,867.0,0.0,0.14096153846153847,0.03676923076923077,0.7516538461538461,1830.0,0.9422295128668268,40.11051396533108,4.022488755620179,0.8890710382508803,55,0.2,0.68,0.018,0.028,0.2
24217630,2025-03-06,TMT-FE500D,130.34,0.0,8718.0,2640.0,641.0,2340.0,2525.0,105.0,554.0,6713.0,2843.0,0.0,0.14096153846153847,0.03676923076923077,0.7516538461538461,3184.0,0.9999999999923278,51.503759398101096,3.3022727272714762,0.7930276381907058,78,0.18,1.03,0.025,0.027,0.19
24217633,2025-03-06,TMT-FE500D,127.0,0.0,8790.0,2163.0,663.0,2113.0,1627.0,267.0,0.0,6756.0,1537.0,0.0,0.14096153846153847,0.03676923076923077,0.7516538461538461,1894.0,0.999999999992126,53.19685039328191,4.063800277390632,0.8590285110871917,78,0.22,0.73,0.027,0.03,0.19
24317657,2025-03-06,TMT-FE500D,123.01,8.2,11025.0,3108.0,660.0,0.0,1628.0,228.0,0.0,6891.0,1289.0,0.0,0.14096153846153847,0.03676923076923077,0.7516538461538461,1856.0,0.9375047633493064,56.019835785253065,3.547297297296156,0.8771551724133205,78,0.2,0.8,0.026,0.024,0.22
24217638,2025-03-06,S.TOWER6VAN,130.19,8.0,10341.0,2001.0,666.0,2535.0,2524.0,98.0,554.0,7205.0,2507.0,0.0,0.14096153846153847,0.03676923076923077,0.7516538461538461,3176.0,0.9421086909259563,55.34219218023395,5.167916041976428,0.7947103274556692,67,0.191,1.32,0.03,0.02,0.211
24217641,2025-03-06,TMT-FE500D,104.73,0.0,4887.0,0.0,597.0,0.0,1674.0,263.0,0.0,2856.0,1268.0,0.0,0.14096153846153847,0.03676923076923077,0.7516538461538461,1937.0,0.9999999999904516,27.270123173615293,4887000000000.0,0.8642230252964046,78,0.19,0.78,0.019,0.022,0.22
24217645,2025-03-06,2062BK1,136.2,8.14,10620.0,2121.0,602.0,2545.0,1630.0,307.0,0.0,7314.0,1532.0,0.0,0.14096153846153847,0.03676923076923077,0.7516538461538461,1937.0,0.9436053761885577,53.700440528240094,5.007072135782646,0.8415074858023533,6,0.21,0.82,0.027,0.018,0.19
24217636,2025-03-06,1786500D,123.4,8.0,9180.0,2292.0,674.0,2060.0,2504.0,94.0,557.0,6899.0,1949.0,0.0,0.14096153846153847,0.03676923076923077,0.7516538461538461,3155.0,0.939117199384025,55.9076175035988,4.005235602092493,0.7936608557842175,2,0.18,1.2,0.023,0.024,0.218
24217662,2025-03-07,R19,126.6,8.0,8412.0,2502.0,701.0,0.0,1208.0,216.0,0.0,6670.0,1278.0,0.0,0.12572,0.03788,0.835,1424.0,0.9405646359514075,52.68562401222207,3.3621103117492557,0.8483146067409774,64,0.52,0.75,0.024,0.019,0.21
24217659,2025-03-07,R19,124.24,8.12,9243.0,2325.0,696.0,1143.0,1188.0,229.0,0.0,6395.0,1089.0,0.0,0.12572,0.03788,0.835,1417.0,0.9386521607665561,51.47295556945048,3.9754838709660323,0.8383909668307421,64,0.52,0.75,0.021,0.023,0.21
24117661,2025-03-07,C20MMNACUTLT,132.94,8.1,8349.0,3051.0,719.0,2000.0,1597.0,233.0,0.0,6722.0,1192.0,0.0,0.12572,0.03788,0.835,1830.0,0.9425694838276903,50.56416428425934,2.736479842673636,0.8726775956279385,40,0.191,0.72,0.043,0.028,0.2
24117664,2025-03-07,C20MMNC,136.02,7.9,9090.0,3450.0,699.0,3655.0,1607.0,236.0,0.0,6704.0,1166.0,0.0,0.12572,0.03788,0.835,1843.0,0.9451083935454064,49.286869577640886,2.6347826086948887,0.8719479110141769,42,0.184,0.721,0.037,0.028,0.202
24117669,2025-03-07,TMT-FE500D,128.6,7.99,9597.0,3324.0,707.0,3334.0,1655.0,237.0,0.0,6170.0,1072.0,0.0,0.12572,0.03788,0.835,1892.0,0.9415037704008968,47.97822706028011,2.8871841155225972,0.8747357293864298,78,0.19,0.66,0.025,0.024,0.19
24117672,2025-03-07,C20MMNC,126.75,8.88,9903.0,3180.0,721.0,3282.0,1651.0,244.0,0.0,6592.0,1110.0,0.0,0.12572,0.03788,0.835,1895.0,0.9345277593383874,52.00788954594076,3.1141509433952472,0.8712401055404373,42,0.21,0.8,0.023,0.022,0.24
24117679,2025-03-07,C20MMNC,119.07,8.05,9108.0,3042.0,912.0,2191.0,1796.0,342.0,318.0,6040.0,1577.0,0.0,0.12572,0.03788,0.835,2456.0,0.9366740088032043,50.7264634244501,2.994082840235702,0.7312703583058912,42,0.22,0.8,0.03,0.025,0.16
24117682,2025-03-07,S.TOWER6VAN,127.2,8.48,10248.0,2928.0,699.0,2508.0,2554.0,142.0,618.0,6566.0,1073.0,0.0,0.12572,0.03788,0.835,3314.0,0.9374999999930904,51.619496854940095,3.4999999999988045,0.7706698853347101,67,0.17,1.37,0.031,0.026,0.18
24117689,2025-03-07,SEQRFE550D,121.08,8.14,9348.0,3198.0,882.0,2153.0,1705.0,250.0,0.0,6512.0,1051.0,0.0,0.12572,0.03788,0.835,1955.0,0.9370066553092633,53.78262305869026,2.923076923076009,0.8721227621478915,73,0.22,0.77,0.032,0.023,0.2
24117692,2025-03-07,R19,117.36,8.15,9864.0,2316.0,754.0,3167.0,1199.0,257.0,0.0,6162.0,2605.0,0.0,0.12572,0.03788,0.835,1456.0,0.9350649350574849,52.505112473990245,4.259067357511114,0.8234890109884454,64,0.5,0.74,0.024,0.03,0.24
24117695,2025-03-07,S.TOWER6VAN,115.82,0.0,9498.0,2460.0,616.0,2038.0,2397.0,81.0,469.0,6328.0,1613.0,0.0,0.12572,0.03788,0.835,2947.0,0.9999999999913659,54.63650492095807,3.860975609754528,0.8133695283336229,67,0.193,1.314,0.041,0.023,0.212
24117699,2025-03-07,SEQRFE550D,120.01,8.05,9312.0,2973.0,689.0,1880.0,1614.0,212.0,0.0,6201.0,993.0,0.0,0.12572,0.03788,0.835,1826.0,0.9371388411608845,51.67069410839371,3.132189707365243,0.8838992332963396,73,0.211,0.758,0.028,0.024,0.223
24117702,2025-03-07,C20MMNC,121.18,8.0,9660.0,2997.0,594.0,1732.0,1597.0,231.0,0.0,6553.0,1096.0,0.0,0.12572,0.03788,0.835,1828.0,0.9380709088021516,54.076580293331595,3.223223223222148,0.8736323851198722,42,0.181,0.773,0.032,0.024,0.209
24117704,2025-03-07,SEQRFE550D,125.96,0.0,11253.0,3297.0,599.0,5066.0,1606.0,219.0,0.0,6586.0,1113.0,0.0,0.12572,0.03788,0.835,1825.0,0.9999999999920609,52.28644013931179,3.4131028207450975,0.8799999999995178,73,0.24,0.77,0.025,0.024,0.19
24117707,2025-03-07,1786500D,112.4,8.23,10317.0,2940.0,812.0,2296.0,1648.0,257.0,0.0,345.0,1533.0,0.0,0.12572,0.03788,0.835,1905.0,0.9317748487032099,3.0693950177662863,3.5091836734681943,0.8650918635166063,2,0.19,0.79,0.03,0.018,0.182
24117710,2025-03-07,2062BK1,121.35,8.0,10164.0,2529.0,706.0,1954.0,1667.0,253.0,0.0,6225.0,1738.0,0.0,0.12572,0.03788,0.835,1920.0,0.9381522999540924,51.297898639873935,4.018979833924864,0.8682291666662144,6,0.19,0.84,0.03,0.016,0.21
24117713,2025-03-07,SEQRFE550D,124.7,8.1,10755.0,3015.0,747.0,2501.0,1653.0,267.0,0.0,6342.0,1070.0,0.0,0.12572,0.03788,0.835,1920.0,0.9390060240893148,50.858059342013966,3.5671641791032944,0.8609374999995516,73,0.21,0.76,0.027,0.022,0.25
24117716,2025-03-07,C20MMNC,122.14,8.67,11022.0,3027.0,732.0,2498.0,1655.0,275.0,0.0,6335.0,1067.0,0.0,0.12572,0.03788,0.835,1930.0,0.933720663550694,51.866710331980784,3.6412289395429003,0.8575129533674314,42,0.23,0.79,0.039,0.03,0.22
24117718,2025-03-07,C20MMNC,123.8,8.46,10959.0,2871.0,857.0,4165.0,1658.0,268.0,0.0,6396.0,1075.0,0.0,0.12572,0.03788,0.835,1926.0,0.936035082406351,51.66397415144052,3.817136886101074,0.8608515057108719,42,0.19,0.78,0.038,0.025,0.21
24217667,2025-03-07,R19,120.7,8.21,9012.0,2544.0,723.0,0.0,1181.0,223.0,0.0,6314.0,2613.0,0.0,0.12572,0.03788,0.835,1404.0,0.9363121557603266,52.311516155324675,3.542452830187287,0.841168091167492,64,0.5,0.75,0.03,0.016,0.23
24217676,2025-03-07,R19,124.53,0.0,8964.0,2646.0,696.0,0.0,1313.0,246.0,0.0,6461.0,1158.0,265.0,0.12572,0.03788,0.835,1559.0,0.9999999999919698,51.88308038182058,3.3877551020395362,0.8422065426550082,64,0.51,0.74,0.025,0.017,0.22
24117666,2025-03-07,SEQRFE550D,123.1,7.33,8916.0,3267.0,681.0,3348.0,1597.0,246.0,0.0,6019.0,1067.0,0.0,0.12572,0.03788,0.835,1843.0,0.9438012727060967,48.89520714826243,2.7291092745629846,0.8665219750402243,73,0.22,0.77,0.027,0.025,0.25
24217683,2025-03-07,R19,114.85,0.0,8433.0,2082.0,707.0,1514.0,1195.0,230.0,0.0,6200.0,1463.0,0.0,0.12572,0.03788,0.835,1425.0,0.999999999991293,53.983456682159485,4.0504322766551155,0.8385964912274817,64,0.5,0.7,0.019,0.022,0.17
24217711,2025-03-07,SEQRFE550D,120.78,8.21,8547.0,2499.0,698.0,2661.0,1657.0,257.0,0.0,6311.0,1128.0,0.0,0.12572,0.03788,0.835,1914.0,0.9363516551598081,52.252028481104055,3.4201680672255224,0.865726227794741,73,0.23,0.79,0.026,0.024,0.25
24217690,2025-03-07,C20MMNC,121.39,7.98,11922.0,2091.0,806.0,2034.0,1694.0,253.0,0.0,6358.0,1411.0,0.0,0.12572,0.03788,0.835,1947.0,0.9383164566674012,52.3766372843531,5.701578192249784,0.8700564971746944,42,0.2,0.728,0.021,0.022,0.202
24217680,2025-03-07,R19,119.3,8.0,8622.0,2109.0,710.0,806.0,1256.0,223.0,0.0,5883.0,980.0,0.0,0.12572,0.03788,0.835,1479.0,0.9371563236375714,49.31265716639302,4.08819345661257,0.8492224475991553,64,0.5,0.75,0.02,0.02,0.2
24217685,2025-03-07,SEQRFE550D,128.31,0.0,7728.0,2085.0,899.0,1611.0,1755.0,280.0,405.0,6302.0,1054.0,0.0,0.12572,0.03788,0.835,2440.0,0.9999999999922065,49.1154235831259,3.706474820142107,0.7192622950816724,73,0.21,0.85,0.024,0.026,0.18
24217705,2025-03-07,R19,118.92,0.0,9993.0,2985.0,734.0,3961.0,1340.0,202.0,0.0,5911.0,1156.0,0.0,0.12572,0.03788,0.835,1542.0,0.999999999991591,49.70568449335935,3.347738693466215,0.8690012970162977,64,0.51,0.74,0.02,0.019,0.22
24317719,2025-03-07,C20MMNC,122.7,7.98,12918.0,3231.0,683.0,1105.0,1607.0,231.0,0.0,4176.0,693.0,0.0,0.12572,0.03788,0.835,1838.0,0.9389348025639813,34.03422982857348,3.9981429897852063,0.8743199129483817,42,0.19,0.76,0.031,0.022,0.23
24317712,2025-03-07,C20MMNC,122.88,7.54,9939.0,3522.0,704.0,1100.0,1607.0,247.0,0.0,3784.0,685.0,0.0,0.12572,0.03788,0.835,1854.0,0.9421867811613083,30.79427083308273,2.8219761499140197,0.8667745415313556,42,0.18,0.75,0.027,0.018,0.22
24317709,2025-03-07,C20MMNC,116.64,8.19,8931.0,3009.0,690.0,2559.0,1620.0,237.0,0.0,5525.0,2279.0,0.0,0.12572,0.03788,0.835,1857.0,0.9343907714416856,47.36796982126742,2.9680957128604293,0.8723747980609196,42,0.19,0.85,0.034,0.024,0.26
24317706,2025-03-07,C20MMNC,118.03,0.0,10221.0,2991.0,701.0,3764.0,1732.0,265.0,0.0,5984.0,1034.0,702.0,0.12572,0.03788,0.835,1997.0,0.9999999999915276,50.698974836476324,3.417251755264655,0.8673009514267064,42,0.203,0.832,0.031,0.023,0.221
24317703,2025-03-07,S.TOWER6VAN,113.64,8.46,9906.0,2520.0,704.0,2844.0,2454.0,0.0,393.0,5820.0,940.0,950.0,0.12572,0.03788,0.835,2847.0,0.9307125307049082,51.21436113999283,3.930952380950821,0.8619599578500661,67,0.17,1.29,0.031,0.017,0.19
24317700,2025-03-07,S.TOWER6VAN,120.52,8.67,8736.0,3018.0,699.0,1596.0,2477.0,0.0,399.0,6794.0,1494.0,0.0,0.12572,0.03788,0.835,2876.0,0.9328895425270308,56.37238632545326,2.894632206758484,0.8612656467312721,67,0.17,1.3,0.031,0.02,0.2
24217687,2025-03-07,C20MMNC,124.0,8.23,8607.0,1866.0,899.0,2575.0,1758.0,280.0,351.0,6501.0,1534.0,0.0,0.12572,0.03788,0.835,2389.0,0.9377599636925226,52.4274193544159,4.612540192923573,0.7358727501043383,42,0.19,0.82,0.02,0.02,0.21
24317694,2025-03-07,SEQRFE550D,118.65,8.12,8736.0,3036.0,704.0,2939.0,1730.0,268.0,0.0,331.0,76.0,6536.0,0.12572,0.03788,0.835,1998.0,0.935946990605538,2.7897176569507818,2.8774703557302774,0.8658658658654325,73,0.22,0.77,0.033,0.028,0.2
24317697,2025-03-07,C20MMNC,106.16,8.88,9774.0,2508.0,698.0,2330.0,1702.0,268.0,0.0,4392.0,3099.0,0.0,0.12572,0.03788,0.835,1970.0,0.9228094575719505,41.37151469441059,3.897129186601317,0.8639593908625056,42,0.19,0.76,0.026,0.017,0.19
