Repository: SiddharthKumar268/FerroMind

# FerroMind
*Ferro-Alloy Optimisation using Machine Learning*
**SAIL Durgapur Steel Plant | Steel Melting Shop**
Intern: Siddharth Kumar | FY 2023-24 to FY 2025-26

---

## Quick Start

```bash

# 2. Place raw Excel files in data/raw/

## Dataset

| | |
|---|---|
| Total heats after cleaning | 47,421 |
| Training set | 37,936 heats (Apr 2023 – Jun 2025) |
| Test set | 9,485 heats (Jun 2025 – Dec 2025) |
| Input features | 21 (16 raw + 5 engineered) |
| Target variables | Mn, Si, C, S, P |
| BOF grades | 76 distinct grades |
| Split method | Chronological 80/20 — no shuffle, no leakage |

---

File: data/processed/sms_train.csv (part 223 of 253)
Heat_Number,Date,BOF Grade Code,Hot Metal Addn. Weight,Scrap Addn. Weight,Lime Into Converter,Dolomite Into Converter,Lime Into Ladle,Iron Ore Into Converter,SIMN Into Ladle,FESI Into Ladle,FEMN Into Ladle,Measered O2 Mainblow II,Duration of Mainblow I/II,Measered O2 2nd Blow,HM_P,HM_S,HM_Si,Total_FA_Ladle,HM_Ratio,O2_per_ton_HM,Lime_Dolo_Ratio,SiMn_FA_Fraction,Grade_Encoded,C,Mn,P,S,Si
24317668,2025-03-07,SEQRFE550D,127.65,8.26,9018.0,3051.0,646.0,735.0,1705.0,268.0,0.0,4411.0,1507.0,0.0,0.12572,0.03788,0.835,1973.0,0.9392244867858199,34.55542498993689,2.9557522123884117,0.8641662442975854,73,0.21,0.77,0.031,0.025,0.25
24317671,2025-03-07,R19,125.16,8.67,9957.0,2886.0,698.0,1221.0,1197.0,208.0,0.0,6588.0,1137.0,0.0,0.12572,0.03788,0.835,1405.0,0.9352163192039513,52.63662511942604,3.4501039501027546,0.8519572953730591,64,0.49,0.74,0.028,0.021,0.2
24317675,2025-03-07,C20MMNC,123.72,8.1,9306.0,3108.0,654.0,2116.0,1577.0,207.0,0.0,6442.0,1060.0,221.0,0.12572,0.03788,0.835,1784.0,0.9385525716815465,52.06918848971816,2.994208494207531,0.8839686098649754,42,0.2,0.77,0.025,0.018,0.18
24317678,2025-03-07,C20MMNC,118.34,7.95,8937.0,3051.0,660.0,2502.0,1676.0,251.0,0.0,5891.0,960.0,0.0,0.12572,0.03788,0.835,1927.0,0.9370496476289726,49.78029406751918,2.9292035398220486,0.8697457187333317,42,0.18,0.78,0.027,0.025,0.18
24217693,2025-03-07,S.TOWER6VAN,124.79,7.88,7875.0,2982.0,707.0,1767.0,2494.0,0.0,449.0,6402.0,1076.0,0.0,0.12572,0.03788,0.835,2943.0,0.9406045074173468,51.302187674883385,2.6408450704216495,0.8474345905535686,67,0.19,1.29,0.022,0.014,0.22
24317684,2025-03-07,C20MMNC,130.96,8.67,8919.0,3027.0,647.0,3183.0,1679.0,245.0,0.0,6375.0,1136.0,0.0,0.12572,0.03788,0.835,1924.0,0.9379073264990483,48.67898594953666,2.9464816650138927,0.8726611226606691,42,0.19,0.77,0.025,0.024,0.2
24317686,2025-03-07,SEQRFE550D,128.31,8.05,9069.0,3048.0,654.0,1596.0,1765.0,295.0,331.0,6428.0,1198.0,0.0,0.12572,0.03788,0.835,2391.0,0.9409650923955635,50.09742030979583,2.9753937007864253,0.7381848598909502,73,0.21,0.85,0.021,0.025,0.2
24317688,2025-03-07,S.TOWER6VAN,129.94,8.46,9894.0,3060.0,658.0,2019.0,2707.0,145.0,599.0,6328.0,1093.0,0.0,0.12572,0.03788,0.835,3451.0,0.9388728323631584,48.69939972257428,3.233333333332277,0.7844103158502508,67,0.178,1.327,0.027,0.018,0.195
24317691,2025-03-07,C20MMNC,121.39,7.54,9984.0,3060.0,641.0,4738.0,1773.0,305.0,322.0,5982.0,1028.0,0.0,0.12572,0.03788,0.835,2400.0,0.9415186535256224,49.27918279883615,3.2627450980381494,0.7387499999996922,42,0.2,0.91,0.024,0.02,0.2
24317681,2025-03-07,C20MMNC,99.51,0.0,5934.0,0.0,636.0,547.0,1732.0,306.0,0.0,2209.0,359.0,0.0,0.12572,0.03788,0.835,2038.0,0.9999999999899507,22.198773992340477,5934000000000.0,0.8498527968592493,42,0.19,0.82,0.021,0.019,0.2
24117749,2025-03-08,C20MMNC,119.99,8.18,8967.0,3462.0,592.0,1993.0,1700.0,298.0,0.0,6147.0,2502.0,0.0,0.1265909090909091,0.058954545454545454,0.8009090909090909,1998.0,0.936178512905234,51.229269105331866,2.590121317156964,0.850850850850425,42,0.19,0.78,0.028,0.029,0.2
24117750,2025-03-08,R19,129.21,0.0,9981.0,2910.0,752.0,3553.0,1104.0,227.0,0.0,6231.0,1039.0,0.0,0.1265909090909091,0.058954545454545454,0.8009090909090909,1331.0,0.9999999999922607,48.223821685254826,3.429896907215316,0.8294515401947187,64,0.5,0.74,0.025,0.013,0.24
24117751,2025-03-08,SEQRFE550D,66.65,0.0,8691.0,1500.0,594.0,993.0,1495.0,250.0,0.0,3839.0,613.0,0.0,0.1265909090909091,0.058954545454545454,0.8009090909090909,1745.0,0.9999999999849962,57.599399849098276,5.793999999996138,0.8567335243548099,73,0.21,0.78,0.019,0.02,0.2
24117753,2025-03-08,2062BK1,121.31,8.24,8604.0,2769.0,606.0,2023.0,1610.0,254.0,0.0,6027.0,1026.0,0.0,0.1265909090909091,0.058954545454545454,0.8009090909090909,1864.0,0.9363952141957824,49.682631274835686,3.1072589382437314,0.8637339055789358,6,0.18,0.8,0.036,0.032,0.23
24117756,2025-03-08,EXPORTDSP14,124.27,8.12,8769.0,3210.0,855.0,3159.0,1603.0,260.0,0.0,6151.0,1058.0,0.0,0.1265909090909091,0.058954545454545454,0.8009090909090909,1863.0,0.9386660623843293,49.49706284662833,2.7317757009337282,0.860440150294761,55,0.187,0.774,0.028,0.023,0.204
24117758,2025-03-08,SEQRFE550D,127.26,9.81,9204.0,2970.0,848.0,2765.0,1648.0,251.0,0.0,6468.0,1374.0,0.0,0.1265909090909091,0.058954545454545454,0.8009090909090909,1899.0,0.9284307288179149,50.82508250785144,3.0989898989888554,0.8678251711422497,73,0.22,0.79,0.032,0.029,0.21
24117760,2025-03-08,1786550D,122.8,16.5,9291.0,3468.0,844.0,2577.0,1654.0,257.0,0.0,6202.0,1358.0,0.0,0.1265909090909091,0.058954545454545454,0.8009090909090909,1911.0,0.8815506101874978,50.50488599307406,2.6790657439438643,0.8655154369435555,3,0.22,0.79,0.04,0.03,0.24
24117766,2025-03-08,EXPORTDSP14,120.78,7.95,9303.0,3288.0,865.0,3038.0,1600.0,248.0,0.0,6033.0,1173.0,0.0,0.1265909090909091,0.058954545454545454,0.8009090909090909,1848.0,0.9382428338309778,49.950322900729006,2.829379562042935,0.8658008658003973,55,0.19,0.79,0.03,0.03,0.21
24117772,2025-03-08,EXPORTDSP14,116.26,7.53,9039.0,3312.0,686.0,2274.0,1700.0,273.0,0.0,5956.0,1024.0,296.0,0.1265909090909091,0.058954545454545454,0.8009090909090909,1973.0,0.9391711769857083,51.230001719841475,2.7291666666658427,0.8616320324374751,55,0.2,0.76,0.032,0.033,0.21
24117738,2025-03-08,EXPORTDSP14,120.09,10.01,10002.0,1980.0,556.0,3222.0,1252.0,352.0,324.0,6039.0,996.0,279.0,0.1265909090909091,0.058954545454545454,0.8009090909090909,1928.0,0.9230591852350266,50.2872845361788,5.0515151515126,0.649377593360659,55,0.2,0.75,0.015,0.024,0.21
24117733,2025-03-08,R19,119.98,7.14,10173.0,2877.0,993.0,3011.0,1351.0,214.0,0.0,6412.0,1664.0,0.0,0.1265909090909091,0.058954545454545454,0.8009090909090909,1565.0,0.943832599111518,53.44224037295014,3.535974973929949,0.8632587859419404,64,0.52,0.75,0.02,0.014,0.2
24117726,2025-03-08,R19,121.16,8.26,12705.0,2928.0,1010.0,3069.0,1345.0,227.0,0.0,6225.0,2168.0,0.0,0.1265909090909091,0.058954545454545454,0.8009090909090909,1572.0,0.9361767887425734,51.37834268693151,4.339139344260813,0.8555979643760461,64,0.51,0.75,0.024,0.016,0.22
24117723,2025-03-08,EXPORTDSP14,120.73,7.56,11466.0,2976.0,737.0,3020.0,1655.0,271.0,0.0,6511.0,2097.0,0.0,0.1265909090909091,0.058954545454545454,0.8009090909090909,1926.0,0.9410710109833889,53.930257599155716,3.8528225806438665,0.8592938733121187,55,0.18,0.81,0.028,0.019,0.26
24117721,2025-03-08,C20MMNC,122.54,8.67,11616.0,2961.0,759.0,2786.0,1655.0,268.0,0.0,6288.0,1063.0,0.0,0.1265909090909091,0.058954545454545454,0.8009090909090909,1923.0,0.9339227192978133,51.31385669943435,3.9229989868274493,0.8606344253765675,42,0.18,0.8,0.036,0.024,0.27
24117763,2025-03-08,SEQRFE550D,119.17,8.46,9777.0,3465.0,850.0,3025.0,1600.0,257.0,0.0,6549.0,1257.0,0.0,0.1265909090909091,0.058954545454545454,0.8009090909090909,1857.0,0.933714643885186,54.955106150415745,2.8216450216442075,0.8616047388255996,73,0.22,0.77,0.021,0.027,0.22
24117730,2025-03-08,R19,122.19,0.0,11346.0,2502.0,1000.0,3543.0,1357.0,221.0,0.0,5572.0,2485.0,0.0,0.1265909090909091,0.058954545454545454,0.8009090909090909,1578.0,0.999999999991816,45.60111302033226,4.534772182252384,0.8599493029145374,64,0.5,0.74,0.025,0.013,0.22
24117745,2025-03-08,R19,123.78,6.54,8988.0,3006.0,757.0,1092.0,1350.0,260.0,0.0,6060.0,990.0,0.0,0.1265909090909091,0.058954545454545454,0.8009090909090909,1610.0,0.9498158379300967,48.95782840483957,2.9900199600788455,0.8385093167696656,64,0.5,0.73,0.022,0.014,0.21
24217701,2025-03-08,R19,114.28,8.15,9792.0,2988.0,775.0,2001.0,1363.0,192.0,0.0,6405.0,1191.0,0.0,0.1265909090909091,0.058954545454545454,0.8009090909090909,1555.0,0.9334313485180639,56.046552327125944,3.277108433733843,0.8765273311891469,64,0.52,0.74,0.022,0.012,0.22
24217765,2025-03-08,2062BK1,123.12,8.62,9213.0,2865.0,822.0,4192.0,1654.0,229.0,0.0,6439.0,1846.0,0.0,0.1265909090909091,0.058954545454545454,0.8009090909090909,1883.0,0.9345680886523868,52.29857049990011,3.2157068062816,0.8783855549650141,6,0.2,0.75,0.025,0.024,0.21
24317767,2025-03-08,EXPORTDSP14,129.34,7.84,9186.0,2997.0,701.0,3174.0,1647.0,247.0,0.0,6613.0,998.0,0.0,0.1265909090909091,0.058954545454545454,0.8009090909090909,1894.0,0.9428488117732698,51.12880779301741,3.0650650650640423,0.8695881731779992,55,0.21,0.8,0.031,0.033,0.23
24317764,2025-03-08,EXPORTDSP14,115.11,0.0,9219.0,3411.0,820.0,2631.0,1638.0,228.0,0.0,6377.0,1048.0,0.0,0.1265909090909091,0.058954545454545454,0.8009090909090909,1866.0,0.9999999999913126,55.39918338931979,2.7027264731742298,0.8778135048226807,55,0.22,0.78,0.03,0.03,0.21
24317761,2025-03-08,2062BK1,129.54,8.18,9006.0,3018.0,702.0,1473.0,1627.0,227.0,0.0,6671.0,1122.0,0.0,0.1265909090909091,0.058954545454545454,0.8009090909090909,1854.0,0.9406041243033648,51.497606916384925,2.984095427434399,0.8775620280469916,6,0.17,0.75,0.038,0.03,0.19
24317743,2025-03-08,SEQRFE550D,126.5,7.98,9105.0,2982.0,701.0,3250.0,1637.0,230.0,0.0,4719.0,783.0,0.0,0.1265909090909091,0.058954545454545454,0.8009090909090909,1867.0,0.940660321230364,37.30434782579206,3.0533199195160785,0.8768077129079396,73,0.24,0.81,0.026,0.03,0.19
24317741,2025-03-08,C20MMNC,119.83,10.01,9480.0,3051.0,724.0,3469.0,1629.0,207.0,0.0,6664.0,1807.0,0.0,0.1265909090909091,0.058954545454545454,0.8009090909090909,1836.0,0.9229051139793368,55.612117165521056,3.107177974433593,0.8872549019603011,42,0.18,0.73,0.021,0.031,0.16
24217762,2025-03-08,EXPORTDSP14,122.12,8.16,8175.0,2565.0,869.0,2150.0,1664.0,226.0,0.0,6430.0,1900.0,0.0,0.1265909090909091,0.058954545454545454,0.8009090909090909,1890.0,0.9373656739258723,52.65312807031892,3.187134502922734,0.8804232804228146,55,0.17,0.77,0.04,0.02,0.18
24317740,2025-03-08,SEQRFE550D,126.28,8.0,9072.0,2976.0,571.0,3446.0,1622.0,210.0,0.0,6653.0,1334.0,0.0,0.1265909090909091,0.058954545454545454,0.8009090909090909,1832.0,0.9404229967162614,52.68451061092267,3.0483870967731694,0.885371179038818,73,0.22,0.77,0.03,0.027,0.18
24317735,2025-03-08,C20MMNC,119.98,8.45,10077.0,2955.0,693.0,3088.0,1637.0,207.0,0.0,6378.0,1406.0,0.0,0.1265909090909091,0.058954545454545454,0.8009090909090909,1844.0,0.9342054037145978,53.15885980952526,3.4101522842628054,0.887744034706677,42,0.2,0.76,0.029,0.025,0.2
24317732,2025-03-08,1786500D,121.82,7.54,10200.0,2124.0,701.0,2724.0,1616.0,231.0,0.0,5149.0,1153.0,0.0,0.1265909090909091,0.058954545454545454,0.8009090909090909,1847.0,0.9417130488486264,42.26727959249494,4.802259887003388,0.8749323226849621,2,0.22,0.77,0.038,0.028,0.232
24317729,2025-03-08,1786500D,128.91,8.05,10017.0,2988.0,655.0,3163.0,1768.0,310.0,0.0,6660.0,1358.0,0.0,0.1265909090909091,0.058954545454545454,0.8009090909090909,2078.0,0.9412237149463988,51.66395159373467,3.352409638553095,0.8508180943210535,2,0.19,0.74,0.028,0.018,0.19
24317727,2025-03-08,EXPORTDSP14,125.6,7.29,10881.0,3081.0,665.0,2886.0,1603.0,233.0,0.0,6469.0,1214.0,0.0,0.1265909090909091,0.058954545454545454,0.8009090909090909,1836.0,0.9451425991350355,51.50477706965363,3.5316455696191067,0.8730936819167358,55,0.2,0.74,0.039,0.022,0.19
24317715,2025-03-08,C20MMNC,123.03,8.8,11574.0,3057.0,665.0,0.0,1337.0,205.0,0.0,6639.0,1175.0,0.0,0.1265909090909091,0.058954545454545454,0.8009090909090909,1542.0,0.9332473640223526,53.9624481829313,3.7860647693805083,0.8670557717244701,42,0.2,0.78,0.025,0.017,0.2
24317536,2025-03-08,2062BK1,127.25,8.36,9882.0,3051.0,642.0,2409.0,1679.0,248.0,0.0,6728.0,1123.0,0.0,0.1265909090909091,0.058954545454545454,0.8009090909090909,1927.0,0.9383526288552588,52.87229862433892,3.2389380530962835,0.87130254281221,6,0.19,0.72,0.031,0.026,0.19
24317737,2025-03-08,EXPORTDSP14,118.37,7.65,8901.0,2970.0,707.0,3248.0,1631.0,214.0,0.0,6390.0,1200.0,0.0,0.1265909090909091,0.058954545454545454,0.8009090909090909,1845.0,0.9392953499369997,53.983272788257295,2.996969696968688,0.884010840107922,55,0.21,0.75,0.028,0.026,0.21
24217759,2025-03-08,EXPORTDSP14,124.68,0.0,8592.0,2583.0,861.0,3399.0,1688.0,219.0,0.0,5230.0,1553.0,0.0,0.1265909090909091,0.058954545454545454,0.8009090909090909,1907.0,0.9999999999919794,41.9473853060479,3.326364692217063,0.885159937073474,55,0.18,0.74,0.025,0.023,0.22
24117747,2025-03-08,SEQRFE550D,122.58,7.34,9048.0,2946.0,699.0,511.0,1597.0,196.0,0.0,6503.0,1033.0,0.0,0.1265909090909091,0.058954545454545454,0.8009090909090909,1793.0,0.9435036945740187,53.05106868940242,3.071283095721972,0.8906860011149522,73,0.22,0.79,0.035,0.034,0.21
24217755,2025-03-08,SEQRFE550D,124.27,8.26,8067.0,2007.0,839.0,2824.0,1664.0,223.0,0.0,6291.0,1237.0,0.0,0.1265909090909091,0.058954545454545454,0.8009090909090909,1887.0,0.9376744887879147,50.623642069279605,4.019431988039851,0.881822999469591,73,0.21,0.78,0.026,0.027,0.2
24217748,2025-03-08,SEQRFE550D,119.99,8.12,8232.0,2871.0,693.0,2043.0,1671.0,196.0,0.0,6465.0,1081.0,377.0,0.1265909090909091,0.058954545454545454,0.8009090909090909,1867.0,0.9366169697842744,53.879489957047426,2.867293625913317,0.8950187466519042,73,0.22,0.78,0.023,0.023,0.19
24217744,2025-03-08,C20MMNC,119.05,8.14,7803.0,2940.0,710.0,1587.0,1630.0,243.0,0.0,6603.0,1872.0,0.0,0.1265909090909091,0.058954545454545454,0.8009090909090909,1873.0,0.9360012579531723,55.46409071771975,2.6540816326521584,0.870261612386081,42,0.21,0.75,0.021,0.02,0.2
24217742,2025-03-08,R19,126.19,8.14,8661.0,2028.0,999.0,2118.0,1347.0,226.0,0.0,5674.0,952.0,1213.0,0.1265909090909091,0.058954545454545454,0.8009090909090909,1573.0,0.9394029628456831,44.963943259806925,4.270710059169492,0.8563254926885847,64,0.5,0.75,0.018,0.026,0.22
24217739,2025-03-08,R19,120.09,8.2,9252.0,2532.0,996.0,1015.0,1377.0,219.0,0.0,6680.0,1695.0,0.0,0.1265909090909091,0.058954545454545454,0.8009090909090909,1596.0,0.936082313501161,55.62494795523669,3.6540284360175144,0.8627819548866774,64,0.49,0.75,0.022,0.015,0.22
24217736,2025-03-08,SEQRFE550D,121.65,7.89,10056.0,1335.0,709.0,2408.0,1634.0,256.0,0.0,6357.0,1153.0,0.0,0.1265909090909091,0.058954545454545454,0.8009090909090909,1890.0,0.9390921722947424,52.256473489089544,7.532584269657279,0.8645502645498071,73,0.22,0.77,0.028,0.027,0.18
24217734,2025-03-08,EXPORTDSP14,122.35,8.36,9015.0,3003.0,693.0,2994.0,1623.0,199.0,0.0,6505.0,1136.0,0.0,0.1265909090909091,0.058954545454545454,0.8009090909090909,1822.0,0.9360416188437303,53.16714344051355,3.0019980019970025,0.8907793633365034,55,0.18,0.74,0.022,0.024,0.2
24217731,2025-03-08,C20MMNC,122.19,0.0,5985.0,2997.0,693.0,4891.0,1637.0,199.0,0.0,5896.0,1689.0,0.0,0.1265909090909091,0.058954545454545454,0.8009090909090909,1836.0,0.999999999991816,48.252721171550434,1.9969969969963306,0.8916122004352443,42,0.19,0.8,0.029,0.03,0.2
24217757,2025-03-08,2062BK1,123.57,8.66,8709.0,1995.0,839.0,3339.0,1684.0,219.0,0.0,6309.0,1057.0,0.0,0.1265909090909091,0.058954545454545454,0.8009090909090909,1903.0,0.9345080541410081,51.0560815727842,4.365413533832398,0.884918549657969,6,0.18,0.81,0.033,0.028,0.24
24217725,2025-03-08,R19,116.49,8.31,10257.0,1731.0,709.0,2526.0,1323.0,209.0,0.0,6274.0,1003.0,366.0,0.1265909090909091,0.058954545454545454,0.8009090909090909,1532.0,0.9334134615309823,53.858700317161485,5.925476603116161,0.8635770234981308,64,0.51,0.74,0.019,0.013,0.21
24217728,2025-03-08,EXPORTDSP14,121.93,8.39,13461.0,1998.0,809.0,2625.0,1701.0,250.0,0.0,6241.0,990.0,0.0,0.1265909090909091,0.058954545454545454,0.8009090909090909,1951.0,0.9356200122702916,51.18510620806048,6.737237237233865,0.8718605843152887,55,0.19,0.76,0.022,0.014,0.24
24217717,2025-03-08,R19,118.4,8.23,10044.0,3027.0,701.0,1893.0,1350.0,206.0,0.0,6452.0,1085.0,0.0,0.1265909090909091,0.058954545454545454,0.8009090909090909,1556.0,0.9350075021642974,54.493243242782995,3.3181367690771992,0.8676092544981571,64,0.52,0.73,0.024,0.016,0.22
24217714,2025-03-08,C20MMNC,122.76,0.0,9090.0,3936.0,806.0,2328.0,1691.0,250.0,0.0,6459.0,1166.0,0.0,0.1265909090909091,0.058954545454545454,0.8009090909090909,1941.0,0.999999999991854,52.614858259590946,2.3094512195116086,0.8712004121582323,42,0.193,0.729,0.028,0.025,0.207
24217708,2025-03-08,R19,116.37,8.7,9282.0,2991.0,811.0,1522.0,1357.0,199.0,0.0,6400.0,1120.0,0.0,0.1265909090909091,0.058954545454545454,0.8009090909090909,1556.0,0.9304389541782166,54.99699235150814,3.1033099297883306,0.8721079691511104,64,0.51,0.73,0.02,0.015,0.21
24217752,2025-03-08,C20MMNC,129.59,8.32,8193.0,2991.0,685.0,1921.0,1634.0,243.0,0.0,6205.0,1065.0,0.0,0.1265909090909091,0.058954545454545454,0.8009090909090909,1877.0,0.9396707997901556,47.881781001251014,2.7392176529579606,0.870538092700655,42,0.18,0.79,0.03,0.03,0.21
24217754,2025-03-08,EXPORTDSP14,126.24,8.3,8013.0,2337.0,685.0,2923.0,1654.0,192.0,0.0,5867.0,1359.0,0.0,0.1265909090909091,0.058954545454545454,0.8009090909090909,1846.0,0.938308309789369,46.47496831395378,3.428754813862461,0.8959913326105655,55,0.18,0.79,0.028,0.022,0.205
24317809,2025-03-09,S.TOWER6VAN,122.6,8.1,9276.0,3039.0,657.0,0.0,2376.0,108.0,403.0,6261.0,1159.0,0.0,0.14345454545454547,0.04959090909090909,0.7642727272727273,2887.0,0.9380260137648201,51.068515497136474,3.052319842052303,0.8229996536193893,67,0.16,1.31,0.03,0.03,0.21
24317811,2025-03-09,S.TOWER6VAN,125.3,8.2,8697.0,2541.0,663.0,0.0,2370.0,109.0,390.0,4433.0,748.0,0.0,0.14345454545454547,0.04959090909090909,0.7642727272727273,2869.0,0.9385767790191868,35.3790901832771,3.422668240848712,0.8260718020213224,67,0.185,1.31,0.036,0.034,0.218
24317813,2025-03-09,S.TOWER6VAN,128.69,8.1,8673.0,3195.0,652.0,437.0,2379.0,108.0,403.0,3495.0,585.0,0.0,0.14345454545454547,0.04959090909090909,0.7642727272727273,2890.0,0.9407851451060694,27.158287357003978,2.714553990609479,0.8231833910031754,67,0.16,1.293,0.031,0.038,0.217
24317815,2025-03-09,TMT-FE500D,120.1,8.32,10428.0,3177.0,672.0,0.0,1627.0,235.0,0.0,3336.0,554.0,0.0,0.14345454545454547,0.04959090909090909,0.7642727272727273,1862.0,0.9352125837024202,27.77685262258304,3.2823418319158697,0.8737916219114534,78,0.193,0.846,0.034,0.029,0.253
24117822,2025-03-09,S.TOWER6VAN,122.1,7.91,9249.0,3339.0,767.0,3028.0,2308.0,101.0,409.0,6195.0,1894.0,0.0,0.14345454545454547,0.04959090909090909,0.7642727272727273,2818.0,0.9391585262599865,50.7371007366852,2.7699910152732046,0.8190205819727399,67,0.17,1.33,0.028,0.029,0.21
24117825,2025-03-09,SEQRFE550D,117.3,8.46,8925.0,2997.0,749.0,3072.0,1695.0,274.0,0.0,6068.0,1259.0,0.0,0.14345454545454547,0.04959090909090909,0.7642727272727273,1969.0,0.9327290076261711,51.73060528515148,2.9779779779769844,0.8608430675465409,73,0.21,0.9,0.024,0.03,0.25
24317807,2025-03-09,S.TOWER6VAN,125.4,8.2,9396.0,3078.0,752.0,1014.0,2359.0,111.0,403.0,6294.0,1057.0,0.0,0.14345454545454547,0.04959090909090909,0.7642727272727273,2873.0,0.9386227544839925,50.191387559408355,3.0526315789463765,0.8210929342148203,67,0.19,1.36,0.031,0.036,0.22
24117820,2025-03-09,S.TOWER6VAN,118.5,8.67,8994.0,2322.0,755.0,2286.0,2295.0,68.0,416.0,5730.0,965.0,0.0,0.14345454545454547,0.04959090909090909,0.7642727272727273,2779.0,0.931823543281184,48.35443037933878,3.8733850129182286,0.8258366318816748,67,0.18,1.37,0.032,0.034,0.23
24117818,2025-03-09,S.TOWER6VAN,124.2,8.05,10596.0,2940.0,714.0,2933.0,2399.0,105.0,413.0,6493.0,1680.0,0.0,0.14345454545454547,0.04959090909090909,0.7642727272727273,2917.0,0.9391304347755076,52.278582930335915,3.6040816326518352,0.8224202948231668,67,0.17,1.29,0.034,0.027,0.21
24117816,2025-03-09,S.TOWER6VAN,128.1,8.67,9945.0,2925.0,627.0,2820.0,2402.0,61.0,409.0,404.0,1004.0,0.0,0.14345454545454547,0.04959090909090909,0.7642727272727273,2872.0,0.9366089054548762,3.1537861045811573,3.3999999999988377,0.8363509749300709,67,0.17,1.31,0.027,0.027,0.2
24117828,2025-03-09,C20MMNC,125.01,8.0,8967.0,2964.0,686.0,2812.0,1705.0,270.0,0.0,6090.0,1056.0,0.0,0.14345454545454547,0.04959090909090909,0.7642727272727273,1975.0,0.9398541462977232,48.716102711393354,3.0253036437236758,0.8632911392400692,42,0.18,0.76,0.027,0.03,0.19
24317805,2025-03-09,TMT-FE500D,123.97,8.99,9423.0,3000.0,641.0,3029.0,1599.0,237.0,0.0,6395.0,1144.0,0.0,0.14345454545454547,0.04959090909090909,0.7642727272727273,1836.0,0.932385679896718,51.58506090141498,3.140999999998953,0.8709150326792642,78,0.19,0.69,0.025,0.03,0.2
24317796,2025-03-09,2062BK1,122.32,8.12,7716.0,2592.0,249.0,2489.0,376.0,0.0,0.0,6495.0,1420.0,0.0,0.14345454545454547,0.04959090909090909,0.7642727272727273,376.0,0.9377491566932096,53.098430346197695,2.9768518518507032,0.9999999999973405,6,0.17,0.76,0.022,0.031,0.22
24317801,2025-03-09,S.TOWER6VAN,126.26,8.19,9204.0,0.0,898.0,4157.0,2470.0,108.0,397.0,6486.0,1344.0,378.0,0.14345454545454547,0.04959090909090909,0.7642727272727273,2975.0,0.9390851617631901,51.37018849951394,9204000000000.0,0.8302521008400571,67,0.17,1.346,0.034,0.03,0.18
24317799,2025-03-09,1786550D,124.49,8.08,7440.0,3228.0,706.0,2558.0,1741.0,266.0,0.0,6786.0,1693.0,0.0,0.14345454545454547,0.04959090909090909,0.7642727272727273,2007.0,0.9390510673535563,54.51040244152534,2.3048327137539326,0.8674638764320541,3,0.2,0.81,0.04,0.03,0.19
24317793,2025-03-09,SEQRFE550D,122.14,9.17,9498.0,2577.0,707.0,3063.0,1723.0,262.0,0.0,6498.0,1124.0,269.0,0.14345454545454547,0.04959090909090909,0.7642727272727273,1985.0,0.9301652577798328,53.20124447311936,3.6856810244456013,0.8680100755663134,73,0.21,0.78,0.026,0.031,0.19
24317791,2025-03-09,EXPORTDSP14,119.93,9.39,8940.0,2646.0,701.0,4025.0,1732.0,260.0,0.0,6593.0,1439.0,0.0,0.14345454545454547,0.04959090909090909,0.7642727272727273,1992.0,0.9273894215826836,54.97373467810411,3.378684807254959,0.8694779116461498,55,0.19,0.823,0.026,0.034,0.221
24317788,2025-03-09,2062BK1,128.73,8.46,9897.0,2583.0,745.0,2970.0,1718.0,264.0,0.0,5193.0,2788.0,0.0,0.14345454545454547,0.04959090909090909,0.7642727272727273,1982.0,0.9383336977845446,40.340247028351286,3.8315911730531043,0.8668012108976454,6,0.21,0.81,0.036,0.029,0.18
24117814,2025-03-09,S.TOWER6VAN,126.35,7.84,8784.0,2952.0,709.0,3513.0,2456.0,97.0,446.0,6011.0,1147.0,0.0,0.14345454545454547,0.04959090909090909,0.7642727272727273,2999.0,0.9415753781880798,47.574198654154536,2.975609756096553,0.8189396465485765,67,0.18,1.35,0.035,0.028,0.17
24317782,2025-03-09,EXPORTDSP14,127.08,7.84,10950.0,3060.0,652.0,3345.0,1657.0,257.0,0.0,3982.0,650.0,0.0,0.14345454545454547,0.04959090909090909,0.7642727272727273,1914.0,0.9418914912470955,31.33459238250445,3.57843137254785,0.865726227794741,55,0.18,0.74,0.022,0.032,0.2
24317780,2025-03-09,EXPORTDSP14,128.49,7.33,10800.0,3072.0,646.0,2190.0,1654.0,257.0,0.0,4377.0,711.0,0.0,0.14345454545454547,0.04959090909090909,0.7642727272727273,1911.0,0.9460315122887202,34.064907774659005,3.5156249999988556,0.8655154369435555,55,0.19,0.76,0.036,0.037,0.22
24317777,2025-03-09,EXPORTDSP14,124.67,0.0,9942.0,3078.0,649.0,2190.0,1647.0,255.0,0.0,6206.0,1058.0,0.0,0.14345454545454547,0.04959090909090909,0.7642727272727273,1902.0,0.9999999999919787,49.77941766223005,3.2300194931763384,0.8659305993686299,55,0.2,0.79,0.033,0.036,0.24
24317773,2025-03-09,SEQRFE550D,122.04,0.0,10944.0,3048.0,638.0,2475.0,1647.0,247.0,0.0,6633.0,1093.0,0.0,0.14345454545454547,0.04959090909090909,0.7642727272727273,1894.0,0.9999999999918059,54.35103244793222,3.5905511811011843,0.8695881731779992,73,0.21,0.77,0.029,0.034,0.23
24317770,2025-03-09,2062BK1,121.56,8.0,9912.0,3042.0,707.0,2532.0,1647.0,261.0,0.0,3936.0,630.0,0.0,0.14345454545454547,0.04959090909090909,0.7642727272727273,1908.0,0.9382525470751911,32.379072062912314,3.2583826429969567,0.8632075471693589,6,0.19,0.8,0.027,0.03,0.24
24117769,2025-03-09,2062BK1,126.7,0.0,9321.0,2991.0,694.0,5188.0,1654.0,246.0,0.0,4725.0,2558.0,0.0,0.14345454545454547,0.04959090909090909,0.7642727272727273,1900.0,0.9999999999921073,37.29281767926367,3.1163490471403823,0.8705263157890155,6,0.2,0.8,0.025,0.032,0.21
24317803,2025-03-09,S.TOWER6VAN,128.14,0.0,8208.0,2877.0,704.0,3000.0,2470.0,108.0,407.0,6797.0,1230.0,0.0,0.14345454545454547,0.04959090909090909,0.7642727272727273,2985.0,0.9999999999921961,53.043546121015744,2.852971845671584,0.827470686766892,67,0.165,1.346,0.028,0.033,0.213
24317785,2025-03-09,SEQRFE550D,122.01,8.27,10923.0,3069.0,650.0,3838.0,1661.0,248.0,0.0,5950.0,977.0,0.0,0.14345454545454547,0.04959090909090909,0.7642727272727273,1909.0,0.9365213386480158,48.76649454922738,3.559139784945077,0.8700890518591566,73,0.22,0.84,0.028,0.028,0.19
24117810,2025-03-09,SEQRFE550D,123.5,7.84,7989.0,2493.0,700.0,2270.0,1651.0,261.0,0.0,5989.0,1007.0,0.0,0.14345454545454547,0.04959090909090909,0.7642727272727273,1912.0,0.9403075985918966,48.49392712511341,3.204572803849497,0.8634937238489208,73,0.22,0.75,0.027,0.035,0.22
24117808,2025-03-09,S.TOWER6VAN,124.12,8.06,8934.0,3990.0,571.0,2249.0,2401.0,82.0,474.0,6241.0,1060.0,0.0,0.14345454545454547,0.04959090909090909,0.7642727272727273,2957.0,0.9390225450072702,50.28198517523137,2.239097744360341,0.811971592830297,67,0.173,1.325,0.024,0.019,0.193
24217768,2025-03-09,ASP1239,126.7,0.0,8979.0,2118.0,811.0,2997.0,1235.0,213.0,0.0,6040.0,2516.0,0.0,0.14345454545454547,0.04959090909090909,0.7642727272727273,1448.0,0.9999999999921073,47.67166535084711,4.239376770536242,0.8529005524855988,24,0.42,0.69,0.024,0.024,0.25
24217771,2025-03-09,SEQRFE550D,126.85,7.9,7470.0,2454.0,696.0,1875.0,1634.0,253.0,0.0,6222.0,1197.0,254.0,0.14345454545454547,0.04959090909090909,0.7642727272727273,1887.0,0.9413729127944982,49.05005912456405,3.0440097799498598,0.8659247482772305,73,0.21,0.74,0.023,0.026,0.19
24217774,2025-03-09,2062BK1,120.64,0.0,7878.0,2187.0,696.0,1751.0,1654.0,253.0,0.0,5961.0,1575.0,0.0,0.14345454545454547,0.04959090909090909,0.7642727272727273,1907.0,0.9999999999917109,49.41147214813154,3.6021947873783255,0.8673308862082499,6,0.18,0.75,0.033,0.036,0.2
24217779,2025-03-09,2062BK1,128.46,0.0,8136.0,2118.0,707.0,2220.0,1637.0,209.0,0.0,6532.0,1168.0,0.0,0.14345454545454547,0.04959090909090909,0.7642727272727273,1846.0,0.9999999999922156,50.84851315545035,3.841359773369291,0.886782231852174,6,0.19,0.76,0.032,0.028,0.2
24217784,2025-03-09,EXPORTDSP14,120.97,8.0,8016.0,2091.0,698.0,2535.0,1627.0,229.0,0.0,6271.0,1104.0,0.0,0.14345454545454547,0.04959090909090909,0.7642727272727273,1856.0,0.9379700705517721,51.839298999323475,3.8335724533697593,0.8766163793098726,55,0.193,0.769,0.029,0.034,0.208
24217787,2025-03-09,EXPORTDSP14,128.73,0.0,8418.0,2556.0,696.0,2307.0,1623.0,202.0,0.0,6682.0,1198.0,0.0,0.14345454545454547,0.04959090909090909,0.7642727272727273,1825.0,0.9999999999922319,51.90709236345913,3.2934272300456597,0.8893150684926634,55,0.19,0.752,0.026,0.022,0.209
24217790,2025-03-09,SEQRFE550D,121.81,8.88,8472.0,2580.0,696.0,2989.0,1607.0,196.0,0.0,6510.0,1126.0,0.0,0.14345454545454547,0.04959090909090909,0.7642727272727273,1803.0,0.9320529497212332,53.443888021891105,3.2837209302312855,0.8912922906262389,73,0.21,0.76,0.032,0.034,0.19
24217792,2025-03-09,1786500D,123.01,0.0,8544.0,2493.0,902.0,2316.0,1576.0,199.0,0.0,6508.0,1127.0,0.0,0.14345454545454547,0.04959090909090909,0.7642727272727273,1775.0,0.9999999999918705,52.90626778267696,3.427196149216435,0.8878873239431617,2,0.2,0.75,0.024,0.026,0.215
24217794,2025-03-09,2062BK1,124.66,8.18,8166.0,2547.0,0.0,2733.0,0.0,0.0,0.0,6666.0,1270.0,0.0,0.14345454545454547,0.04959090909090909,0.7642727272727273,0.0,0.9384221619923335,53.473447777527085,3.2061248527667034,0.0,6,0.16,1.25,0.024,0.033,0.16
24217797,2025-03-09,TMT-FE500D,118.4,8.29,8328.0,750.0,745.0,0.0,1566.0,209.0,0.0,6266.0,1010.0,0.0,0.14345454545454547,0.04959090909090909,0.7642727272727273,1775.0,0.934564685445303,52.92229729685032,11.103999999985195,0.8822535211262635,78,0.19,0.76,0.021,0.025,0.21
24217821,2025-03-09,TMT-FE500D,130.76,8.22,8241.0,2256.0,696.0,0.0,1661.0,246.0,0.0,6837.0,1118.0,353.0,0.14345454545454547,0.04959090909090909,0.7642727272727273,1907.0,0.9408547992449212,52.28663199715291,3.6529255319132745,0.8710015731510902,78,0.2,0.77,0.02,0.026,0.26
24217824,2025-03-09,TMT-FE500D,124.05,0.0,7857.0,2118.0,704.0,2091.0,1667.0,243.0,0.0,6581.0,2234.0,0.0,0.14345454545454547,0.04959090909090909,0.7642727272727273,1910.0,0.9999999999919387,53.051189036251095,3.709631728043574,0.8727748691094906,78,0.2,0.7,0.025,0.032,0.23
24217827,2025-03-09,1786500D,118.68,0.0,8181.0,2100.0,709.0,2345.0,1586.0,229.0,0.0,6487.0,1081.0,0.0,0.14345454545454547,0.04959090909090909,0.7642727272727273,1815.0,0.999999999991574,54.659588809785475,3.8957142857124305,0.8738292011014469,2,0.16,0.74,0.021,0.023,0.199
24217830,2025-03-09,SEQRFE550D,117.94,0.0,8301.0,2070.0,690.0,1610.0,1617.0,236.0,0.0,6311.0,1050.0,0.0,0.14345454545454547,0.04959090909090909,0.7642727272727273,1853.0,0.9999999999915211,53.51025945350593,4.010144927534295,0.8726389638419467,73,0.21,0.77,0.024,0.022,0.2
24117812,2025-03-09,TMT-FE500D,124.03,7.33,8331.0,3261.0,704.0,3027.0,1604.0,254.0,0.0,6154.0,1027.0,0.0,0.14345454545454547,0.04959090909090909,0.7642727272727273,1858.0,0.9441991473740545,49.61702813795358,2.554737810486797,0.863293864369826,78,0.18,0.74,0.032,0.033,0.2
24117786,2025-03-09,2062BK1,124.49,0.0,9945.0,2988.0,702.0,3108.0,1710.0,277.0,0.0,6211.0,1083.0,0.0,0.14345454545454547,0.04959090909090909,0.7642727272727273,1987.0,0.9999999999919672,49.89155755442292,3.3283132530109345,0.8605938600901557,6,0.18,0.8,0.023,0.031,0.2
24117778,2025-03-09,1786500D,123.98,0.0,9744.0,3375.0,704.0,3085.0,1701.0,274.0,0.0,6097.0,1058.0,298.0,0.14345454545454547,0.04959090909090909,0.7642727272727273,1975.0,0.9999999999919341,49.17728665874191,2.8871111111102556,0.861265822784374,2,0.21,0.77,0.031,0.039,0.216
24117806,2025-03-09,S.TOWER6VAN,123.44,8.6,9840.0,2916.0,619.0,2242.0,2399.0,78.0,471.0,6085.0,1865.0,0.0,0.14345454545454547,0.04959090909090909,0.7642727272727273,2948.0,0.9348682217439045,49.29520414736475,3.374485596706662,0.8137720488463996,67,0.18,1.355,0.026,0.034,0.214
24317829,2025-03-09,S.TOWER6VAN,122.74,8.59,10050.0,1998.0,654.0,2184.0,2589.0,142.0,495.0,6024.0,1002.0,0.0,0.14345454545454547,0.04959090909090909,0.7642727272727273,3226.0,0.9345922485271105,49.07935473318332,5.030030030027513,0.8025418474889019,67,0.17,1.38,0.032,0.022,0.2
24117804,2025-03-09,1786500D,124.86,10.32,9978.0,2721.0,912.0,2036.0,1597.0,254.0,0.0,6117.0,1135.0,0.0,0.14345454545454547,0.04959090909090909,0.7642727272727273,1851.0,0.9236573457543745,48.990869773754675,3.667034178609457,0.8627768773631211,2,0.17,0.74,0.023,0.037,0.193
24117802,2025-03-09,S.TOWER6VAN,123.5,7.12,9933.0,2739.0,1135.0,3217.0,2406.0,70.0,460.0,6034.0,1206.0,0.0,0.14345454545454547,0.04959090909090909,0.7642727272727273,2936.0,0.9454907364802826,48.858299594746086,3.6265060240950615,0.8194822888280587,67,0.16,1.29,0.022,0.026,0.21
24117800,2025-03-09,S.TOWER6VAN,125.2,8.25,9012.0,3297.0,915.0,2601.0,2399.0,68.0,470.0,6262.0,1084.0,0.0,0.14345454545454547,0.04959090909090909,0.7642727272727273,2937.0,0.9381790932863383,50.01597444049508,2.733393994539662,0.8168198842353365,67,0.17,1.29,0.036,0.04,0.21
24117798,2025-03-09,1786550D,122.67,7.99,8760.0,3282.0,897.0,1877.0,1704.0,247.0,0.0,6094.0,1051.0,0.0,0.14345454545454547,0.04959090909090909,0.7642727272727273,1951.0,0.938848920856124,49.6779978800874,2.669104204752386,0.8733982573034991,3,0.21,0.74,0.03,0.04,0.18
24317826,2025-03-09,S.TOWER6VAN,125.38,0.0,9951.0,3075.0,647.0,1107.0,2556.0,133.0,461.0,6515.0,1088.0,0.0,0.14345454545454547,0.04959090909090909,0.7642727272727273,3150.0,0.9999999999920243,51.96203541193203,3.2360975609745575,0.8114285714283138,67,0.17,1.42,0.026,0.02,0.19
24317823,2025-03-09,S.TOWER6VAN,122.1,0.0,9177.0,2982.0,693.0,1104.0,2545.0,129.0,447.0,6335.0,982.0,0.0,0.14345454545454547,0.04959090909090909,0.7642727272727273,3121.0,0.99999999999181,51.883701883276956,3.0774647887313624,0.8154437680228083,67,0.17,1.28,0.032,0.03,0.21
24317817,2025-03-09,TMT-FE500D,125.3,8.1,8901.0,3237.0,668.0,0.0,1593.0,240.0,0.0,6589.0,1558.0,0.0,0.14345454545454547,0.04959090909090909,0.7642727272727273,1833.0,0.9392803598130489,52.5857940937543,2.749768303984322,0.8690671031091822,78,0.22,0.75,0.03,0.034,0.2
24117775,2025-03-09,2062BK1,124.0,8.0,9231.0,3366.0,709.0,2509.0,1678.0,275.0,0.0,6193.0,1048.0,0.0,0.14345454545454547,0.04959090909090909,0.7642727272727273,1953.0,0.9393939393868228,49.943548386694005,2.7424242424234277,0.8591909882228064,6,0.19,0.79,0.041,0.037,0.19
24117795,2025-03-09,2062BK1,115.64,8.67,9012.0,2754.0,882.0,1880.0,1597.0,250.0,0.0,5825.0,1094.0,0.0,0.14345454545454547,0.04959090909090909,0.7642727272727273,1847.0,0.9302550076347015,50.37184365227973,3.2723311546829077,0.8646453708712157,6,0.22,0.83,0.019,0.032,0.19
24117783,2025-03-09,1786500D,121.37,0.0,10002.0,3147.0,690.0,3121.0,1698.0,268.0,0.0,5869.0,968.0,288.0,0.14345454545454547,0.04959090909090909,0.7642727272727273,1966.0,0.9999999999917607,48.35626596318401,3.1782650142983226,0.8636826042721955,2,0.19,0.8,0.027,0.04,0.194
24117789,2025-03-09,C20MMNC,124.99,8.56,9561.0,2883.0,920.0,2686.0,1705.0,267.0,0.0,6049.0,1035.0,325.0,0.14345454545454547,0.04959090909090909,0.7642727272727273,1972.0,0.9359041557399035,48.395871669346384,3.31633714880218,0.8646044624742066,42,0.194,0.752,0.018,0.032,0.211
24317870,2025-03-10,SEQRFE550D,131.13,6.81,9018.0,2010.0,657.0,795.0,1609.0,237.0,0.0,3510.0,700.0,0.0,0.13747826086956522,0.03608695652173913,0.7964347826086957,1846.0,0.9506307089970232,26.767330130200815,4.486567164176872,0.8716143011912938,73,0.21,0.77,0.024,0.026,0.2
24317837,2025-03-10,2062BK1,127.9,7.53,9948.0,3057.0,646.0,1107.0,1647.0,241.0,0.0,6229.0,1077.0,0.0,0.13747826086956522,0.03608695652173913,0.7964347826086957,1888.0,0.944399320675298,48.7021110238569,3.2541707556417228,0.8723516949147921,6,0.21,0.95,0.034,0.033,0.19
24317832,2025-03-10,2062BK1,128.57,8.66,9897.0,3000.0,654.0,1089.0,1658.0,247.0,0.0,6266.0,1084.0,0.0,0.13747826086956522,0.03608695652173913,0.7964347826086957,1905.0,0.9368942650955557,48.73609706736614,3.2989999999989004,0.8703412073486245,6,0.175,0.742,0.03,0.039,0.191
24317855,2025-03-10,SEQRFE550D,124.35,8.11,8373.0,3471.0,740.0,1607.0,1681.0,261.0,0.0,6488.0,1405.0,386.0,0.13747826086956522,0.03608695652173913,0.7964347826086957,1942.0,0.9387739694931394,52.17531162000663,2.4122731201375935,0.865602471678236,73,0.23,0.82,0.028,0.024,0.16
24317853,2025-03-10,C20MMNC,122.3,0.0,7044.0,3105.0,707.0,1599.0,1561.0,210.0,0.0,3039.0,980.0,0.0,0.13747826086956522,0.03608695652173913,0.7964347826086957,1771.0,0.9999999999918233,24.8487326244902,2.2685990338156947,0.8814229249006881,42,0.18,0.75,0.028,0.026,0.188
24317851,2025-03-10,2062BK1,132.14,5.16,8958.0,3369.0,701.0,3225.0,1681.0,237.0,0.0,4839.0,1572.0,0.0,0.13747826086956522,0.03608695652173913,0.7964347826086957,1918.0,0.9624180626295528,36.620251248398525,2.658949243098053,0.8764337851924523,6,0.21,0.74,0.021,0.018,0.16
24317849,2025-03-10,C20MMNC,132.74,8.5,8796.0,3105.0,700.0,2633.0,1664.0,241.0,0.0,6580.0,1910.0,0.0,0.13747826086956522,0.03608695652173913,0.7964347826086957,1905.0,0.9398187482233092,49.57058912121764,2.8328502415449814,0.8734908136478354,42,0.196,0.742,0.023,0.024,0.183
24317843,2025-03-10,2062BK1,122.58,7.54,9186.0,2508.0,1344.0,2862.0,1732.0,258.0,0.0,6657.0,1200.0,0.0,0.13747826086956522,0.03608695652173913,0.7964347826086957,1990.0,0.9420534890797567,54.30739109108902,3.66267942583586,0.8703517587935324,6,0.19,0.76,0.019,0.018,0.22
24317840,2025-03-10,SEQRFE550D,124.36,7.64,9915.0,3006.0,651.0,1512.0,1653.0,241.0,0.0,4275.0,701.0,0.0,0.13747826086956522,0.03608695652173913,0.7964347826086957,1894.0,0.942121212114075,34.376005146072885,3.2984031936116773,0.8727560718052414,73,0.21,0.78,0.029,0.032,0.2
24317875,2025-03-10,1786500D,132.12,7.21,8925.0,2793.0,693.0,2732.0,2515.0,111.0,453.0,6986.0,2106.0,0.0,0.13747826086956522,0.03608695652173913,0.7964347826086957,3079.0,0.948252350527896,52.87617317550048,3.1954887218033674,0.8168236440400075,2,0.15,1.32,0.026,0.023,0.246
24317846,2025-03-10,C20MMNC,134.19,8.4,9957.0,2466.0,605.0,2649.0,1721.0,254.0,0.0,4713.0,1224.0,0.0,0.13747826086956522,0.03608695652173913,0.7964347826086957,1975.0,0.9410898379904545,35.12184216383395,4.037712895375492,0.87139240506285,42,0.18,0.77,0.031,0.035,0.21
24117874,2025-03-10,2062BK1,128.9,9.8,9486.0,2955.0,794.0,2557.0,1651.0,247.0,0.0,6526.0,2177.0,0.0,0.13747826086956522,0.03608695652173913,0.7964347826086957,1898.0,0.9293439077077913,50.628394103563785,3.210152284262873,0.8698630136981719,6,0.19,0.79,0.022,0.023,0.22
24317867,2025-03-10,S.TOWER6VAN,125.4,7.26,8916.0,2010.0,641.0,791.0,2487.0,74.0,406.0,3299.0,551.0,0.0,0.13747826086956522,0.03608695652173913,0.7964347826086957,2967.0,0.9452736318336706,26.307814991815725,4.435820895520181,0.8382204246711027,67,0.169,1.404,0.03,0.018,0.2
24317864,2025-03-10,2062BK1,126.2,7.2,10566.0,2013.0,671.0,1906.0,1712.0,254.0,0.0,1261.0,1379.0,0.0,0.13747826086956522,0.03608695652173913,0.7964347826086957,1966.0,0.946026986499655,9.992076069651409,5.2488822652731,0.8708036622579497,6,0.21,0.85,0.024,0.021,0.21
24117872,2025-03-10,S.TOWER6VAN,126.31,7.16,9264.0,3330.0,669.0,2050.0,2249.0,108.0,419.0,6190.0,1062.0,0.0,0.13747826086956522,0.03608695652173913,0.7964347826086957,2776.0,0.946354986132117,49.00641279353174,2.7819819819811467,0.8101585014406304,67,0.17,1.24,0.028,0.021,0.22
24117869,2025-03-10,S.TOWER6VAN,125.65,6.61,9063.0,3285.0,661.0,2002.0,2251.0,94.0,413.0,5920.0,1032.0,0.0,0.13747826086956522,0.03608695652173913,0.7964347826086957,2758.0,0.9500226825877058,47.115001989278824,2.7589041095882014,0.816171138505868,67,0.17,1.3,0.031,0.022,0.27
24117866,2025-03-10,S.TOWER6VAN,120.3,6.7,9972.0,2331.0,659.0,2443.0,2250.0,99.0,416.0,5888.0,1001.0,386.0,0.13747826086956522,0.03608695652173913,0.7964347826086957,2765.0,0.9472440944807303,48.94430590150503,4.2779922779904425,0.8137432188062157,67,0.19,1.32,0.034,0.03,0.22
24117863,2025-03-10,S.TOWER6VAN,122.4,6.5,8985.0,3057.0,659.0,1506.0,2265.0,102.0,413.0,5965.0,1024.0,0.0,0.13747826086956522,0.03608695652173913,0.7964347826086957,2780.0,0.949573312638095,48.7336601303208,2.9391560353277923,0.8147482014385559,67,0.19,1.32,0.034,0.022,0.22
24117861,2025-03-10,S.TOWER6VAN,120.88,7.11,8997.0,3039.0,679.0,1096.0,2294.0,102.0,416.0,5832.0,1008.0,216.0,0.13747826086956522,0.03608695652173913,0.7964347826086957,2812.0,0.9444487850539538,48.246194572731255,2.960513326751247,0.8157894736839204,67,0.18,1.25,0.03,0.019,0.22
24117859,2025-03-10,2062BK1,128.27,7.95,9336.0,3144.0,669.0,1169.0,1529.0,227.0,0.0,6259.0,1509.0,373.0,0.13747826086956522,0.03608695652173913,0.7964347826086957,1756.0,0.9416385259070502,48.79550947182665,2.969465648854017,0.87072892938447,6,0.19,0.76,0.024,0.022,0.23
24117857,2025-03-10,TMT-FE500D,126.95,8.18,9339.0,3153.0,669.0,803.0,1570.0,220.0,0.0,6143.0,1033.0,257.0,0.13747826086956522,0.03608695652173913,0.7964347826086957,1790.0,0.9394656996896363,48.38912957819307,2.961941008562334,0.8770949720665491,78,0.16,0.74,0.02,0.02,0.18
24117852,2025-03-10,SEQRFE550D,122.3,8.16,9582.0,2982.0,709.0,2681.0,1648.0,260.0,0.0,6168.0,2167.0,0.0,0.13747826086956522,0.03608695652173913,0.7964347826086957,1908.0,0.9374520925882458,50.4333605883039,3.213279678067333,0.8637316561840337,73,0.221,0.825,0.025,0.024,0.204
24117850,2025-03-10,SEQRFE550D,126.37,8.2,9609.0,2964.0,702.0,2997.0,1659.0,257.0,0.0,6270.0,1385.0,0.0,0.13747826086956522,0.03608695652173913,0.7964347826086957,1916.0,0.9390651705362336,49.616206377703435,3.2419028340070035,0.8658663883085251,73,0.21,0.8,0.029,0.026,0.19
24117844,2025-03-10,C20MMNC,122.58,0.0,9450.0,2577.0,706.0,4185.0,1758.0,280.0,0.0,6599.0,5146.0,0.0,0.13747826086956522,0.03608695652173913,0.7964347826086957,2038.0,0.9999999999918421,53.83423070603823,3.66705471478321,0.862610402354827,42,0.22,0.74,0.037,0.028,0.2
24117841,2025-03-10,1786550D,123.17,8.14,9672.0,2973.0,690.0,2808.0,1699.0,275.0,319.0,6499.0,1109.0,0.0,0.13747826086956522,0.03608695652173913,0.7964347826086957,2293.0,0.9380092909836417,52.76447186772132,3.2532795156396728,0.7409507195810113,3,0.2,0.86,0.03,0.03,0.22
24117838,2025-03-10,C20MMNC,127.08,8.12,9129.0,4983.0,700.0,2898.0,1702.0,271.0,0.0,6124.0,992.0,309.0,0.13747826086956522,0.03608695652173913,0.7964347826086957,1973.0,0.9399408283954148,48.19011646169192,1.832028898253696,0.8626457171815192,42,0.18,0.76,0.033,0.03,0.22
24117835,2025-03-10,2062BK1,124.97,7.98,9468.0,2979.0,707.0,3189.0,1702.0,267.0,0.0,6262.0,1062.0,0.0,0.13747826086956522,0.03608695652173913,0.7964347826086957,1969.0,0.9399774351189172,50.10802592582133,3.178247734137906,0.8643981716603025,6,0.19,0.74,0.027,0.035,0.2
