Repository: SiddharthKumar268/FerroMind

# FerroMind
*Ferro-Alloy Optimisation using Machine Learning*
**SAIL Durgapur Steel Plant | Steel Melting Shop**
Intern: Siddharth Kumar | FY 2023-24 to FY 2025-26

---

## Quick Start

```bash

# 2. Place raw Excel files in data/raw/

## Dataset

| | |
|---|---|
| Total heats after cleaning | 47,421 |
| Training set | 37,936 heats (Apr 2023 – Jun 2025) |
| Test set | 9,485 heats (Jun 2025 – Dec 2025) |
| Input features | 21 (16 raw + 5 engineered) |
| Target variables | Mn, Si, C, S, P |
| BOF grades | 76 distinct grades |
| Split method | Chronological 80/20 — no shuffle, no leakage |

---

File: data/processed/sms_train.csv (part 224 of 253)
Heat_Number,Date,BOF Grade Code,Hot Metal Addn. Weight,Scrap Addn. Weight,Lime Into Converter,Dolomite Into Converter,Lime Into Ladle,Iron Ore Into Converter,SIMN Into Ladle,FESI Into Ladle,FEMN Into Ladle,Measered O2 Mainblow II,Duration of Mainblow I/II,Measered O2 2nd Blow,HM_P,HM_S,HM_Si,Total_FA_Ladle,HM_Ratio,O2_per_ton_HM,Lime_Dolo_Ratio,SiMn_FA_Fraction,Grade_Encoded,C,Mn,P,S,Si
24217876,2025-03-10,S.TOWER6VAN,125.79,7.33,8067.0,3240.0,764.0,2531.0,2413.0,111.0,510.0,6358.0,1037.0,222.0,0.13747826086956522,0.03608695652173913,0.7964347826086957,3034.0,0.9449368990313632,50.54455839056725,2.4898148148140464,0.7953197099535941,67,0.19,1.36,0.023,0.024,0.23
24217871,2025-03-10,2062BK1,129.83,7.21,8685.0,2988.0,740.0,2345.0,1674.0,223.0,0.0,6540.0,1108.0,0.0,0.13747826086956522,0.03608695652173913,0.7964347826086957,1897.0,0.9473876240444586,50.373565431330405,2.9066265060231236,0.8824459673163508,6,0.18,0.76,0.024,0.025,0.21
24217868,2025-03-10,SEQRFE550D,120.1,7.52,9582.0,2895.0,861.0,2539.0,1111.0,229.0,0.0,6660.0,2447.0,0.0,0.13747826086956522,0.03608695652173913,0.7964347826086957,1340.0,0.9410750665966066,55.45378850911362,3.309844559584349,0.8291044776113216,73,0.22,0.78,0.022,0.022,0.21
24217865,2025-03-10,S.TOWER6VAN,124.84,6.85,9642.0,2871.0,756.0,2326.0,2430.0,71.0,516.0,6903.0,1589.0,0.0,0.13747826086956522,0.03608695652173913,0.7964347826086957,3017.0,0.947983901579862,55.294777314520225,3.3584117032381196,0.8054358634402369,67,0.18,1.25,0.023,0.015,0.22
24217862,2025-03-10,2062BK1,125.37,6.94,9579.0,2877.0,748.0,2337.0,1613.0,233.0,0.0,6538.0,1097.0,0.0,0.13747826086956522,0.03608695652173913,0.7964347826086957,1846.0,0.9475474264912136,52.14963707384422,3.3295099061510847,0.8737811484285625,6,0.2,0.76,0.02,0.019,0.2
24217860,2025-03-10,C20MMNC,122.66,8.15,9672.0,2862.0,701.0,2493.0,1600.0,223.0,0.0,6440.0,1898.0,0.0,0.13747826086956522,0.03608695652173913,0.7964347826086957,1823.0,0.937695894802097,52.50285341551848,3.379454926623557,0.8776741634663315,42,0.199,0.723,0.017,0.018,0.22
24217858,2025-03-10,C20MMNC,126.98,7.92,9633.0,2790.0,707.0,2509.0,1600.0,240.0,0.0,6817.0,1799.0,0.0,0.13747826086956522,0.03608695652173913,0.7964347826086957,1840.0,0.9412898443221551,53.685619782220144,3.452688172041773,0.8695652173908318,42,0.19,0.71,0.018,0.018,0.21
24217856,2025-03-10,SEQRFE550D,122.78,8.22,9582.0,3018.0,690.0,0.0,1576.0,226.0,0.0,7076.0,1165.0,0.0,0.13747826086956522,0.03608695652173913,0.7964347826086957,1802.0,0.9372519083897921,57.631536080325525,3.1749502982096836,0.8745837957819786,73,0.21,0.83,0.024,0.02,0.19
24217848,2025-03-10,SEQRFE550D,121.8,8.24,8031.0,3021.0,696.0,1184.0,1623.0,226.0,0.0,6103.0,1616.0,0.0,0.13747826086956522,0.03608695652173913,0.7964347826086957,1849.0,0.9366348815676975,50.10673234770027,2.6583912611709173,0.8777717685230515,73,0.22,0.77,0.022,0.019,0.18
24217847,2025-03-10,2062BK1,125.95,8.66,9168.0,2169.0,646.0,1597.0,1684.0,253.0,0.0,7005.0,1881.0,0.0,0.13747826086956522,0.03608695652173913,0.7964347826086957,1937.0,0.9356659980615433,55.61730845529482,4.2268326417684525,0.869385647908689,6,0.17,0.78,0.018,0.015,0.19
24217845,2025-03-10,SEQRFE550D,135.01,8.12,9474.0,3003.0,652.0,2131.0,1603.0,253.0,0.0,229.0,1165.0,0.0,0.13747826086956522,0.03608695652173913,0.7964347826086957,1856.0,0.9432683574307045,1.6961706540130648,3.154845154844104,0.8636853448271209,73,0.23,0.76,0.022,0.024,0.19
24217842,2025-03-10,2062BK1,126.85,7.86,8964.0,2775.0,688.0,1622.0,1586.0,236.0,0.0,6626.0,3270.0,0.0,0.13747826086956522,0.03608695652173913,0.7964347826086957,1822.0,0.9416524385647564,52.234923137152265,3.230270270269106,0.870472008781081,6,0.18,0.76,0.029,0.027,0.21
24217833,2025-03-10,SEQRFE550D,121.89,8.14,7932.0,2250.0,701.0,2787.0,1603.0,229.0,0.0,6612.0,1088.0,0.0,0.13747826086956522,0.03608695652173913,0.7964347826086957,1832.0,0.9373990617477705,54.24563130647103,3.5253333333317665,0.8749999999995224,73,0.21,0.74,0.024,0.023,0.2
24117831,2025-03-10,C20MMNC,125.76,8.0,9933.0,3012.0,672.0,3452.0,1698.0,271.0,0.0,6389.0,2569.0,0.0,0.13747826086956522,0.03608695652173913,0.7964347826086957,1969.0,0.9401913875527799,50.80311704794208,3.2978087649391443,0.8623666835952959,42,0.17,0.72,0.025,0.03,0.19
24117877,2025-03-11,SEQRFE550D,126.16,5.78,9123.0,2919.0,604.0,3053.0,1604.0,254.0,0.0,6270.0,1369.0,0.0,0.1447142857142857,0.03280952380952381,0.8533333333333333,1858.0,0.9561922085724103,49.69879518032896,3.1253854059598747,0.863293864369826,73,0.21,0.82,0.02,0.026,0.24
24317935,2025-03-11,S.TOWER6VAN,126.14,7.16,8421.0,4113.0,652.0,1726.0,2453.0,108.0,447.0,5155.0,1717.0,0.0,0.1447142857142857,0.03280952380952381,0.8533333333333333,3008.0,0.9462865716358118,40.86729031202737,2.0474106491606983,0.8154920212763246,67,0.18,1.41,0.027,0.025,0.2
24317931,2025-03-11,2062BK1,127.47,8.08,9732.0,4113.0,649.0,1836.0,1847.0,294.0,0.0,6494.0,2637.0,0.0,0.1447142857142857,0.03280952380952381,0.8533333333333333,2141.0,0.9403909996241948,50.94532046716133,2.3661560904443553,0.8626809901910963,6,0.19,0.8,0.029,0.024,0.21
24117886,2025-03-11,2062BK1,127.17,6.5,10626.0,2901.0,599.0,3036.0,1655.0,257.0,0.0,6030.0,2089.0,0.0,0.1447142857142857,0.03280952380952381,0.8533333333333333,1912.0,0.9513727837139868,47.41684359481468,3.662874870732967,0.8655857740581246,6,0.19,0.8,0.025,0.022,0.17
24317928,2025-03-11,2062BK1,126.53,7.53,9840.0,4158.0,641.0,1137.0,1857.0,294.0,0.0,6694.0,1347.0,0.0,0.1447142857142857,0.03280952380952381,0.8533333333333333,2151.0,0.9438311203868132,52.904449537240936,2.366522366521797,0.8633193863315373,6,0.2,0.79,0.038,0.024,0.21
24317925,2025-03-11,2062BK1,128.54,7.12,9750.0,4590.0,660.0,1875.0,1761.0,295.0,0.0,5631.0,974.0,1319.0,0.1447142857142857,0.03280952380952381,0.8533333333333333,2056.0,0.9475158484376566,43.80737513580359,2.1241830065354845,0.8565175097272099,6,0.19,0.75,0.027,0.027,0.21
24317924,2025-03-11,C20MMNACUTLT,120.54,8.12,11559.0,3012.0,658.0,0.0,1877.0,291.0,0.0,6665.0,1125.0,262.0,0.1447142857142857,0.03280952380952381,0.8533333333333333,2168.0,0.93688792164669,55.2928488463971,3.837649402389164,0.8657749077486782,40,0.18,0.91,0.042,0.02,0.21
24317907,2025-03-11,1786500D,121.6,7.64,9360.0,3468.0,751.0,2370.0,1596.0,221.0,0.0,6396.0,1258.0,277.0,0.1447142857142857,0.03280952380952381,0.8533333333333333,1817.0,0.9408851748611818,52.598684210093765,2.6989619377154845,0.8783709411112393,2,0.16,0.66,0.019,0.022,0.171
24317904,2025-03-11,SEQRFE550D,123.0,8.15,8424.0,3555.0,785.0,2772.0,1594.0,221.0,0.0,6491.0,1438.0,0.0,0.1447142857142857,0.03280952380952381,0.8533333333333333,1815.0,0.9378574151663145,52.77235772314819,2.3696202531638906,0.8782369146000671,73,0.22,0.78,0.024,0.02,0.22
24317901,2025-03-11,C20MMNACUTLT,118.81,7.5,8415.0,3030.0,712.0,2445.0,1744.0,260.0,0.0,6397.0,1487.0,0.0,0.1447142857142857,0.03280952380952381,0.8533333333333333,2004.0,0.9406222785136519,53.84226916880866,2.777227722771361,0.8702594810374898,40,0.2,0.81,0.023,0.018,0.24
24317899,2025-03-11,C20MMNC,124.9,7.23,9843.0,3348.0,701.0,2790.0,1758.0,260.0,0.0,6587.0,1180.0,0.0,0.1447142857142857,0.03280952380952381,0.8533333333333333,2018.0,0.9452811624843316,52.73819055201971,2.939964157705215,0.8711595639242462,42,0.204,0.783,0.025,0.02,0.22
24317938,2025-03-11,S.TOWER6VAN,118.37,7.47,8202.0,4059.0,654.0,1943.0,2450.0,109.0,461.0,6395.0,1931.0,0.0,0.1447142857142857,0.03280952380952381,0.8533333333333333,3020.0,0.9406389065405225,54.02551322079897,2.0206947524015715,0.8112582781454267,67,0.17,1.26,0.024,0.024,0.23
24317893,2025-03-11,C20MMNC,124.69,7.18,4386.0,2352.0,699.0,3438.0,1736.0,264.0,0.0,6338.0,1187.0,0.0,0.1447142857142857,0.03280952380952381,0.8533333333333333,2000.0,0.9455524379999579,50.83005854478442,1.8647959183665541,0.867999999999566,42,0.199,0.761,0.025,0.024,0.19
24317890,2025-03-11,2062BK1,123.38,7.15,9939.0,2070.0,699.0,4951.0,1719.0,262.0,0.0,6455.0,1183.0,268.0,0.1447142857142857,0.03280952380952381,0.8533333333333333,1981.0,0.945223320302266,52.318041821589254,4.8014492753599995,0.8677435638562,6,0.195,0.79,0.027,0.026,0.201
24317887,2025-03-11,C20MMNACUTLT,125.24,6.0,8985.0,2667.0,699.0,2192.0,1695.0,255.0,0.0,3755.0,1734.0,2893.0,0.1447142857142857,0.03280952380952381,0.8533333333333333,1950.0,0.9542822310198545,29.98243372700429,3.368953880763641,0.8692307692303235,40,0.19,0.78,0.02,0.024,0.21
24317880,2025-03-11,S.TOWER6VAN,128.55,7.22,9300.0,2772.0,696.0,3009.0,2535.0,106.0,447.0,6507.0,1172.0,0.0,0.1447142857142857,0.03280952380952381,0.8533333333333333,3088.0,0.9468218310308109,50.61843640567391,3.3549783549771446,0.8209196891189051,67,0.17,1.29,0.025,0.022,0.22
24317878,2025-03-11,S.TOWER6VAN,124.25,5.78,9183.0,2667.0,707.0,4228.0,2527.0,102.0,453.0,6473.0,2099.0,0.0,0.1447142857142857,0.03280952380952381,0.8533333333333333,3082.0,0.9555487195189145,52.096579476441875,3.4431946006736247,0.8199221284877288,67,0.167,1.37,0.026,0.024,0.198
24117884,2025-03-11,2062BK1,118.82,7.32,9267.0,3663.0,612.0,3275.0,1504.0,217.0,0.0,5672.0,984.0,0.0,0.1447142857142857,0.03280952380952381,0.8533333333333333,1721.0,0.9419692405189316,47.73607136805474,2.5298935298928393,0.8739105171406892,6,0.17,0.69,0.02,0.017,0.2
24117934,2025-03-11,S.TOWER6VAN,120.77,8.45,14397.0,4617.0,697.0,1708.0,2505.0,120.0,477.0,6104.0,1041.0,364.0,0.1447142857142857,0.03280952380952381,0.8533333333333333,3102.0,0.9346076458680189,50.5423532330004,3.118258609486004,0.8075435203092174,67,0.17,1.28,0.027,0.015,0.22
24117926,2025-03-11,S.TOWER6VAN,114.14,7.98,8469.0,4626.0,704.0,456.0,2554.0,122.0,504.0,5830.0,1330.0,0.0,0.1447142857142857,0.03280952380952381,0.8533333333333333,3180.0,0.9346544382497981,51.07762397011496,1.830739299610499,0.8031446540877978,67,0.17,1.29,0.028,0.02,0.2
24117922,2025-03-11,C20MMNACUTLT,122.62,7.64,8436.0,4980.0,704.0,774.0,1763.0,305.0,0.0,6672.0,2863.0,0.0,0.1447142857142857,0.03280952380952381,0.8533333333333333,2068.0,0.9413480730773736,54.41200456651107,1.6939759036141175,0.8525145067694136,40,0.19,0.72,0.022,0.021,0.19
24117919,2025-03-11,C20MMNACUTLT,113.72,7.54,7791.0,4557.0,694.0,789.0,1801.0,319.0,57.0,6204.0,2947.0,0.0,0.1447142857142857,0.03280952380952381,0.8533333333333333,2177.0,0.937819561265563,54.55504748457127,1.7096774193544633,0.8272852549376081,40,0.197,0.911,0.023,0.017,0.235
24117917,2025-03-11,2062BK1,115.02,8.26,8676.0,5430.0,709.0,1992.0,1728.0,297.0,0.0,5619.0,1168.0,0.0,0.1447142857142857,0.03280952380952381,0.8533333333333333,2025.0,0.9329980532046317,48.8523734998361,1.5977900552483244,0.853333333332912,6,0.189,0.77,0.019,0.016,0.204
24117914,2025-03-11,C20MMNACUTLT,110.82,7.39,10572.0,3234.0,657.0,2507.0,1678.0,271.0,0.0,5969.0,1065.0,0.0,0.1447142857142857,0.03280952380952381,0.8533333333333333,1949.0,0.937484138389836,53.862118750641926,3.2690166975871153,0.860954335556254,40,0.188,0.719,0.018,0.017,0.19
24117913,2025-03-11,2062BK1,136.42,0.0,10980.0,3084.0,607.0,3009.0,1600.0,332.0,233.0,5858.0,1526.0,0.0,0.1447142857142857,0.03280952380952381,0.8533333333333333,2165.0,0.9999999999926698,42.94091775368025,3.560311284045538,0.7390300230943468,6,0.2,0.85,0.023,0.016,0.22
24117911,2025-03-11,2062BK1,124.93,7.21,10665.0,2823.0,589.0,3668.0,1549.0,257.0,0.0,6263.0,1522.0,0.0,0.1447142857142857,0.03280952380952381,0.8533333333333333,1806.0,0.9454366580827499,50.132073961017106,3.777895855471563,0.8576965669984177,6,0.22,0.74,0.021,0.016,0.24
24117906,2025-03-11,C20MMNC,118.48,0.0,9291.0,2784.0,720.0,3496.0,1551.0,264.0,96.0,6130.0,1350.0,0.0,0.1447142857142857,0.03280952380952381,0.8533333333333333,1911.0,0.9999999999915598,51.73869007383745,3.337284482757422,0.8116169544736727,42,0.21,0.83,0.023,0.019,0.19
24117903,2025-03-11,C20MMNC,121.71,7.74,9303.0,2850.0,606.0,2995.0,1557.0,267.0,2.0,6061.0,1023.0,0.0,0.1447142857142857,0.03280952380952381,0.8533333333333333,1826.0,0.9402085747320186,49.79870183181498,3.264210526314644,0.8526834611167291,42,0.19,0.77,0.03,0.022,0.22
24117898,2025-03-11,SEQRFE550D,125.6,6.81,10137.0,2817.0,792.0,3245.0,1608.0,257.0,0.0,6128.0,1593.0,0.0,0.1447142857142857,0.03280952380952381,0.8533333333333333,1865.0,0.9485688392043761,48.789808916809,3.598509052181896,0.8621983914204492,73,0.21,0.82,0.033,0.014,0.19
24117895,2025-03-11,C20MMNACUTLT,120.75,6.62,10125.0,2961.0,707.0,3126.0,1607.0,257.0,0.0,6119.0,1592.0,0.0,0.1447142857142857,0.03280952380952381,0.8533333333333333,1864.0,0.9480254376937424,50.67494823974596,3.4194528875368393,0.8621244635188507,40,0.19,0.7,0.03,0.021,0.2
24117892,2025-03-11,2062BK1,128.58,6.19,10302.0,2925.0,609.0,3015.0,1597.0,254.0,0.0,6138.0,1558.0,0.0,0.1447142857142857,0.03280952380952381,0.8533333333333333,1851.0,0.9540698968542402,47.7368175451257,3.522051282050078,0.8627768773631211,6,0.2,0.78,0.023,0.021,0.24
24117889,2025-03-11,C20MMNACUTLT,126.63,7.12,10263.0,2916.0,584.0,2508.0,1655.0,257.0,0.0,6103.0,1335.0,0.0,0.1447142857142857,0.03280952380952381,0.8533333333333333,1912.0,0.9467663551331084,48.195530284701924,3.519547325101674,0.8655857740581246,40,0.18,0.73,0.027,0.025,0.18
24117932,2025-03-11,S.TOWER6VAN,119.72,7.65,8751.0,4863.0,692.0,2385.0,2396.0,118.0,467.0,2460.0,2520.0,0.0,0.1447142857142857,0.03280952380952381,0.8533333333333333,2981.0,0.9399387610823589,20.54794520530782,1.799506477482665,0.803757128480106,67,0.19,1.35,0.038,0.024,0.2
24117881,2025-03-11,2062BK1,120.58,6.19,9324.0,2946.0,601.0,3008.0,1553.0,257.0,0.0,6002.0,1480.0,0.0,0.1447142857142857,0.03280952380952381,0.8533333333333333,1810.0,0.9511714127873221,49.7760822686202,3.1649694501007586,0.8580110497232829,6,0.18,0.74,0.024,0.026,0.21
24317896,2025-03-11,C20MMNACUTLT,123.6,7.81,8955.0,3240.0,698.0,2355.0,1698.0,261.0,0.0,6501.0,1239.0,0.0,0.1447142857142857,0.03280952380952381,0.8533333333333333,1959.0,0.9405676889054063,52.597087378215235,2.7638888888880357,0.8667687595707674,40,0.19,0.76,0.028,0.022,0.21
24217923,2025-03-11,SEQRFE550D,126.85,7.73,7764.0,4731.0,646.0,1038.0,1674.0,283.0,209.0,6807.0,1085.0,0.0,0.1447142857142857,0.03280952380952381,0.8533333333333333,2166.0,0.9425620448733649,53.6618052814059,1.6410906785031405,0.7728531855952111,73,0.21,0.75,0.03,0.02,0.22
24217916,2025-03-11,SEQRFE550D,124.87,7.8,9840.0,4581.0,696.0,1899.0,1677.0,287.0,162.0,6778.0,1176.0,0.0,0.1447142857142857,0.03280952380952381,0.8533333333333333,2126.0,0.9412075073419672,54.280451669301826,2.1480026195149207,0.7888052681087541,73,0.221,0.755,0.028,0.025,0.209
24217918,2025-03-11,SEQRFE550D,123.33,8.0,7959.0,4581.0,646.0,2547.0,1664.0,290.0,280.0,6716.0,1102.0,0.0,0.1447142857142857,0.03280952380952381,0.8533333333333333,2234.0,0.9390847483367162,54.455525824580754,1.737393582186916,0.7448522829002933,73,0.22,0.9,0.025,0.016,0.22
24217920,2025-03-11,S.TOWER6VAN,124.4,9.94,7254.0,4323.0,660.0,1875.0,2555.0,132.0,564.0,6603.0,1033.0,0.0,0.1447142857142857,0.03280952380952381,0.8533333333333333,3251.0,0.9260086348003127,53.07877813462155,1.6780013879246638,0.7859120270683525,67,0.178,1.316,0.033,0.015,0.194
24217921,2025-03-11,2062BK1,124.58,8.1,8238.0,4833.0,652.0,2040.0,1657.0,284.0,206.0,6931.0,1091.0,0.0,0.1447142857142857,0.03280952380952381,0.8533333333333333,2147.0,0.9389508592030529,55.634933375697265,1.7045313469890948,0.771774569165919,6,0.2,0.78,0.028,0.015,0.18
24217915,2025-03-11,C20MMNACUTLT,124.51,0.0,9531.0,4584.0,698.0,1572.0,1721.0,267.0,0.0,6917.0,1104.0,0.0,0.1447142857142857,0.03280952380952381,0.8533333333333333,1988.0,0.9999999999919685,55.55377078101715,2.079188481674939,0.8656941649895041,40,0.21,0.78,0.031,0.02,0.25
24217912,2025-03-11,SEQRFE550D,130.34,0.0,9840.0,2886.0,2692.0,1945.0,1647.0,283.0,283.0,7039.0,5165.0,0.0,0.1447142857142857,0.03280952380952381,0.8533333333333333,2213.0,0.9999999999923278,54.00491023435627,3.409563409562228,0.7442385901487826,73,0.21,0.8,0.027,0.017,0.22
24217910,2025-03-11,SEQRFE550D,123.2,7.15,9522.0,3165.0,608.0,1591.0,1468.0,192.0,0.0,6505.0,1281.0,0.0,0.1447142857142857,0.03280952380952381,0.8533333333333333,1660.0,0.9451476793176438,52.800324674896096,3.008530805686253,0.8843373493970577,73,0.22,0.74,0.022,0.018,0.2
24217905,2025-03-11,C20MMNACUTLT,126.4,0.0,7065.0,2505.0,600.0,3119.0,1569.0,202.0,0.0,5746.0,1258.0,0.0,0.1447142857142857,0.03280952380952381,0.8533333333333333,1771.0,0.9999999999920886,45.458860759134026,2.8203592814359997,0.8859401468092117,40,0.19,0.75,0.021,0.019,0.19
24217902,2025-03-11,C20MMNC,120.91,7.29,8118.0,2403.0,594.0,2378.0,1553.0,199.0,0.0,6403.0,1016.0,0.0,0.1447142857142857,0.03280952380952381,0.8533333333333333,1752.0,0.9431357254216606,52.95674468569219,3.3782771535566467,0.8864155251136493,42,0.175,0.752,0.024,0.018,0.218
24217908,2025-03-11,SEQRFE550D,121.6,7.3,10248.0,3390.0,605.0,2283.0,1522.0,206.0,0.0,6781.0,1081.0,0.0,0.1447142857142857,0.03280952380952381,0.8533333333333333,1728.0,0.9433669511175844,55.764802631120354,3.0230088495566303,0.8807870370365273,73,0.23,0.76,0.018,0.017,0.22
24217894,2025-03-11,C20MMNC,125.53,6.99,8655.0,3390.0,696.0,2869.0,1559.0,226.0,0.0,6517.0,2969.0,0.0,0.1447142857142857,0.03280952380952381,0.8533333333333333,1785.0,0.9472532447860907,51.91587668245108,2.5530973451319903,0.8733893557418076,42,0.2,0.73,0.019,0.018,0.2
24217927,2025-03-11,SEQRFE550D,117.17,8.2,8916.0,4812.0,643.0,0.0,1650.0,273.0,206.0,6527.0,1054.0,0.0,0.1447142857142857,0.03280952380952381,0.8533333333333333,2129.0,0.9345936029278568,55.705385337068314,1.8528678304235549,0.7750117426017966,73,0.24,0.75,0.03,0.021,0.25
24217888,2025-03-11,R34,118.89,7.14,9384.0,3102.0,795.0,2801.0,1299.0,223.0,0.0,6257.0,1044.0,0.0,0.1447142857142857,0.03280952380952381,0.8533333333333333,1522.0,0.9433468221777088,52.62848010721988,3.025145067697284,0.8534822601834077,66,0.63,0.73,0.019,0.02,0.2
24217885,2025-03-11,SEQRFE550D,125.27,7.12,8238.0,3489.0,710.0,2016.0,1586.0,223.0,0.0,6429.0,1085.0,0.0,0.1447142857142857,0.03280952380952381,0.8533333333333333,1809.0,0.946219502976462,51.321146323530606,2.3611349957000973,0.8767274737419145,73,0.21,0.77,0.027,0.021,0.2
24217882,2025-03-11,SEQRFE550D,122.5,6.65,8226.0,3426.0,698.0,2031.0,1573.0,240.0,0.0,6403.0,1542.0,290.0,0.1447142857142857,0.03280952380952381,0.8533333333333333,1813.0,0.9485094850875068,52.26938775467535,2.4010507880903673,0.8676227247651034,73,0.22,0.74,0.018,0.017,0.18
24217879,2025-03-11,2062BK1,124.42,6.89,8853.0,3276.0,690.0,2523.0,1596.0,219.0,0.0,6509.0,1131.0,0.0,0.1447142857142857,0.03280952380952381,0.8533333333333333,1815.0,0.9475287487552546,52.31474039501435,2.7023809523801274,0.8793388429747221,6,0.18,0.73,0.015,0.025,0.21
24217724,2025-03-11,R19,118.25,8.19,9132.0,2529.0,698.0,2268.0,1353.0,199.0,0.0,6200.0,993.0,0.0,0.1447142857142857,0.03280952380952381,0.8533333333333333,1552.0,0.9352261942349318,52.43128964014857,3.6109134045062827,0.8717783505149022,64,0.48,0.76,0.017,0.016,0.21
24217897,2025-03-11,1786500D,124.1,7.29,8175.0,3156.0,704.0,2359.0,1552.0,203.0,0.0,518.0,1691.0,0.0,0.1447142857142857,0.03280952380952381,0.8533333333333333,1755.0,0.9445163254361482,4.174053182883368,2.5903041825086848,0.8843304843299804,2,0.19,0.75,0.023,0.015,0.189
24217984,2025-03-12,1786550D,123.95,7.23,7773.0,4113.0,718.0,2201.0,1650.0,250.0,172.0,6905.0,1539.0,0.0,0.13677777777777778,0.03659259259259259,0.7278888888888888,2072.0,0.9448848909822772,55.70794675227343,1.8898614150250692,0.796332046331662,3,0.2,0.84,0.03,0.02,0.22
24217995,2025-03-12,C20MMNC,130.42,8.16,7515.0,3936.0,693.0,2026.0,1512.0,229.0,253.0,6704.0,1163.0,0.0,0.13677777777777778,0.03659259259259259,0.7278888888888888,1994.0,0.9411170442997466,51.40315902429534,1.9092987804873198,0.75827482447304,42,0.18,0.75,0.025,0.019,0.17
24118003,2025-03-12,C20MMNC,0.0,0.0,9981.0,4389.0,671.0,3270.0,1658.0,300.0,213.0,5998.0,1031.0,0.0,0.13677777777777778,0.03659259259259259,0.7278888888888888,2171.0,0.0,5998000000000.0,2.2740943267253875,0.7637033625054059,42,0.2,0.77,0.026,0.02,0.21
24217989,2025-03-12,2062BK1,120.96,7.15,8532.0,3771.0,682.0,571.0,1569.0,250.0,176.0,6331.0,1042.0,265.0,0.13677777777777778,0.03659259259259259,0.7278888888888888,1995.0,0.9441885879248757,52.3396164016837,2.262529832934961,0.7864661654131396,6,0.18,0.76,0.024,0.023,0.19
24217987,2025-03-12,C20MMNC,122.62,7.1,8169.0,4155.0,690.0,1790.0,1627.0,250.0,199.0,6800.0,1440.0,0.0,0.13677777777777778,0.03659259259259259,0.7278888888888888,2076.0,0.9452667283306718,55.45587995387819,1.966064981948985,0.7837186897876764,42,0.19,0.79,0.027,0.022,0.19
24217981,2025-03-12,2062BK1,129.06,0.0,8241.0,4131.0,704.0,2308.0,1671.0,253.0,0.0,6544.0,1245.0,0.0,0.13677777777777778,0.03659259259259259,0.7278888888888888,1924.0,0.9999999999922518,50.7050984034503,1.9949164851120804,0.8685031185026671,6,0.2,0.75,0.029,0.025,0.2
24118000,2025-03-12,C20MMNACUTLT,130.8,0.0,10230.0,4332.0,662.0,4326.0,1644.0,294.0,210.0,6089.0,1110.0,0.0,0.13677777777777778,0.03659259259259259,0.7278888888888888,2148.0,0.9999999999923548,46.5519877672282,2.361495844874801,0.7653631284912638,40,0.19,0.76,0.028,0.023,0.17
24217973,2025-03-12,C20MMNC,128.82,0.0,7914.0,3228.0,718.0,1527.0,1637.0,243.0,0.0,6579.0,2242.0,0.0,0.13677777777777778,0.03659259259259259,0.7278888888888888,1880.0,0.9999999999922373,51.07126222596592,2.451672862452772,0.8707446808506006,42,0.23,0.81,0.035,0.031,0.19
24217970,2025-03-12,2062BK1,124.82,7.32,7932.0,3399.0,641.0,1962.0,1816.0,277.0,159.0,6640.0,1114.0,0.0,0.13677777777777778,0.03659259259259259,0.7278888888888888,2252.0,0.9446042076513956,53.19660310805002,2.333627537510346,0.8063943161630522,6,0.19,0.77,0.024,0.019,0.23
24217967,2025-03-12,C20MMNC,122.15,7.23,7689.0,4512.0,663.0,1125.0,1782.0,273.0,155.0,6678.0,1060.0,0.0,0.13677777777777778,0.03659259259259259,0.7278888888888888,2210.0,0.9441181017085786,54.67048710556962,1.704122340425154,0.8063348416285944,42,0.205,0.756,0.03,0.024,0.223
24217961,2025-03-12,1786550D,125.77,6.78,7113.0,4641.0,646.0,1560.0,1813.0,273.0,0.0,6700.0,1066.0,0.0,0.13677777777777778,0.03659259259259259,0.7278888888888888,2086.0,0.9488494907510462,53.27184543171447,1.5326438267611435,0.8691275167781068,3,0.21,0.76,0.03,0.03,0.23
24117994,2025-03-12,2062BK1,125.66,8.16,10056.0,4260.0,707.0,994.0,1651.0,300.0,274.0,6296.0,1095.0,0.0,0.13677777777777778,0.03659259259259259,0.7278888888888888,2225.0,0.9390225676211402,50.1034537637267,2.360563380281136,0.7420224719097789,6,0.18,0.8,0.039,0.026,0.21
24217958,2025-03-12,S.TOWER6VAN,128.85,6.55,7416.0,4560.0,632.0,1140.0,2443.0,94.0,483.0,6814.0,1081.0,0.0,0.13677777777777778,0.03659259259259259,0.7278888888888888,3020.0,0.9516248153548624,52.88319751608163,1.6263157894733273,0.8089403973507255,67,0.18,1.3,0.031,0.023,0.25
24217978,2025-03-12,SEQRFE550D,127.13,8.65,7629.0,4110.0,690.0,2512.0,1728.0,250.0,0.0,6681.0,1128.0,273.0,0.13677777777777778,0.03659259259259259,0.7278888888888888,1978.0,0.9362940050012057,52.552505309112306,1.856204379561592,0.873609706774078,73,0.23,0.79,0.019,0.023,0.22
24117992,2025-03-12,C20MMNC,123.85,6.81,8232.0,4602.0,699.0,2145.0,1720.0,335.0,271.0,6235.0,1250.0,0.0,0.13677777777777778,0.03659259259259259,0.7278888888888888,2326.0,0.9478799938699841,50.343157044405785,1.788787483702349,0.7394668959584095,42,0.18,0.77,0.034,0.03,0.18
24117975,2025-03-12,2062BK1,126.8,7.81,7998.0,4068.0,694.0,1810.0,1719.0,301.0,0.0,6110.0,1070.0,399.0,0.13677777777777778,0.03659259259259259,0.7278888888888888,2020.0,0.941980536357314,48.186119873437015,1.9660766961647085,0.8509900990094798,6,0.2,0.76,0.02,0.017,0.24
24117988,2025-03-12,C20MMNC,124.05,7.33,8403.0,4086.0,709.0,2291.0,1679.0,321.0,260.0,6497.0,1160.0,0.0,0.13677777777777778,0.03659259259259259,0.7278888888888888,2260.0,0.9442076419474487,52.37404272428558,2.056534508075855,0.7429203539819722,42,0.21,0.805,0.031,0.025,0.195
24117900,2025-03-12,2062BK1,120.31,7.95,9423.0,2976.0,794.0,3098.0,1644.0,254.0,0.0,6052.0,2476.0,0.0,0.13677777777777778,0.03659259259259259,0.7278888888888888,1898.0,0.9380165289183066,50.303382927019335,3.1663306451602264,0.8661749209689852,6,0.21,0.8,0.027,0.023,0.19
24117937,2025-03-12,2062BK1,124.17,8.11,6981.0,4473.0,606.0,0.0,1597.0,289.0,212.0,6195.0,1316.0,351.0,0.13677777777777778,0.03659259259259259,0.7278888888888888,2098.0,0.9386906561767563,49.89127808609252,1.5606975184436482,0.761201143946253,6,0.2,0.82,0.022,0.016,0.21
24117944,2025-03-12,SAILTOWER6VA,126.19,7.65,10941.0,4362.0,917.0,825.0,2006.0,0.0,819.0,6327.0,1089.0,0.0,0.13677777777777778,0.03659259259259259,0.7278888888888888,2825.0,0.9428421996343183,50.13867976820557,2.508253094910016,0.7100884955749699,68,0.18,1.29,0.025,0.015,0.23
24117946,2025-03-12,S.TOWER6VAN,124.91,6.4,10419.0,4359.0,674.0,448.0,2453.0,122.0,477.0,6186.0,1060.0,0.0,0.13677777777777778,0.03659259259259259,0.7278888888888888,3052.0,0.9512603762017268,49.52365703266733,2.3902271163105318,0.8037352555698546,67,0.2,1.33,0.027,0.022,0.24
24117950,2025-03-12,2062BK1,129.71,7.65,10719.0,4389.0,897.0,412.0,1751.0,298.0,0.0,6390.0,1132.0,0.0,0.13677777777777778,0.03659259259259259,0.7278888888888888,2049.0,0.9443069306861946,49.26374219374556,2.442241968557201,0.8545632015613204,6,0.18,0.72,0.024,0.021,0.22
24117953,2025-03-12,S.TOWER6VAN,130.71,0.0,9963.0,3498.0,847.0,3591.0,2399.0,98.0,473.0,6406.0,2673.0,0.0,0.13677777777777778,0.03659259259259259,0.7278888888888888,2970.0,0.9999999999923496,49.00925713373874,2.848198970839666,0.8077441077438358,67,0.17,1.27,0.043,0.021,0.21
24117954,2025-03-12,1786550D,118.46,7.95,9744.0,3588.0,702.0,2958.0,1655.0,271.0,0.0,6099.0,2674.0,0.0,0.13677777777777778,0.03659259259259259,0.7278888888888888,1926.0,0.9371094058940186,51.48573358052097,2.7157190635443937,0.8592938733121187,3,0.21,0.75,0.02,0.02,0.22
24117957,2025-03-12,2062BK1,126.36,6.91,9033.0,3834.0,706.0,3041.0,1617.0,271.0,0.0,6125.0,1645.0,0.0,0.13677777777777778,0.03659259259259259,0.7278888888888888,1888.0,0.948150371419313,48.47261791667875,2.356025039123016,0.856461864406326,6,0.2,0.79,0.025,0.03,0.23
24117990,2025-03-12,C20MMNC,126.71,6.19,7902.0,4590.0,691.0,2289.0,1673.0,327.0,277.0,6180.0,1055.0,397.0,0.13677777777777778,0.03659259259259259,0.7278888888888888,2277.0,0.9534236267798839,48.77278825626413,1.7215686274506052,0.7347386912601077,42,0.19,0.75,0.028,0.016,0.18
24117960,2025-03-12,1786550D,120.61,7.12,9516.0,3486.0,752.0,3438.0,1499.0,267.0,264.0,6279.0,1117.0,0.0,0.13677777777777778,0.03659259259259259,0.7278888888888888,2030.0,0.9442574179836822,52.0603598370611,2.729776247847754,0.7384236453198333,3,0.21,0.74,0.02,0.02,0.24
24117966,2025-03-12,2062BK1,124.17,7.81,8925.0,4155.0,805.0,2843.0,1696.0,267.0,0.0,6311.0,1904.0,0.0,0.13677777777777778,0.03659259259259259,0.7278888888888888,1963.0,0.9408243673212547,50.82548119472638,2.148014440432696,0.8639836984203444,6,0.17,0.78,0.033,0.029,0.2
24117969,2025-03-12,2062BK1,120.85,7.59,9198.0,4185.0,709.0,2613.0,1800.0,267.0,0.0,6375.0,1087.0,0.0,0.13677777777777778,0.03659259259259259,0.7278888888888888,2067.0,0.9409062597248451,52.751344641681825,2.197849462365066,0.8708272859212043,6,0.22,0.86,0.027,0.025,0.25
24117972,2025-03-12,S.TOWER6VAN,128.82,6.6,9279.0,4185.0,691.0,2871.0,2535.0,122.0,537.0,6242.0,1327.0,0.0,0.13677777777777778,0.03659259259259259,0.7278888888888888,3194.0,0.9512627381409596,48.4552088181303,2.2172043010747386,0.7936756418281798,67,0.18,1.34,0.03,0.024,0.2
24217956,2025-03-12,1786550D,122.28,6.92,7659.0,4332.0,655.0,1404.0,1819.0,267.0,0.0,6603.0,1105.0,0.0,0.13677777777777778,0.03659259259259259,0.7278888888888888,2086.0,0.9464396284756469,53.9990186452895,1.7680055401657966,0.8720038350906654,3,0.22,0.75,0.03,0.02,0.24
24117977,2025-03-12,2062BK1,127.33,0.0,8103.0,4338.0,704.0,1779.0,1749.0,315.0,0.0,6162.0,1020.0,0.0,0.13677777777777778,0.03659259259259259,0.7278888888888888,2064.0,0.9999999999921464,48.39393701367789,1.8679114799442442,0.8473837209298221,6,0.18,0.73,0.023,0.025,0.21
24117980,2025-03-12,C20MMNC,129.73,8.0,8739.0,3993.0,709.0,2331.0,1596.0,327.0,277.0,6265.0,1142.0,0.0,0.13677777777777778,0.03659259259259259,0.7278888888888888,2200.0,0.9419153416035584,48.29260772336166,2.1885800150257477,0.7254545454542157,42,0.22,0.77,0.031,0.036,0.2
24117983,2025-03-12,C20MMNC,119.55,7.13,8328.0,4068.0,682.0,2274.0,1658.0,321.0,264.0,6073.0,1338.0,0.0,0.13677777777777778,0.03659259259259259,0.7278888888888888,2243.0,0.9437164508924557,50.79882894144041,2.0471976401174907,0.7391885867138924,42,0.18,0.77,0.024,0.024,0.21
24117986,2025-03-12,C20MMNC,128.63,6.81,8268.0,4095.0,704.0,2062.0,1668.0,311.0,274.0,6303.0,1191.0,0.0,0.13677777777777778,0.03659259259259259,0.7278888888888888,2253.0,0.9497194329522319,49.00101065032263,2.019047619047126,0.7403462050595915,42,0.2,0.77,0.029,0.022,0.22
24117963,2025-03-12,2062BK1,124.3,7.29,9159.0,4035.0,742.0,2139.0,1702.0,273.0,0.0,6326.0,1116.0,0.0,0.13677777777777778,0.03659259259259259,0.7278888888888888,1975.0,0.9446006535379239,50.89300080409579,2.269888475835869,0.8617721518982978,6,0.19,0.74,0.029,0.033,0.21
24217951,2025-03-12,2062BK1,130.71,8.12,7767.0,4479.0,663.0,1890.0,1768.0,263.0,0.0,6753.0,1112.0,0.0,0.13677777777777778,0.03659259259259259,0.7278888888888888,2031.0,0.941511200742336,51.6639889828501,1.7340924313458954,0.8705071393397978,6,0.18,0.73,0.02,0.019,0.21
24217976,2025-03-12,C20MMNC,121.03,7.28,7836.0,4218.0,693.0,2194.0,1660.0,233.0,0.0,6742.0,1110.0,274.0,0.13677777777777778,0.03659259259259259,0.7278888888888888,1893.0,0.9432624113401664,55.705197058120255,1.857752489330996,0.876914949814645,42,0.19,0.73,0.02,0.018,0.22
24217945,2025-03-12,SEQRFE550D,122.02,8.05,7938.0,4863.0,704.0,2774.0,1650.0,260.0,277.0,6319.0,1996.0,0.0,0.13677777777777778,0.03659259259259259,0.7278888888888888,2187.0,0.9381102483206112,51.78659236148347,1.632325724860861,0.7544581618652243,73,0.23,0.79,0.026,0.029,0.24
24318002,2025-03-12,1786550D,133.71,0.0,10587.0,3999.0,701.0,2111.0,1707.0,272.0,214.0,5251.0,2321.0,0.0,0.13677777777777778,0.03659259259259259,0.7278888888888888,2193.0,0.9999999999925212,39.271557848782656,2.6474118529625787,0.7783857729134618,3,0.2,0.8,0.02,0.02,0.19
24317985,2025-03-12,2062BK1,119.21,6.91,8961.0,5070.0,641.0,1641.0,1698.0,312.0,97.0,6550.0,1065.0,0.0,0.13677777777777778,0.03659259259259259,0.7278888888888888,2107.0,0.9452109102367173,54.945054944594034,1.7674556213014263,0.8058851447551941,6,0.2,0.76,0.024,0.027,0.19
24317982,2025-03-12,2062BK1,127.72,7.8,9195.0,4560.0,652.0,2385.0,1715.0,295.0,112.0,3599.0,597.0,0.0,0.13677777777777778,0.03659259259259259,0.7278888888888888,2122.0,0.9424439197096927,28.178828687533834,2.0164473684206103,0.8081998114982054,6,0.2,0.84,0.033,0.026,0.25
24317979,2025-03-12,C15MMNA,122.49,7.75,7983.0,4929.0,655.0,1098.0,1718.0,312.0,81.0,6447.0,1058.0,0.0,0.13677777777777778,0.03659259259259259,0.7278888888888888,2111.0,0.9404944717372504,52.63286798879392,1.6195982958000366,0.8138323069631389,30,0.142,0.773,0.031,0.023,0.182
24317974,2025-03-12,C20MMNC,124.39,0.0,8667.0,4497.0,646.0,1890.0,1771.0,312.0,0.0,6332.0,1497.0,0.0,0.13677777777777778,0.03659259259259259,0.7278888888888888,2083.0,0.9999999999919608,50.904413537656524,1.9272848565706187,0.8502160345651223,42,0.208,0.813,0.027,0.024,0.188
24317971,2025-03-12,C20MMNC,122.92,6.6,8943.0,3612.0,652.0,2677.0,1740.0,285.0,0.0,6291.0,983.0,0.0,0.13677777777777778,0.03659259259259259,0.7278888888888888,2025.0,0.9490426188932285,51.17962902659307,2.475913621261773,0.859259259258835,42,0.21,0.75,0.024,0.027,0.22
24317968,2025-03-12,S.TOWER6VAN,119.82,7.53,9387.0,3351.0,745.0,2889.0,2530.0,145.0,508.0,6301.0,1057.0,0.0,0.13677777777777778,0.03659259259259259,0.7278888888888888,3183.0,0.940871613655745,52.5872141541263,2.801253357205968,0.7948476280236272,67,0.17,1.29,0.03,0.029,0.21
24317965,2025-03-12,S.TOWER6VAN,124.04,7.85,8733.0,3669.0,759.0,3111.0,2528.0,145.0,512.0,6301.0,1040.0,0.0,0.13677777777777778,0.03659259259259259,0.7278888888888888,3185.0,0.9404807036095194,50.798129635191884,2.3802125919862687,0.7937205651488873,67,0.18,1.36,0.034,0.033,0.21
24317962,2025-03-12,S.TOWER6VAN,126.92,8.35,8031.0,3663.0,693.0,2611.0,2489.0,132.0,447.0,6388.0,1015.0,325.0,0.13677777777777778,0.03659259259259259,0.7278888888888888,3068.0,0.9382716049313353,50.33091711274558,2.192465192464594,0.8112777053452376,67,0.17,1.3,0.032,0.033,0.23
24317959,2025-03-12,2062BK1,124.0,7.2,8280.0,4128.0,705.0,2613.0,1746.0,264.0,0.0,6294.0,997.0,326.0,0.13677777777777778,0.03659259259259259,0.7278888888888888,2010.0,0.9451219512123087,50.75806451571969,2.005813953487886,0.8686567164174783,6,0.2,0.79,0.023,0.027,0.22
24317955,2025-03-12,S.TOWER6VAN,122.36,7.54,8361.0,3555.0,796.0,2855.0,2508.0,143.0,458.0,6394.0,1096.0,328.0,0.13677777777777778,0.03659259259259259,0.7278888888888888,3109.0,0.9419553502621867,52.25563909731729,2.3518987341765536,0.8066902541007377,67,0.17,1.27,0.025,0.026,0.23
24317952,2025-03-12,2062BK1,134.19,6.71,9627.0,3573.0,801.0,3279.0,1702.0,262.0,0.0,6592.0,1043.0,0.0,0.13677777777777778,0.03659259259259259,0.7278888888888888,1964.0,0.9523775727398696,49.12437588457319,2.6943744752301444,0.866598778003632,6,0.2,0.76,0.038,0.02,0.25
24317949,2025-03-12,SEQRFE550D,130.17,6.2,8745.0,4098.0,1002.0,1740.0,1775.0,315.0,0.0,3594.0,2842.0,0.0,0.13677777777777778,0.03659259259259259,0.7278888888888888,2090.0,0.9545354550051,27.61004839803634,2.1339677891649256,0.8492822966503114,73,0.21,0.74,0.023,0.025,0.23
24317947,2025-03-12,SAILTOWER6VA,132.9,8.16,8685.0,4047.0,798.0,2131.0,1891.0,0.0,858.0,2880.0,1686.0,0.0,0.13677777777777778,0.03659259259259259,0.7278888888888888,2749.0,0.9421522756207136,21.670428893742134,2.146034099332309,0.6878865041830892,68,0.16,1.33,0.023,0.025,0.18
24317943,2025-03-12,S.TOWER6VAN,125.4,7.32,8904.0,4095.0,856.0,1944.0,2498.0,111.0,451.0,6783.0,2856.0,0.0,0.13677777777777778,0.03659259259259259,0.7278888888888888,3060.0,0.9448462929404398,54.09090909047774,2.1743589743584435,0.816339869280779,67,0.18,1.24,0.022,0.02,0.24
24317940,2025-03-12,2062BK1,128.23,8.67,8409.0,4062.0,845.0,1942.0,1786.0,316.0,0.0,3417.0,1738.0,0.0,0.13677777777777778,0.03659259259259259,0.7278888888888888,2102.0,0.9366691015271246,26.647430398294887,2.0701624815356796,0.8496669838245244,6,0.2,0.78,0.023,0.023,0.21
24217948,2025-03-12,2062BK1,127.15,8.1,8256.0,5460.0,698.0,2508.0,1620.0,263.0,307.0,6486.0,1063.0,0.0,0.13677777777777778,0.03659259259259259,0.7278888888888888,2190.0,0.9401109057231786,51.01061738064482,1.512087912087635,0.7397260273969225,6,0.18,0.81,0.022,0.029,0.2
24217891,2025-03-12,2062BK1,124.91,6.98,7995.0,3396.0,701.0,2560.0,1559.0,240.0,0.0,6595.0,2268.0,0.0,0.13677777777777778,0.03659259259259259,0.7278888888888888,1799.0,0.9470771097054587,52.79801457006806,2.354240282684819,0.8665925514169724,6,0.17,0.76,0.022,0.015,0.21
24217942,2025-03-12,S.TOWER6VAN,128.94,8.07,5271.0,4587.0,690.0,3147.0,2423.0,74.0,513.0,7030.0,1267.0,0.0,0.13677777777777778,0.03659259259259259,0.7278888888888888,3010.0,0.9410991898332889,54.521482859822235,1.1491170699801287,0.8049833887040515,67,0.199,1.264,0.024,0.019,0.257
24217933,2025-03-12,2062BK1,130.62,7.22,8691.0,5127.0,654.0,1415.0,1630.0,246.0,253.0,6699.0,1337.0,0.0,0.13677777777777778,0.03659259259259259,0.7278888888888888,2129.0,0.9476204294765844,51.28617363304788,1.6951433586889613,0.76561766087329,6,0.2,0.79,0.023,0.022,0.19
24318004,2025-03-13,C20MMNACUTLT,129.5,7.02,9069.0,4005.0,660.0,2606.0,1711.0,271.0,203.0,6342.0,1481.0,0.0,0.14357142857142854,0.03407142857142857,0.647892857142857,2185.0,0.9485789627823866,48.97297297259481,2.2644194756548655,0.7830663615557057,40,0.21,0.74,0.025,0.021,0.17
24218011,2025-03-13,S.TOWER6VAN,130.97,7.08,8199.0,4080.0,699.0,2311.0,2322.0,98.0,459.0,6899.0,1127.0,0.0,0.14357142857142854,0.03407142857142857,0.647892857142857,2879.0,0.9487142339663258,52.676185385564054,2.009558823528919,0.8065300451542874,67,0.18,1.29,0.028,0.02,0.24
24218013,2025-03-13,S.TOWER6VAN,134.16,7.54,8535.0,4470.0,674.0,1882.0,2487.0,125.0,500.0,6461.0,1058.0,0.0,0.14357142857142854,0.03407142857142857,0.647892857142857,3112.0,0.9467889908190066,48.15891472832321,1.9093959731539352,0.799164524421337,67,0.18,1.31,0.04,0.021,0.24
24218015,2025-03-13,S.TOWER6VAN,122.75,7.9,8487.0,4755.0,624.0,1896.0,2575.0,128.0,503.0,6744.0,1094.0,0.0,0.14357142857142854,0.03407142857142857,0.647892857142857,3206.0,0.939533103705017,54.940936863096205,1.7848580441636623,0.8031815346223321,67,0.16,1.34,0.029,0.017,0.25
24218018,2025-03-13,S.TOWER6VAN,123.32,8.0,8541.0,5070.0,646.0,1959.0,2541.0,132.0,557.0,6764.0,1097.0,0.0,0.14357142857142854,0.03407142857142857,0.647892857142857,3230.0,0.9390801096486516,54.84917288311021,1.6846153846150522,0.7866873065013045,67,0.2,1.42,0.03,0.023,0.27
24318007,2025-03-13,2062BK1,128.27,7.12,9528.0,3813.0,693.0,2211.0,2470.0,115.0,447.0,6887.0,2726.0,0.0,0.14357142857142854,0.03407142857142857,0.647892857142857,3032.0,0.947411182502789,53.69143213492094,2.498819826907291,0.8146437994720268,6,0.19,1.28,0.03,0.021,0.24
24218024,2025-03-13,S.TOWER6VAN,123.57,7.1,8421.0,4680.0,674.0,2951.0,2528.0,125.0,560.0,6784.0,1112.0,0.0,0.14357142857142854,0.03407142857142857,0.647892857142857,3213.0,0.9456646514047169,54.90005664760945,1.7993589743585896,0.7868036103327772,67,0.2,1.29,0.029,0.014,0.17
24218027,2025-03-13,S.TOWER6VAN,129.35,6.92,8208.0,4788.0,668.0,1911.0,2545.0,101.0,513.0,6821.0,1207.0,0.0,0.14357142857142854,0.03407142857142857,0.647892857142857,3159.0,0.9492184633378645,52.73289524505039,1.714285714285356,0.8056346945233284,67,0.19,1.32,0.03,0.014,0.26
24218029,2025-03-13,SEQRFE550D,125.99,6.57,8796.0,4980.0,632.0,1698.0,1735.0,253.0,0.0,6797.0,1160.0,0.0,0.14357142857142854,0.03407142857142857,0.647892857142857,1988.0,0.950437537711599,53.94872608894397,1.766265060240609,0.8727364185106274,73,0.23,0.78,0.031,0.017,0.22
24218031,2025-03-13,S.TOWER6VAN,126.16,6.46,7845.0,5022.0,644.0,1386.0,2511.0,111.0,560.0,6673.0,1100.0,0.0,0.14357142857142854,0.03407142857142857,0.647892857142857,3182.0,0.9512893982736292,52.8931515531635,1.5621266427714928,0.7891263356377155,67,0.18,1.28,0.033,0.017,0.24
24218034,2025-03-13,S.TOWER6VAN,127.01,6.95,8163.0,4629.0,709.0,1596.0,2454.0,0.0,456.0,6896.0,1131.0,0.0,0.14357142857142854,0.03407142857142857,0.647892857142857,2910.0,0.94811884143813,54.29493740607594,1.7634478289043498,0.8432989690718752,67,0.18,1.3,0.036,0.018,0.22
24218036,2025-03-13,2062BK1,124.3,6.23,6939.0,4074.0,704.0,0.0,1563.0,206.0,0.0,6901.0,1173.0,0.0,0.14357142857142854,0.03407142857142857,0.647892857142857,1769.0,0.9522715084581915,55.51890587244152,1.7032400589097438,0.8835500282640568,6,0.18,0.77,0.033,0.015,0.2
24218047,2025-03-13,S.TOWER6VAN,117.98,9.68,7542.0,3996.0,696.0,2022.0,2437.0,0.0,418.0,6677.0,1107.0,0.0,0.14357142857142854,0.03407142857142857,0.647892857142857,2855.0,0.924173586080807,56.594338022914094,1.8873873873869151,0.8535901926441843,67,0.17,1.315,0.029,0.015,0.233
24218044,2025-03-13,S.TOWER6VAN,119.33,10.21,8925.0,3006.0,688.0,1626.0,2582.0,0.0,412.0,6991.0,1158.0,0.0,0.14357142857142854,0.03407142857142857,0.647892857142857,2994.0,0.9211826462797501,58.58543534686512,2.969061876246517,0.8623914495655102,67,0.19,1.4,0.031,0.015,0.2
24218021,2025-03-13,S.TOWER6VAN,125.02,6.85,7188.0,4785.0,660.0,912.0,2609.0,135.0,601.0,6162.0,1014.0,0.0,0.14357142857142854,0.03407142857142857,0.647892857142857,3345.0,0.9480549025483578,49.28811390138147,1.5021943573664571,0.7799701046335485,67,0.18,1.37,0.034,0.016,0.21
24117998,2025-03-13,C20MMNC,123.61,8.05,10131.0,4440.0,664.0,1967.0,1648.0,301.0,203.0,6219.0,1305.0,0.0,0.14357142857142854,0.03407142857142857,0.647892857142857,2152.0,0.9388576636720428,50.31146347342196,2.2817567567562427,0.7657992565052204,42,0.192,0.775,0.027,0.023,0.208
24218001,2025-03-13,SEQRFE550D,132.79,0.0,10566.0,3537.0,701.0,4015.0,1684.0,206.0,256.0,6304.0,1013.0,0.0,0.14357142857142854,0.03407142857142857,0.647892857142857,2146.0,0.9999999999924694,47.4734543260225,2.987277353688723,0.784715750232626,73,0.21,0.82,0.025,0.018,0.22
24318046,2025-03-13,SEQRFE550D,122.07,9.65,7410.0,4032.0,696.0,2218.0,1721.0,261.0,0.0,6789.0,1490.0,0.0,0.14357142857142854,0.03407142857142857,0.647892857142857,1982.0,0.9267385362820625,55.61563037555816,1.8377976190471632,0.8683148335010755,73,0.21,0.75,0.021,0.018,0.19
24318043,2025-03-13,SEQRFE550D,122.44,9.84,7641.0,3969.0,699.0,1922.0,1671.0,244.0,0.0,6434.0,1265.0,0.0,0.14357142857142854,0.03407142857142857,0.647892857142857,1915.0,0.925612337458984,52.54818686660774,1.9251700680267259,0.8725848563964111,73,0.21,0.84,0.02,0.016,0.23
