Repository: SiddharthKumar268/FerroMind

# FerroMind
*Ferro-Alloy Optimisation using Machine Learning*
**SAIL Durgapur Steel Plant | Steel Melting Shop**
Intern: Siddharth Kumar | FY 2023-24 to FY 2025-26

---

## Quick Start

```bash

# 2. Place raw Excel files in data/raw/

## Dataset

| | |
|---|---|
| Total heats after cleaning | 47,421 |
| Training set | 37,936 heats (Apr 2023 – Jun 2025) |
| Test set | 9,485 heats (Jun 2025 – Dec 2025) |
| Input features | 21 (16 raw + 5 engineered) |
| Target variables | Mn, Si, C, S, P |
| BOF grades | 76 distinct grades |
| Split method | Chronological 80/20 — no shuffle, no leakage |

---

File: data/processed/sms_train.csv (part 225 of 253)
Heat_Number,Date,BOF Grade Code,Hot Metal Addn. Weight,Scrap Addn. Weight,Lime Into Converter,Dolomite Into Converter,Lime Into Ladle,Iron Ore Into Converter,SIMN Into Ladle,FESI Into Ladle,FEMN Into Ladle,Measered O2 Mainblow II,Duration of Mainblow I/II,Measered O2 2nd Blow,HM_P,HM_S,HM_Si,Total_FA_Ladle,HM_Ratio,O2_per_ton_HM,Lime_Dolo_Ratio,SiMn_FA_Fraction,Grade_Encoded,C,Mn,P,S,Si
24318041,2025-03-13,SEQRFE550D,127.57,9.34,7632.0,3864.0,696.0,1927.0,1742.0,264.0,0.0,6837.0,1540.0,0.0,0.14357142857142854,0.03407142857142857,0.647892857142857,2006.0,0.931780001454008,53.59410519672655,1.9751552795025944,0.8683948155529071,73,0.21,0.76,0.022,0.015,0.18
24318039,2025-03-13,2062BK1,124.13,9.6,7848.0,4014.0,704.0,1129.0,1715.0,261.0,0.0,4069.0,1255.0,0.0,0.14357142857142854,0.03407142857142857,0.647892857142857,1976.0,0.9282135646382398,32.78014984264255,1.9551569506721587,0.8679149797566458,6,0.19,0.76,0.029,0.017,0.22
24218008,2025-03-13,1786500D,129.26,7.18,8007.0,4311.0,704.0,2500.0,1586.0,196.0,253.0,6432.0,2515.0,0.0,0.14357142857142854,0.03407142857142857,0.647892857142857,2035.0,0.9473761360235461,49.760173293750896,1.8573416840635912,0.7793611793607964,2,0.19,0.79,0.025,0.016,0.207
24318037,2025-03-13,S.TOWER6VAN,121.24,10.21,8025.0,4032.0,704.0,1900.0,2519.0,116.0,407.0,6567.0,1417.0,0.0,0.14357142857142854,0.03407142857142857,0.647892857142857,3042.0,0.9223278813166808,54.165291982397186,1.9903273809518873,0.8280736357656713,67,0.2,1.33,0.029,0.017,0.23
24318033,2025-03-13,C20MMNACUTLT,123.6,7.23,8256.0,3768.0,696.0,1746.0,1761.0,261.0,0.0,6990.0,3011.0,0.0,0.14357142857142854,0.03407142857142857,0.647892857142857,2022.0,0.9447374455327928,56.55339805779488,2.1910828025471893,0.8709198813052073,40,0.19,0.81,0.032,0.021,0.19
24318026,2025-03-13,SEQRFE550D,122.0,7.45,7977.0,3498.0,655.0,0.0,1824.0,282.0,127.0,4230.0,1303.0,0.0,0.14357142857142854,0.03407142857142857,0.647892857142857,2233.0,0.9424488219316923,34.672131147256785,2.2804459691245627,0.8168383340793476,73,0.2,0.82,0.035,0.018,0.21
24318022,2025-03-13,SEQRFE550D,129.98,6.19,7197.0,4512.0,646.0,0.0,1817.0,279.0,129.0,3833.0,713.0,0.0,0.14357142857142854,0.03407142857142857,0.647892857142857,2225.0,0.9545421164650472,29.48915217703117,1.5950797872336888,0.8166292134827791,73,0.2,0.85,0.033,0.019,0.22
24318020,2025-03-13,SEQRFE550D,124.59,6.5,7224.0,4557.0,652.0,0.0,1821.0,282.0,118.0,6656.0,1202.0,0.0,0.14357142857142854,0.03407142857142857,0.647892857142857,2221.0,0.9504157449008284,53.42322818802935,1.5852534562208502,0.8199009455196669,73,0.21,0.83,0.028,0.019,0.22
24217991,2025-03-13,C20MMNC,124.98,7.15,8328.0,4137.0,707.0,1712.0,1735.0,253.0,0.0,6811.0,1131.0,0.0,0.14357142857142854,0.03407142857142857,0.647892857142857,1988.0,0.945886626799774,54.49671947467997,2.0130529369103183,0.8727364185106274,42,0.198,0.779,0.025,0.017,0.19
24217993,2025-03-13,C20MMNC,123.61,0.0,8391.0,4023.0,715.0,2286.0,1688.0,246.0,0.0,6288.0,1807.0,0.0,0.14357142857142854,0.03407142857142857,0.647892857142857,1934.0,0.99999999999191,50.86967073820185,2.0857568978369163,0.8728024819023409,42,0.208,0.714,0.025,0.025,0.255
24318016,2025-03-13,C20MMNACUTLT,126.84,7.29,8007.0,2001.0,654.0,0.0,1770.0,282.0,126.0,6229.0,1112.0,0.0,0.14357142857142854,0.03407142857142857,0.647892857142857,2178.0,0.9456497427797985,49.10911384382601,4.001499250372813,0.8126721763081668,40,0.2,0.79,0.031,0.021,0.19
24118057,2025-03-13,2062BK1,126.57,10.63,8127.0,4122.0,694.0,1868.0,1607.0,271.0,277.0,6634.0,1112.0,0.0,0.14357142857142854,0.03407142857142857,0.647892857142857,2155.0,0.922521865882489,52.413684126946244,1.971615720523539,0.745707656612183,6,0.2,0.81,0.024,0.019,0.19
24117996,2025-03-13,2062BK1,126.79,7.74,9813.0,4302.0,0.0,2133.0,0.0,0.0,0.0,6196.0,1067.0,0.0,0.14357142857142854,0.03407142857142857,0.647892857142857,0.0,0.9424663643726867,48.86820727148144,2.2810320781026774,0.0,6,0.2,0.78,0.027,0.023,0.23
24217997,2025-03-13,S.TOWER6VAN,123.03,7.2,7254.0,3666.0,688.0,2019.0,2427.0,61.0,462.0,6273.0,1360.0,0.0,0.14357142857142854,0.03407142857142857,0.647892857142857,2950.0,0.944713199716312,50.98756400836391,1.9787234042547794,0.8227118644065008,67,0.199,1.26,0.027,0.018,0.196
24118045,2025-03-13,2062BK1,122.63,9.5,7323.0,4572.0,0.0,471.0,0.0,0.0,0.0,6568.0,1479.0,0.0,0.14357142857142854,0.03407142857142857,0.647892857142857,0.0,0.9281011125336556,53.55948788996527,1.6017060367450564,0.0,6,0.19,0.77,0.043,0.015,0.2
24318010,2025-03-13,C20MMNACUTLT,133.75,6.68,8826.0,3990.0,644.0,2301.0,1859.0,285.0,109.0,6891.0,1157.0,0.0,0.14357142857142854,0.03407142857142857,0.647892857142857,2253.0,0.9524318165566301,51.5214953267176,2.2120300751874153,0.8251220594758877,40,0.22,0.83,0.021,0.021,0.19
24118006,2025-03-13,S.TOWER6VAN,126.75,7.75,9456.0,4344.0,660.0,1357.0,2403.0,102.0,541.0,6114.0,1045.0,0.0,0.14357142857142854,0.03407142857142857,0.647892857142857,3046.0,0.9423791821491274,48.23668639015198,2.176795580109996,0.7889034799734771,67,0.18,1.27,0.03,0.023,0.23
24118009,2025-03-13,S.TOWER6VAN,126.47,6.6,9600.0,4461.0,664.0,1502.0,2456.0,98.0,494.0,6500.0,1109.0,0.0,0.14357142857142854,0.03407142857142857,0.647892857142857,3048.0,0.950402044029831,51.3955878860489,2.1519838601205663,0.8057742782149587,67,0.17,1.28,0.03,0.021,0.24
24118012,2025-03-13,C20MMNACUTLT,121.41,7.11,9705.0,4371.0,672.0,1442.0,1648.0,301.0,254.0,6130.0,1055.0,0.0,0.14357142857142854,0.03407142857142857,0.647892857142857,2203.0,0.9446778711411089,50.49007495222395,2.2203157172266708,0.7480708125280309,40,0.19,0.75,0.024,0.024,0.23
24118014,2025-03-13,C20MMNACUTLT,134.16,7.24,8409.0,4200.0,699.0,2098.0,1678.0,318.0,250.0,6729.0,2315.0,0.0,0.14357142857142854,0.03407142857142857,0.647892857142857,2246.0,0.9487977369098388,50.15652951662078,2.0021428571423803,0.7471059661617333,40,0.18,0.73,0.027,0.02,0.22
24118017,2025-03-13,C20MMNACUTLT,122.7,7.33,8424.0,4206.0,707.0,1989.0,1719.0,335.0,298.0,6304.0,1654.0,0.0,0.14357142857142854,0.03407142857142857,0.647892857142857,2352.0,0.943628393440409,51.37734311286571,2.0028530670465994,0.7308673469384648,40,0.23,0.83,0.026,0.02,0.2
24217999,2025-03-13,S.TOWER6VAN,123.82,7.42,7155.0,3681.0,710.0,2034.0,2460.0,105.0,462.0,6286.0,1021.0,0.0,0.14357142857142854,0.03407142857142857,0.647892857142857,3027.0,0.9434623590296903,50.767242771355455,1.9437652811730661,0.8126858275517632,67,0.19,1.31,0.035,0.023,0.24
24118019,2025-03-13,C20MMNACUTLT,125.12,0.0,8286.0,4179.0,689.0,2396.0,1722.0,328.0,301.0,6505.0,1560.0,0.0,0.14357142857142854,0.03407142857142857,0.647892857142857,2351.0,0.9999999999920076,51.99008951365097,1.9827709978459,0.7324542747763793,40,0.19,0.84,0.031,0.02,0.22
24118025,2025-03-13,C20MMNACUTLT,117.38,7.12,8319.0,4101.0,710.0,2100.0,1732.0,318.0,271.0,6328.0,1066.0,0.0,0.14357142857142854,0.03407142857142857,0.647892857142857,2321.0,0.9428112449723468,53.91037655432007,2.0285296269197683,0.7462300732439697,40,0.18,0.82,0.025,0.017,0.2
24118030,2025-03-13,2062BK1,125.09,7.74,8865.0,4098.0,774.0,2695.0,1695.0,321.0,0.0,6723.0,1164.0,0.0,0.14357142857142854,0.03407142857142857,0.647892857142857,2016.0,0.9417300308594314,53.745303381135614,2.163250366031683,0.8407738095233924,6,0.19,0.74,0.024,0.017,0.21
24118032,2025-03-13,2062BK1,122.89,7.15,8895.0,4086.0,707.0,2824.0,1711.0,318.0,0.0,6741.0,1499.0,0.0,0.14357142857142854,0.03407142857142857,0.647892857142857,2029.0,0.9450169178641572,54.85393441244321,2.1769456681345627,0.8432725480528126,6,0.21,0.84,0.025,0.018,0.22
24118035,2025-03-13,2062BK1,122.65,7.28,8604.0,4476.0,607.0,2605.0,1749.0,328.0,0.0,6520.0,1578.0,0.0,0.14357142857142854,0.03407142857142857,0.647892857142857,2077.0,0.9439698299011471,53.15939665672108,1.9222520107234309,0.8420799229654107,6,0.19,0.76,0.026,0.017,0.21
24118040,2025-03-13,TMT-FE500D,121.01,10.12,7965.0,3993.0,689.0,234.0,1600.0,200.0,0.0,6838.0,1144.0,0.0,0.14357142857142854,0.03407142857142857,0.647892857142857,1800.0,0.9228246777936185,56.5077266336955,1.9947407963931894,0.888888888888395,78,0.2,0.79,0.033,0.017,0.24
24118042,2025-03-13,S.TOWER6VAN,126.02,5.07,7758.0,4284.0,708.0,2246.0,2400.0,75.0,481.0,6558.0,1545.0,0.0,0.14357142857142854,0.03407142857142857,0.647892857142857,2956.0,0.9613242810209679,52.03935883151849,1.8109243697474762,0.8119079837615657,67,0.186,1.295,0.028,0.019,0.212
24118023,2025-03-13,2062BK1,116.67,7.74,8277.0,4425.0,707.0,2143.0,1649.0,298.0,0.0,5918.0,1254.0,0.0,0.14357142857142854,0.03407142857142857,0.647892857142857,1947.0,0.9377863515719171,50.72426502056463,1.8705084745758482,0.8469440164351069,6,0.19,0.96,0.022,0.016,0.27
24218005,2025-03-13,C20MMNACUTLT,122.61,7.18,6045.0,4272.0,690.0,1133.0,1623.0,202.0,260.0,244.0,61.0,6205.0,0.14357142857142854,0.03407142857142857,0.647892857142857,2085.0,0.9446798674709557,1.9900497512275503,1.415028089887309,0.7784172661866771,40,0.21,0.77,0.021,0.02,0.2
24318098,2025-03-14,C20MMNC,129.9,6.41,6690.0,3990.0,649.0,1528.0,1657.0,317.0,208.0,7000.0,1687.0,0.0,0.15464,0.03412,0.65676,2182.0,0.952974836762138,53.88760585023951,1.676691729322888,0.7593950504121176,42,0.19,0.8,0.021,0.013,0.21
24117557,2025-03-14,2062BK1,122.58,7.64,10341.0,3321.0,592.0,3797.0,1651.0,258.0,0.0,6382.0,1585.0,0.0,0.15464,0.03412,0.65676,1909.0,0.9413300568196796,52.063958230934375,3.1138211382104446,0.8648507071760791,6,0.18,0.7,0.023,0.026,0.19
24118051,2025-03-14,S.TOWER6VAN,125.25,10.32,8631.0,4467.0,686.0,2010.0,2405.0,81.0,491.0,6578.0,1384.0,0.0,0.15464,0.03412,0.65676,2977.0,0.9238769639232584,52.51896207542899,1.9321692411009777,0.8078602620084623,67,0.176,1.292,0.033,0.014,0.23
24318064,2025-03-14,2062BK1,120.6,7.95,11697.0,1005.0,696.0,0.0,1571.0,261.0,197.0,6650.0,1310.0,0.0,0.15464,0.03412,0.65676,2029.0,0.9381563593859343,55.140961856922544,11.638805970137673,0.7742730409064691,6,0.2,0.73,0.034,0.015,0.18
24318061,2025-03-14,2062BK1,118.49,8.21,7860.0,2034.0,699.0,0.0,1729.0,261.0,201.0,6547.0,1257.0,389.0,0.15464,0.03412,0.65676,2191.0,0.935201262818191,55.25360789893448,3.8643067846588672,0.7891373801913332,6,0.19,0.79,0.021,0.014,0.21
24317594,2025-03-14,IS2062E350BR,127.53,8.57,7419.0,3096.0,652.0,1161.0,2620.0,95.0,495.0,6632.0,1135.0,0.0,0.15464,0.03412,0.65676,3210.0,0.937031594408986,52.00345016818001,2.3963178294565903,0.8161993769467862,59,0.17,1.35,0.03,0.03,0.23
24318049,2025-03-14,TMT-FE500D,128.24,9.81,8151.0,3999.0,707.0,552.0,1717.0,260.0,0.0,4467.0,729.0,0.0,0.15464,0.03412,0.65676,1977.0,0.9289387902866431,34.833125389622325,2.038259564890713,0.8684876074856508,78,0.212,0.751,0.024,0.014,0.18
24218050,2025-03-14,S.TOWER6VAN,120.2,10.2,8409.0,3912.0,0.0,777.0,0.0,0.0,0.0,6675.0,1129.0,0.0,0.15464,0.03412,0.65676,0.0,0.9217791410972257,55.532445922998896,2.149539877300064,0.0,67,0.176,1.343,0.027,0.014,0.239
24218059,2025-03-14,2062BK1,128.72,8.1,7557.0,3012.0,654.0,0.0,1634.0,233.0,206.0,6932.0,1095.0,0.0,0.15464,0.03412,0.65676,2073.0,0.9407981289216432,53.853325046194435,2.508964143425462,0.7882296189094123,6,0.18,0.82,0.027,0.014,0.21
24218062,2025-03-14,2062BK1,124.85,7.91,8412.0,3882.0,660.0,0.0,1657.0,213.0,0.0,6802.0,1085.0,0.0,0.15464,0.03412,0.65676,1870.0,0.940418800836544,54.48137765274745,2.166924265841791,0.8860962566840181,6,0.2,0.75,0.022,0.016,0.24
24218065,2025-03-14,2062BK1,124.24,8.1,8196.0,3666.0,688.0,0.0,1650.0,213.0,0.0,6674.0,1066.0,0.0,0.15464,0.03412,0.65676,1863.0,0.9387940154077468,53.71860914316067,2.235679214402009,0.8856682769721494,6,0.2,0.85,0.031,0.014,0.21
24218068,2025-03-14,2062BK1,117.09,0.0,7935.0,3900.0,698.0,0.0,1630.0,189.0,0.0,6796.0,1107.0,0.0,0.15464,0.03412,0.65676,1819.0,0.9999999999914595,58.04082329782184,2.034615384614863,0.8960967564591006,6,0.2,0.73,0.024,0.017,0.22
24218071,2025-03-14,2062BK1,131.8,6.97,7458.0,3999.0,710.0,1038.0,1650.0,206.0,0.0,7001.0,1208.0,0.0,0.15464,0.03412,0.65676,1856.0,0.949773005686029,53.1183611528595,1.8649662415599237,0.8890086206891762,6,0.18,0.74,0.03,0.021,0.2
24218075,2025-03-14,2062BK1,129.38,8.0,7212.0,4104.0,696.0,1520.0,1728.0,243.0,0.0,6827.0,1727.0,0.0,0.15464,0.03412,0.65676,1971.0,0.9417673605987643,52.767042819193335,1.7573099415200395,0.8767123287666785,6,0.17,0.71,0.028,0.018,0.2
24218079,2025-03-14,2062BK1,122.6,7.98,7554.0,3786.0,671.0,1044.0,1677.0,256.0,0.0,6617.0,1083.0,0.0,0.15464,0.03412,0.65676,1933.0,0.9388880379771875,53.9722675362645,1.9952456418378248,0.8675633729948952,6,0.2,0.76,0.029,0.017,0.22
24218083,2025-03-14,2062BK1,123.95,8.12,7536.0,4101.0,701.0,822.0,1650.0,243.0,0.0,6518.0,1072.0,0.0,0.15464,0.03412,0.65676,1893.0,0.9385174528587984,52.58572004798236,1.837600585222668,0.8716323296350388,6,0.19,0.76,0.04,0.017,0.22
24218085,2025-03-14,C20MMNC,121.99,8.08,8163.0,3993.0,715.0,2271.0,1620.0,250.0,0.0,6499.0,1126.0,0.0,0.15464,0.03412,0.65676,1870.0,0.9378796032833254,53.27485859453009,2.0443275732526813,0.8663101604273442,42,0.19,0.72,0.029,0.016,0.16
24218092,2025-03-14,C20MMNC,120.36,0.0,6948.0,2994.0,654.0,237.0,1812.0,250.0,0.0,6456.0,1053.0,0.0,0.15464,0.03412,0.65676,2062.0,0.9999999999916915,53.63908275129911,2.320641282564355,0.8787584869054904,42,0.2,0.79,0.027,0.014,0.27
24218094,2025-03-14,S.TOWER6VAN,126.28,7.88,8490.0,4107.0,643.0,447.0,2305.0,74.0,513.0,7321.0,1193.0,0.0,0.15464,0.03412,0.65676,2892.0,0.9412641621873788,57.974342729981196,2.067202337472104,0.797026279391149,67,0.199,1.322,0.029,0.013,0.215
24218097,2025-03-14,S.TOWER6VAN,122.2,7.12,7383.0,3525.0,666.0,908.0,2437.0,105.0,510.0,6503.0,1050.0,573.0,0.15464,0.03412,0.65676,3052.0,0.9449427775986319,53.21603927943358,2.0944680851057886,0.7984927916117961,67,0.177,1.309,0.027,0.013,0.188
24218100,2025-03-14,S.TOWER6VAN,122.32,7.32,7269.0,3099.0,641.0,0.0,2352.0,74.0,516.0,6487.0,1056.0,0.0,0.15464,0.03412,0.65676,2942.0,0.9435359456884949,53.03302812252262,2.3455953533390304,0.7994561522770905,67,0.192,1.35,0.034,0.016,0.254
24218103,2025-03-14,S.TOWER6VAN,127.45,5.63,8319.0,4104.0,657.0,465.0,2427.0,74.0,520.0,6903.0,1619.0,0.0,0.15464,0.03412,0.65676,3021.0,0.9576946197703811,54.162416633549135,2.027046783625237,0.8033763654416407,67,0.17,1.33,0.037,0.012,0.21
24318067,2025-03-14,SEQRFE550D,122.51,7.66,4413.0,1524.0,701.0,0.0,1576.0,258.0,197.0,6793.0,1418.0,0.0,0.15464,0.03412,0.65676,2031.0,0.9411538756937762,55.448534813032005,2.8956692913366826,0.7759724273752949,73,0.21,0.75,0.034,0.014,0.25
24318070,2025-03-14,2062BK1,129.42,8.26,8280.0,4449.0,621.0,0.0,1694.0,261.0,108.0,6890.0,1253.0,0.0,0.15464,0.03412,0.65676,2063.0,0.9400058105684196,53.23752124823647,1.8610923803097636,0.8211342704794856,6,0.2,0.79,0.026,0.016,0.21
24318052,2025-03-14,2062BK1,126.52,9.81,8190.0,3918.0,696.0,1593.0,1719.0,258.0,0.0,6838.0,1150.0,0.0,0.15464,0.03412,0.65676,1977.0,0.9280422504149636,54.04679102075524,2.09035222052014,0.8694992412742187,6,0.18,0.76,0.028,0.016,0.2
24318076,2025-03-14,SEQRFE550D,122.77,9.28,9030.0,4569.0,641.0,432.0,1779.0,343.0,0.0,6656.0,1087.0,0.0,0.15464,0.03412,0.65676,2122.0,0.9297235895423726,54.21519915244591,1.9763624425471706,0.8383600376998877,73,0.23,0.8,0.033,0.021,0.2
24118055,2025-03-14,2062BK1,126.6,9.86,8826.0,4428.0,762.0,3162.0,1604.0,271.0,278.0,6591.0,1399.0,0.0,0.15464,0.03412,0.65676,2153.0,0.927744393954802,52.06161137399636,1.9932249322488722,0.7450069670224129,6,0.19,0.81,0.025,0.016,0.23
24118058,2025-03-14,2062BK1,129.01,9.8,8457.0,3996.0,694.0,1593.0,1489.0,257.0,287.0,6680.0,1122.0,0.0,0.15464,0.03412,0.65676,2033.0,0.9293998991360176,51.77893186534549,2.116366366365837,0.732415150024234,6,0.2,0.79,0.038,0.023,0.21
24118060,2025-03-14,S.TOWER6VAN,127.4,7.33,8205.0,3912.0,855.0,1630.0,2511.0,75.0,558.0,6686.0,1132.0,0.0,0.15464,0.03412,0.65676,3144.0,0.9455948934836667,52.48037676567911,2.0973926380362737,0.7986641221371505,67,0.166,1.351,0.032,0.016,0.227
24118063,2025-03-14,S.TOWER6VAN,127.4,8.2,9312.0,3993.0,770.0,2221.0,2498.0,82.0,548.0,6735.0,1465.0,0.0,0.15464,0.03412,0.65676,3128.0,0.9395280235918916,52.86499215029148,2.3320811419979135,0.7985933503833764,67,0.19,1.39,0.029,0.02,0.19
24318073,2025-03-14,2062BK1,125.55,7.8,7977.0,4554.0,690.0,666.0,1715.0,258.0,115.0,4511.0,762.0,0.0,0.15464,0.03412,0.65676,2088.0,0.9415073115789914,35.9299084027405,1.751646903820432,0.8213601532563116,6,0.18,0.766,0.03,0.019,0.168
24118069,2025-03-14,SEQRFE550D,125.37,8.21,8940.0,4185.0,702.0,835.0,1651.0,250.0,0.0,6507.0,1470.0,0.0,0.15464,0.03412,0.65676,1901.0,0.9385387033916863,51.902368987382125,2.1362007168453676,0.8684902682793959,73,0.22,0.77,0.035,0.017,0.18
24118072,2025-03-14,2062BK1,131.65,7.84,9051.0,4308.0,707.0,2302.0,1652.0,254.0,0.0,6626.0,1544.0,0.0,0.15464,0.03412,0.65676,1906.0,0.9437952541333158,50.33042157196863,2.100974930361629,0.8667366211957677,6,0.17,0.7,0.024,0.017,0.19
24118074,2025-03-14,1786550D,123.63,7.53,8853.0,3990.0,694.0,2408.0,1600.0,229.0,0.0,6259.0,1057.0,0.0,0.15464,0.03412,0.65676,1829.0,0.942589204018431,50.62687050027803,2.2187969924806468,0.8747949699284446,3,0.22,0.8,0.04,0.02,0.23
24118088,2025-03-14,C20MMNC,126.05,0.0,12021.0,4038.0,663.0,0.0,1702.0,300.0,0.0,6662.0,1129.0,0.0,0.15464,0.03412,0.65676,2002.0,0.9999999999920666,52.85204283972351,2.976968796433141,0.8501498501494255,42,0.19,0.84,0.039,0.015,0.22
24118066,2025-03-14,S.TOWER6VAN,124.3,7.84,9555.0,3705.0,832.0,2865.0,2406.0,78.0,541.0,6677.0,1598.0,0.0,0.15464,0.03412,0.65676,3025.0,0.9406689874304477,53.71681415885988,2.5789473684203568,0.7953719008261834,67,0.19,1.34,0.027,0.015,0.19
24118093,2025-03-14,2062BK1,121.89,0.0,8490.0,4296.0,0.0,0.0,0.0,0.0,0.0,6413.0,1079.0,0.0,0.15464,0.03412,0.65676,0.0,0.9999999999917959,52.61301173145776,1.9762569832397632,0.0,6,0.19,0.8,0.028,0.017,0.26
24118099,2025-03-14,2062BK1,124.81,7.88,8988.0,4980.0,674.0,545.0,1661.0,250.0,0.0,6647.0,1149.0,0.0,0.15464,0.03412,0.65676,1911.0,0.9406134599371422,53.256950564431875,1.804819277108071,0.8691784406065572,6,0.18,0.78,0.027,0.013,0.22
24118102,2025-03-14,2062BK1,121.85,5.35,8946.0,5064.0,662.0,504.0,1695.0,254.0,0.0,6502.0,1154.0,458.0,0.15464,0.03412,0.65676,1949.0,0.9579402515647961,53.36068937174099,1.7665876777247695,0.8696767573109956,6,0.2,0.8,0.027,0.014,0.24
24318086,2025-03-14,S.TOWER6VAN,122.62,7.95,8178.0,4065.0,660.0,1083.0,2523.0,104.0,443.0,6073.0,1007.0,335.0,0.15464,0.03412,0.65676,3070.0,0.9391131193923635,49.526993964691506,2.011808118080686,0.82182410423426,67,0.19,1.36,0.031,0.018,0.21
24318084,2025-03-14,C20MMNC,125.05,7.69,8454.0,4536.0,649.0,1581.0,1742.0,251.0,0.0,6885.0,1181.0,0.0,0.15464,0.03412,0.65676,1993.0,0.9420671990286118,55.057976808836,1.8637566137562027,0.87405920722485,42,0.215,0.847,0.031,0.014,0.213
24118107,2025-03-14,S.TOWER6VAN,123.57,5.11,7632.0,4209.0,699.0,198.0,2497.0,105.0,508.0,6410.0,1119.0,0.0,0.15464,0.03412,0.65676,3110.0,0.9602890892060904,51.873432062378626,1.8132573057729118,0.802893890674983,67,0.18,1.36,0.028,0.012,0.21
24318082,2025-03-14,2062BK1,123.49,7.74,8904.0,4572.0,647.0,2100.0,1752.0,254.0,0.0,6019.0,1072.0,0.0,0.15464,0.03412,0.65676,2006.0,0.9410195839294292,48.74078872743752,1.9475065616793639,0.8733798604183084,6,0.19,0.78,0.028,0.018,0.19
24318080,2025-03-14,2062BK1,126.11,8.18,8385.0,4545.0,654.0,1239.0,1762.0,254.0,0.0,6785.0,1115.0,0.0,0.15464,0.03412,0.65676,2016.0,0.9390870504062918,53.80223614262309,1.8448844884484388,0.874007936507503,6,0.19,0.77,0.028,0.014,0.19
24118090,2025-03-14,S.TOWER6VAN,124.18,8.54,5472.0,4422.0,672.0,999.0,2403.0,98.0,489.0,6711.0,1173.0,0.0,0.15464,0.03412,0.65676,2990.0,0.9356540084317688,54.04251892370718,1.2374491180458531,0.8036789297656175,67,0.179,1.349,0.032,0.016,0.229
24318156,2025-03-15,TMT-FE500D,125.62,7.69,9048.0,2460.0,638.0,1412.0,1730.0,261.0,0.0,6542.0,1151.0,0.0,0.15588888888888888,0.03874074074074074,0.7932592592592592,1991.0,0.9423149051013254,52.077694634197755,3.67804878048631,0.868910095428996,78,0.2,0.78,0.031,0.021,0.18
24318153,2025-03-15,TMT-FE500D,122.73,7.53,10989.0,2610.0,701.0,932.0,1718.0,264.0,0.0,6602.0,1190.0,0.0,0.15588888888888888,0.03874074074074074,0.7932592592592592,1982.0,0.9421925379936882,53.79287867633184,4.210344827584594,0.8668012108976454,78,0.18,0.74,0.029,0.015,0.17
24318149,2025-03-15,SEQRFE550D,122.38,6.12,10491.0,2859.0,602.0,1533.0,1734.0,260.0,0.0,7250.0,3873.0,0.0,0.15588888888888888,0.03874074074074074,0.7932592592592592,1994.0,0.9523735408486197,59.24170616065336,3.669464847847615,0.8696088264790022,73,0.21,0.82,0.033,0.025,0.22
24318146,2025-03-15,2062BK1,130.63,7.12,4980.0,3405.0,643.0,843.0,1725.0,264.0,0.0,6260.0,2203.0,0.0,0.15588888888888888,0.03874074074074074,0.7932592592592592,1989.0,0.9483121597027346,47.921610655684596,1.4625550660788655,0.8672699849166077,6,0.17,0.82,0.023,0.014,0.23
24318101,2025-03-15,2062BK1,123.25,6.4,8268.0,3996.0,654.0,1187.0,1759.0,267.0,0.0,6599.0,1627.0,0.0,0.15588888888888888,0.03874074074074074,0.7932592592592592,2026.0,0.9506363285696057,53.541582149667,2.069069069068551,0.8682132280351095,6,0.204,0.811,0.03,0.013,0.25
24318140,2025-03-15,1786550D,126.99,5.05,9258.0,3996.0,646.0,2536.0,1664.0,261.0,0.0,6902.0,3158.0,0.0,0.15588888888888888,0.03874074074074074,0.7932592592592592,1925.0,0.9617540139278874,54.35073627801913,2.316816816816237,0.8644155844151353,3,0.2,0.72,0.02,0.02,0.18
24318136,2025-03-15,TMT-FE500D,127.87,0.0,7944.0,3990.0,655.0,1269.0,1715.0,264.0,0.0,6591.0,1084.0,384.0,0.15588888888888888,0.03874074074074074,0.7932592592592592,1979.0,0.9999999999921795,51.54453742041491,1.9909774436085235,0.8665992925715682,78,0.18,0.8,0.024,0.021,0.2
24318132,2025-03-15,TMT-FE500D,131.41,0.0,9318.0,4170.0,646.0,1177.0,1765.0,267.0,0.0,6605.0,1077.0,372.0,0.15588888888888888,0.03874074074074074,0.7932592592592592,2032.0,0.9999999999923903,50.26253709725088,2.2345323741001835,0.868602362204297,78,0.201,0.842,0.026,0.018,0.187
24318095,2025-03-15,2062BK1,125.96,7.01,7470.0,2586.0,648.0,1014.0,1656.0,274.0,203.0,6045.0,983.0,0.0,0.15588888888888888,0.03874074074074074,0.7932592592592592,2133.0,0.9472813416488887,47.99142584909502,2.888631090486122,0.7763713080165137,6,0.18,0.78,0.023,0.014,0.22
24318143,2025-03-15,1786550D,123.62,5.15,8898.0,3228.0,652.0,0.0,1724.0,264.0,0.0,6800.0,1220.0,378.0,0.15588888888888888,0.03874074074074074,0.7932592592592592,1988.0,0.9600062126197095,55.00728037489882,2.7565055762073247,0.8672032193154592,3,0.21,0.76,0.02,0.02,0.21
24118122,2025-03-15,2062BK1,125.93,7.33,8319.0,4365.0,614.0,2161.0,1753.0,298.0,0.0,6848.0,1637.0,0.0,0.15588888888888888,0.03874074074074074,0.7932592592592592,2051.0,0.9449947471038196,54.37941713607258,1.9058419243981886,0.8547050219401001,6,0.2,0.77,0.02,0.014,0.21
24118151,2025-03-15,SEQRFE550D,131.42,0.0,10512.0,4485.0,0.0,3656.0,0.0,0.0,0.0,6677.0,1116.0,0.0,0.15588888888888888,0.03874074074074074,0.7932592592592592,0.0,0.9999999999923909,50.80657434141831,2.3438127090295775,0.0,73,0.22,0.85,0.024,0.018,0.24
24118104,2025-03-15,2062BK1,125.2,5.79,8154.0,4980.0,732.0,1220.0,1649.0,258.0,0.0,6374.0,1066.0,0.0,0.15588888888888888,0.03874074074074074,0.7932592592592592,1907.0,0.9557981525234308,50.910543130583775,1.6373493975900326,0.8647089669633641,6,0.21,0.73,0.023,0.012,0.21
24218154,2025-03-15,TMT-FE500D,123.81,8.12,8592.0,3966.0,698.0,2146.0,1590.0,250.0,0.0,204.0,1991.0,0.0,0.15588888888888888,0.03874074074074074,0.7932592592592592,1840.0,0.9384522094979273,1.6476859704252669,2.166414523448773,0.864130434782139,78,0.23,0.76,0.023,0.017,0.23
24218152,2025-03-15,SEQR500D,127.91,6.01,10227.0,4137.0,806.0,2500.0,1698.0,267.0,0.0,6722.0,1463.0,0.0,0.15588888888888888,0.03874074074074074,0.7932592592592592,1965.0,0.9551224611637164,52.55257602961025,2.4720812182735137,0.8641221374041405,72,0.22,0.78,0.02,0.017,0.24
24218150,2025-03-15,TMT-FE500D,131.68,6.92,9765.0,3771.0,775.0,2352.0,1684.0,257.0,0.0,6637.0,1127.0,0.0,0.15588888888888888,0.03874074074074074,0.7932592592592592,1941.0,0.9500721500652954,50.40249088661602,2.589498806681891,0.8675940236986772,78,0.19,0.76,0.028,0.023,0.2
24218147,2025-03-15,SEQRFE550D,122.42,6.88,8661.0,4596.0,712.0,0.0,2433.0,57.0,452.0,6906.0,1150.0,0.0,0.15588888888888888,0.03874074074074074,0.7932592592592592,2942.0,0.9467904098921363,56.412350922590974,1.8844647519578144,0.8269884432356128,73,0.19,1.33,0.028,0.023,0.22
24218141,2025-03-15,TMT-FE500D,121.97,0.0,9003.0,4122.0,597.0,1536.0,1691.0,216.0,0.0,6487.0,1958.0,0.0,0.15588888888888888,0.03874074074074074,0.7932592592592592,1907.0,0.9999999999918012,53.185209477304376,2.1841339155744337,0.8867330886204055,78,0.209,0.739,0.018,0.017,0.2
24218138,2025-03-15,2062BK1,124.01,0.0,8214.0,4611.0,674.0,2100.0,1664.0,202.0,0.0,6628.0,2690.0,0.0,0.15588888888888888,0.03874074074074074,0.7932592592592592,1866.0,0.9999999999919361,53.447302636453124,1.7813923227061847,0.8917470525182788,6,0.2,0.79,0.02,0.019,0.24
24218135,2025-03-15,2062BK1,111.6,0.0,7311.0,4308.0,698.0,1064.0,1606.0,186.0,0.0,6948.0,1122.0,0.0,0.15588888888888888,0.03874074074074074,0.7932592592592592,1792.0,0.9999999999910394,62.258064515571164,1.6970752089132548,0.896205357142357,6,0.2,0.9,0.03,0.024,0.22
24218116,2025-03-15,2062BK1,128.16,5.61,8847.0,3888.0,797.0,1946.0,1745.0,243.0,0.0,6669.0,1134.0,0.0,0.15588888888888888,0.03874074074074074,0.7932592592592592,1988.0,0.9580623458102858,52.036516853526564,2.275462962962378,0.877766599597144,6,0.19,0.73,0.027,0.013,0.2
24218133,2025-03-15,2062BK1,121.79,7.45,7641.0,4530.0,726.0,0.0,1630.0,202.0,0.0,6913.0,1122.0,0.0,0.15588888888888888,0.03874074074074074,0.7932592592592592,1832.0,0.9423553079469023,56.76163888614203,1.6867549668870447,0.8897379912658899,6,0.18,0.77,0.024,0.012,0.22
24218127,2025-03-15,2062BK1,123.42,7.14,7578.0,4002.0,693.0,1535.0,1640.0,240.0,0.0,6425.0,1058.0,0.0,0.15588888888888888,0.03874074074074074,0.7932592592592592,1880.0,0.9453124999927597,52.05801328753802,1.8935532233878327,0.8723404255314509,6,0.18,0.76,0.022,0.019,0.21
24218125,2025-03-15,2062BK1,123.9,6.89,7677.0,3990.0,699.0,1049.0,1593.0,236.0,0.0,6491.0,1049.0,0.0,0.15588888888888888,0.03874074074074074,0.7932592592592592,1829.0,0.9473201315012822,52.38902340554972,1.9240601503754577,0.8709677419350077,6,0.19,0.74,0.02,0.016,0.17
24218123,2025-03-15,2062BK1,121.39,7.12,5979.0,3759.0,709.0,1385.0,1701.0,236.0,0.0,6761.0,1202.0,0.0,0.15588888888888888,0.03874074074074074,0.7932592592592592,1937.0,0.9445957512960503,55.69651536324494,1.590582601755363,0.8781621063495725,6,0.2,0.73,0.025,0.016,0.19
24218120,2025-03-15,C20MMNC,123.2,7.45,10854.0,3993.0,693.0,1278.0,1688.0,243.0,0.0,6387.0,1421.0,0.0,0.15588888888888888,0.03874074074074074,0.7932592592592592,1931.0,0.9429774205821434,51.84253246711167,2.7182569496612277,0.8741584671150315,42,0.174,0.743,0.035,0.017,0.175
24218110,2025-03-15,C20MMNC,126.08,5.12,8034.0,4107.0,709.0,1435.0,1704.0,250.0,0.0,6667.0,1129.0,0.0,0.15588888888888888,0.03874074074074074,0.7932592592592592,1954.0,0.9609756097487732,52.87912436506282,1.9561723886043445,0.8720573183209457,42,0.187,0.767,0.025,0.013,0.21
24218112,2025-03-15,2062BK1,122.61,5.26,8916.0,4119.0,792.0,1683.0,1708.0,257.0,0.0,6616.0,1122.0,0.0,0.15588888888888888,0.03874074074074074,0.7932592592592592,1965.0,0.958864471721601,53.959709648038825,2.164603058994376,0.8692111959283109,6,0.19,0.78,0.026,0.013,0.24
24218114,2025-03-15,2062BK1,129.87,5.2,8904.0,3711.0,809.0,1805.0,1711.0,257.0,0.0,6678.0,1134.0,0.0,0.15588888888888888,0.03874074074074074,0.7932592592592592,1968.0,0.961501443688743,51.42065142025548,2.3993532740494747,0.8694105691052493,6,0.21,0.75,0.028,0.015,0.21
24118096,2025-03-15,2062BK1,122.48,6.71,7983.0,3525.0,0.0,0.0,0.0,82.0,0.0,6613.0,1118.0,0.0,0.15588888888888888,0.03874074074074074,0.7932592592592592,82.0,0.9480609954257447,53.99248856912155,2.2646808510631873,0.0,6,0.201,0.781,0.036,0.014,0.24
24118157,2025-03-15,1786550D,127.48,8.05,10131.0,4005.0,704.0,1092.0,1800.0,271.0,0.0,6903.0,1139.0,254.0,0.15588888888888888,0.03874074074074074,0.7932592592592592,2071.0,0.9406035564012353,54.14967053612998,2.529588014980642,0.8691453404148387,3,0.2,0.77,0.03,0.02,0.2
24218118,2025-03-15,2062BK1,129.28,5.22,8643.0,4116.0,792.0,2273.0,1741.0,246.0,0.0,6683.0,1136.0,0.0,0.15588888888888888,0.03874074074074074,0.7932592592592592,1987.0,0.9611895910709206,51.69399752435262,2.0998542274047374,0.8761952692496848,6,0.21,0.74,0.031,0.017,0.21
24118130,2025-03-15,2062BK1,132.55,0.0,8466.0,4959.0,599.0,1922.0,1685.0,281.0,0.0,6717.0,1145.0,0.0,0.15588888888888888,0.03874074074074074,0.7932592592592592,1966.0,0.9999999999924557,50.67521689890098,1.7071990320625714,0.8570701932854237,6,0.2,0.79,0.023,0.016,0.21
24218105,2025-03-15,C20MMNC,117.72,0.0,7800.0,3744.0,688.0,363.0,1677.0,257.0,0.0,201.0,1720.0,0.0,0.15588888888888888,0.03874074074074074,0.7932592592592592,1934.0,0.9999999999915052,1.7074413863259645,2.083333333332777,0.8671147880036881,42,0.181,0.742,0.029,0.013,0.198
24118126,2025-03-15,2062BK1,132.72,0.0,2562.0,4005.0,614.0,2154.0,1760.0,254.0,0.0,6406.0,1580.0,0.0,0.15588888888888888,0.03874074074074074,0.7932592592592592,2014.0,0.9999999999924655,48.2670283299558,0.6397003745316755,0.8738828202577588,6,0.19,0.74,0.019,0.017,0.22
24118128,2025-03-15,2062BK1,126.28,7.87,8061.0,3087.0,594.0,1074.0,1751.0,254.0,0.0,6863.0,1351.0,0.0,0.15588888888888888,0.03874074074074074,0.7932592592592592,2005.0,0.9413343272386036,54.347481786075804,2.61127308065999,0.8733167082289909,6,0.21,0.77,0.021,0.014,0.19
24118155,2025-03-15,C20MMNC,130.22,7.85,10608.0,3975.0,705.0,914.0,1807.0,274.0,0.0,6521.0,1099.0,0.0,0.15588888888888888,0.03874074074074074,0.7932592592592592,2081.0,0.9431447816256744,50.076793118951954,2.6686792452823473,0.8683325324359115,42,0.18,0.77,0.035,0.016,0.24
24118131,2025-03-15,2062BK1,123.09,0.0,9000.0,5073.0,604.0,982.0,1630.0,247.0,0.0,6543.0,1118.0,0.0,0.15588888888888888,0.03874074074074074,0.7932592592592592,1877.0,0.9999999999918758,53.15622715043337,1.7740981667648779,0.8684070324982054,6,0.21,0.77,0.025,0.018,0.21
24118117,2025-03-15,2062BK1,125.97,4.45,9027.0,3984.0,702.0,2725.0,1719.0,267.0,0.0,6727.0,1106.0,0.0,0.15588888888888888,0.03874074074074074,0.7932592592592592,1986.0,0.9658794663321127,53.4016035559784,2.2658132530114794,0.8655589123862711,6,0.18,0.75,0.03,0.019,0.2
24118121,2025-03-15,C20MMNC,129.2,5.07,9180.0,3984.0,612.0,2913.0,1753.0,301.0,0.0,316.0,1486.0,0.0,0.15588888888888888,0.03874074074074074,0.7932592592592592,2054.0,0.9622402621511713,2.4458204334176026,2.304216867469301,0.8534566699119506,42,0.18,0.74,0.023,0.015,0.21
24118137,2025-03-15,TMT-FE500D,126.02,8.87,8970.0,4935.0,605.0,930.0,1655.0,268.0,0.0,6739.0,1345.0,293.0,0.15588888888888888,0.03874074074074074,0.7932592592592592,1923.0,0.9342427162804194,53.475638787069705,1.8176291793309385,0.8606344253765675,78,0.18,0.74,0.024,0.017,0.2
24118115,2025-03-15,C15MMNA,128.11,5.79,7902.0,4233.0,704.0,1854.0,1696.0,274.0,0.0,6617.0,1135.0,195.0,0.15588888888888888,0.03874074074074074,0.7932592592592592,1970.0,0.9567587751982319,51.65092498593668,1.8667611622958027,0.8609137055833194,30,0.14,0.73,0.03,0.022,0.19
24118148,2025-03-15,S.TOWER6VAN,122.41,8.26,10011.0,4797.0,597.0,0.0,2389.0,98.0,484.0,6537.0,1113.0,0.0,0.15588888888888888,0.03874074074074074,0.7932592592592592,2971.0,0.9367873268467378,53.40249979533206,2.086929330831335,0.8041063614941757,67,0.18,1.3,0.035,0.023,0.2
24118113,2025-03-15,2062BK1,128.11,5.78,7734.0,4059.0,705.0,804.0,1696.0,268.0,0.0,6753.0,1106.0,0.0,0.15588888888888888,0.03874074074074074,0.7932592592592592,1964.0,0.9568302337668473,52.712512684000366,1.90539541759007,0.863543788186933,6,0.22,0.75,0.039,0.018,0.19
24118111,2025-03-15,C20MMNC,125.63,4.65,7386.0,4074.0,686.0,207.0,1701.0,270.0,0.0,6779.0,1106.0,0.0,0.15588888888888888,0.03874074074074074,0.7932592592592592,1971.0,0.9643076450647505,53.96004139095789,1.812960235640203,0.8630136986296991,42,0.19,0.75,0.03,0.014,0.21
24118106,2025-03-15,S.TOWER6VAN,117.72,5.79,9972.0,4236.0,657.0,705.0,2504.0,98.0,514.0,5872.0,992.0,0.0,0.15588888888888888,0.03874074074074074,0.7932592592592592,3116.0,0.9531212047530311,49.881073733861015,2.3541076487246566,0.8035943517327331,67,0.193,1.294,0.031,0.014,0.247
24218108,2025-03-15,2062BK1,127.64,5.25,10491.0,3873.0,704.0,1956.0,1627.0,250.0,0.0,6529.0,1575.0,0.0,0.15588888888888888,0.03874074074074074,0.7932592592592592,1877.0,0.9604936413502861,51.15167659000978,2.70875290472432,0.8668087373463682,6,0.22,0.75,0.02,0.014,0.21
24118139,2025-03-15,1786550D,125.27,7.85,8973.0,5022.0,584.0,313.0,1659.0,271.0,0.0,6600.0,1115.0,0.0,0.15588888888888888,0.03874074074074074,0.7932592592592592,1930.0,0.9410306490313926,52.68619781230393,1.7867383512541244,0.8595854922275339,3,0.22,0.84,0.03,0.02,0.21
24118119,2025-03-15,C20MMNC,131.28,5.27,9021.0,4020.0,694.0,3051.0,1699.0,270.0,0.0,6887.0,1128.0,0.0,0.15588888888888888,0.03874074074074074,0.7932592592592592,1969.0,0.9614060783525346,52.460390005694244,2.2440298507457106,0.8628745556115476,42,0.2,0.77,0.029,0.014,0.22
24218189,2025-03-16,S.TOWER6VAN,127.56,8.24,4569.0,4002.0,699.0,2113.0,2373.0,71.0,456.0,6524.0,1086.0,0.0,0.14991304347826087,0.04078260869565217,0.7636086956521738,2900.0,0.9393225331300492,51.14455942261567,1.141679160419505,0.8182758620686833,67,0.19,1.32,0.028,0.022,0.25
24218187,2025-03-16,1786550D,128.57,8.21,7668.0,4002.0,701.0,2021.0,1654.0,196.0,0.0,6426.0,1842.0,0.0,0.14991304347826087,0.04078260869565217,0.7636086956521738,1850.0,0.9399766047599066,49.980555339115035,1.916041979010016,0.8940540540535707,3,0.2,0.73,0.02,0.02,0.21
24218200,2025-03-16,SEQRFE550D,125.74,8.22,8481.0,4005.0,671.0,2002.0,1681.0,209.0,0.0,6387.0,1399.0,0.0,0.14991304347826087,0.04078260869565217,0.7636086956521738,1890.0,0.9386383995152385,50.7952918717131,2.1176029962541527,0.8894179894175188,73,0.21,0.76,0.021,0.028,0.24
24218197,2025-03-16,2062BK1,127.74,8.18,9009.0,4008.0,701.0,3184.0,1644.0,192.0,0.0,6249.0,2026.0,0.0,0.14991304347826087,0.04078260869565217,0.7636086956521738,1836.0,0.9398175397223382,48.91968060083827,2.247754491017403,0.8954248366008195,6,0.2,0.74,0.022,0.028,0.21
24218194,2025-03-16,1786550D,128.09,8.16,7530.0,4104.0,696.0,2719.0,1630.0,209.0,0.0,6312.0,1921.0,0.0,0.14991304347826087,0.04078260869565217,0.7636086956521738,1839.0,0.9401100917362195,49.27785151027186,1.8347953216369797,0.8863512778679248,3,0.21,0.73,0.04,0.03,0.22
24218203,2025-03-16,S.TOWER6VAN,128.26,7.8,8574.0,4098.0,685.0,2015.0,2487.0,61.0,506.0,6563.0,1108.0,0.0,0.14991304347826087,0.04078260869565217,0.7636086956521738,3054.0,0.9426723504267038,51.169499453834646,2.092240117129797,0.8143418467580831,67,0.19,1.31,0.029,0.029,0.23
24218191,2025-03-16,2062BK1,122.5,8.22,7551.0,4275.0,704.0,2712.0,1684.0,236.0,0.0,6152.0,1325.0,0.0,0.14991304347826087,0.04078260869565217,0.7636086956521738,1920.0,0.9371175030528067,50.22040816285534,1.7663157894732708,0.8770833333328765,6,0.17,0.74,0.025,0.024,0.2
24318162,2025-03-16,1786500D,125.71,6.81,8817.0,3417.0,698.0,2265.0,1718.0,257.0,0.0,6688.0,1646.0,0.0,0.14991304347826087,0.04078260869565217,0.7636086956521738,1975.0,0.9486115303278857,53.201813697771044,2.5803336259869534,0.8698734177210785,2,0.19,0.76,0.027,0.024,0.204
24218209,2025-03-16,2062BK1,124.88,7.98,7974.0,3999.0,897.0,1005.0,1526.0,206.0,0.0,6394.0,1361.0,0.0,0.14991304347826087,0.04078260869565217,0.7636086956521738,1732.0,0.9399367755461394,51.201153106572704,1.9939984996244076,0.88106235565769,6,0.18,0.77,0.023,0.025,0.22
24318213,2025-03-16,SEQRFE550D,126.26,7.55,8979.0,4095.0,638.0,1700.0,1737.0,247.0,0.0,6274.0,1049.0,0.0,0.14991304347826087,0.04078260869565217,0.7636086956521738,1984.0,0.9435767132430792,49.6911135747688,2.1926739926734573,0.8755040322576232,73,0.22,0.74,0.035,0.02,0.19
24318207,2025-03-16,SEQRFE550D,119.9,9.08,9972.0,3486.0,649.0,1989.0,1775.0,254.0,0.0,6226.0,2228.0,0.0,0.14991304347826087,0.04078260869565217,0.7636086956521738,2029.0,0.9296014885956768,51.92660550415407,2.860585197933775,0.8748151798911411,73,0.21,0.85,0.024,0.023,0.22
24318204,2025-03-16,1786500D,125.41,8.24,9315.0,4128.0,704.0,2223.0,1698.0,206.0,0.0,6622.0,1136.0,0.0,0.14991304347826087,0.04078260869565217,0.7636086956521738,1904.0,0.9383464272282952,52.80280679329557,2.2565406976738718,0.8918067226886073,2,0.18,0.75,0.026,0.03,0.19
24318201,2025-03-16,2062BK1,126.01,7.53,9423.0,4056.0,699.0,2061.0,1711.0,207.0,0.0,5112.0,1519.0,0.0,0.14991304347826087,0.04078260869565217,0.7636086956521738,1918.0,0.9436124007717269,40.568208871989775,2.323224852070433,0.892075078206,6,0.18,0.75,0.022,0.018,0.18
24318198,2025-03-16,SEQRFE550D,130.36,8.26,9288.0,4098.0,707.0,2001.0,1716.0,230.0,0.0,6594.0,1182.0,0.0,0.14991304347826087,0.04078260869565217,0.7636086956521738,1946.0,0.9404126388620662,50.583000920139746,2.2664714494870015,0.8818088386429179,73,0.21,0.74,0.023,0.03,0.21
24318196,2025-03-16,S.TOWER6VAN,129.21,0.0,9327.0,4047.0,688.0,2174.0,2564.0,130.0,497.0,6495.0,1346.0,0.0,0.14991304347826087,0.04078260869565217,0.7636086956521738,3191.0,0.9999999999922607,50.26700719719629,2.304670126018704,0.8035098715133803,67,0.2,1.36,0.032,0.029,0.26
24318193,2025-03-16,SEQRFE550D,124.51,0.0,7854.0,4230.0,699.0,959.0,1730.0,258.0,0.0,6752.0,1165.0,0.0,0.14991304347826087,0.04078260869565217,0.7636086956521738,1988.0,0.9999999999919685,54.228576017554985,1.8567375886520432,0.8702213279673691,73,0.21,0.78,0.024,0.021,0.22
24318181,2025-03-16,SEQRFE550D,128.16,8.21,8301.0,3864.0,652.0,1717.0,1742.0,254.0,0.0,4186.0,712.0,2706.0,0.14991304347826087,0.04078260869565217,0.7636086956521738,1996.0,0.9397961428397756,32.66229712833441,2.1482919254652826,0.8727454909815267,73,0.22,0.77,0.026,0.03,0.2
24318178,2025-03-16,2062BK1,126.21,8.24,8292.0,4086.0,649.0,1838.0,1688.0,258.0,0.0,2756.0,479.0,0.0,0.14991304347826087,0.04078260869565217,0.7636086956521738,1946.0,0.9387132763039144,21.836621503669782,2.0293685756235855,0.8674203494342921,6,0.19,0.8,0.022,0.027,0.2
24318173,2025-03-16,R34,125.13,9.59,9486.0,2556.0,707.0,2184.0,1335.0,258.0,0.0,4025.0,721.0,0.0,0.14991304347826087,0.04078260869565217,0.7636086956521738,1593.0,0.9288153206581887,32.166546791079945,3.711267605632351,0.8380414312612442,66,0.63,0.73,0.016,0.016,0.2
24318169,2025-03-16,2062BK1,124.35,8.67,9345.0,3363.0,641.0,1796.0,1742.0,255.0,0.0,6991.0,1187.0,0.0,0.14991304347826087,0.04078260869565217,0.7636086956521738,1997.0,0.9348218312965358,56.22034579769827,2.7787689562882014,0.8723084626936043,6,0.18,0.75,0.024,0.02,0.21
24318166,2025-03-16,2062BK1,121.26,7.95,9936.0,2073.0,704.0,3093.0,1725.0,255.0,0.0,6268.0,1170.0,0.0,0.14991304347826087,0.04078260869565217,0.7636086956521738,1980.0,0.9384722544622052,51.690582219596806,4.793053545583795,0.8712121212116812,6,0.18,0.8,0.023,0.024,0.23
24318164,2025-03-16,2062BK1,130.22,8.18,9948.0,2289.0,702.0,3093.0,1709.0,255.0,0.0,6548.0,1402.0,0.0,0.14991304347826087,0.04078260869565217,0.7636086956521738,1964.0,0.9408959537504271,50.284134541158934,4.34600262123008,0.870162932789781,6,0.2,0.77,0.033,0.026,0.21
24218185,2025-03-16,S.TOWER6VAN,125.46,7.9,7773.0,4095.0,698.0,1385.0,2298.0,142.0,456.0,6527.0,1068.0,0.0,0.14991304347826087,0.04078260869565217,0.7636086956521738,2896.0,0.9407618476234197,52.02454965684661,1.8981684981680347,0.7935082872925436,67,0.19,1.33,0.031,0.029,0.24
24318159,2025-03-16,SEQRFE550D,126.4,7.53,9966.0,2442.0,735.0,1938.0,1711.0,254.0,0.0,5928.0,1131.0,0.0,0.14991304347826087,0.04078260869565217,0.7636086956521738,1965.0,0.943776599709223,46.89873417684415,4.08108108107941,0.870737913485562,73,0.21,0.8,0.03,0.017,0.22
24218215,2025-03-16,1786500D,126.77,7.87,8496.0,4002.0,696.0,2528.0,1569.0,192.0,0.0,6664.0,1106.0,0.0,0.14991304347826087,0.04078260869565217,0.7636086956521738,1761.0,0.9415478312467207,52.56764218622255,2.1229385307341024,0.8909710391817769,2,0.17,0.7,0.023,0.022,0.194
24218212,2025-03-16,2062BK1,128.13,8.14,8001.0,4071.0,707.0,1965.0,1620.0,202.0,0.0,6668.0,1110.0,0.0,0.14991304347826087,0.04078260869565217,0.7636086956521738,1822.0,0.9402656490721344,52.04089596462936,1.9653647752390162,0.8891328210752529,6,0.17,0.75,0.027,0.023,0.21
24218206,2025-03-16,S.TOWER6VAN,129.09,8.15,8739.0,4161.0,693.0,2046.0,2514.0,0.0,452.0,6468.0,1067.0,0.0,0.14991304347826087,0.04078260869565217,0.7636086956521738,2966.0,0.9406149810482323,50.104578200866804,2.100216294159553,0.8476062036409819,67,0.19,1.35,0.029,0.021,0.21
