Repository: SiddharthKumar268/FerroMind

# FerroMind
*Ferro-Alloy Optimisation using Machine Learning*
**SAIL Durgapur Steel Plant | Steel Melting Shop**
Intern: Siddharth Kumar | FY 2023-24 to FY 2025-26

---

## Quick Start

```bash

# 2. Place raw Excel files in data/raw/

## Dataset

| | |
|---|---|
| Total heats after cleaning | 47,421 |
| Training set | 37,936 heats (Apr 2023 – Jun 2025) |
| Test set | 9,485 heats (Jun 2025 – Dec 2025) |
| Input features | 21 (16 raw + 5 engineered) |
| Target variables | Mn, Si, C, S, P |
| BOF grades | 76 distinct grades |
| Split method | Chronological 80/20 — no shuffle, no leakage |

---

File: data/processed/sms_train.csv (part 226 of 253)
Heat_Number,Date,BOF Grade Code,Hot Metal Addn. Weight,Scrap Addn. Weight,Lime Into Converter,Dolomite Into Converter,Lime Into Ladle,Iron Ore Into Converter,SIMN Into Ladle,FESI Into Ladle,FEMN Into Ladle,Measered O2 Mainblow II,Duration of Mainblow I/II,Measered O2 2nd Blow,HM_P,HM_S,HM_Si,Total_FA_Ladle,HM_Ratio,O2_per_ton_HM,Lime_Dolo_Ratio,SiMn_FA_Fraction,Grade_Encoded,C,Mn,P,S,Si
24218183,2025-03-16,1786550D,115.73,8.22,7437.0,3762.0,707.0,889.0,1684.0,257.0,0.0,6100.0,1227.0,0.0,0.14991304347826087,0.04078260869565217,0.7636086956521738,1941.0,0.9336829366604785,52.70889138466509,1.976874003189267,0.8675940236986772,3,0.2,0.75,0.03,0.03,0.23
24218175,2025-03-16,2062BK1,124.64,8.0,8577.0,3024.0,696.0,1154.0,1556.0,256.0,0.0,6562.0,2049.0,0.0,0.14991304347826087,0.04078260869565217,0.7636086956521738,1812.0,0.9396863691123367,52.64762516003973,2.836309523808586,0.8587196467986431,6,0.19,0.77,0.026,0.025,0.26
24218176,2025-03-16,2062BK1,121.86,8.67,7323.0,3780.0,696.0,1043.0,1694.0,260.0,0.0,6322.0,3311.0,0.0,0.14991304347826087,0.04078260869565217,0.7636086956521738,1954.0,0.9335784876968239,51.87920564539735,1.9373015873010748,0.866939611053804,6,0.17,0.75,0.018,0.025,0.2
24118160,2025-03-16,SEQRFE550D,129.21,0.0,10539.0,4008.0,707.0,4091.0,1800.0,271.0,0.0,6475.0,1100.0,0.0,0.14991304347826087,0.04078260869565217,0.7636086956521738,2071.0,0.9999999999922607,50.11222041598861,2.629491017963416,0.8691453404148387,73,0.21,0.75,0.035,0.017,0.19
24118163,2025-03-16,2062BK1,126.67,8.2,10689.0,4011.0,696.0,905.0,1795.0,271.0,0.0,6827.0,1136.0,0.0,0.14991304347826087,0.04078260869565217,0.7636086956521738,2066.0,0.9392007117895811,53.89595010615066,2.664921465967922,0.8688286544042261,6,0.17,0.79,0.039,0.017,0.21
24118168,2025-03-16,SEQRFE550D,127.09,8.25,9315.0,3939.0,592.0,2703.0,1805.0,292.0,0.0,6535.0,1830.0,0.0,0.14991304347826087,0.04078260869565217,0.7636086956521738,2097.0,0.9390424116969186,51.42025336335337,2.3648134044167644,0.8607534573195704,73,0.21,0.77,0.024,0.013,0.24
24118171,2025-03-16,1786550D,126.98,8.54,8949.0,4491.0,597.0,2922.0,1800.0,257.0,0.0,6241.0,1370.0,0.0,0.14991304347826087,0.04078260869565217,0.7636086956521738,2057.0,0.9369834710674662,49.14947235746456,1.9926519706074386,0.875060768108471,3,0.2,0.79,0.02,0.02,0.21
24118174,2025-03-16,2062BK1,123.94,8.26,8805.0,3954.0,604.0,2907.0,1753.0,253.0,0.0,6539.0,1065.0,0.0,0.14991304347826087,0.04078260869565217,0.7636086956521738,2006.0,0.9375189107342096,52.759399709111186,2.2268588770859314,0.8738783649048485,6,0.19,0.91,0.027,0.033,0.21
24218179,2025-03-16,2062BK1,128.15,8.18,7674.0,3786.0,698.0,1605.0,1674.0,240.0,0.0,6396.0,1418.0,0.0,0.14991304347826087,0.04078260869565217,0.7636086956521738,1914.0,0.9399985329645713,49.91026141201787,2.026941362915471,0.8746081504697625,6,0.19,0.77,0.02,0.027,0.25
24118142,2025-03-16,2062BK1,124.4,6.81,10206.0,4959.0,604.0,0.0,1607.0,254.0,0.0,6749.0,1883.0,0.0,0.14991304347826087,0.04078260869565217,0.7636086956521738,1861.0,0.9480984680973394,54.25241157512659,2.0580762250449567,0.8635142396556349,6,0.186,0.755,0.028,0.024,0.201
24118199,2025-03-16,S.TOWER6VAN,124.03,8.14,9999.0,4827.0,597.0,1831.0,2460.0,106.0,532.0,6396.0,1092.0,236.0,0.14991304347826087,0.04078260869565217,0.7636086956521738,3098.0,0.9384126503674176,51.56816899095728,2.0714729645738403,0.7940606843122033,67,0.2,1.38,0.033,0.029,0.22
24118192,2025-03-16,S.TOWER6VAN,116.82,7.33,8439.0,4869.0,602.0,1502.0,2504.0,108.0,530.0,6456.0,1099.0,0.0,0.14991304347826087,0.04078260869565217,0.7636086956521738,3142.0,0.9409585179142895,55.26450950132457,1.7332101047439445,0.7969446212600901,67,0.19,1.31,0.037,0.025,0.21
24118190,2025-03-16,SEQRFE550D,116.34,8.1,8544.0,4983.0,599.0,496.0,1706.0,237.0,0.0,6403.0,1092.0,0.0,0.14991304347826087,0.04078260869565217,0.7636086956521738,1943.0,0.9349083895778294,55.03696063215543,1.714629741119463,0.8780236747293474,73,0.21,0.77,0.026,0.021,0.21
24118188,2025-03-16,1786550D,127.73,8.16,8478.0,4956.0,592.0,496.0,1716.0,241.0,0.0,6509.0,1115.0,0.0,0.14991304347826087,0.04078260869565217,0.7636086956521738,1957.0,0.9399514312978148,50.95905425467033,1.710653753026289,0.8768523249867773,3,0.2,0.73,0.03,0.03,0.22
24118186,2025-03-16,C20MMNACUTLT,123.71,0.0,9105.0,4929.0,607.0,450.0,1702.0,217.0,0.0,6169.0,1306.0,0.0,0.14991304347826087,0.04078260869565217,0.7636086956521738,1919.0,0.9999999999919166,49.86662355468542,1.8472306755930517,0.8869202709740037,40,0.19,0.75,0.031,0.031,0.22
24118184,2025-03-16,SEQRFE550D,123.25,0.0,9624.0,4254.0,704.0,2034.0,1763.0,254.0,0.0,6128.0,1002.0,0.0,0.14991304347826087,0.04078260869565217,0.7636086956521738,2017.0,0.9999999999918864,49.72008113549923,2.2623413258104694,0.8740704015860813,73,0.22,0.74,0.021,0.017,0.2
24118182,2025-03-16,2062BK1,122.77,10.0,8982.0,4482.0,701.0,2248.0,1800.0,301.0,0.0,6637.0,2461.0,0.0,0.14991304347826087,0.04078260869565217,0.7636086956521738,2101.0,0.9246817805157441,54.060438217365316,2.004016064256581,0.856734888148093,6,0.18,0.74,0.022,0.019,0.18
24118195,2025-03-16,1786500D,117.98,8.32,8433.0,4971.0,597.0,1456.0,1712.0,221.0,0.0,6294.0,1081.0,0.0,0.14991304347826087,0.04078260869565217,0.7636086956521738,1933.0,0.9341250989633085,53.34802508854595,1.6964393482193327,0.8856699430931787,2,0.2,0.73,0.02,0.024,0.197
24118180,2025-03-16,SEQRFE550D,123.36,8.06,8310.0,3456.0,694.0,2033.0,95.0,552.0,1304.0,6446.0,1169.0,0.0,0.14991304347826087,0.04078260869565217,0.7636086956521738,1951.0,0.9386699132480699,52.253566795944764,2.404513888888193,0.04869297795999555,73,0.22,0.74,0.023,0.023,0.18
24118177,2025-03-16,2062BK1,124.42,9.01,8646.0,3942.0,699.0,2910.0,1753.0,301.0,0.0,537.0,3793.0,0.0,0.14991304347826087,0.04078260869565217,0.7636086956521738,2054.0,0.9324739563746349,4.316026362286481,2.1933028919324724,0.8534566699119506,6,0.18,0.76,0.022,0.025,0.22
24118205,2025-03-16,2062BK1,120.7,8.4,9489.0,4686.0,666.0,913.0,1680.0,240.0,0.0,4373.0,4253.0,0.0,0.14991304347826087,0.04078260869565217,0.7636086956521738,1920.0,0.934934159558986,36.230323114861385,2.02496798975629,0.8749999999995443,6,0.18,0.75,0.029,0.031,0.23
24218172,2025-03-16,S.TOWER6VAN,127.17,8.66,9150.0,3777.0,712.0,1369.0,2443.0,101.0,456.0,6808.0,1485.0,0.0,0.14991304347826087,0.04078260869565217,0.7636086956521738,3000.0,0.9362438341976276,53.534638672221945,2.422557585384585,0.8143333333330619,67,0.17,1.25,0.021,0.017,0.17
24218167,2025-03-16,2062BK1,130.11,7.62,9291.0,4320.0,707.0,2550.0,1600.0,246.0,0.0,6836.0,2182.0,0.0,0.14991304347826087,0.04078260869565217,0.7636086956521738,1846.0,0.9446743628770444,52.540158327165166,2.150694444443946,0.8667388949074395,6,0.18,0.76,0.022,0.02,0.26
24218165,2025-03-16,SEQRFE550D,126.67,7.96,9300.0,4089.0,811.0,2448.0,1755.0,243.0,0.0,6787.0,1148.0,0.0,0.14991304347826087,0.04078260869565217,0.7636086956521738,1998.0,0.9408749907083053,53.58016894249956,2.2743947175342933,0.8783783783779388,73,0.21,0.75,0.022,0.018,0.2
24218161,2025-03-16,2062BK1,125.71,8.19,9330.0,4209.0,786.0,2273.0,1718.0,253.0,0.0,6793.0,1296.0,0.0,0.14991304347826087,0.04078260869565217,0.7636086956521738,1971.0,0.9388349514492992,54.03706944511943,2.216678545972388,0.8716387620492787,6,0.2,0.75,0.029,0.02,0.24
24218158,2025-03-16,2062BK1,126.17,7.88,9000.0,4227.0,751.0,2288.0,1772.0,253.0,0.0,6789.0,1151.0,0.0,0.14991304347826087,0.04078260869565217,0.7636086956521738,2025.0,0.9412159641854442,53.80835380792733,2.1291696238461957,0.8750617283946296,6,0.18,0.8,0.022,0.016,0.2
24218144,2025-03-16,TMT-FE500D,131.19,5.32,7833.0,4323.0,613.0,0.0,1684.0,206.0,0.0,202.0,3386.0,0.0,0.14991304347826087,0.04078260869565217,0.7636086956521738,1890.0,0.9610284960738333,1.539751505438374,1.8119361554471864,0.8910052910048196,78,0.187,0.754,0.023,0.022,0.218
24118211,2025-03-16,1786500D,125.04,7.98,10098.0,4014.0,722.0,1652.0,1695.0,240.0,0.0,6249.0,1196.0,0.0,0.14991304347826087,0.04078260869565217,0.7636086956521738,1935.0,0.940009021192753,49.9760076771435,2.5156950672639473,0.8759689922476093,2,0.19,0.75,0.04,0.022,0.232
24118202,2025-03-16,1786500D,124.12,8.01,10005.0,4965.0,671.0,2190.0,1731.0,240.0,0.0,6602.0,1130.0,0.0,0.14991304347826087,0.04078260869565217,0.7636086956521738,1971.0,0.939377885408769,53.19046084391564,2.015105740180863,0.8782343987818985,2,0.21,0.73,0.024,0.024,0.198
24118208,2025-03-16,1786500D,124.65,8.23,9975.0,3801.0,644.0,1134.0,1702.0,240.0,0.0,6500.0,1132.0,0.0,0.14991304347826087,0.04078260869565217,0.7636086956521738,1942.0,0.9380644190176246,52.146008824290845,2.624309392264503,0.8764160659109802,2,0.2,0.72,0.028,0.027,0.228
24318265,2025-03-17,2062BK1,130.12,5.58,7956.0,4071.0,599.0,1134.0,1655.0,211.0,0.0,2033.0,348.0,0.0,0.14846153846153845,0.044076923076923076,0.768,1866.0,0.9588798820857857,15.62403934817381,1.9543109801026888,0.8869239013928795,6,0.17,0.74,0.024,0.025,0.21
24318228,2025-03-17,1786500D,122.83,10.25,10416.0,3141.0,654.0,3528.0,1715.0,260.0,0.0,6797.0,2958.0,0.0,0.14846153846153845,0.044076923076923076,0.768,1975.0,0.9229786594460253,55.33664414186,3.3161413562549136,0.8683544303793072,2,0.17,0.74,0.025,0.026,0.21
24318262,2025-03-17,SEQRFE550D,130.21,6.31,8235.0,4254.0,707.0,1513.0,1766.0,264.0,0.0,3869.0,649.0,0.0,0.14846153846153845,0.044076923076923076,0.768,2030.0,0.9537796659760198,29.71353966646407,1.9358251057823375,0.8699507389158276,73,0.21,0.75,0.028,0.024,0.24
24318258,2025-03-17,1786500D,128.1,6.5,9234.0,3003.0,657.0,1512.0,1881.0,268.0,0.0,6693.0,1217.0,0.0,0.14846153846153845,0.044076923076923076,0.768,2149.0,0.9517087667091255,52.248243559311106,3.074925074924051,0.8752908329451488,2,0.2,0.83,0.027,0.024,0.21
24318255,2025-03-17,2062BK1,126.82,5.05,8028.0,4419.0,671.0,1796.0,1861.0,267.0,0.0,5136.0,956.0,0.0,0.14846153846153845,0.044076923076923076,0.768,2128.0,0.9617047091759937,40.498344109442534,1.816700610997552,0.874530075187559,6,0.19,0.86,0.031,0.026,0.27
24318210,2025-03-17,S.TOWER6VAN,123.41,8.26,8952.0,4128.0,654.0,1230.0,2549.0,122.0,453.0,6281.0,1026.0,0.0,0.14846153846153845,0.044076923076923076,0.768,3124.0,0.9372674109445033,50.895389352152215,2.168604651162265,0.8159411011521076,67,0.19,1.35,0.029,0.023,0.19
24318250,2025-03-17,C20MMNACUTLT,132.45,6.23,10452.0,2973.0,682.0,0.0,1854.0,271.0,0.0,7078.0,1193.0,0.0,0.14846153846153845,0.044076923076923076,0.768,2125.0,0.9550764349512904,53.43903359718054,3.5156407669009364,0.8724705882348835,40,0.19,0.83,0.036,0.026,0.24
24318216,2025-03-17,1786500D,122.65,8.98,9459.0,4122.0,654.0,1632.0,1729.0,244.0,0.0,1649.0,273.0,0.0,0.14846153846153845,0.044076923076923076,0.768,1973.0,0.9317784699465793,13.444761516400776,2.294759825326954,0.8763304612261144,2,0.19,0.72,0.028,0.017,0.183
24318219,2025-03-17,2062BK1,125.25,8.67,9522.0,4131.0,654.0,2403.0,1727.0,247.0,0.0,1791.0,298.0,0.0,0.14846153846153845,0.044076923076923076,0.768,1974.0,0.9352598566238408,14.299401197490623,2.3050108932456292,0.8748733535963147,6,0.2,0.74,0.025,0.02,0.18
24318233,2025-03-17,2062BK1,122.41,7.74,7692.0,4350.0,646.0,2870.0,1712.0,264.0,0.0,6794.0,1643.0,0.0,0.14846153846153845,0.044076923076923076,0.768,1976.0,0.9405301575033382,55.50200147001469,1.7682758620685588,0.8663967611331648,6,0.19,0.75,0.022,0.021,0.23
24318230,2025-03-17,2062BK1,128.29,8.68,8943.0,2313.0,654.0,3462.0,1711.0,258.0,0.0,6791.0,1271.0,0.0,0.14846153846153845,0.044076923076923076,0.768,1969.0,0.9366284587797574,52.93475719032712,3.8664072632927513,0.8689690198065673,6,0.21,0.83,0.024,0.03,0.23
24318222,2025-03-17,2062BK1,126.05,7.84,9630.0,4119.0,646.0,3578.0,1717.0,251.0,0.0,6244.0,1129.0,0.0,0.14846153846153845,0.044076923076923076,0.768,1968.0,0.941444469333472,49.535898452601856,2.3379461034225932,0.8724593495930526,6,0.2,0.77,0.033,0.026,0.21
24218270,2025-03-17,S.TOWER6VAN,126.69,6.12,7410.0,4050.0,696.0,1492.0,2470.0,101.0,459.0,6600.0,1911.0,0.0,0.14846153846153845,0.044076923076923076,0.768,3030.0,0.9539191325882546,52.09566658732263,1.8296296296291779,0.8151815181515462,67,0.17,1.3,0.026,0.025,0.22
24218261,2025-03-17,2062BK1,131.04,6.23,7833.0,5325.0,699.0,2585.0,1691.0,257.0,256.0,6610.0,1120.0,0.0,0.14846153846153845,0.044076923076923076,0.768,2204.0,0.9546149923438872,50.44261294222801,1.4709859154926814,0.7672413793099967,6,0.18,0.77,0.032,0.025,0.2
24318267,2025-03-17,C20MMNACUTLT,132.21,7.81,7176.0,4056.0,592.0,3124.0,1661.0,207.0,0.0,3884.0,701.0,0.0,0.14846153846153845,0.044076923076923076,0.768,1868.0,0.944222253956976,29.37750548347797,1.769230769230333,0.889186295502736,40,0.19,0.73,0.028,0.035,0.19
24218221,2025-03-17,SEQRFE550D,126.87,8.13,8007.0,4068.0,707.0,2532.0,1647.0,196.0,0.0,6495.0,1321.0,0.0,0.14846153846153845,0.044076923076923076,0.768,1843.0,0.9397777777708166,51.19413572908336,1.9682890855452388,0.8936516549099872,73,0.21,0.74,0.022,0.025,0.21
24218224,2025-03-17,S.TOWER6VAN,126.73,7.88,9093.0,3996.0,712.0,2467.0,2410.0,0.0,419.0,6489.0,1115.0,0.0,0.14846153846153845,0.044076923076923076,0.768,2829.0,0.9414605155564857,51.203345695169226,2.275525525524956,0.8518911276066271,67,0.19,1.35,0.032,0.025,0.21
24218227,2025-03-17,S.TOWER6VAN,122.83,8.19,9306.0,3912.0,655.0,2334.0,2457.0,74.0,469.0,6389.0,1055.0,0.0,0.14846153846153845,0.044076923076923076,0.768,3000.0,0.937490459464681,52.01498005330933,2.3788343558276126,0.8189999999997271,67,0.18,1.35,0.028,0.018,0.21
24218231,2025-03-17,SEQRFE550D,128.54,8.12,8349.0,4908.0,688.0,0.0,1708.0,196.0,0.0,6609.0,1083.0,0.0,0.14846153846153845,0.044076923076923076,0.768,1904.0,0.9405824674305534,51.41590166445142,1.7011002444984307,0.8970588235289406,73,0.23,0.74,0.029,0.018,0.21
24218237,2025-03-17,1786500D,132.46,8.16,7557.0,5184.0,701.0,1525.0,1718.0,199.0,0.0,6894.0,1221.0,0.0,0.14846153846153845,0.044076923076923076,0.768,1917.0,0.9419712700829046,52.045900648859686,1.4577546296293482,0.8961919666140343,2,0.18,0.75,0.034,0.014,0.212
24218239,2025-03-17,SEQRFE550D,124.89,7.79,7788.0,4230.0,679.0,2045.0,1735.0,206.0,0.0,6453.0,1044.0,0.0,0.14846153846153845,0.044076923076923076,0.768,1941.0,0.9412873078011661,51.669469132423174,1.8411347517726142,0.8938691396182927,73,0.21,0.74,0.028,0.027,0.22
24218268,2025-03-17,S.TOWER6VAN,127.13,5.98,7821.0,4227.0,707.0,1377.0,2430.0,98.0,452.0,6497.0,1574.0,0.0,0.14846153846153845,0.044076923076923076,0.768,2980.0,0.9550747501994211,51.105167937928854,1.8502484031223443,0.8154362416104646,67,0.17,1.3,0.029,0.025,0.25
24218241,2025-03-17,1786500D,118.06,7.92,7731.0,4536.0,723.0,1898.0,1688.0,199.0,0.0,6331.0,1014.0,0.0,0.14846153846153845,0.044076923076923076,0.768,1887.0,0.9371328782272016,53.6252752832998,1.7043650793647034,0.8945416004234793,2,0.18,0.76,0.025,0.029,0.21
24218245,2025-03-17,2062BK1,128.85,0.0,8691.0,5115.0,855.0,2411.0,1742.0,250.0,0.0,6877.0,1141.0,0.0,0.14846153846153845,0.044076923076923076,0.768,1992.0,0.9999999999922391,53.372138144715784,1.6991202346037733,0.8744979919674325,6,0.18,0.72,0.028,0.022,0.21
24218247,2025-03-17,1786550D,117.63,6.14,8640.0,4941.0,795.0,2618.0,1725.0,257.0,0.0,6625.0,1106.0,0.0,0.14846153846153845,0.044076923076923076,0.768,1982.0,0.9503918558540002,56.32066649616322,1.7486338797810668,0.8703329969723157,3,0.2,0.78,0.03,0.03,0.2
24218248,2025-03-17,SEQRFE550D,122.31,6.2,8514.0,5142.0,701.0,2531.0,1617.0,260.0,256.0,6549.0,1098.0,0.0,0.14846153846153845,0.044076923076923076,0.768,2133.0,0.9517547272511732,53.544272749132986,1.6557759626601212,0.7580872011248204,73,0.21,0.78,0.022,0.023,0.22
24218251,2025-03-17,2062BK1,122.55,6.11,8475.0,5220.0,704.0,2321.0,1650.0,260.0,256.0,6545.0,1093.0,0.0,0.14846153846153845,0.044076923076923076,0.768,2166.0,0.9525104927642429,53.406772745382234,1.6235632183904933,0.7617728531852439,6,0.19,0.91,0.026,0.022,0.21
24218254,2025-03-17,1786500D,127.32,6.36,8322.0,5127.0,729.0,2527.0,1725.0,260.0,267.0,6640.0,1104.0,0.0,0.14846153846153845,0.044076923076923076,0.768,2252.0,0.9524236983770764,52.15205780669061,1.6231714452893264,0.7659857904081856,2,0.19,0.85,0.023,0.021,0.247
24218256,2025-03-17,SEQRFE550D,125.47,6.02,7866.0,5334.0,682.0,2486.0,1698.0,256.0,260.0,6506.0,1097.0,0.0,0.14846153846153845,0.044076923076923076,0.768,2214.0,0.9542170507190341,51.85303259702038,1.474690663666765,0.7669376693763473,73,0.21,0.79,0.028,0.024,0.21
24218259,2025-03-17,2062BK1,131.7,6.15,7911.0,5205.0,696.0,2591.0,1711.0,253.0,256.0,6683.0,1123.0,0.0,0.14846153846153845,0.044076923076923076,0.768,2220.0,0.9553862894381183,50.744115413433995,1.5198847262244917,0.7707207207203736,6,0.18,0.78,0.036,0.035,0.21
24218243,2025-03-17,2062BK1,124.45,8.32,7527.0,4809.0,696.0,2020.0,1688.0,196.0,0.0,6292.0,1127.0,0.0,0.14846153846153845,0.044076923076923076,0.768,1884.0,0.9373352413878336,50.55845721132536,1.5651902682467111,0.8959660297235159,6,0.18,0.74,0.031,0.022,0.23
24318271,2025-03-17,2062BK1,126.29,6.76,7887.0,4059.0,605.0,2856.0,1670.0,207.0,0.0,4336.0,766.0,0.0,0.14846153846153845,0.044076923076923076,0.768,1877.0,0.9491920330631403,34.33367645867183,1.9430894308938302,0.8897176345227013,6,0.18,0.74,0.02,0.03,0.2
24318225,2025-03-17,1786500D,122.02,7.33,11205.0,4107.0,646.0,1800.0,1733.0,251.0,0.0,6113.0,1040.0,0.0,0.14846153846153845,0.044076923076923076,0.768,1984.0,0.9433320448322897,50.09834453327243,2.7282688093492258,0.8734879032253662,2,0.19,0.76,0.038,0.028,0.2
24118263,2025-03-17,S.TOWER6VAN,125.3,6.5,8826.0,4422.0,596.0,2448.0,2396.0,81.0,487.0,5996.0,2927.0,0.0,0.14846153846153845,0.044076923076923076,0.768,2964.0,0.9506828528000707,47.85315243377611,1.9959294436901862,0.8083670715246936,67,0.2,1.29,0.035,0.025,0.21
24118272,2025-03-17,C20MMNACUTLT,125.84,6.15,7986.0,4329.0,602.0,2268.0,1753.0,247.0,0.0,6000.0,1474.0,0.0,0.14846153846153845,0.044076923076923076,0.768,2000.0,0.9534055610201273,47.679593133759695,1.8447678447674185,0.8764999999995617,40,0.2,0.76,0.026,0.038,0.21
24118269,2025-03-17,2062BK1,130.95,6.85,7923.0,4365.0,594.0,2611.0,1760.0,318.0,0.0,6061.0,1456.0,0.0,0.14846153846153845,0.044076923076923076,0.768,2078.0,0.9502902757550779,46.28484154222006,1.8151202749136732,0.8469682386906415,6,0.17,0.76,0.023,0.036,0.24
24118266,2025-03-17,C20MMNACUTLT,125.43,6.14,8523.0,4752.0,609.0,2231.0,1766.0,301.0,0.0,6030.0,1641.0,0.0,0.14846153846153845,0.044076923076923076,0.768,2067.0,0.9533328266249653,48.07462329547895,1.7935606060602285,0.8543783260760259,40,0.19,0.74,0.02,0.025,0.17
24118260,2025-03-17,S.TOWER6VAN,128.8,6.05,9027.0,3123.0,695.0,1704.0,2504.0,119.0,495.0,6286.0,1047.0,0.0,0.14846153846153845,0.044076923076923076,0.768,3118.0,0.9551353355509445,48.80434782570804,2.890489913543743,0.8030788967284147,67,0.16,1.29,0.038,0.027,0.2
24118257,2025-03-17,S.TOWER6VAN,120.91,6.4,8745.0,3993.0,699.0,2442.0,2497.0,124.0,490.0,6125.0,1084.0,0.0,0.14846153846153845,0.044076923076923076,0.768,3111.0,0.9497290079259308,50.65751385286033,2.1900826446275508,0.8026358084214713,67,0.165,1.299,0.035,0.033,0.26
24118252,2025-03-17,C20MMNACUTLT,124.5,5.79,8784.0,3963.0,704.0,2151.0,1732.0,265.0,0.0,1256.0,1101.0,0.0,0.14846153846153845,0.044076923076923076,0.768,1997.0,0.9555606723389705,10.088353413573588,2.2165026495073894,0.8673009514267064,40,0.2,0.75,0.021,0.022,0.23
24118249,2025-03-17,S.TOWER6VAN,129.34,6.41,8808.0,3972.0,702.0,2964.0,2504.0,119.0,514.0,6343.0,1103.0,0.0,0.14846153846153845,0.044076923076923076,0.768,3137.0,0.9527808471384694,49.04128653124292,2.2175226586097136,0.7982148549567109,67,0.166,1.29,0.027,0.022,0.193
24118244,2025-03-17,SEQRFE550D,128.85,0.0,9108.0,3996.0,694.0,3260.0,1721.0,247.0,0.0,329.0,2049.0,0.0,0.14846153846153845,0.044076923076923076,0.768,1968.0,0.9999999999922391,2.553356616200595,2.279279279278709,0.8744918699182548,73,0.22,0.76,0.022,0.017,0.22
24118242,2025-03-17,SEQRFE550D,126.79,8.67,7986.0,5031.0,612.0,2013.0,1713.0,250.0,0.0,6105.0,1046.0,0.0,0.14846153846153845,0.044076923076923076,0.768,1963.0,0.9359958659313746,48.15048505364658,1.5873583780557368,0.8726439123785672,73,0.22,0.76,0.03,0.03,0.23
24118246,2025-03-17,1786500D,122.56,8.88,9513.0,3999.0,689.0,1814.0,1718.0,264.0,0.0,363.0,1112.0,0.0,0.14846153846153845,0.044076923076923076,0.768,1982.0,0.932440657327051,2.9618146213857552,2.3788447111771998,0.8668012108976454,2,0.18,0.75,0.021,0.023,0.236
24118238,2025-03-17,1786550D,128.43,9.25,7896.0,5031.0,662.0,2377.0,1735.0,257.0,0.0,6241.0,1077.0,272.0,0.14846153846153845,0.044076923076923076,0.768,1992.0,0.9328152237003718,48.59456513237877,1.569469290399211,0.8709839357425346,3,0.22,0.78,0.04,0.03,0.22
24118214,2025-03-17,S.TOWER6VAN,123.46,8.1,9660.0,4170.0,696.0,3782.0,2405.0,101.0,579.0,6265.0,1411.0,0.0,0.14846153846153845,0.044076923076923076,0.768,3085.0,0.938431134076175,50.74518062489272,2.3165467625893723,0.7795786061585803,67,0.19,1.32,0.03,0.026,0.21
24118217,2025-03-17,S.TOWER6VAN,128.6,8.19,9978.0,2052.0,704.0,3433.0,2406.0,102.0,575.0,6062.0,1747.0,0.0,0.14846153846153845,0.044076923076923076,0.768,3083.0,0.9401272022739958,47.13841368548105,4.862573099412835,0.7804086928314043,67,0.2,1.33,0.023,0.016,0.23
24118240,2025-03-17,SEQRFE550D,128.54,7.81,8058.0,5646.0,604.0,1983.0,1734.0,250.0,0.0,6357.0,1882.0,0.0,0.14846153846153845,0.044076923076923076,0.768,1984.0,0.9427209387536288,49.455422436210874,1.4272051009561764,0.8739919354834305,73,0.21,0.78,0.029,0.031,0.24
24118223,2025-03-17,1786500D,126.83,8.18,9969.0,2688.0,699.0,3240.0,1681.0,247.0,0.0,6021.0,1046.0,0.0,0.14846153846153845,0.044076923076923076,0.768,1928.0,0.9394118954081965,47.47299534772946,3.7087053571414774,0.8718879668045271,2,0.19,0.75,0.021,0.017,0.19
24118220,2025-03-17,S.TOWER6VAN,123.33,7.95,8871.0,2718.0,705.0,3277.0,2397.0,95.0,565.0,5985.0,1348.0,0.0,0.14846153846153845,0.044076923076923076,0.768,3057.0,0.9394424131555497,48.528338603352566,3.263796909491073,0.7841020608437081,67,0.2,1.32,0.029,0.027,0.2
24118229,2025-03-17,SEQRFE550D,122.83,8.08,10674.0,4956.0,669.0,1919.0,1694.0,240.0,0.0,6652.0,1682.0,0.0,0.14846153846153845,0.044076923076923076,0.768,1934.0,0.9382782063941771,54.15615077705645,2.153753026633948,0.875904860392515,73,0.23,0.76,0.031,0.026,0.21
24118232,2025-03-17,2062BK1,131.67,10.21,7986.0,4965.0,676.0,2641.0,1724.0,283.0,0.0,6343.0,1098.0,271.0,0.14846153846153845,0.044076923076923076,0.768,2007.0,0.9280377783977444,48.17346396257179,1.6084592145011865,0.8589935226702248,6,0.19,0.91,0.032,0.023,0.27
24118235,2025-03-17,SEQRFE550D,123.59,10.52,7965.0,4956.0,659.0,2346.0,1728.0,244.0,0.0,6012.0,1102.0,0.0,0.14846153846153845,0.044076923076923076,0.768,1972.0,0.9215569308707661,48.644712354974956,1.6071428571425328,0.8762677484782575,73,0.21,0.76,0.033,0.03,0.23
24118226,2025-03-17,2062BK1,122.49,8.06,9996.0,2928.0,660.0,3133.0,1703.0,234.0,0.0,6069.0,3448.0,0.0,0.14846153846153845,0.044076923076923076,0.768,1937.0,0.9382612025971793,49.54690178749656,3.413934426228342,0.8791946308720293,6,0.2,0.79,0.031,0.025,0.22
24218276,2025-03-18,S.TOWER6VAN,125.51,6.13,7563.0,3900.0,685.0,1323.0,2454.0,98.0,510.0,6562.0,1248.0,0.0,0.15188235294117647,0.09605882352941177,0.8214117647058824,3062.0,0.9534336067991991,52.28268663809829,1.939230769230272,0.8014369693008486,67,0.19,1.3,0.026,0.025,0.21
24218295,2025-03-18,1786550D,128.86,5.9,7608.0,4677.0,611.0,695.0,1620.0,199.0,0.0,6619.0,1108.0,0.0,0.15188235294117647,0.09605882352941177,0.8214117647058824,1819.0,0.9562184624446705,51.365823373805945,1.6266837716481446,0.8905992303458545,3,0.2,0.81,0.03,0.04,0.25
24218279,2025-03-18,2062BK1,124.22,6.25,7647.0,4002.0,712.0,1493.0,1718.0,260.0,0.0,6225.0,1435.0,0.0,0.15188235294117647,0.09605882352941177,0.8214117647058824,1978.0,0.9520962673338539,50.112703267991364,1.9107946026981733,0.8685540950450614,6,0.2,0.74,0.023,0.031,0.19
24218282,2025-03-18,C20MMNC,125.99,6.12,7347.0,4179.0,696.0,1712.0,1661.0,230.0,0.0,6297.0,1040.0,0.0,0.15188235294117647,0.09605882352941177,0.8214117647058824,1891.0,0.9536749678226201,49.98015715493309,1.758076094759091,0.8783712321518359,42,0.18,0.77,0.026,0.035,0.2
24218285,2025-03-18,C20MMNACUTLT,125.59,6.14,7641.0,4710.0,688.0,1841.0,1647.0,199.0,0.0,6807.0,234.0,0.0,0.15188235294117647,0.09605882352941177,0.8214117647058824,1846.0,0.95338950883661,54.20017517275101,1.6222929936302286,0.8921993499453456,40,0.18,0.7,0.023,0.036,0.2
24218291,2025-03-18,2062BK1,128.1,6.11,8586.0,5055.0,605.0,0.0,1617.0,199.0,0.0,6687.0,3023.0,0.0,0.15188235294117647,0.09605882352941177,0.8214117647058824,1816.0,0.9544743312647755,52.201405151817326,1.6985163204744413,0.8904185022021529,6,0.16,0.76,0.018,0.039,0.27
24218298,2025-03-18,SEQRFE550D,127.6,6.12,7608.0,4698.0,707.0,867.0,1644.0,223.0,0.0,6455.0,1170.0,0.0,0.15188235294117647,0.09605882352941177,0.8214117647058824,1867.0,0.9542327250900821,50.58777429427439,1.6194125159638952,0.8805570433846381,73,0.24,0.76,0.028,0.035,0.24
24318277,2025-03-18,2062BK1,130.1,5.99,8043.0,3498.0,596.0,2521.0,1667.0,315.0,0.0,3774.0,957.0,0.0,0.15188235294117647,0.09605882352941177,0.8214117647058824,1982.0,0.9559850099128813,29.00845503436581,2.299313893652859,0.8410696266393335,6,0.18,0.78,0.034,0.028,0.21
24218304,2025-03-18,SEQRFE550D,126.28,6.91,8001.0,4449.0,644.0,1269.0,1691.0,294.0,0.0,6590.0,1097.0,0.0,0.15188235294117647,0.09605882352941177,0.8214117647058824,1985.0,0.9481192281631646,52.18561925837673,1.7983816587993258,0.851889168765314,73,0.21,0.8,0.028,0.035,0.24
24218306,2025-03-18,SEQRFE550D,125.14,5.88,8502.0,4521.0,657.0,1956.0,1688.0,256.0,0.0,6632.0,1180.0,0.0,0.15188235294117647,0.09605882352941177,0.8214117647058824,1944.0,0.9551213555109516,52.99664375856643,1.8805573988051578,0.8683127572011994,73,0.21,0.8,0.025,0.03,0.25
24318274,2025-03-18,2062BK1,133.3,0.0,7083.0,3057.0,599.0,2374.0,1673.0,207.0,0.0,4998.0,1416.0,0.0,0.15188235294117647,0.09605882352941177,0.8214117647058824,1880.0,0.9999999999924982,37.49437359311707,2.3169774288510574,0.8898936170208033,6,0.18,0.77,0.033,0.039,0.21
24218312,2025-03-18,C20MMNC,124.56,0.0,7998.0,4833.0,646.0,1995.0,1684.0,273.0,0.0,6598.0,1181.0,0.0,0.15188235294117647,0.09605882352941177,0.8214117647058824,1957.0,0.9999999999919718,52.97045600471282,1.6548727498444744,0.8605007664788653,42,0.186,0.804,0.036,0.036,0.233
24218314,2025-03-18,EXPORTDSP14,126.75,6.3,8955.0,4812.0,643.0,3081.0,1711.0,297.0,0.0,6540.0,1060.0,0.0,0.15188235294117647,0.09605882352941177,0.8214117647058824,2008.0,0.9526493799251962,51.597633135687595,1.8609725685781666,0.8520916334657112,55,0.22,0.77,0.023,0.03,0.23
24218273,2025-03-18,S.TOWER6VAN,123.41,6.11,7737.0,4167.0,707.0,1644.0,2470.0,98.0,503.0,6150.0,1022.0,0.0,0.15188235294117647,0.09605882352941177,0.8214117647058824,3071.0,0.9528258183990671,49.83388704278556,1.8567314614826356,0.8042982741775303,67,0.183,1.293,0.025,0.03,0.195
24218301,2025-03-18,1786550D,125.55,0.0,7506.0,4662.0,641.0,1207.0,1681.0,253.0,0.0,6605.0,2198.0,0.0,0.15188235294117647,0.09605882352941177,0.8214117647058824,1934.0,0.999999999992035,52.6085225005766,1.6100386100382644,0.869183040330471,3,0.2,0.79,0.03,0.03,0.23
24218264,2025-03-18,C20MMNACUTLT,130.12,6.31,7764.0,4008.0,698.0,2301.0,1721.0,246.0,0.0,6636.0,1219.0,0.0,0.15188235294117647,0.09605882352941177,0.8214117647058824,1967.0,0.953749175394314,50.99907777397019,1.9371257485025106,0.8749364514484622,40,0.216,0.764,0.026,0.024,0.204
24118294,2025-03-18,EXPORTDSP14,130.01,6.21,8607.0,4755.0,692.0,2380.0,1661.0,281.0,271.0,6435.0,1089.0,0.0,0.15188235294117647,0.09605882352941177,0.8214117647058824,2213.0,0.9544119806125796,49.496192600188486,1.810094637223594,0.7505648441026884,55,0.21,0.83,0.027,0.041,0.25
24118323,2025-03-18,C20MMNC,126.07,6.12,8973.0,4923.0,696.0,1698.0,1748.0,331.0,0.0,6002.0,1046.0,0.0,0.15188235294117647,0.09605882352941177,0.8214117647058824,2079.0,0.9537030032456789,47.6084714837185,1.8226691042043828,0.8407888407884364,42,0.21,0.76,0.023,0.028,0.24
24118320,2025-03-18,2062BK1,127.32,5.78,10749.0,3996.0,835.0,2394.0,1753.0,254.0,0.0,6078.0,1046.0,0.0,0.15188235294117647,0.09605882352941177,0.8214117647058824,2007.0,0.956574004500702,47.737983034497816,2.6899399399392667,0.8734429496756984,6,0.21,0.79,0.024,0.029,0.18
24118317,2025-03-18,SEQRFE550D,130.6,0.0,8937.0,4137.0,867.0,2704.0,1728.0,263.0,0.0,6130.0,1253.0,0.0,0.15188235294117647,0.09605882352941177,0.8214117647058824,1991.0,0.9999999999923431,46.93721286334658,2.1602610587376936,0.8679055750874596,73,0.23,0.74,0.025,0.035,0.24
24118315,2025-03-18,2062BK1,124.59,6.4,8718.0,3507.0,855.0,2640.0,1728.0,253.0,0.0,6040.0,1386.0,0.0,0.15188235294117647,0.09605882352941177,0.8214117647058824,1981.0,0.9511413084895707,48.479011156204514,2.4858853721122083,0.8722867238763896,6,0.2,0.76,0.019,0.034,0.21
24118311,2025-03-18,EXPORTDSP14,130.76,5.85,9072.0,4773.0,692.0,1963.0,1725.0,254.0,0.0,6501.0,1089.0,0.0,0.15188235294117647,0.09605882352941177,0.8214117647058824,1979.0,0.9571773662180136,49.71703884942095,1.9006913890630837,0.8716523496711108,55,0.18,0.79,0.042,0.041,0.25
24118307,2025-03-18,EXPORTDSP14,131.85,6.38,8055.0,5010.0,754.0,2306.0,1715.0,257.0,0.0,6234.0,1100.0,0.0,0.15188235294117647,0.09605882352941177,0.8214117647058824,1972.0,0.9538450408670055,47.281001137297835,1.6077844311374034,0.8696754563890113,55,0.2,0.76,0.029,0.04,0.2
24118303,2025-03-18,2062BK1,128.72,7.54,9567.0,4464.0,697.0,2803.0,1743.0,319.0,0.0,6163.0,1061.0,0.0,0.15188235294117647,0.09605882352941177,0.8214117647058824,2062.0,0.9446646117646804,47.87911746389156,2.1431451612898424,0.8452958292915397,6,0.19,0.77,0.021,0.04,0.23
24118300,2025-03-18,C20MMNC,130.2,6.5,9075.0,4611.0,812.0,2191.0,1671.0,281.0,275.0,6429.0,1107.0,0.0,0.15188235294117647,0.09605882352941177,0.8214117647058824,2227.0,0.9524506217925937,49.377880183952556,1.9681197137276145,0.7503367759314098,42,0.19,0.81,0.025,0.031,0.21
24118297,2025-03-18,EXPORTDSP14,124.89,6.22,8172.0,4422.0,699.0,2734.0,1670.0,269.0,277.0,6502.0,1112.0,0.0,0.15188235294117647,0.09605882352941177,0.8214117647058824,2216.0,0.952558919983582,52.0618143962522,1.8480325644500568,0.753610108302909,55,0.21,0.84,0.032,0.032,0.21
24218325,2025-03-18,SEQRFE550D,126.09,0.0,8589.0,4392.0,649.0,2363.0,1742.0,250.0,0.0,6262.0,1496.0,0.0,0.15188235294117647,0.09605882352941177,0.8214117647058824,1992.0,0.9999999999920691,49.66293917003995,1.9556010928957295,0.8744979919674325,73,0.21,0.75,0.023,0.035,0.18
24118292,2025-03-18,C20MMNACUTLT,130.6,6.33,8085.0,3417.0,702.0,1831.0,1648.0,273.0,274.0,6476.0,1141.0,0.0,0.15188235294117647,0.09605882352941177,0.8214117647058824,2195.0,0.9537720002851546,49.58652373622063,2.366110623353127,0.7507972665144643,40,0.2,0.866,0.038,0.042,0.244
24118284,2025-03-18,C20MMNC,125.15,5.99,8994.0,4101.0,599.0,3045.0,1634.0,275.0,268.0,5999.0,2418.0,0.0,0.15188235294117647,0.09605882352941177,0.8214117647058824,2177.0,0.9543236236010804,47.9344786252662,2.193123628382786,0.7505741846574412,42,0.18,0.75,0.028,0.039,0.19
24118278,2025-03-18,C20MMNACUTLT,121.3,6.19,8985.0,4269.0,609.0,3435.0,1756.0,250.0,0.0,5957.0,1659.0,0.0,0.15188235294117647,0.09605882352941177,0.8214117647058824,2006.0,0.9514471723197784,49.10964550660256,2.104708362613702,0.8753738783644689,40,0.2,0.8,0.019,0.038,0.23
24118275,2025-03-18,C20MMNACUTLT,125.91,5.57,8637.0,4281.0,597.0,2981.0,1757.0,250.0,0.0,6355.0,3843.0,0.0,0.15188235294117647,0.09605882352941177,0.8214117647058824,2007.0,0.9576361423717856,50.472559764510585,2.0175192711978465,0.8754359740902464,40,0.18,0.71,0.02,0.038,0.2
24118331,2025-03-18,1786550D,128.37,6.19,7941.0,5190.0,704.0,408.0,1719.0,223.0,0.0,6473.0,1110.0,0.0,0.15188235294117647,0.09605882352941177,0.8214117647058824,1942.0,0.9539982164019472,50.42455402313294,1.530057803467913,0.885169927908916,3,0.23,0.74,0.04,0.03,0.19
24218329,2025-03-18,EXPORTDSP14,126.73,6.19,8646.0,4221.0,619.0,2310.0,1772.0,294.0,223.0,6494.0,1544.0,0.0,0.15188235294117647,0.09605882352941177,0.8214117647058824,2289.0,0.953430634961229,51.24279965240083,2.048329779672578,0.7741371778065644,55,0.22,0.78,0.017,0.024,0.23
24218308,2025-03-18,C20MMNC,134.84,0.0,8556.0,4509.0,652.0,5259.0,1718.0,273.0,0.0,6541.0,1136.0,0.0,0.15188235294117647,0.09605882352941177,0.8214117647058824,1991.0,0.9999999999925839,48.509344407827726,1.897538256819273,0.8628829733797776,42,0.18,0.79,0.022,0.027,0.23
24318324,2025-03-18,C20MMNC,126.38,6.4,9273.0,3975.0,695.0,2745.0,1695.0,237.0,0.0,4924.0,1246.0,0.0,0.15188235294117647,0.09605882352941177,0.8214117647058824,1932.0,0.951799969867813,38.961861053655944,2.3328301886786584,0.8773291925461297,42,0.19,0.78,0.018,0.029,0.23
24318280,2025-03-18,2062BK1,126.11,6.0,8103.0,4008.0,605.0,3498.0,1665.0,210.0,0.0,4522.0,904.0,0.0,0.15188235294117647,0.09605882352941177,0.8214117647058824,1875.0,0.9545833017867339,35.857584648038554,2.021706586825843,0.8879999999995264,6,0.18,0.77,0.03,0.038,0.21
24318283,2025-03-18,C20MMNACUTLT,128.72,6.46,9033.0,3987.0,2105.0,3880.0,1675.0,211.0,0.0,6495.0,1488.0,0.0,0.15188235294117647,0.09605882352941177,0.8214117647058824,1886.0,0.9522118656535566,50.458359228942996,2.2656132430393114,0.8881230116644283,40,0.175,0.81,0.021,0.038,0.227
24318288,2025-03-18,SEQRFE550D,126.41,5.59,7908.0,4524.0,641.0,2345.0,1722.0,227.0,0.0,4480.0,2304.0,0.0,0.15188235294117647,0.09605882352941177,0.8214117647058824,1949.0,0.9576515151442603,35.440234158409616,1.748010610079189,0.8835300153920557,73,0.21,0.763,0.024,0.033,0.211
24318293,2025-03-18,EXPORTDSP14,123.33,8.05,7659.0,3975.0,705.0,2182.0,1723.0,258.0,0.0,1052.0,1508.0,0.0,0.15188235294117647,0.09605882352941177,0.8214117647058824,1981.0,0.938727355754767,8.5299602691273,1.926792452829704,0.8697627460873953,55,0.18,0.74,0.024,0.04,0.24
24318296,2025-03-18,C20MMNACUTLT,122.6,7.95,7503.0,4530.0,699.0,2159.0,1701.0,262.0,0.0,6002.0,1067.0,743.0,0.15188235294117647,0.09605882352941177,0.8214117647058824,1963.0,0.9391037916435152,48.95595432260232,1.656291390728111,0.8665308201727628,40,0.2,0.78,0.025,0.041,0.22
24318236,2025-03-18,2062BK1,124.29,8.88,6984.0,4470.0,644.0,2772.0,1719.0,265.0,0.0,4960.0,921.0,0.0,0.15188235294117647,0.09605882352941177,0.8214117647058824,1984.0,0.9333183149287879,39.906669884625416,1.5624161073822007,0.8664314516124665,6,0.21,0.74,0.033,0.03,0.21
24318299,2025-03-18,2062BK1,124.0,7.74,8541.0,3837.0,702.0,2098.0,1721.0,264.0,0.0,4581.0,1743.0,0.0,0.15188235294117647,0.09605882352941177,0.8214117647058824,1985.0,0.9412479125478879,36.94354838679884,2.2259577795146663,0.8670025188912509,6,0.17,0.84,0.016,0.034,0.22
24318302,2025-03-18,C20MMNC,128.13,8.26,8184.0,4953.0,834.0,2217.0,1708.0,258.0,0.0,6438.0,1472.0,0.0,0.15188235294117647,0.09605882352941177,0.8214117647058824,1966.0,0.9394383752405644,50.24584406422973,1.6523319200481217,0.86876907426202,42,0.18,0.82,0.031,0.038,0.22
24318321,2025-03-18,1786550D,130.1,0.0,9969.0,4179.0,705.0,3005.0,1719.0,258.0,0.0,4207.0,1696.0,0.0,0.15188235294117647,0.09605882352941177,0.8214117647058824,1977.0,0.9999999999923137,32.33666410428643,2.3854989231867942,0.8694992412742187,3,0.2,0.74,0.03,0.04,0.19
24318326,2025-03-18,EXPORTDSP14,123.08,6.41,8649.0,4098.0,704.0,2178.0,1657.0,234.0,0.0,4490.0,738.0,0.0,0.15188235294117647,0.09605882352941177,0.8214117647058824,1891.0,0.9504981079546645,36.48033799125381,2.11054172767152,0.8762559492327465,55,0.2,0.75,0.023,0.03,0.2
24118347,2025-03-19,S.TOWER6VAN,128.12,5.07,7842.0,4935.0,714.0,1832.0,2515.0,122.0,504.0,6232.0,1089.0,0.0,0.1590526315789474,0.04189473684210526,0.6792631578947369,3141.0,0.961934079127848,48.6418982200387,1.5890577507595562,0.8007004138806747,67,0.18,1.29,0.029,0.02,0.18
24218359,2025-03-19,C20MMNC,132.7,0.0,6081.0,2031.0,792.0,51.0,1667.0,256.0,0.0,3032.0,497.0,0.0,0.1590526315789474,0.04189473684210526,0.6792631578947369,1923.0,0.9999999999924643,22.848530519797677,2.9940915805007413,0.8668746749865487,42,0.21,0.69,0.019,0.019,0.21
24118352,2025-03-19,EXPORTDSP14,124.68,6.19,8037.0,3993.0,721.0,2301.0,1724.0,260.0,0.0,6136.0,1051.0,278.0,0.1590526315789474,0.04189473684210526,0.6792631578947369,1984.0,0.9527011538094851,49.21398780839578,2.0127723516148226,0.8689516129027879,55,0.21,0.78,0.025,0.04,0.25
24118356,2025-03-19,SEQRFE550D,127.15,5.57,8031.0,4371.0,659.0,2543.0,1722.0,254.0,0.0,428.0,4788.0,0.0,0.1590526315789474,0.04189473684210526,0.6792631578947369,1976.0,0.9580319469487792,3.366103027893306,1.8373369938225033,0.8714574898781015,73,0.21,0.74,0.022,0.033,0.21
24118358,2025-03-19,2062BK1,125.74,5.78,8052.0,2961.0,670.0,2428.0,1720.0,261.0,0.0,6092.0,1046.0,0.0,0.1590526315789474,0.04189473684210526,0.6792631578947369,1981.0,0.956052311428254,48.44918084898641,2.719351570414482,0.8682483594139989,6,0.18,0.85,0.029,0.036,0.2
24218357,2025-03-19,S.TOWER6VAN,130.54,0.0,7179.0,3975.0,602.0,1914.0,2420.0,0.0,418.0,192.0,1208.0,0.0,0.1590526315789474,0.04189473684210526,0.6792631578947369,2838.0,0.9999999999923396,1.470813543730115,1.8060377358486022,0.8527131782942732,67,0.17,1.32,0.026,0.022,0.17
24118362,2025-03-19,SEQRFE550D,128.81,5.79,8874.0,3258.0,674.0,2904.0,1667.0,250.0,0.0,6392.0,2679.0,0.0,0.1590526315789474,0.04189473684210526,0.6792631578947369,1917.0,0.9569836552677788,49.623476437779495,2.723756906076512,0.8695878977564582,73,0.21,0.77,0.023,0.025,0.21
24118365,2025-03-19,EXPORTDSP14,124.01,5.99,9054.0,3072.0,654.0,2809.0,1692.0,250.0,0.0,6336.0,1049.0,415.0,0.1590526315789474,0.04189473684210526,0.6792631578947369,1942.0,0.9539230769157392,51.092653817828456,2.9472656249990408,0.8712667353239592,55,0.19,0.73,0.019,0.027,0.2
24118344,2025-03-19,2062BK1,134.2,5.98,9000.0,4263.0,789.0,2671.0,1732.0,291.0,0.0,6492.0,1118.0,0.0,0.1590526315789474,0.04189473684210526,0.6792631578947369,2023.0,0.9573405621275694,48.37555886700168,2.1111893033070346,0.8561542263960177,6,0.22,0.74,0.019,0.024,0.23
24118367,2025-03-19,2062BK1,128.95,7.97,8577.0,3966.0,669.0,1907.0,1684.0,250.0,0.0,6497.0,1112.0,0.0,0.1590526315789474,0.04189473684210526,0.6792631578947369,1934.0,0.9417908267532736,50.38386971655384,2.1626323751885623,0.870734229575558,6,0.2,0.78,0.033,0.025,0.2
24118360,2025-03-19,SEQRFE550D,125.16,0.0,8844.0,3642.0,664.0,2710.0,1719.0,256.0,0.0,528.0,2943.0,0.0,0.1590526315789474,0.04189473684210526,0.6792631578947369,1975.0,0.9999999999920102,4.218600191720848,2.428336079076763,0.8703797468350023,73,0.21,0.76,0.024,0.027,0.2
24118342,2025-03-19,SEQRFE550D,127.27,6.21,10986.0,4383.0,709.0,1177.0,1719.0,261.0,0.0,393.0,5857.0,0.0,0.1590526315789474,0.04189473684210526,0.6792631578947369,1980.0,0.9534761761990301,3.087923312618151,2.506502395618867,0.8681818181813797,73,0.21,0.74,0.024,0.028,0.22
24318364,2025-03-19,S.TOWER6VAN,125.65,7.53,9504.0,2532.0,698.0,2259.0,2513.0,108.0,472.0,6882.0,2652.0,0.0,0.1590526315789474,0.04189473684210526,0.6792631578947369,3093.0,0.9434599789687381,54.77118981253663,3.753554502368186,0.8124797930808884,67,0.18,1.32,0.027,0.025,0.2
24118336,2025-03-19,EXPORTDSP14,131.17,6.19,7983.0,5175.0,694.0,1366.0,1718.0,219.0,0.0,6215.0,1070.0,0.0,0.1590526315789474,0.04189473684210526,0.6792631578947369,1937.0,0.9549359347629957,47.38126095869955,1.5426086956518756,0.8869385647904559,55,0.2,0.73,0.027,0.029,0.18
24118333,2025-03-19,2062BK1,129.71,6.71,8550.0,5019.0,709.0,1499.0,1708.0,219.0,0.0,6277.0,1466.0,0.0,0.1590526315789474,0.04189473684210526,0.6792631578947369,1927.0,0.9508136636787069,48.39256803601579,1.703526598923749,0.8863518422413668,6,0.19,0.74,0.033,0.03,0.18
24318371,2025-03-19,SEQRFE550D,127.75,6.1,10575.0,1167.0,699.0,2979.0,1715.0,261.0,0.0,6796.0,3664.0,0.0,0.1590526315789474,0.04189473684210526,0.6792631578947369,1976.0,0.9544265969297392,53.19765166298867,9.061696658089922,0.8679149797566458,73,0.22,0.76,0.025,0.023,0.21
24318368,2025-03-19,2062BK1,128.7,5.93,8895.0,2283.0,706.0,2947.0,1751.0,261.0,0.0,6637.0,1463.0,0.0,0.1590526315789474,0.04189473684210526,0.6792631578947369,2012.0,0.9559533536287904,51.56954156914088,3.89618922470263,0.8702783300194482,6,0.19,0.74,0.022,0.022,0.26
24118370,2025-03-19,S.TOWER6VAN,125.65,5.79,8952.0,3960.0,669.0,2971.0,2467.0,101.0,480.0,6396.0,1121.0,0.0,0.1590526315789474,0.04189473684210526,0.6792631578947369,3048.0,0.9559494826464096,50.90330282490327,2.2606060606054896,0.809383202099472,67,0.18,1.3,0.034,0.022,0.25
24318348,2025-03-19,EXPORTDSP14,126.97,5.48,9030.0,2532.0,699.0,0.0,1774.0,266.0,0.0,5290.0,3254.0,0.0,0.1590526315789474,0.04189473684210526,0.6792631578947369,2040.0,0.958625896557504,41.66338505125885,3.5663507108990653,0.8696078431368286,55,0.18,0.73,0.034,0.032,0.23
