Repository: SiddharthKumar268/FerroMind

# FerroMind
*Ferro-Alloy Optimisation using Machine Learning*
**SAIL Durgapur Steel Plant | Steel Melting Shop**
Intern: Siddharth Kumar | FY 2023-24 to FY 2025-26

---

## Quick Start

```bash

# 2. Place raw Excel files in data/raw/

## Dataset

| | |
|---|---|
| Total heats after cleaning | 47,421 |
| Training set | 37,936 heats (Apr 2023 – Jun 2025) |
| Test set | 9,485 heats (Jun 2025 – Dec 2025) |
| Input features | 21 (16 raw + 5 engineered) |
| Target variables | Mn, Si, C, S, P |
| BOF grades | 76 distinct grades |
| Split method | Chronological 80/20 — no shuffle, no leakage |

---

File: data/processed/sms_train.csv (part 227 of 253)
Heat_Number,Date,BOF Grade Code,Hot Metal Addn. Weight,Scrap Addn. Weight,Lime Into Converter,Dolomite Into Converter,Lime Into Ladle,Iron Ore Into Converter,SIMN Into Ladle,FESI Into Ladle,FEMN Into Ladle,Measered O2 Mainblow II,Duration of Mainblow I/II,Measered O2 2nd Blow,HM_P,HM_S,HM_Si,Total_FA_Ladle,HM_Ratio,O2_per_ton_HM,Lime_Dolo_Ratio,SiMn_FA_Fraction,Grade_Encoded,C,Mn,P,S,Si
24318338,2025-03-19,EXPORTDSP14,127.42,5.98,8910.0,4209.0,701.0,2573.0,1721.0,257.0,0.0,6410.0,1073.0,335.0,0.1590526315789474,0.04189473684210526,0.6792631578947369,1978.0,0.9551724137859433,50.306074399228486,2.1168923734848852,0.8700707785637664,55,0.19,0.78,0.023,0.03,0.2
24318335,2025-03-19,S.TOWER6VAN,133.95,6.35,9288.0,4098.0,693.0,3606.0,2400.0,105.0,400.0,6625.0,1834.0,0.0,0.1590526315789474,0.04189473684210526,0.6792631578947369,2905.0,0.9547398431863526,49.45875326577486,2.2664714494870015,0.8261617900169274,67,0.17,1.32,0.032,0.022,0.17
24318330,2025-03-19,EXPORTDSP14,123.68,5.57,8940.0,4041.0,710.0,2695.0,1681.0,258.0,0.0,6232.0,1040.0,370.0,0.1590526315789474,0.04189473684210526,0.6792631578947369,1939.0,0.956905222429734,50.38809831783321,2.2123236822563195,0.8669417225369433,55,0.17,0.71,0.022,0.028,0.23
24318328,2025-03-19,2062BK1,128.68,0.0,10011.0,4005.0,693.0,3875.0,1664.0,245.0,0.0,5034.0,952.0,0.0,0.1590526315789474,0.04189473684210526,0.6792631578947369,1909.0,0.9999999999922289,39.120298414368044,2.49962546816417,0.8716605552640798,6,0.2,0.78,0.026,0.026,0.21
24318318,2025-03-19,SEQRFE550D,128.39,6.19,9615.0,2943.0,795.0,2538.0,1723.0,271.0,0.0,6995.0,1614.0,0.0,0.1590526315789474,0.04189473684210526,0.6792631578947369,1994.0,0.954005052749636,54.48243632639239,3.2670744138622947,0.8640922768300582,73,0.23,0.741,0.03,0.034,0.222
24118339,2025-03-19,S.TOWER6VAN,121.75,6.23,7989.0,5148.0,697.0,1497.0,2479.0,102.0,539.0,6196.0,1063.0,0.0,0.1590526315789474,0.04189473684210526,0.6792631578947369,3120.0,0.951320518823634,50.8911704307935,1.5518648018645003,0.7945512820510274,67,0.19,1.33,0.032,0.034,0.21
24118373,2025-03-19,2062BK1,130.57,7.55,8781.0,4812.0,667.0,1995.0,1722.0,230.0,0.0,6400.0,1171.0,265.0,0.1590526315789474,0.04189473684210526,0.6792631578947369,1952.0,0.9453373877718988,49.01585356476208,1.824812967580668,0.882172131147089,6,0.18,0.75,0.036,0.033,0.21
24118350,2025-03-19,EXPORTDSP14,125.1,6.5,8328.0,4104.0,730.0,2545.0,1726.0,268.0,0.0,6291.0,1242.0,0.0,0.1590526315789474,0.04189473684210526,0.6792631578947369,1994.0,0.950607902728339,50.287769783770685,2.0292397660813766,0.8655967903706793,55,0.18,0.74,0.023,0.033,0.23
24118379,2025-03-19,S.TOWER6VAN,124.47,8.67,7404.0,4947.0,667.0,1646.0,2457.0,111.0,485.0,6298.0,1060.0,0.0,0.1590526315789474,0.04189473684210526,0.6792631578947369,3053.0,0.9348805768293912,50.59853779986665,1.4966646452392365,0.8047821814605945,67,0.17,1.32,0.028,0.026,0.21
24218372,2025-03-19,S.TOWER6VAN,130.57,5.99,7800.0,3663.0,597.0,1019.0,2427.0,78.0,459.0,6559.0,1080.0,0.0,0.1590526315789474,0.04189473684210526,0.6792631578947369,2964.0,0.9561364967709715,50.23359117676164,2.129402129401548,0.8188259109308978,67,0.19,1.34,0.036,0.023,0.22
24218369,2025-03-19,SEQRFE550D,129.27,6.14,8526.0,3495.0,589.0,1955.0,1677.0,202.0,0.0,6692.0,1082.0,0.0,0.1590526315789474,0.04189473684210526,0.6792631578947369,1879.0,0.9546562292226968,51.76761816313323,2.4394849785400745,0.8924960085146927,73,0.23,0.75,0.021,0.025,0.21
24218366,2025-03-19,2062BK1,127.27,6.11,7665.0,3996.0,594.0,1534.0,1674.0,196.0,0.0,6494.0,1090.0,0.0,0.1590526315789474,0.04189473684210526,0.6792631578947369,1870.0,0.9541910331312478,51.025379114865835,1.918168168167688,0.8951871657749224,6,0.21,0.74,0.026,0.024,0.23
24218316,2025-03-19,C20MMNC,127.98,0.0,8418.0,4752.0,652.0,1959.0,1701.0,273.0,0.0,6113.0,1174.0,0.0,0.1590526315789474,0.04189473684210526,0.6792631578947369,1974.0,0.9999999999921863,47.76527582397433,1.7714646464642736,0.8617021276591379,42,0.199,0.745,0.033,0.029,0.232
24218319,2025-03-19,EXPORTDSP14,124.99,6.8,9072.0,4626.0,654.0,1980.0,1671.0,260.0,0.0,6485.0,1030.0,0.0,0.1590526315789474,0.04189473684210526,0.6792631578947369,1931.0,0.9484027619626042,51.88415073164346,1.961089494163,0.8653547384770247,55,0.214,0.796,0.024,0.034,0.223
24218322,2025-03-19,EXPORTDSP14,124.93,0.0,8997.0,3921.0,649.0,1719.0,1775.0,250.0,0.0,6275.0,2587.0,0.0,0.1590526315789474,0.04189473684210526,0.6792631578947369,2025.0,0.9999999999919955,50.22812775113881,2.294567712317701,0.8765432098761103,55,0.217,0.76,0.028,0.033,0.22
24218363,2025-03-19,2062BK1,126.59,6.1,7005.0,3882.0,608.0,1116.0,1671.0,196.0,0.0,6493.0,1145.0,0.0,0.1590526315789474,0.04189473684210526,0.6792631578947369,1867.0,0.9540281859902479,51.29157121375076,1.804482225656413,0.8950187466519042,6,0.21,0.72,0.017,0.02,0.22
24218327,2025-03-19,EXPORTDSP14,127.69,6.21,9144.0,4446.0,602.0,2336.0,1779.0,310.0,284.0,6419.0,2054.0,0.0,0.1590526315789474,0.04189473684210526,0.6792631578947369,2373.0,0.9536221060421687,50.27018560537027,2.056680161942857,0.749683944373894,55,0.22,0.84,0.024,0.021,0.23
24218378,2025-03-19,2062BK1,123.07,6.55,7314.0,4497.0,627.0,1302.0,1650.0,223.0,0.0,6292.0,1070.0,0.0,0.1590526315789474,0.04189473684210526,0.6792631578947369,1873.0,0.9494676747342272,51.12537580197347,1.626417611740799,0.8809396689797753,6,0.19,0.75,0.026,0.024,0.22
24218361,2025-03-19,S.TOWER6VAN,129.82,6.1,6681.0,4014.0,608.0,705.0,2521.0,0.0,418.0,6493.0,1081.0,0.0,0.1590526315789474,0.04189473684210526,0.6792631578947369,2939.0,0.9551206592042738,50.01540594631016,1.6644245141998844,0.857774753317163,67,0.16,1.29,0.024,0.02,0.2
24218332,2025-03-19,C20MMNC,126.08,6.33,8904.0,4209.0,600.0,2308.0,1890.0,253.0,0.0,6559.0,1116.0,0.0,0.1590526315789474,0.04189473684210526,0.6792631578947369,2143.0,0.9521939430484693,52.02252538029804,2.115466856735064,0.8819412039193272,42,0.2,0.77,0.021,0.027,0.22
24218337,2025-03-19,R34,126.28,6.52,9975.0,3792.0,806.0,2056.0,1215.0,257.0,0.0,6895.0,2971.0,0.0,0.1590526315789474,0.04189473684210526,0.6792631578947369,1472.0,0.950903614450671,54.60088691752771,2.6305379746828508,0.8254076086950914,66,0.6,0.73,0.015,0.016,0.26
24218340,2025-03-19,EXPORTDSP14,138.67,6.67,8820.0,4398.0,800.0,2136.0,1755.0,300.0,0.0,6280.0,3672.0,0.0,0.1590526315789474,0.04189473684210526,0.6792631578947369,2055.0,0.9541076097361079,45.28737289936333,2.0054570259204167,0.8540145985397304,55,0.196,0.79,0.019,0.042,0.202
24218343,2025-03-19,S.TOWER6VAN,130.25,6.01,8478.0,3990.0,825.0,1911.0,2487.0,74.0,513.0,6616.0,1089.0,0.0,0.1590526315789474,0.04189473684210526,0.6792631578947369,3074.0,0.9558931454501991,50.7946257193797,2.1248120300746556,0.8090435914115781,67,0.17,1.28,0.028,0.026,0.22
24218349,2025-03-19,1786500D,132.06,6.1,7488.0,4086.0,778.0,2715.0,1657.0,246.0,0.0,6524.0,1072.0,0.0,0.1590526315789474,0.04189473684210526,0.6792631578947369,1903.0,0.9558482918286347,49.40178706611085,1.8325991189422828,0.8707304256432629,2,0.18,0.74,0.03,0.03,0.254
24218351,2025-03-19,SEQRFE550D,128.77,6.12,7563.0,4410.0,808.0,2745.0,1681.0,253.0,0.0,5953.0,990.0,0.0,0.1590526315789474,0.04189473684210526,0.6792631578947369,1934.0,0.9546296982655895,46.229711889056226,1.7149659863941689,0.869183040330471,73,0.21,0.75,0.029,0.023,0.2
24218353,2025-03-19,S.TOWER6VAN,128.17,6.1,7989.0,4344.0,811.0,3078.0,2467.0,94.0,510.0,6479.0,1072.0,0.0,0.1590526315789474,0.04189473684210526,0.6792631578947369,3071.0,0.9545691517021334,50.55005071350122,1.8390883977896317,0.8033213936825779,67,0.18,1.28,0.023,0.012,0.18
24218355,2025-03-19,SEQRFE550D,125.12,5.96,7776.0,4800.0,819.0,3087.0,1671.0,267.0,0.0,6579.0,1088.0,0.0,0.1590526315789474,0.04189473684210526,0.6792631578947369,1938.0,0.9545315837583572,52.58152173871018,1.6199999999996624,0.8622291021667378,73,0.24,0.79,0.024,0.015,0.22
24218334,2025-03-19,2062BK1,129.71,0.0,6321.0,1092.0,613.0,2071.0,1698.0,263.0,0.0,3832.0,1382.0,0.0,0.1590526315789474,0.04189473684210526,0.6792631578947369,1961.0,0.9999999999922906,29.542826304606102,5.788461538456238,0.865884752676764,6,0.17,0.72,0.019,0.023,0.22
24118376,2025-03-19,S.TOWER6VAN,124.61,0.0,7992.0,4776.0,659.0,1462.0,2477.0,95.0,484.0,6372.0,1080.0,0.0,0.1590526315789474,0.04189473684210526,0.6792631578947369,3056.0,0.999999999991975,51.13554289341838,1.6733668341705037,0.8105366492143945,67,0.19,1.34,0.034,0.022,0.22
24218087,2025-03-20,2062BK1,126.05,0.0,8289.0,4407.0,641.0,1158.0,1738.0,250.0,0.0,6836.0,3003.0,0.0,0.16416666666666666,0.03945833333333333,0.8817083333333334,1988.0,0.9999999999920666,54.232447441061225,1.8808713410479052,0.8742454728365824,6,0.18,0.75,0.02,0.021,0.22
24318377,2025-03-20,SEQRFE550D,119.13,8.26,7893.0,4002.0,707.0,2481.0,1721.0,322.0,0.0,5995.0,1010.0,669.0,0.16416666666666666,0.03945833333333333,0.8817083333333334,2043.0,0.9351597456555839,50.323176361535104,1.9722638680654743,0.8423886441503463,73,0.21,0.81,0.022,0.02,0.19
24218346,2025-03-20,SEQRFE550D,124.51,5.79,7515.0,3990.0,792.0,1992.0,1650.0,267.0,0.0,6604.0,1090.0,0.0,0.16416666666666666,0.03945833333333333,0.8817083333333334,1917.0,0.955564082878315,53.039916472146494,1.8834586466160692,0.8607198748039329,73,0.21,0.76,0.035,0.026,0.25
24318418,2025-03-20,C20MMNACUTLT,125.16,5.89,9747.0,4044.0,731.0,1524.0,1755.0,260.0,0.0,6908.0,1144.0,285.0,0.16416666666666666,0.03945833333333333,0.8817083333333334,2015.0,0.9550553223887445,55.193352508347765,2.4102373887234396,0.8709677419350517,40,0.17,0.77,0.024,0.03,0.19
24318427,2025-03-20,C20MMNACUTLT,128.0,6.01,8469.0,4479.0,599.0,1954.0,1691.0,208.0,0.0,2910.0,1199.0,0.0,0.16416666666666666,0.03945833333333333,0.8817083333333334,1899.0,0.9551526005450702,22.73437499982239,1.8908238446077492,0.8904686677193836,40,0.19,0.78,0.033,0.026,0.23
24218375,2025-03-20,EXPORTDSP14,124.14,5.99,7053.0,4620.0,602.0,1324.0,1650.0,223.0,0.0,6196.0,2307.0,0.0,0.16416666666666666,0.03945833333333333,0.8817083333333334,1873.0,0.9539691078079309,49.91139036531407,1.5266233766230461,0.8809396689797753,55,0.21,0.77,0.025,0.022,0.25
24318374,2025-03-20,EXPORTDSP14,136.39,6.18,9477.0,3519.0,690.0,2962.0,1721.0,271.0,0.0,2386.0,380.0,0.0,0.16416666666666666,0.03945833333333333,0.8817083333333334,1992.0,0.9566528722665593,17.493951169312314,2.693094629155245,0.863955823292739,55,0.198,0.832,0.018,0.022,0.194
24318383,2025-03-20,EXPORTDSP14,128.71,9.76,8727.0,3987.0,710.0,1308.0,1735.0,273.0,0.0,6900.0,1718.0,0.0,0.16416666666666666,0.03945833333333333,0.8817083333333334,2008.0,0.92951541849549,53.60888819785868,2.1888638073734166,0.8640438247007649,55,0.18,0.75,0.026,0.027,0.24
24318386,2025-03-20,2062BK1,127.16,6.0,9078.0,3930.0,693.0,2222.0,1762.0,268.0,0.0,6886.0,2682.0,0.0,0.16416666666666666,0.03945833333333333,0.8817083333333334,2030.0,0.954941423843835,54.152249134522236,2.3099236641215497,0.8679802955660749,6,0.17,0.75,0.026,0.026,0.19
24318414,2025-03-20,C20MMNACUTLT,124.61,7.64,10140.0,3807.0,977.0,2290.0,1699.0,244.0,0.0,6660.0,1147.0,0.0,0.16416666666666666,0.03945833333333333,0.8817083333333334,1943.0,0.942230623811401,53.44675387165198,2.663514578407496,0.8744209984555459,40,0.17,0.76,0.037,0.032,0.17
24218406,2025-03-20,S.TOWER6VAN,125.91,5.64,8436.0,4014.0,638.0,2864.0,2474.0,64.0,483.0,6632.0,1108.0,0.0,0.16416666666666666,0.03945833333333333,0.8817083333333334,3021.0,0.9571265678376503,52.672543880131265,2.1016442451414794,0.8189341277719898,67,0.19,1.36,0.027,0.025,0.22
24318405,2025-03-20,2062BK1,135.8,0.0,10530.0,2982.0,1808.0,1568.0,1757.0,264.0,0.0,7098.0,1189.0,0.0,0.16416666666666666,0.03945833333333333,0.8817083333333334,2021.0,0.9999999999926363,52.268041236728514,3.5311871227352345,0.8693715982182735,6,0.17,0.8,0.035,0.019,0.19
24318403,2025-03-20,EXPORTDSP14,128.2,6.08,9003.0,4431.0,651.0,1692.0,1785.0,319.0,0.0,6352.0,1078.0,0.0,0.16416666666666666,0.03945833333333333,0.8817083333333334,2104.0,0.9547214775025713,49.547581902889654,2.0318212593089524,0.8483840304178477,55,0.19,0.79,0.034,0.023,0.21
24318400,2025-03-20,EXPORTDSP14,126.66,6.1,8907.0,3978.0,643.0,2517.0,1759.0,302.0,0.0,6804.0,1158.0,0.0,0.16416666666666666,0.03945833333333333,0.8817083333333334,2061.0,0.95405242542216,53.71861676887953,2.2390648567113525,0.8534691897133171,55,0.19,0.77,0.02,0.025,0.22
24218401,2025-03-20,EXPORTDSP14,130.74,5.92,7596.0,3987.0,594.0,1432.0,1755.0,206.0,0.0,6660.0,1143.0,0.0,0.16416666666666666,0.03945833333333333,0.8817083333333334,1961.0,0.9566808136912289,50.9407985310468,1.905191873588687,0.8949515553284575,55,0.2,0.74,0.026,0.024,0.18
24218398,2025-03-20,SEQRFE550D,125.62,6.95,7557.0,3996.0,602.0,647.0,1637.0,250.0,0.0,6661.0,1188.0,0.0,0.16416666666666666,0.03945833333333333,0.8817083333333334,1887.0,0.9475748661013235,53.02499601931997,1.8911411411406678,0.8675145733964666,73,0.21,0.74,0.024,0.019,0.2
24218395,2025-03-20,EXPORTDSP14,125.56,6.78,8616.0,4023.0,594.0,1877.0,1714.0,250.0,0.0,6667.0,1200.0,0.0,0.16416666666666666,0.03945833333333333,0.8817083333333334,1964.0,0.9487683240067345,53.098120420093196,2.141685309470012,0.8727087576370302,55,0.21,0.76,0.02,0.016,0.19
24218392,2025-03-20,SEQRFE550D,125.84,7.2,7053.0,4008.0,599.0,2008.0,1721.0,199.0,0.0,6658.0,1115.0,0.0,0.16416666666666666,0.03945833333333333,0.8817083333333334,1920.0,0.9458809380566306,52.90845518076201,1.7597305389217166,0.8963541666661998,73,0.21,0.78,0.02,0.017,0.19
24218390,2025-03-20,2062BK1,126.87,0.0,8289.0,4509.0,611.0,1035.0,1721.0,223.0,0.0,6582.0,1087.0,0.0,0.16416666666666666,0.03945833333333333,0.8817083333333334,1944.0,0.9999999999921179,51.87987703908031,1.8383233532930052,0.885288065843166,6,0.18,0.74,0.025,0.025,0.18
24218387,2025-03-20,SEQRFE550D,125.94,6.23,7308.0,4323.0,608.0,732.0,1671.0,226.0,0.0,5244.0,852.0,0.0,0.16416666666666666,0.03945833333333333,0.8817083333333334,1897.0,0.952863736090241,41.63887565474322,1.6904927133930856,0.8808645229304792,73,0.21,0.75,0.023,0.023,0.23
24318380,2025-03-20,EXPORTDSP14,125.96,6.88,8517.0,4002.0,696.0,1131.0,1728.0,288.0,0.0,5995.0,1020.0,657.0,0.16416666666666666,0.03945833333333333,0.8817083333333334,2016.0,0.9482083709654606,47.59447443595114,2.128185907045945,0.857142857142432,55,0.204,0.766,0.036,0.03,0.244
24218218,2025-03-20,SEQRFE550D,118.97,7.88,7989.0,4008.0,696.0,2646.0,1407.0,206.0,0.0,6188.0,1051.0,0.0,0.16416666666666666,0.03945833333333333,0.8817083333333334,1613.0,0.9378793850931189,52.013112548945,1.993263473053395,0.8722876627396948,73,0.22,0.76,0.022,0.028,0.22
24218381,2025-03-20,2062BK1,127.56,0.0,7581.0,4659.0,597.0,4020.0,1664.0,226.0,0.0,5583.0,2574.0,0.0,0.16416666666666666,0.03945833333333333,0.8817083333333334,1890.0,0.9999999999921605,43.76763875788831,1.6271732131355165,0.8804232804228146,6,0.21,0.75,0.026,0.021,0.2
24218408,2025-03-20,SEQRFE550D,142.39,5.74,8943.0,4098.0,707.0,3332.0,1708.0,253.0,0.0,6718.0,1564.0,270.0,0.16416666666666666,0.03945833333333333,0.8817083333333334,1961.0,0.9612502531495224,47.18027951367948,2.182284040995075,0.8709841917384645,73,0.21,0.76,0.035,0.021,0.18
24218410,2025-03-20,C20MMNACUTLT,132.9,0.0,9648.0,4128.0,693.0,1298.0,1711.0,253.0,0.0,6761.0,1386.0,0.0,0.16416666666666666,0.03945833333333333,0.8817083333333334,1964.0,0.9999999999924756,50.87283671895506,2.337209302325015,0.8711812627286807,40,0.19,0.73,0.029,0.021,0.17
24218413,2025-03-20,2062E300BR,123.2,5.98,9423.0,3981.0,715.0,1501.0,2504.0,98.0,560.0,6599.0,2276.0,0.0,0.16416666666666666,0.03945833333333333,0.8817083333333334,3162.0,0.9537080043276537,53.56331168787692,2.3669932177838815,0.7919038583172702,7,0.18,1.34,0.025,0.019,0.22
24218416,2025-03-20,2062E300BR,120.26,6.45,8817.0,3681.0,897.0,1262.0,2518.0,71.0,513.0,6497.0,1039.0,0.0,0.16416666666666666,0.03945833333333333,0.8817083333333334,3102.0,0.9490963617634828,54.02461333731893,2.395273023634231,0.8117343649255926,7,0.18,1.3,0.028,0.016,0.18
24218420,2025-03-20,2062E300BR,126.21,6.12,8712.0,3990.0,688.0,1528.0,2511.0,115.0,513.0,6558.0,1061.0,267.0,0.16416666666666666,0.03945833333333333,0.8817083333333334,3139.0,0.9537519836699635,51.961017351620626,2.183458646615994,0.7999362854409685,7,0.16,1.21,0.026,0.02,0.23
24218423,2025-03-20,2062E300BR,125.39,6.2,9198.0,4605.0,707.0,1951.0,2005.0,98.0,462.0,5676.0,1232.0,0.0,0.16416666666666666,0.03945833333333333,0.8817083333333334,2565.0,0.952883957740308,45.266767684462344,1.9973941368073838,0.7816764132550559,7,0.18,1.0,0.03,0.026,0.21
24218425,2025-03-20,SEQRFE550D,129.24,6.21,9540.0,4758.0,704.0,1950.0,1607.0,260.0,260.0,829.0,2143.0,0.0,0.16416666666666666,0.03945833333333333,0.8817083333333334,2127.0,0.9541528239132215,6.414422779275655,2.0050441361912554,0.7555242125055216,73,0.21,0.79,0.019,0.022,0.19
24318397,2025-03-20,S.TOWER6VAN,125.3,0.0,8007.0,4047.0,653.0,2865.0,2530.0,120.0,446.0,6061.0,1001.0,0.0,0.16416666666666666,0.03945833333333333,0.8817083333333334,3096.0,0.9999999999920192,48.3719074218007,1.9785025945139663,0.8171834625320358,67,0.2,1.34,0.025,0.023,0.23
24318393,2025-03-20,2062BK1,124.48,6.19,8901.0,4050.0,651.0,2538.0,1759.0,248.0,0.0,3850.0,650.0,0.0,0.16416666666666666,0.03945833333333333,0.8817083333333334,2007.0,0.9526287594631313,30.928663238826086,2.197777777777235,0.8764324862975205,6,0.2,0.8,0.033,0.028,0.21
24318389,2025-03-20,S.TOWER6VAN,128.47,6.69,8946.0,4350.0,699.0,2329.0,2643.0,156.0,505.0,6491.0,6699.0,0.0,0.16416666666666666,0.03945833333333333,0.8817083333333334,3304.0,0.9505031074212009,50.52541449326282,2.0565517241374582,0.7999394673121065,67,0.17,1.32,0.031,0.02,0.22
24218384,2025-03-20,2062BK1,128.76,8.88,7554.0,2004.0,575.0,0.0,1681.0,209.0,0.0,6343.0,1021.0,0.0,0.16416666666666666,0.03945833333333333,0.8817083333333334,1890.0,0.9354838709609454,49.262193227327884,3.7694610778424305,0.8894179894175188,6,0.18,0.73,0.03,0.019,0.18
24217839,2025-03-20,2062BK1,128.07,7.99,7971.0,2106.0,693.0,2171.0,1617.0,223.0,0.0,6540.0,1143.0,0.0,0.16416666666666666,0.03945833333333333,0.8817083333333334,1840.0,0.9412759076808667,51.06582337744152,3.784900284898488,0.8788043478256093,6,0.19,0.83,0.029,0.03,0.21
24218404,2025-03-20,S.TOWER6VAN,126.78,6.14,8175.0,4005.0,608.0,2003.0,2555.0,0.0,415.0,6665.0,1119.0,0.0,0.16416666666666666,0.03945833333333333,0.8817083333333334,2970.0,0.9538068010761828,52.57138349855993,2.0411985018721497,0.8602693602690706,67,0.19,1.35,0.027,0.019,0.2
24118419,2025-03-20,SEQRFE550D,121.4,5.61,8991.0,3999.0,612.0,2286.0,1776.0,250.0,0.0,6272.0,1736.0,0.0,0.16416666666666666,0.03945833333333333,0.8817083333333334,2026.0,0.9558302495791211,51.66392092214444,2.2483120780189427,0.8766041461002584,73,0.2,0.78,0.026,0.021,0.24
24118426,2025-03-20,2062E300BR,127.1,6.05,9696.0,4302.0,714.0,2098.0,2016.0,98.0,508.0,7011.0,1510.0,0.0,0.16416666666666666,0.03945833333333333,0.8817083333333334,2622.0,0.9545625234626018,55.16129032214665,2.2538354253830186,0.7688787185351759,7,0.2,1.2,0.043,0.028,0.24
24118422,2025-03-20,1786550D,125.39,6.0,9126.0,3990.0,705.0,2733.0,1771.0,267.0,0.0,6577.0,1128.0,0.0,0.16416666666666666,0.03945833333333333,0.8817083333333334,2038.0,0.9543344242259357,52.4523486717246,2.287218045112209,0.8689892051026158,3,0.21,0.79,0.04,0.03,0.2
24118417,2025-03-20,SEQRFE550D,120.26,6.19,9312.0,3459.0,607.0,2278.0,1774.0,298.0,0.0,5963.0,1336.0,0.0,0.16416666666666666,0.03945833333333333,0.8817083333333334,2072.0,0.9510478449905018,49.584234158909155,2.692107545532613,0.856177606177193,73,0.22,0.76,0.025,0.017,0.2
24118415,2025-03-20,SEQRFE550D,123.07,6.13,9798.0,3972.0,697.0,3037.0,1766.0,302.0,0.0,436.0,1598.0,0.0,0.16416666666666666,0.03945833333333333,0.8817083333333334,2068.0,0.9525541795591909,3.542699276805536,2.4667673716005876,0.8539651837520048,73,0.22,0.78,0.023,0.022,0.25
24118412,2025-03-20,SEQRFE550D,129.11,0.0,9822.0,4446.0,609.0,3286.0,1772.0,301.0,0.0,6457.0,1498.0,0.0,0.16416666666666666,0.03945833333333333,0.8817083333333334,2073.0,0.9999999999922548,50.01161799976755,2.2091767881236595,0.8547998070425206,73,0.21,0.8,0.023,0.032,0.22
24118411,2025-03-20,1786550D,127.8,7.54,8571.0,3975.0,699.0,2719.0,1722.0,257.0,0.0,6445.0,1092.0,0.0,0.16416666666666666,0.03945833333333333,0.8817083333333334,1979.0,0.9442884586896388,50.43035993700759,2.1562264150937973,0.8701364325412481,3,0.18,0.81,0.04,0.03,0.21
24118409,2025-03-20,S.TOWER6VAN,0.0,5.98,9519.0,4299.0,609.0,3116.0,2426.0,67.0,551.0,211.0,2414.0,0.0,0.16416666666666666,0.03945833333333333,0.8817083333333334,3044.0,0.0,211000000000.0,2.214235868806184,0.796977660972143,67,0.19,1.31,0.033,0.028,0.21
24118402,2025-03-20,S.TOWER6VAN,126.78,6.12,8325.0,4977.0,661.0,2216.0,2431.0,108.0,594.0,155.0,1694.0,0.0,0.16416666666666666,0.03945833333333333,0.8817083333333334,3133.0,0.9539503385932736,1.2225903139199985,1.6726943942130452,0.7759336099582586,67,0.17,1.3,0.022,0.02,0.22
24118399,2025-03-20,S.TOWER6VAN,128.96,6.5,8412.0,4605.0,669.0,2900.0,2423.0,102.0,585.0,6635.0,2931.0,0.0,0.16416666666666666,0.03945833333333333,0.8817083333333334,3110.0,0.9520153550793444,51.45006203434049,1.8267100977194728,0.7790996784563411,67,0.186,1.315,0.03,0.028,0.204
24118407,2025-03-20,S.TOWER6VAN,128.77,6.47,7956.0,3546.0,657.0,2496.0,2421.0,101.0,581.0,6300.0,1271.0,0.0,0.16416666666666666,0.03945833333333333,0.8817083333333334,3103.0,0.9521591245123325,48.92443892172925,2.243654822334393,0.7802126973893715,67,0.2,1.26,0.031,0.022,0.21
24118394,2025-03-20,S.TOWER6VAN,130.19,5.77,9258.0,4263.0,660.0,1871.0,2416.0,98.0,585.0,6907.0,1570.0,0.0,0.16416666666666666,0.03945833333333333,0.8817083333333334,3099.0,0.9575610473598296,53.053229894361685,2.1717100633351696,0.7796063246205939,67,0.19,1.33,0.039,0.022,0.21
24118391,2025-03-20,EXPORTDSP14,126.28,6.92,8688.0,4503.0,677.0,1624.0,1722.0,267.0,0.0,6709.0,1565.0,0.0,0.16416666666666666,0.03945833333333333,0.8817083333333334,1989.0,0.9480480480409307,53.12796959096351,1.9293804130575327,0.8657616892906658,55,0.18,0.72,0.023,0.022,0.18
24118388,2025-03-20,EXPORTDSP14,122.64,5.57,8238.0,5565.0,697.0,1218.0,1719.0,264.0,0.0,6405.0,1086.0,0.0,0.16416666666666666,0.03945833333333333,0.8817083333333334,1983.0,0.9565556508778056,52.226027396834425,1.4803234501345048,0.8668683812401075,55,0.19,0.76,0.027,0.017,0.19
24118385,2025-03-20,S.TOWER6VAN,119.46,5.57,7959.0,4515.0,667.0,0.0,2467.0,95.0,549.0,6249.0,1057.0,0.0,0.16416666666666666,0.03945833333333333,0.8817083333333334,3111.0,0.955450691826318,52.31039678509702,1.762790697674028,0.7929926068785622,67,0.18,1.32,0.029,0.026,0.21
24118382,2025-03-20,S.TOWER6VAN,130.2,6.75,6993.0,4917.0,604.0,1229.0,2470.0,95.0,480.0,6812.0,1150.0,0.0,0.16416666666666666,0.03945833333333333,0.8817083333333334,3045.0,0.9507119386568039,52.319508448138876,1.4222086638191127,0.8111658456483378,67,0.18,1.29,0.024,0.026,0.22
24118396,2025-03-20,SEQRFE550D,129.73,5.67,10995.0,2487.0,662.0,2455.0,1686.0,261.0,0.0,6495.0,1065.0,0.0,0.16416666666666666,0.03945833333333333,0.8817083333333334,1947.0,0.9581240768023774,50.06552069644597,4.420989143544664,0.8659476117098788,73,0.21,0.76,0.025,0.019,0.2
24318442,2025-03-21,2062E300BR,122.92,5.88,9042.0,4698.0,699.0,1571.0,2098.0,112.0,202.0,6490.0,1192.0,0.0,0.15368421052631578,0.04331578947368421,0.8084736842105263,2412.0,0.954347826079547,52.79856817399285,1.9246487867173423,0.869817578772442,7,0.132,0.98,0.032,0.025,0.18
24218444,2025-03-21,TMT-FE500D,125.5,0.0,8661.0,3495.0,619.0,1784.0,1779.0,294.0,0.0,6487.0,1447.0,0.0,0.15368421052631578,0.04331578947368421,0.8084736842105263,2073.0,0.9999999999920318,51.68924302747658,2.4781115879821236,0.8581765557159391,78,0.185,0.721,0.023,0.017,0.201
24218438,2025-03-21,TMT-FE500D,128.55,6.1,8289.0,4959.0,806.0,477.0,1627.0,263.0,206.0,6926.0,1161.0,0.0,0.15368421052631578,0.04331578947368421,0.8084736842105263,2096.0,0.9546973635280008,53.877868533225374,1.6715063520867772,0.7762404580148968,78,0.209,0.75,0.029,0.025,0.226
24218447,2025-03-21,S.TOWER6VAN,122.36,0.0,8505.0,3987.0,616.0,1708.0,2413.0,74.0,510.0,6724.0,1204.0,0.0,0.15368421052631578,0.04331578947368421,0.8084736842105263,2997.0,0.9999999999918273,54.95259888807656,2.133182844243257,0.8051384718048699,67,0.197,1.302,0.03,0.018,0.249
24118480,2025-03-21,SEQRFE550D,130.02,7.12,9129.0,4170.0,704.0,2796.0,1742.0,274.0,0.0,6926.0,1126.0,0.0,0.15368421052631578,0.04331578947368421,0.8084736842105263,2016.0,0.9480822517066642,53.26872788760753,2.189208633093,0.864087301586873,73,0.21,0.77,0.027,0.026,0.23
24118478,2025-03-21,SEQRFE550D,120.1,6.21,9618.0,4107.0,697.0,2795.0,1739.0,271.0,0.0,6256.0,1035.0,256.0,0.15368421052631578,0.04331578947368421,0.8084736842105263,2010.0,0.950835246607942,52.08992506201424,2.3418553688818253,0.8651741293528034,73,0.21,0.78,0.035,0.029,0.21
24218454,2025-03-21,1786500D,125.66,6.14,9276.0,3987.0,602.0,1443.0,1769.0,307.0,0.0,6888.0,1614.0,0.0,0.15368421052631578,0.04331578947368421,0.8084736842105263,2076.0,0.9534142640291852,54.81457902232361,2.3265613243034045,0.852119460500553,2,0.16,0.75,0.019,0.024,0.237
24218457,2025-03-21,TMT-FE500D,125.44,6.08,8739.0,4137.0,610.0,1721.0,1816.0,253.0,0.0,6788.0,1759.0,0.0,0.15368421052631578,0.04331578947368421,0.8084736842105263,2069.0,0.953771289530461,54.113520407731876,2.112400290064754,0.877718704687831,78,0.22,0.75,0.019,0.017,0.21
24218474,2025-03-21,S.TOWER6VAN,125.56,6.11,8049.0,4008.0,690.0,1618.0,2528.0,98.0,520.0,6641.0,1106.0,0.0,0.15368421052631578,0.04331578947368421,0.8084736842105263,3146.0,0.953596111483606,52.891048104070634,2.0082335329336307,0.8035600762870936,67,0.18,1.38,0.025,0.023,0.22
24318446,2025-03-21,2062E300BR,124.89,6.92,7956.0,5082.0,699.0,1566.0,2084.0,108.0,332.0,6877.0,1190.0,0.0,0.15368421052631578,0.04331578947368421,0.8084736842105263,2524.0,0.9475001896597566,55.06445672147438,1.5655253837068936,0.825673534072573,7,0.17,1.03,0.033,0.023,0.22
24318433,2025-03-21,SEQRFE550D,129.36,7.33,8421.0,5298.0,547.0,1635.0,1701.0,208.0,0.0,5635.0,1508.0,0.0,0.15368421052631578,0.04331578947368421,0.8084736842105263,1909.0,0.9463750091378567,43.56060606026932,1.5894677236690091,0.8910424305914662,73,0.21,0.76,0.027,0.02,0.21
24318452,2025-03-21,2062E300BR,127.57,6.12,8535.0,4611.0,687.0,1993.0,2103.0,108.0,304.0,6875.0,1236.0,276.0,0.15368421052631578,0.04331578947368421,0.8084736842105263,2515.0,0.9542224549259165,53.89198087282361,1.8510084580347317,0.8361829025841606,7,0.16,1.04,0.033,0.028,0.21
24318455,2025-03-21,2062E300BR,125.66,5.6,8943.0,4575.0,707.0,2692.0,2135.0,105.0,298.0,6390.0,1219.0,0.0,0.15368421052631578,0.04331578947368421,0.8084736842105263,2538.0,0.9573365838720301,50.85150405816607,1.9547540983602283,0.84121355397918,7,0.18,1.18,0.03,0.02,0.19
24318458,2025-03-21,2062BK1,122.32,7.74,9030.0,5106.0,696.0,2450.0,2128.0,106.0,295.0,6892.0,1276.0,0.0,0.15368421052631578,0.04331578947368421,0.8084736842105263,2529.0,0.9404890050673498,56.34401569607306,1.7685076380725089,0.8414393040724233,6,0.18,1.17,0.032,0.023,0.18
24318464,2025-03-21,2062E300BR,117.83,6.23,7764.0,4383.0,704.0,1648.0,2128.0,112.0,349.0,6596.0,1398.0,0.0,0.15368421052631578,0.04331578947368421,0.8084736842105263,2589.0,0.9497823633649057,55.97895272803209,1.771389459274065,0.8219389725759668,7,0.18,1.14,0.029,0.021,0.18
24218435,2025-03-21,C20MMNACUTLT,127.14,6.15,8691.0,4851.0,696.0,945.0,1745.0,250.0,0.0,6856.0,1158.0,0.0,0.15368421052631578,0.04331578947368421,0.8084736842105263,1995.0,0.9538600044943069,53.92480729861629,1.791589363017565,0.8746867167915415,40,0.2,0.73,0.022,0.023,0.21
24318468,2025-03-21,S.TOWER6VAN,126.52,6.21,9471.0,3807.0,704.0,1944.0,2529.0,109.0,400.0,6594.0,3646.0,320.0,0.15368421052631578,0.04331578947368421,0.8084736842105263,3038.0,0.9532132901306924,52.118242174738235,2.4877856579977706,0.8324555628700354,67,0.174,1.315,0.035,0.02,0.189
24318470,2025-03-21,SEQRFE550D,102.35,0.0,9423.0,3882.0,892.0,1258.0,1765.0,264.0,0.0,5792.0,1259.0,0.0,0.15368421052631578,0.04331578947368421,0.8084736842105263,2029.0,0.9999999999902296,56.59013189978906,2.4273570324568707,0.8698866436664022,73,0.23,0.75,0.023,0.019,0.17
24318472,2025-03-21,SEQRFE550D,123.39,6.51,9204.0,4005.0,704.0,1823.0,1779.0,267.0,0.0,6585.0,1422.0,0.0,0.15368421052631578,0.04331578947368421,0.8084736842105263,2046.0,0.9498845265515791,53.36737174768322,2.298127340823396,0.8695014662752348,73,0.21,0.85,0.029,0.025,0.22
24318430,2025-03-21,TMT-FE500D,127.37,6.0,8451.0,4602.0,611.0,2115.0,1700.0,214.0,0.0,6767.0,1548.0,0.0,0.15368421052631578,0.04331578947368421,0.8084736842105263,1914.0,0.9550123715906501,53.12868022255532,1.8363754889174626,0.8881922675021483,78,0.2,0.7,0.026,0.022,0.19
24318449,2025-03-21,2062E300BR,124.8,6.0,9426.0,5115.0,1264.0,2078.0,2094.0,112.0,291.0,6994.0,1191.0,0.0,0.15368421052631578,0.04331578947368421,0.8084736842105263,2497.0,0.9541284403596779,56.041666666217616,1.8428152492665018,0.8386063275927759,7,0.17,1.08,0.028,0.02,0.2
24118475,2025-03-21,SEQRFE550D,125.9,6.19,8985.0,4377.0,672.0,1640.0,1719.0,224.0,0.0,6383.0,1078.0,0.0,0.15368421052631578,0.04331578947368421,0.8084736842105263,1943.0,0.9531380119543257,50.698967434069104,2.0527758738857544,0.8847143592378359,73,0.21,0.78,0.022,0.024,0.23
24218441,2025-03-21,TMT-FE500D,128.23,0.0,9162.0,3990.0,594.0,2291.0,1741.0,304.0,0.0,6894.0,3168.0,0.0,0.15368421052631578,0.04331578947368421,0.8084736842105263,2045.0,0.9999999999922016,53.76277002219636,2.2962406015031838,0.8513447432758673,78,0.21,0.79,0.031,0.028,0.25
24118471,2025-03-21,2062E300BR,126.7,5.98,9972.0,4620.0,662.0,2354.0,2027.0,101.0,440.0,6406.0,1091.0,249.0,0.15368421052631578,0.04331578947368421,0.8084736842105263,2568.0,0.9549291528417627,50.56037884727261,2.158441558441091,0.7893302180682285,7,0.17,0.97,0.026,0.027,0.18
24118440,2025-03-21,2062BK1,124.77,6.2,9432.0,4263.0,707.0,4024.0,1719.0,254.0,0.0,6716.0,1171.0,639.0,0.15368421052631578,0.04331578947368421,0.8084736842105263,1973.0,0.9526609147060193,53.827041756401165,2.212526389865772,0.8712620375058939,6,0.16,0.67,0.027,0.028,0.19
24118437,2025-03-21,2062E300BR,125.5,5.47,9732.0,4296.0,686.0,3205.0,2017.0,102.0,494.0,6210.0,1045.0,368.0,0.15368421052631578,0.04331578947368421,0.8084736842105263,2613.0,0.9582347102316696,49.48207171275313,2.2653631284910927,0.7719096823571482,7,0.2,1.06,0.039,0.033,0.21
24218431,2025-03-21,TMT-FE500D,130.06,6.32,8685.0,4350.0,710.0,1528.0,1681.0,263.0,0.0,6807.0,1175.0,196.0,0.15368421052631578,0.04331578947368421,0.8084736842105263,1944.0,0.9536588942590288,52.33738274602232,1.996551724137472,0.8647119341559338,78,0.215,0.734,0.019,0.023,0.204
24118434,2025-03-21,2062E300BR,120.46,6.25,9432.0,4395.0,687.0,2883.0,2016.0,101.0,507.0,6727.0,1096.0,0.0,0.15368421052631578,0.04331578947368421,0.8084736842105263,2624.0,0.9506747691504168,55.8442636555218,2.1460750853237434,0.7682926829265365,7,0.2,1.11,0.033,0.027,0.21
24118432,2025-03-21,2062E300BR,128.9,6.18,8826.0,4470.0,706.0,3672.0,2016.0,98.0,501.0,6843.0,1137.0,0.0,0.15368421052631578,0.04331578947368421,0.8084736842105263,2615.0,0.9542493337210968,53.08766485606604,1.9744966442948602,0.7709369024853648,7,0.18,1.05,0.033,0.032,0.21
24118429,2025-03-21,SEQRFE550D,123.79,9.38,9432.0,3993.0,697.0,2851.0,1736.0,274.0,0.0,6760.0,1075.0,319.0,0.15368421052631578,0.04331578947368421,0.8084736842105263,2010.0,0.9295637155445704,54.60861135750376,2.3621337340339688,0.8636815920393713,73,0.195,0.79,0.024,0.024,0.22
24318439,2025-03-21,C20MMNACUTLT,126.7,6.4,9234.0,3930.0,1593.0,2670.0,1722.0,210.0,0.0,4946.0,1285.0,0.0,0.15368421052631578,0.04331578947368421,0.8084736842105263,1932.0,0.9519158527351472,39.03709550087579,2.349618320610089,0.8913043478256256,40,0.19,0.92,0.037,0.028,0.25
24318421,2025-03-21,C20MMNACUTLT,121.41,7.12,8988.0,4032.0,596.0,1977.0,1745.0,234.0,0.0,4330.0,2790.0,0.0,0.15368421052631578,0.04331578947368421,0.8084736842105263,1979.0,0.944604372512685,35.66427806576341,2.2291666666661136,0.8817584638701962,40,0.195,0.812,0.027,0.021,0.195
24318424,2025-03-21,C20MMNACUTLT,129.01,6.19,8520.0,4551.0,600.0,1575.0,1698.0,230.0,0.0,6701.0,1600.0,0.0,0.15368421052631578,0.04331578947368421,0.8084736842105263,1928.0,0.9542159763243032,51.941709944562895,1.8721160184570704,0.8807053941904146,40,0.19,0.741,0.024,0.02,0.235
24118443,2025-03-21,C20MMNACUTLT,125.35,0.0,8028.0,4215.0,707.0,2905.0,1720.0,265.0,0.0,6445.0,1307.0,0.0,0.15368421052631578,0.04331578947368421,0.8084736842105263,1985.0,0.9999999999920223,51.41603510130502,1.9046263345191208,0.8664987405537197,40,0.18,0.74,0.032,0.04,0.18
24318436,2025-03-21,SEQRFE550D,125.86,6.91,8064.0,4554.0,649.0,2600.0,1797.0,241.0,0.0,6534.0,1474.0,0.0,0.15368421052631578,0.04331578947368421,0.8084736842105263,2038.0,0.9479551103340517,51.914825996727195,1.7707509881419035,0.8817468105981935,73,0.24,0.79,0.029,0.029,0.2
24118445,2025-03-21,C20MMNACUTLT,123.47,16.48,9207.0,3318.0,626.0,2884.0,1722.0,260.0,0.0,6358.0,1068.0,0.0,0.15368421052631578,0.04331578947368421,0.8084736842105263,1982.0,0.8822436584431423,51.494290110541066,2.7748643761293628,0.8688193743688856,40,0.2,0.76,0.025,0.025,0.22
24218428,2025-03-21,2062E300BR,125.17,6.0,9225.0,5022.0,690.0,1972.0,2018.0,91.0,462.0,7163.0,1624.0,0.0,0.15368421052631578,0.04331578947368421,0.8084736842105263,2571.0,0.9542578333387645,57.22617240507129,1.8369175627236485,0.7849085958767853,7,0.19,0.98,0.02,0.018,0.23
24118448,2025-03-21,SEQRFE550D,122.13,7.37,9696.0,3837.0,734.0,2932.0,1716.0,258.0,0.0,6501.0,1860.0,0.0,0.15368421052631578,0.04331578947368421,0.8084736842105263,1974.0,0.9430888030815205,53.230164578291735,2.526974198591992,0.869300911853663,73,0.22,0.82,0.023,0.014,0.23
24118466,2025-03-21,2062E300BR,127.84,6.07,8688.0,4932.0,672.0,2826.0,2029.0,105.0,467.0,6502.0,1111.0,285.0,0.15368421052631578,0.04331578947368421,0.8084736842105263,2601.0,0.9546710477114879,50.86045056280616,1.7615571776152144,0.7800845828524491,7,0.18,1.05,0.025,0.027,0.19
24118463,2025-03-21,S.TOWER6VAN,124.84,5.47,8484.0,4905.0,662.0,2659.0,2423.0,92.0,555.0,6304.0,1069.0,0.0,0.15368421052631578,0.04331578947368421,0.8084736842105263,3070.0,0.9580231754972143,50.49663569328343,1.7296636085623383,0.7892508143319905,67,0.16,1.32,0.029,0.023,0.2
24118451,2025-03-21,SEQRFE550D,128.48,5.48,7992.0,4977.0,797.0,2547.0,1721.0,256.0,0.0,6535.0,1087.0,0.0,0.15368421052631578,0.04331578947368421,0.8084736842105263,1977.0,0.9590922663410042,50.8639476957436,1.6057866184445235,0.8705108750627868,73,0.23,0.82,0.034,0.028,0.25
24118453,2025-03-21,S.TOWER6VAN,124.09,6.19,9426.0,3144.0,707.0,3215.0,2474.0,105.0,573.0,6399.0,1046.0,0.0,0.15368421052631578,0.04331578947368421,0.8084736842105263,3152.0,0.9524869511747585,51.56741074984634,2.9980916030524813,0.7848984771571114,67,0.2,1.33,0.029,0.022,0.26
24118459,2025-03-21,S.TOWER6VAN,133.88,8.66,8304.0,4419.0,715.0,3571.0,2419.0,104.0,539.0,6703.0,1456.0,0.0,0.15368421052631578,0.04331578947368421,0.8084736842105263,3062.0,0.9392451241690807,50.06722437966786,1.879158180583417,0.7900065316783834,67,0.19,1.28,0.033,0.029,0.21
24118456,2025-03-21,S.TOWER6VAN,124.24,5.98,10473.0,2760.0,699.0,3223.0,2419.0,95.0,531.0,6669.0,1485.0,0.0,0.15368421052631578,0.04331578947368421,0.8084736842105263,3045.0,0.9540777146294419,53.67836445545977,3.7945652173899296,0.794417077175437,67,0.18,1.28,0.028,0.024,0.22
24318525,2025-03-22,SEQRFE550D,125.5,10.21,8523.0,3978.0,657.0,2070.0,1728.0,314.0,0.0,6660.0,2895.0,0.0,0.14235,0.04455,0.8125,2042.0,0.9247660452367198,53.06772908324249,2.142533936651045,0.8462291870710841,73,0.21,0.84,0.025,0.028,0.2
24318539,2025-03-22,EXPORTDSP14,121.3,5.98,9513.0,3951.0,658.0,1776.0,1811.0,264.0,0.0,6249.0,1086.0,0.0,0.14235,0.04455,0.8125,2075.0,0.9530169704513433,51.516900246895986,2.4077448747146524,0.8727710843369287,55,0.18,0.85,0.032,0.03,0.2
24218538,2025-03-22,SEQRFE550D,128.87,6.21,7308.0,4257.0,693.0,0.0,1573.0,0.0,233.0,6405.0,2310.0,0.0,0.14235,0.04455,0.8125,1806.0,0.9540272431081284,49.70124932063552,1.7167019027480108,0.8709856035432608,73,0.23,0.77,0.031,0.024,0.22
24218541,2025-03-22,EXPORTDSP14,124.72,6.4,6927.0,4227.0,721.0,1139.0,1580.0,0.0,263.0,6872.0,1130.0,0.0,0.14235,0.04455,0.8125,1843.0,0.9511897498402136,55.099422706421585,1.638750887153622,0.857297883884505,55,0.19,0.78,0.028,0.022,0.2
24218545,2025-03-22,SEQRFE550D,130.91,6.0,7380.0,5076.0,701.0,2517.0,1569.0,0.0,260.0,6910.0,1198.0,237.0,0.14235,0.04455,0.8125,1829.0,0.9561755897965366,52.78435566379357,1.4539007092195717,0.857845817386081,73,0.23,0.78,0.024,0.024,0.2
24318544,2025-03-22,C20MMNC,128.89,5.36,12003.0,3975.0,652.0,2548.0,1783.0,248.0,0.0,3965.0,641.0,0.0,0.14235,0.04455,0.8125,2031.0,0.9600744878885655,30.762665838848925,3.019622641508674,0.8778926637120247,42,0.17,0.75,0.026,0.032,0.2
24318533,2025-03-22,EXPORTDSP14,128.5,8.26,7974.0,4056.0,695.0,1935.0,1816.0,281.0,0.0,6601.0,1177.0,0.0,0.14235,0.04455,0.8125,2097.0,0.9396022228653146,51.369649805047715,1.9659763313604621,0.865999046256144,55,0.2,0.78,0.023,0.025,0.23
24318529,2025-03-22,IS2062E350BR,131.13,6.11,8169.0,5043.0,0.0,2468.0,0.0,0.0,0.0,3807.0,693.0,0.0,0.14235,0.04455,0.8125,0.0,0.9554794520478324,29.03225806429473,1.6198691255202022,0.0,59,0.16,1.37,0.039,0.03,0.18
24218521,2025-03-22,SEQRFE550D,130.46,6.38,7575.0,4428.0,677.0,775.0,1532.0,101.0,277.0,6656.0,1115.0,0.0,0.14235,0.04455,0.8125,1910.0,0.9533762057808144,51.01946956882554,1.710704607045684,0.8020942408372764,73,0.2,0.76,0.031,0.031,0.2
24218532,2025-03-22,SEQRFE550D,123.97,6.5,7575.0,4629.0,1221.0,1695.0,3129.0,425.0,0.0,6979.0,1934.0,0.0,0.14235,0.04455,0.8125,3554.0,0.9501801180275146,56.29587803455436,1.636422553466918,0.880416432188835,73,0.22,0.76,0.034,0.033,0.19
24318522,2025-03-22,IS2062E350BR,125.87,6.65,8223.0,3957.0,657.0,1808.0,2484.0,105.0,458.0,6681.0,2100.0,0.0,0.14235,0.04455,0.8125,3047.0,0.9498188952539254,53.078573130586484,2.078089461712894,0.815228093206165,59,0.17,1.35,0.03,0.03,0.24
24218450,2025-03-22,S.TOWER6VAN,122.97,6.4,8352.0,3006.0,613.0,1193.0,2400.0,71.0,513.0,6481.0,1062.0,0.0,0.14235,0.04455,0.8125,2984.0,0.9505294890550319,52.70391152270713,2.7784431137715306,0.8042895442356554,67,0.184,1.22,0.032,0.019,0.22
24218476,2025-03-22,S.TOWER6VAN,126.07,6.0,8418.0,2325.0,701.0,1264.0,2494.0,105.0,510.0,192.0,1356.0,0.0,0.14235,0.04455,0.8125,3109.0,0.954569546445411,1.522963433001325,3.620645161288765,0.8021871984558372,67,0.18,1.34,0.028,0.021,0.223
24218479,2025-03-22,S.TOWER6VAN,124.81,6.3,8400.0,1377.0,600.0,482.0,2518.0,105.0,506.0,6937.0,1715.0,0.0,0.14235,0.04455,0.8125,3129.0,0.9519487453210895,55.58048233270106,6.100217864919317,0.8047299456692858,67,0.16,1.345,0.022,0.021,0.2
24218481,2025-03-22,TMT-FE500D,126.36,6.22,7806.0,4890.0,611.0,1371.0,1552.0,263.0,263.0,6547.0,1095.0,0.0,0.14235,0.04455,0.8125,2078.0,0.9530849298464845,51.81228236742788,1.5963190184045815,0.7468719922999293,78,0.189,0.835,0.022,0.023,0.263
24218484,2025-03-22,SEQRFE550D,126.44,6.05,7860.0,4833.0,701.0,1139.0,1569.0,250.0,267.0,6645.0,1556.0,0.0,0.14235,0.04455,0.8125,2086.0,0.9543361763079905,52.55457133776847,1.6263190564863177,0.7521572387340594,73,0.21,0.83,0.021,0.024,0.21
24218488,2025-03-22,SEQRFE550D,131.75,0.0,12063.0,5655.0,767.0,2015.0,1509.0,257.0,240.0,6726.0,1417.0,0.0,0.14235,0.04455,0.8125,2006.0,0.99999999999241,51.051233396196956,2.1331564986733627,0.7522432701890567,73,0.21,0.76,0.021,0.016,0.22
24218492,2025-03-22,SEQRFE550D,127.5,6.14,5037.0,4011.0,734.0,903.0,1495.0,257.0,233.0,6897.0,1168.0,310.0,0.14235,0.04455,0.8125,1985.0,0.9540556719473658,54.09411764663455,1.2557965594611677,0.7531486146091924,73,0.22,0.75,0.022,0.018,0.2
24218500,2025-03-22,2062E300BR,118.35,6.23,9240.0,3654.0,720.0,1154.0,2345.0,138.0,456.0,6590.0,1457.0,0.0,0.14235,0.04455,0.8125,2939.0,0.9499919730217531,55.68229826737911,2.528735632183216,0.7978904389245329,7,0.16,1.09,0.019,0.023,0.18
24218503,2025-03-22,C20MMNACUTLT,123.63,6.21,8073.0,3957.0,693.0,598.0,1688.0,219.0,0.0,6439.0,1561.0,0.0,0.14235,0.04455,0.8125,1907.0,0.9521719038743671,52.08282779218569,2.0401819560267778,0.885159937073474,40,0.21,0.71,0.023,0.024,0.2
24218506,2025-03-22,2062E300BR,121.1,5.99,9225.0,4227.0,688.0,1496.0,2308.0,98.0,402.0,6655.0,1122.0,0.0,0.14235,0.04455,0.8125,2808.0,0.9528680462589277,54.954582988811275,2.1823988644423506,0.8219373219370292,7,0.16,1.13,0.021,0.023,0.2
24218508,2025-03-22,IS2062E350BR,126.34,6.12,8622.0,4056.0,704.0,1466.0,2538.0,78.0,520.0,6694.0,1101.0,0.0,0.14235,0.04455,0.8125,3136.0,0.9537973727845857,52.98401139739604,2.12573964496989,0.8093112244895379,59,0.17,1.3,0.024,0.027,0.24
