Repository: SiddharthKumar268/FerroMind

# FerroMind
*Ferro-Alloy Optimisation using Machine Learning*
**SAIL Durgapur Steel Plant | Steel Melting Shop**
Intern: Siddharth Kumar | FY 2023-24 to FY 2025-26

---

## Quick Start

```bash

# 2. Place raw Excel files in data/raw/

## Dataset

| | |
|---|---|
| Total heats after cleaning | 47,421 |
| Training set | 37,936 heats (Apr 2023 – Jun 2025) |
| Test set | 9,485 heats (Jun 2025 – Dec 2025) |
| Input features | 21 (16 raw + 5 engineered) |
| Target variables | Mn, Si, C, S, P |
| BOF grades | 76 distinct grades |
| Split method | Chronological 80/20 — no shuffle, no leakage |

---

File: data/processed/sms_train.csv (part 228 of 253)
Heat_Number,Date,BOF Grade Code,Hot Metal Addn. Weight,Scrap Addn. Weight,Lime Into Converter,Dolomite Into Converter,Lime Into Ladle,Iron Ore Into Converter,SIMN Into Ladle,FESI Into Ladle,FEMN Into Ladle,Measered O2 Mainblow II,Duration of Mainblow I/II,Measered O2 2nd Blow,HM_P,HM_S,HM_Si,Total_FA_Ladle,HM_Ratio,O2_per_ton_HM,Lime_Dolo_Ratio,SiMn_FA_Fraction,Grade_Encoded,C,Mn,P,S,Si
24218513,2025-03-22,2062BK1,126.67,0.0,8646.0,3849.0,682.0,820.0,1499.0,216.0,199.0,7143.0,2681.0,0.0,0.14235,0.04455,0.8125,1914.0,0.9999999999921054,56.39062129899431,2.2462977396720585,0.7831765935210119,6,0.21,0.77,0.02,0.017,0.27
24218515,2025-03-22,S.TOWER6VAN,121.93,6.88,8016.0,4299.0,652.0,1026.0,2511.0,0.0,246.0,6570.0,1088.0,0.0,0.14235,0.04455,0.8125,2757.0,0.9465879978189071,53.883375706931155,1.8646196789946812,0.9107725788897676,67,0.179,1.326,0.023,0.026,0.254
24218518,2025-03-22,SEQRFE550D,126.69,6.21,8028.0,4503.0,644.0,1046.0,1488.0,192.0,257.0,6430.0,1904.0,0.0,0.14235,0.04455,0.8125,1937.0,0.953273137690344,50.75380850855826,1.782811459026919,0.7681982447079152,73,0.21,0.74,0.019,0.022,0.21
24218524,2025-03-22,EXPORTDSP14,126.92,6.3,7830.0,4392.0,643.0,717.0,1502.0,145.0,263.0,6658.0,1327.0,0.0,0.14235,0.04455,0.8125,1910.0,0.9527098033256816,52.4582414114997,1.7827868852454956,0.7863874345545621,55,0.18,0.75,0.035,0.029,0.22
24218526,2025-03-22,SEQRFE550D,126.42,7.3,7167.0,4581.0,627.0,1756.0,1522.0,101.0,267.0,6672.0,1084.0,0.0,0.14235,0.04455,0.8125,1890.0,0.9454083158768666,52.77645942056022,1.5645055664698613,0.8052910052905792,73,0.21,0.82,0.028,0.029,0.19
24218535,2025-03-22,SEQRFE550D,128.88,0.0,8532.0,3942.0,688.0,3325.0,1600.0,0.0,327.0,6683.0,1660.0,0.0,0.14235,0.04455,0.8125,1927.0,0.9999999999922409,51.85443823671746,2.1643835616432865,0.8303061754017487,73,0.22,0.77,0.025,0.025,0.21
24318519,2025-03-22,IS2062E350BR,127.84,6.62,8916.0,4062.0,643.0,1010.0,2440.0,112.0,447.0,6239.0,1533.0,0.0,0.14235,0.04455,0.8125,2999.0,0.950766027064177,48.80319148897995,2.194977843426343,0.813604534844677,59,0.19,1.37,0.031,0.028,0.2
24318509,2025-03-22,SAILTOWER6VA,126.7,6.15,10476.0,3819.0,817.0,2749.0,2121.0,0.0,800.0,3977.0,1126.0,0.0,0.14235,0.04455,0.8125,2921.0,0.953707188551346,31.389108129191875,2.7431264728979463,0.7261211913725689,68,0.164,1.336,0.025,0.018,0.17
24318512,2025-03-22,IS2062E350BR,123.93,6.12,9066.0,4098.0,1971.0,2335.0,2505.0,108.0,498.0,6944.0,1400.0,0.0,0.14235,0.04455,0.8125,3111.0,0.9529411764632608,56.03163075884748,2.212298682283501,0.8052073288329138,59,0.18,1.35,0.028,0.022,0.25
24318490,2025-03-22,S.TOWER6VAN,128.67,5.89,8772.0,4101.0,652.0,2574.0,2479.0,83.0,404.0,3812.0,617.0,0.0,0.14235,0.04455,0.8125,2966.0,0.9562277051058546,29.626175487451423,2.138990490123838,0.8358057990556859,67,0.17,1.34,0.034,0.03,0.24
24118505,2025-03-22,S.TOWER6VAN,119.55,0.0,11091.0,4374.0,705.0,2054.0,2467.0,99.0,488.0,6652.0,1124.0,0.0,0.14235,0.04455,0.8125,3054.0,0.9999999999916352,55.641990798363516,2.5356652949239744,0.8077930582839529,67,0.18,1.26,0.022,0.021,0.2
24118511,2025-03-22,S.TOWER6VAN,124.08,6.71,10551.0,3963.0,692.0,1956.0,2413.0,92.0,491.0,6607.0,1108.0,0.0,0.14235,0.04455,0.8125,2996.0,0.9486963835083059,53.247904577262666,2.6623769871302896,0.8054072096125483,67,0.16,1.33,0.037,0.026,0.19
24118514,2025-03-22,SAILTOWER6VA,117.84,0.0,8970.0,3921.0,594.0,2785.0,1821.0,0.0,867.0,6307.0,1082.0,0.0,0.14235,0.04455,0.8125,2688.0,0.9999999999915139,53.52172437157568,2.2876817138479244,0.6774553571426051,68,0.17,1.35,0.026,0.019,0.22
24118517,2025-03-22,SAILTOWER6VA,118.82,6.89,9090.0,4461.0,712.0,3131.0,1865.0,0.0,937.0,6201.0,988.0,0.0,0.14235,0.04455,0.8125,2802.0,0.9451913133327087,52.188183807000605,2.0376597175516613,0.665596002854866,68,0.18,1.34,0.023,0.021,0.23
24118520,2025-03-22,S.TOWER6VAN,122.75,6.24,8742.0,4392.0,694.0,2243.0,2472.0,129.0,551.0,6312.0,995.0,0.0,0.14235,0.04455,0.8125,3152.0,0.951624156904011,51.42158859428577,1.990437158469492,0.7842639593906141,67,0.186,1.301,0.025,0.035,0.208
24118523,2025-03-22,S.TOWER6VAN,124.84,6.23,7953.0,4491.0,696.0,2507.0,2470.0,122.0,572.0,6349.0,1004.0,327.0,0.14235,0.04455,0.8125,3164.0,0.952468146784524,50.85709708386048,1.7708750834999396,0.7806573957013968,67,0.177,1.317,0.036,0.033,0.224
24118527,2025-03-22,S.TOWER6VAN,125.13,6.16,8421.0,4416.0,709.0,2702.0,2436.0,131.0,548.0,6337.0,1011.0,365.0,0.14235,0.04455,0.8125,3115.0,0.9530809657936395,50.643330935422014,1.906929347825655,0.7820224719098613,67,0.17,1.32,0.037,0.032,0.19
24118528,2025-03-22,S.TOWER6VAN,123.93,8.67,8472.0,4431.0,704.0,2239.0,0.0,125.0,507.0,6203.0,984.0,0.0,0.14235,0.04455,0.8125,632.0,0.9346153846083364,50.05244896272046,1.9119837508458783,0.0,67,0.19,1.29,0.031,0.024,0.24
24118531,2025-03-22,IS2062E350BR,126.31,6.28,8439.0,4407.0,689.0,2460.0,2561.0,118.0,528.0,6396.0,1068.0,0.0,0.14235,0.04455,0.8125,3207.0,0.9526359453883956,50.63732087680597,1.914908100748374,0.7985656376673531,59,0.18,1.38,0.031,0.032,0.18
24118534,2025-03-22,S.TOWER6VAN,126.91,0.0,8547.0,2991.0,707.0,2658.0,2418.0,125.0,568.0,6488.0,2314.0,0.0,0.14235,0.04455,0.8125,3111.0,0.9999999999921204,51.122842959174825,2.857572718153508,0.7772420443584772,67,0.18,1.37,0.031,0.029,0.23
24318493,2025-03-22,S.TOWER6VAN,130.67,6.22,9288.0,4149.0,657.0,2709.0,2569.0,98.0,450.0,6608.0,1045.0,0.0,0.14235,0.04455,0.8125,3117.0,0.9545620571191865,50.570138516487575,2.238611713665404,0.824189926210836,67,0.19,1.27,0.031,0.025,0.21
24118537,2025-03-22,SAILTOWER6VA,124.56,6.88,8958.0,3996.0,809.0,1642.0,1827.0,0.0,910.0,6315.0,1560.0,0.0,0.14235,0.04455,0.8125,2737.0,0.9476567254949205,50.6984585737741,2.2417417417411807,0.6675191815854339,68,0.2,1.31,0.03,0.023,0.21
24118543,2025-03-22,SAILTOWER6VA,126.98,6.1,9093.0,5016.0,744.0,1910.0,1820.0,0.0,900.0,6961.0,1697.0,0.0,0.14235,0.04455,0.8125,2720.0,0.9541629095209335,54.81965663840904,1.8127990430618395,0.6691176470585776,68,0.18,1.3,0.027,0.019,0.23
24118546,2025-03-22,SAILTOWER6VA,124.48,5.29,9447.0,4986.0,757.0,1887.0,1814.0,0.0,899.0,6243.0,1446.0,0.0,0.14235,0.04455,0.8125,2713.0,0.95923557061756,50.15263496103669,1.8947051744881878,0.6686325101361339,68,0.16,1.34,0.032,0.018,0.23
24318516,2025-03-22,IS2062E350BR,127.91,6.02,9996.0,4320.0,663.0,1829.0,2501.0,105.0,498.0,6556.0,1239.0,0.0,0.14235,0.04455,0.8125,3104.0,0.9550511461139771,51.25478852277965,2.313888888888353,0.8057345360822147,59,0.19,1.41,0.026,0.023,0.23
24318485,2025-03-22,TMT-FE500D,126.58,6.12,10014.0,4551.0,657.0,2231.0,1830.0,312.0,0.0,4827.0,892.0,0.0,0.14235,0.04455,0.8125,2142.0,0.9538809344313952,38.133986411454146,2.2003955174682046,0.854341736694279,78,0.202,0.837,0.02,0.021,0.233
24118499,2025-03-22,C20MMNACUTLT,125.06,6.2,9462.0,4575.0,699.0,2371.0,1719.0,227.0,0.0,6585.0,1607.0,0.0,0.14235,0.04455,0.8125,1946.0,0.9527655035734212,52.65472573122777,2.0681967213110233,0.8833504624866992,40,0.22,0.72,0.027,0.034,0.2
24118497,2025-03-22,S.TOWER6VAN,130.97,6.0,9189.0,4746.0,689.0,4160.0,2466.0,104.0,491.0,6402.0,1356.0,0.0,0.14235,0.04455,0.8125,3061.0,0.9561947871726934,48.88142322631992,1.9361567635899837,0.8056190787321772,67,0.18,1.29,0.035,0.034,0.2
24118502,2025-03-22,S.TOWER6VAN,121.14,5.86,10266.0,4515.0,704.0,2621.0,2467.0,105.0,486.0,6422.0,1081.0,317.0,0.14235,0.04455,0.8125,3058.0,0.9538582677090247,53.01304276000484,2.2737541528234164,0.8067364290383235,67,0.17,1.33,0.025,0.036,0.25
24118491,2025-03-22,S.TOWER6VAN,125.96,6.92,9273.0,4164.0,709.0,2514.0,2506.0,121.0,517.0,6493.0,1157.0,244.0,0.14235,0.04455,0.8125,3144.0,0.9479229379820295,51.54811051086418,2.2269452449562372,0.797073791348347,67,0.2,1.28,0.037,0.028,0.22
24318507,2025-03-22,S.TOWER6VAN,121.1,5.38,9909.0,3765.0,691.0,1512.0,2531.0,108.0,403.0,6556.0,1278.0,0.0,0.14235,0.04455,0.8125,3042.0,0.9574636306059656,54.13707679558929,2.6318725099594604,0.8320184089412124,67,0.176,1.292,0.026,0.026,0.213
24318504,2025-03-22,S.TOWER6VAN,120.36,5.38,9975.0,4248.0,706.0,2029.0,2524.0,101.0,407.0,3829.0,1243.0,0.0,0.14235,0.04455,0.8125,3032.0,0.9572132972724892,31.812894649120864,2.3481638418073567,0.8324538258572453,67,0.19,1.29,0.025,0.025,0.21
24318501,2025-03-22,S.TOWER6VAN,122.0,6.0,8877.0,4113.0,699.0,2303.0,2528.0,113.0,397.0,6290.0,1115.0,0.0,0.14235,0.04455,0.8125,3038.0,0.9531249999925538,51.55737704875772,2.1582786287376226,0.8321263989464015,67,0.19,1.3,0.028,0.025,0.2
24318498,2025-03-22,S.TOWER6VAN,122.95,6.65,8547.0,3981.0,695.0,2410.0,2510.0,108.0,400.0,6617.0,1221.0,0.0,0.14235,0.04455,0.8125,3018.0,0.9486882715976183,53.818625457065316,2.1469480030137786,0.831676607024244,67,0.17,1.3,0.031,0.027,0.22
24118494,2025-03-22,SEQRFE550D,126.8,7.75,9324.0,4716.0,700.0,2517.0,1733.0,264.0,0.0,6902.0,1132.0,0.0,0.14235,0.04455,0.8125,1997.0,0.9424005945675035,54.432176655722145,1.977099236640802,0.8678017025533962,73,0.24,0.74,0.028,0.025,0.21
24118469,2025-03-22,2062E300BR,124.55,7.33,9828.0,4617.0,664.0,2154.0,2023.0,102.0,467.0,6357.0,1088.0,0.0,0.14235,0.04455,0.8125,2592.0,0.9444191689343008,51.03974307466046,2.1286549707597726,0.7804783950614272,7,0.163,1.046,0.025,0.025,0.192
24318496,2025-03-22,S.TOWER6VAN,126.76,6.41,8844.0,3882.0,696.0,2249.0,2576.0,109.0,450.0,5677.0,1045.0,0.0,0.14235,0.04455,0.8125,3135.0,0.9518660358868224,44.78542126818566,2.278207109736662,0.8216905901113807,67,0.19,1.29,0.035,0.032,0.19
24118483,2025-03-22,S.TOWER6VAN,127.06,6.02,9291.0,4083.0,707.0,2718.0,2511.0,122.0,501.0,6728.0,1110.0,0.0,0.14235,0.04455,0.8125,3134.0,0.9547640516910523,52.95136156105028,2.2755326965460996,0.8012125079767705,67,0.17,1.33,0.024,0.027,0.2
24118489,2025-03-22,S.TOWER6VAN,126.29,6.7,9282.0,4275.0,706.0,2727.0,2513.0,124.0,517.0,6420.0,1065.0,234.0,0.14235,0.04455,0.8125,3154.0,0.9496202721937769,50.83537888945415,2.1712280701749305,0.7967660114138247,67,0.19,1.23,0.041,0.03,0.2
24118486,2025-03-22,S.TOWER6VAN,126.31,6.2,9087.0,4230.0,685.0,2706.0,2521.0,118.0,508.0,6238.0,1027.0,245.0,0.14235,0.04455,0.8125,3147.0,0.9532110784019833,49.386430210993694,2.148226950354102,0.801080394025802,67,0.2,1.35,0.03,0.03,0.21
24118473,2025-03-22,TMT-FE500D,122.0,5.86,9006.0,4383.0,674.0,2119.0,2026.0,94.0,453.0,6198.0,1058.0,0.0,0.14235,0.04455,0.8125,2573.0,0.9541686219227735,50.803278688108165,2.054757015742173,0.7874076952970123,78,0.193,1.103,0.028,0.023,0.168
24118482,2025-03-22,S.TOWER6VAN,126.36,6.31,9567.0,4215.0,704.0,2757.0,2521.0,115.0,511.0,6759.0,1099.0,237.0,0.14235,0.04455,0.8125,3147.0,0.9524383809380236,53.49002848960517,2.2697508896791767,0.801080394025802,67,0.16,1.34,0.021,0.024,0.203
24318487,2025-03-22,S.TOWER6VAN,125.34,5.82,8226.0,4608.0,644.0,2382.0,2572.0,116.0,397.0,6859.0,1139.0,0.0,0.14235,0.04455,0.8125,3085.0,0.9556267154547453,54.72315302333873,1.7851562499996125,0.8337115072930847,67,0.17,1.27,0.034,0.03,0.24
24118477,2025-03-22,TMT-FE500D,126.07,5.97,9498.0,3948.0,687.0,2260.0,2012.0,118.0,501.0,6651.0,1177.0,0.0,0.14235,0.04455,0.8125,2631.0,0.954786428347813,52.75640517131152,2.4057750759872327,0.7647282402125561,78,0.189,1.034,0.031,0.029,0.194
24118540,2025-03-23,IS2062E350BR,123.99,5.92,8145.0,4485.0,690.0,1704.0,2420.0,109.0,519.0,6221.0,1878.0,0.0,0.14110714285714285,0.044392857142857144,0.6968571428571428,3048.0,0.9544299899857254,50.17340108032766,1.8160535117052805,0.7939632545929154,59,0.19,1.39,0.027,0.03,0.23
24118568,2025-03-23,IS2062E350BR,128.37,6.5,5973.0,4209.0,669.0,1219.0,2470.0,102.0,485.0,6430.0,1141.0,0.0,0.14110714285714285,0.044392857142857144,0.6968571428571428,3057.0,0.9518054422706919,50.08958479356478,1.419101924447275,0.8079816813867164,59,0.18,1.32,0.029,0.025,0.22
24118563,2025-03-23,IS2062E350BR,126.75,6.4,9984.0,4374.0,679.0,3044.0,2467.0,101.0,508.0,6211.0,1052.0,342.0,0.14110714285714285,0.044392857142857144,0.6968571428571428,3076.0,0.9519339091178977,49.00197238620117,2.2825788751709455,0.8020156046811437,59,0.18,1.36,0.021,0.021,0.2
24118549,2025-03-23,S.TOWER6VAN,122.94,5.79,9990.0,4314.0,709.0,1991.0,2415.0,108.0,510.0,6450.0,1383.0,0.0,0.14110714285714285,0.044392857142857144,0.6968571428571428,3033.0,0.9550221393540356,52.46461688585924,2.3157162726002976,0.796241345202507,67,0.189,1.309,0.03,0.028,0.187
24218530,2025-03-23,EXPORTDSP14,131.34,6.16,7926.0,4554.0,808.0,1604.0,1623.0,115.0,209.0,6991.0,1104.0,0.0,0.14110714285714285,0.044392857142857144,0.6968571428571428,1947.0,0.9551999999930532,53.22826252433967,1.7404479578388798,0.8335901386744563,55,0.202,0.735,0.034,0.028,0.244
24118552,2025-03-23,S.TOWER6VAN,127.05,6.19,8877.0,4320.0,692.0,2587.0,2422.0,111.0,500.0,6695.0,2480.0,0.0,0.14110714285714285,0.044392857142857144,0.6968571428571428,3033.0,0.9535424797286585,52.69578905901066,2.054861111110635,0.7985492911306302,67,0.174,1.324,0.032,0.027,0.236
24118561,2025-03-23,EXPORTDSP14,120.32,5.98,9750.0,4479.0,652.0,3122.0,1698.0,230.0,0.0,6409.0,1093.0,0.0,0.14110714285714285,0.044392857142857144,0.6968571428571428,1928.0,0.9526524148776512,53.26628989317432,2.1768251841924138,0.8807053941904146,55,0.209,0.798,0.019,0.029,0.213
24118555,2025-03-23,EXPORTDSP14,125.88,7.33,9105.0,4095.0,689.0,2854.0,1671.0,257.0,0.0,6454.0,1413.0,0.0,0.14110714285714285,0.044392857142857144,0.6968571428571428,1928.0,0.9449741010363714,51.27105179495336,2.2234432234426804,0.8667012448128285,55,0.19,0.73,0.028,0.031,0.19
24118572,2025-03-23,SAILTOWER6VA,119.99,6.5,9963.0,4143.0,696.0,1882.0,1819.0,0.0,900.0,6001.0,1131.0,0.0,0.14110714285714285,0.044392857142857144,0.6968571428571428,2719.0,0.9486125385330966,50.01250104133668,2.4047791455461245,0.6689959543947521,68,0.175,1.298,0.022,0.013,0.24
24118570,2025-03-23,SAILTOWER6VA,127.56,0.0,9927.0,4074.0,697.0,4342.0,1819.0,0.0,897.0,6480.0,1175.0,0.0,0.14110714285714285,0.044392857142857144,0.6968571428571428,2716.0,0.9999999999921605,50.79962370609282,2.4366715758462356,0.6697349042707401,68,0.199,1.32,0.023,0.019,0.238
24118559,2025-03-23,IS2062E350BR,125.05,6.25,9978.0,4635.0,674.0,2137.0,2470.0,98.0,491.0,6398.0,1089.0,0.0,0.14110714285714285,0.044392857142857144,0.6968571428571428,3059.0,0.9523990860551987,51.16353458575639,2.152750809061024,0.8074534161488044,59,0.17,1.41,0.035,0.03,0.22
24218554,2025-03-23,IS2062E350BR,124.97,5.97,7902.0,4197.0,693.0,3179.0,2396.0,0.0,462.0,6356.0,1302.0,0.0,0.14110714285714285,0.044392857142857144,0.6968571428571428,2858.0,0.9544065984347457,50.86020644914091,1.8827734095778215,0.8383484954510713,59,0.18,1.39,0.026,0.021,0.23
24218551,2025-03-23,IS2062E350BR,123.3,6.32,6891.0,4299.0,704.0,2041.0,2393.0,0.0,473.0,6549.0,1090.0,0.0,0.14110714285714285,0.044392857142857144,0.6968571428571428,2866.0,0.9512420922623728,53.11435523071278,1.6029309141657122,0.8349616189808671,59,0.17,1.36,0.03,0.022,0.22
24318602,2025-03-23,IS2062E350BR,125.05,6.0,9384.0,4314.0,710.0,2260.0,2521.0,91.0,403.0,2633.0,1960.0,0.0,0.14110714285714285,0.044392857142857144,0.6968571428571428,3015.0,0.9542159481041265,21.055577768724067,2.175243393601721,0.8361525704806514,59,0.18,1.4,0.026,0.03,0.21
24318600,2025-03-23,IS2062E350BR,127.23,6.71,8691.0,4008.0,699.0,2340.0,2569.0,102.0,452.0,6187.0,1100.0,0.0,0.14110714285714285,0.044392857142857144,0.6968571428571428,3123.0,0.9499029416085569,48.628468128203814,2.1684131736521537,0.8226064681393459,59,0.17,1.38,0.034,0.025,0.23
24318597,2025-03-23,SEQRFE550D,129.98,7.85,8466.0,2553.0,588.0,2154.0,1715.0,268.0,0.0,6775.0,2123.0,0.0,0.14110714285714285,0.044392857142857144,0.6968571428571428,1983.0,0.9430457810277658,52.123403600152926,3.3160987074017565,0.8648512355013289,73,0.18,0.81,0.031,0.022,0.21
24318594,2025-03-23,SEQRFE550D,130.02,6.0,5148.0,4299.0,685.0,1059.0,1799.0,261.0,0.0,3239.0,1967.0,0.0,0.14110714285714285,0.044392857142857144,0.6968571428571428,2060.0,0.9558888398694613,24.911552068720876,1.1974877878573627,0.8733009708733624,73,0.22,0.8,0.023,0.024,0.2
24318591,2025-03-23,SEQRFE550D,124.5,6.5,10974.0,5700.0,502.0,957.0,1728.0,234.0,0.0,6666.0,1059.0,0.0,0.14110714285714285,0.044392857142857144,0.6968571428571428,1962.0,0.9503816793820582,53.54216867426874,1.9252631578943988,0.8807339449536795,73,0.22,0.84,0.034,0.026,0.17
24318588,2025-03-23,SEQRFE550D,128.9,6.12,8547.0,4446.0,652.0,699.0,1782.0,234.0,0.0,6805.0,1678.0,0.0,0.14110714285714285,0.044392857142857144,0.6968571428571428,2016.0,0.9546733817141559,52.7928626838418,1.9224021592438318,0.883928571428133,73,0.2,0.78,0.024,0.035,0.22
24318585,2025-03-23,SEQRFE550D,135.2,0.0,7695.0,4716.0,646.0,3835.0,1786.0,227.0,0.0,6222.0,1362.0,0.0,0.14110714285714285,0.044392857142857144,0.6968571428571428,2013.0,0.9999999999926036,46.02071005883121,1.631679389312631,0.8872329855932006,73,0.22,0.77,0.025,0.029,0.19
24318582,2025-03-23,SEQRFE550D,130.62,6.12,7563.0,4704.0,646.0,1130.0,1759.0,227.0,0.0,3392.0,1102.0,0.0,0.14110714285714285,0.044392857142857144,0.6968571428571428,1986.0,0.9552435278561121,25.96845812260015,1.607780612244556,0.8856998992946195,73,0.21,0.75,0.022,0.033,0.19
24318579,2025-03-23,IS2062E350BR,126.8,6.9,8775.0,2580.0,607.0,1482.0,2613.0,105.0,499.0,6430.0,1634.0,0.0,0.14110714285714285,0.044392857142857144,0.6968571428571428,3217.0,0.9483919222068184,50.70977917941081,3.401162790696356,0.8122474354986595,59,0.18,1.41,0.024,0.029,0.24
24318556,2025-03-23,S.TOWER6VAN,135.07,0.0,8508.0,3582.0,699.0,3843.0,2626.0,101.0,515.0,6321.0,994.0,595.0,0.14110714285714285,0.044392857142857144,0.6968571428571428,3242.0,0.9999999999925965,46.797956614742006,2.375209380233843,0.8099938309682881,67,0.182,1.377,0.028,0.022,0.205
24318553,2025-03-23,SEQR500D,134.57,0.0,8106.0,3855.0,646.0,3106.0,1801.0,268.0,0.0,4363.0,763.0,0.0,0.14110714285714285,0.044392857142857144,0.6968571428571428,2069.0,0.999999999992569,32.42178791682826,2.102723735408015,0.8704688255191539,72,0.204,0.766,0.015,0.017,0.21
24318550,2025-03-23,EXPORTDSP14,131.84,0.0,8976.0,3810.0,649.0,3895.0,1809.0,267.0,0.0,2649.0,479.0,0.0,0.14110714285714285,0.044392857142857144,0.6968571428571428,2076.0,0.9999999999924152,20.092536407614592,2.355905511810405,0.8713872832365744,55,0.18,0.73,0.022,0.026,0.19
24318547,2025-03-23,IS2062E350BR,129.1,5.38,11037.0,3984.0,657.0,2796.0,2534.0,104.0,525.0,6204.0,1069.0,0.0,0.14110714285714285,0.044392857142857144,0.6968571428571428,3163.0,0.9599940511528854,48.05577071999957,2.7703313253005093,0.8011381599744543,59,0.18,1.36,0.024,0.026,0.2
24318542,2025-03-23,IS2062E350BR,128.03,6.5,9528.0,4461.0,641.0,2253.0,2681.0,82.0,518.0,6278.0,1087.0,0.0,0.14110714285714285,0.044392857142857144,0.6968571428571428,3281.0,0.9516836393298768,49.03538233188288,2.1358439811696623,0.8171289241082544,59,0.2,1.42,0.04,0.03,0.19
24118574,2025-03-23,IS2062E350BR,122.55,6.02,9774.0,4164.0,704.0,2251.0,2441.0,129.0,518.0,5490.0,938.0,342.0,0.14110714285714285,0.044392857142857144,0.6968571428571428,3088.0,0.95317725751767,44.79804161530153,2.347262247838053,0.790479274611143,59,0.17,1.36,0.025,0.024,0.21
24318605,2025-03-23,SEQRFE550D,130.06,6.12,7548.0,4482.0,712.0,1682.0,1728.0,306.0,0.0,6554.0,1563.0,0.0,0.14110714285714285,0.044392857142857144,0.6968571428571428,2034.0,0.9550594800928547,50.39212671036144,1.6840696117800793,0.8495575221234761,73,0.22,0.8,0.023,0.024,0.25
24218603,2025-03-23,C20MMNC,126.87,6.0,8055.0,3684.0,792.0,2421.0,1559.0,230.0,0.0,6643.0,1336.0,0.0,0.14110714285714285,0.044392857142857144,0.6968571428571428,1789.0,0.9548430796947781,52.36068416448048,2.18648208468996,0.8714365567351193,42,0.18,0.73,0.027,0.027,0.22
24218601,2025-03-23,SEQRFE550D,133.04,6.0,6435.0,4359.0,572.0,2689.0,1553.0,240.0,0.0,5989.0,1772.0,0.0,0.14110714285714285,0.044392857142857144,0.6968571428571428,1793.0,0.9568469505109548,45.01653637969772,1.476256022023061,0.8661461238143524,73,0.19,0.74,0.024,0.021,0.21
24218599,2025-03-23,C20MMNC,125.31,0.0,8265.0,3930.0,800.0,978.0,1593.0,250.0,0.0,6322.0,1235.0,0.0,0.14110714285714285,0.044392857142857144,0.6968571428571428,1843.0,0.9999999999920197,50.45088181270089,2.1030534351139685,0.8643516006506433,42,0.2,0.82,0.025,0.024,0.23
24218557,2025-03-23,EXPORTDSP14,126.45,0.0,7614.0,3945.0,729.0,1363.0,1640.0,236.0,0.0,6807.0,1116.0,0.0,0.14110714285714285,0.044392857142857144,0.6968571428571428,1876.0,0.9999999999920917,53.831553973477014,1.930038022813199,0.8742004264387664,55,0.2,0.72,0.022,0.026,0.21
24218560,2025-03-23,S.TOWER6VAN,124.75,6.33,7149.0,3864.0,707.0,1341.0,2518.0,98.0,506.0,5986.0,1006.0,667.0,0.14110714285714285,0.044392857142857144,0.6968571428571428,3122.0,0.9517088800659772,47.9839679354871,1.8501552795026268,0.8065342729017275,67,0.178,1.297,0.025,0.018,0.189
24218562,2025-03-23,EXPORTDSP14,124.95,6.11,7362.0,4122.0,682.0,1804.0,1623.0,260.0,0.0,6814.0,1121.0,0.0,0.14110714285714285,0.044392857142857144,0.6968571428571428,1883.0,0.9533801312303268,54.533813524973716,1.786026200872929,0.8619224641524897,55,0.2,0.76,0.017,0.021,0.22
24218564,2025-03-23,ASP1239,120.57,6.18,7938.0,3909.0,699.0,1109.0,1161.0,233.0,0.0,6907.0,1730.0,0.0,0.14110714285714285,0.044392857142857144,0.6968571428571428,1394.0,0.9512426035427909,57.28622376994869,2.030698388334093,0.8328550932562174,24,0.45,0.75,0.016,0.016,0.27
24218566,2025-03-23,EXPORTDSP14,123.89,6.23,7404.0,3432.0,704.0,1156.0,1677.0,240.0,0.0,6701.0,1199.0,0.0,0.14110714285714285,0.044392857142857144,0.6968571428571428,1917.0,0.9521211189597901,54.088304140333456,2.1573426573420287,0.874804381846179,55,0.2,0.72,0.017,0.031,0.2
24218567,2025-03-23,IS2062E350BR,122.14,6.16,7134.0,3822.0,696.0,592.0,2524.0,98.0,469.0,6772.0,1417.0,0.0,0.14110714285714285,0.044392857142857144,0.6968571428571428,3091.0,0.951987529220951,55.444571802395245,1.866562009418664,0.8165642186991858,59,0.17,1.36,0.019,0.022,0.26
24218569,2025-03-23,EXPORTDSP14,121.84,6.19,6777.0,3849.0,710.0,596.0,1792.0,304.0,0.0,6796.0,1100.0,0.0,0.14110714285714285,0.044392857142857144,0.6968571428571428,2096.0,0.9516519565652454,55.77806959901692,1.7607170693682097,0.8549618320606608,55,0.18,0.77,0.026,0.032,0.21
24218548,2025-03-23,SEQRFE550D,124.68,6.21,7227.0,4695.0,677.0,1639.0,1549.0,0.0,219.0,6284.0,1032.0,0.0,0.14110714285714285,0.044392857142857144,0.6968571428571428,1768.0,0.9525555810149549,50.40102662776386,1.5392971246003109,0.8761312217189615,73,0.24,0.78,0.025,0.027,0.21
24218573,2025-03-23,SEQRFE550D,124.44,6.16,7908.0,3846.0,699.0,2264.0,1647.0,246.0,0.0,6939.0,1167.0,0.0,0.14110714285714285,0.044392857142857144,0.6968571428571428,1893.0,0.9528330780937763,55.761812921441965,2.056162246489325,0.8700475435811569,73,0.2,0.77,0.025,0.026,0.17
24218577,2025-03-23,SAILTOWER6VA,122.3,6.21,9147.0,4167.0,740.0,1534.0,1825.0,0.0,850.0,6759.0,1147.0,0.0,0.14110714285714285,0.044392857142857144,0.6968571428571428,2675.0,0.9516769122951392,55.265739983194884,2.195104391648141,0.6822429906539506,68,0.17,1.3,0.02,0.022,0.22
24218580,2025-03-23,C20MMNC,124.25,6.21,8931.0,4209.0,748.0,774.0,1620.0,253.0,209.0,6859.0,1162.0,0.0,0.14110714285714285,0.044392857142857144,0.6968571428571428,2082.0,0.9523992028134877,55.20321931545108,2.1218816821092603,0.77809798270856,42,0.175,0.765,0.02,0.02,0.183
24218583,2025-03-23,C20MMNC,130.1,6.21,7809.0,4056.0,756.0,825.0,1613.0,260.0,213.0,6922.0,1172.0,0.0,0.14110714285714285,0.044392857142857144,0.6968571428571428,2086.0,0.9544420805446817,53.205226748245934,1.925295857987691,0.773250239692822,42,0.185,0.742,0.029,0.03,0.206
24218587,2025-03-23,C20MMNC,126.2,5.98,6318.0,4524.0,737.0,687.0,1607.0,256.0,213.0,6891.0,1166.0,0.0,0.14110714285714285,0.044392857142857144,0.6968571428571428,2076.0,0.9547586624227965,54.60380348609664,1.3965517241376222,0.7740847784196657,42,0.19,0.79,0.025,0.027,0.19
24218589,2025-03-23,IS2062E350BR,127.3,6.2,8553.0,4167.0,751.0,471.0,2538.0,88.0,574.0,6824.0,1162.0,0.0,0.14110714285714285,0.044392857142857144,0.6968571428571428,3200.0,0.9535580524273142,53.60565593045086,2.052555795535864,0.7931249999997522,59,0.19,1.42,0.029,0.023,0.23
24218593,2025-03-23,IS2062E350BR,120.2,6.22,8142.0,3987.0,905.0,1257.0,2521.0,101.0,564.0,6773.0,1143.0,0.0,0.14110714285714285,0.044392857142857144,0.6968571428571428,3186.0,0.9507989242133301,56.34775374329161,2.04213694507097,0.7912743251723819,59,0.17,1.36,0.024,0.019,0.2
24218596,2025-03-23,IS2062E350BR,124.76,6.21,7968.0,3876.0,698.0,471.0,2531.0,98.0,516.0,6580.0,1204.0,0.0,0.14110714285714285,0.044392857142857144,0.6968571428571428,3145.0,0.9525845613426542,52.741263224970005,2.055727554179036,0.8047694753574548,59,0.17,1.37,0.023,0.018,0.21
24218575,2025-03-23,SEQRFE550D,124.5,6.1,8310.0,3930.0,715.0,1150.0,1606.0,260.0,216.0,5994.0,1028.0,706.0,0.14110714285714285,0.044392857142857144,0.6968571428571428,2082.0,0.9532924961642169,48.14457831286631,2.114503816793355,0.7713736791542884,73,0.2,0.73,0.024,0.024,0.21
24118576,2025-03-23,IS2062E350BR,127.1,7.59,8592.0,4407.0,694.0,882.0,2467.0,95.0,521.0,6500.0,1356.0,0.0,0.14110714285714285,0.044392857142857144,0.6968571428571428,3083.0,0.9436483777493233,51.140833988582685,1.949625595642852,0.8001946156338631,59,0.17,1.39,0.024,0.025,0.24
24218571,2025-03-23,IS2062E350BR,127.49,6.32,7971.0,3864.0,696.0,1426.0,2454.0,94.0,510.0,6999.0,1193.0,0.0,0.14110714285714285,0.044392857142857144,0.6968571428571428,3058.0,0.9527688513492806,54.8984234053267,2.0628881987572303,0.8024852844994106,59,0.17,1.35,0.032,0.029,0.23
24118581,2025-03-23,IS2062E350BR,124.96,6.38,9111.0,4059.0,707.0,2430.0,2440.0,115.0,535.0,6343.0,1134.0,0.0,0.14110714285714285,0.044392857142857144,0.6968571428571428,3090.0,0.9514237855873959,50.7602432774427,2.2446415373239113,0.7896440129447283,59,0.18,1.39,0.023,0.034,0.23
24118607,2025-03-23,C20MMNC,132.26,6.4,9018.0,3972.0,707.0,3665.0,1721.0,267.0,0.0,6334.0,1140.0,0.0,0.14110714285714285,0.044392857142857144,0.6968571428571428,1988.0,0.9538439347976789,47.89051867497437,2.2703927492441416,0.8656941649895041,42,0.18,0.73,0.027,0.027,0.18
24118604,2025-03-23,S.TOWER6VAN,128.3,6.4,8586.0,4002.0,681.0,3008.0,2415.0,97.0,493.0,6302.0,1134.0,0.0,0.14110714285714285,0.044392857142857144,0.6968571428571428,3005.0,0.9524870081592244,49.11925175331941,2.1454272863562855,0.8036605657235263,67,0.18,1.35,0.038,0.022,0.2
24118598,2025-03-23,S.TOWER6VAN,133.04,7.03,9585.0,3966.0,711.0,2004.0,2318.0,102.0,486.0,6554.0,1173.0,0.0,0.14110714285714285,0.044392857142857144,0.6968571428571428,2906.0,0.9498108088744928,49.26337943438618,2.416792738274731,0.7976600137643505,67,0.19,1.29,0.035,0.027,0.2
24118595,2025-03-23,C20MMNC,126.89,7.65,8658.0,4185.0,704.0,2229.0,1719.0,270.0,0.0,6418.0,1091.0,0.0,0.14110714285714285,0.044392857142857144,0.6968571428571428,1989.0,0.943139586732993,50.579241862632365,2.0688172043005806,0.8642533936647239,42,0.18,0.85,0.025,0.027,0.21
24118578,2025-03-23,SEQRFE550D,123.54,8.47,8457.0,3960.0,697.0,2505.0,1702.0,271.0,0.0,5813.0,1267.0,0.0,0.14110714285714285,0.044392857142857144,0.6968571428571428,1973.0,0.9358381940691172,47.0535858827339,2.135606060605521,0.8626457171815192,73,0.22,0.78,0.016,0.023,0.21
24118590,2025-03-23,C20MMNC,126.2,6.92,9213.0,4083.0,684.0,2208.0,1722.0,271.0,0.0,6375.0,1088.0,0.0,0.14110714285714285,0.044392857142857144,0.6968571428571428,1993.0,0.9480168269159555,50.51505546711161,2.256429096252203,0.8640240842945991,42,0.19,0.79,0.032,0.037,0.22
24118586,2025-03-23,IS2062E350BR,127.68,6.1,9066.0,3945.0,750.0,2637.0,2434.0,119.0,522.0,6375.0,1146.0,0.0,0.14110714285714285,0.044392857142857144,0.6968571428571428,3075.0,0.9544027507777367,49.92951127780443,2.2980988593150067,0.7915447154468971,59,0.18,1.36,0.026,0.031,0.21
24118584,2025-03-23,IS2062E350BR,127.92,6.1,8820.0,4404.0,576.0,2559.0,2439.0,121.0,520.0,6417.0,1153.0,0.0,0.14110714285714285,0.044392857142857144,0.6968571428571428,3080.0,0.9544844053055179,50.16416510279734,2.002724795639872,0.7918831168828597,59,0.19,1.38,0.027,0.036,0.2
24118592,2025-03-23,C20MMNC,116.9,6.31,8874.0,4050.0,707.0,2238.0,1722.0,267.0,0.0,5872.0,1495.0,0.0,0.14110714285714285,0.044392857142857144,0.6968571428571428,1989.0,0.9487866244545995,50.230966637722574,2.19111111111057,0.8657616892906658,42,0.21,0.82,0.028,0.032,0.19
24318655,2025-03-24,S.TOWER6VAN,129.71,5.98,11127.0,3960.0,1698.0,2517.0,2542.0,109.0,455.0,6135.0,1028.0,476.0,0.14125000000000001,0.045000000000000005,0.6408333333333334,3106.0,0.9559289557008187,47.297818209488106,2.8098484848477754,0.8184159690918164,67,0.17,1.29,0.025,0.031,0.2
24318608,2025-03-24,SEQRFE550D,126.32,6.4,8280.0,3987.0,699.0,2030.0,1718.0,258.0,0.0,6401.0,1482.0,0.0,0.14125000000000001,0.045000000000000005,0.6408333333333334,1976.0,0.9517781796191096,50.67289423645762,2.0767494356653935,0.8694331983801268,73,0.21,0.77,0.025,0.027,0.22
24218654,2025-03-24,TMT-FE500D,131.79,6.46,7974.0,3993.0,635.0,2003.0,1664.0,240.0,0.0,6714.0,1116.0,0.0,0.14125000000000001,0.045000000000000005,0.6408333333333334,1904.0,0.9532730560509709,50.94468472531342,1.9969947407958937,0.8739495798314738,78,0.21,0.77,0.025,0.032,0.21
24218648,2025-03-24,IS2062E350BR,128.76,5.85,8121.0,3993.0,698.0,2695.0,2568.0,0.0,422.0,6659.0,1148.0,0.0,0.14125000000000001,0.045000000000000005,0.6408333333333334,2990.0,0.9565411187805027,51.71637154355611,2.0338091660400615,0.8588628762538933,59,0.18,1.37,0.029,0.033,0.24
24218645,2025-03-24,IS2062E350BR,125.21,0.0,8022.0,3996.0,698.0,3939.0,2460.0,108.0,415.0,1388.0,248.0,0.0,0.14125000000000001,0.045000000000000005,0.6408333333333334,2983.0,0.9999999999920134,11.08537656727829,2.0075075075070052,0.8246731478374708,59,0.17,1.35,0.023,0.029,0.27
24218642,2025-03-24,2062BK1,129.46,5.68,5967.0,3975.0,696.0,0.0,1741.0,189.0,0.0,6987.0,1155.0,0.0,0.14125000000000001,0.045000000000000005,0.6408333333333334,1930.0,0.9579695130904398,53.97033832802433,1.5011320754713204,0.9020725388596362,6,0.19,0.77,0.022,0.022,0.25
24218623,2025-03-24,C20MMNC,125.02,6.62,8445.0,4236.0,649.0,1035.0,1600.0,260.0,0.0,6795.0,1726.0,0.0,0.14125000000000001,0.045000000000000005,0.6408333333333334,1860.0,0.949711333933837,54.35130379095864,1.9936260623224753,0.8602150537629784,42,0.212,0.78,0.022,0.035,0.234
24218620,2025-03-24,IS2062E350BR,122.98,6.32,3810.0,4074.0,638.0,953.0,2518.0,94.0,513.0,6496.0,1120.0,0.0,0.14125000000000001,0.045000000000000005,0.6408333333333334,3125.0,0.9511214230398212,52.821597007214,0.9351988217965304,0.8057599999997421,59,0.2,1.43,0.027,0.021,0.23
24218617,2025-03-24,IS2062E350BR,126.54,6.12,8511.0,4215.0,644.0,2062.0,2474.0,101.0,516.0,6903.0,1165.0,0.0,0.14125000000000001,0.045000000000000005,0.6408333333333334,3091.0,0.953867028486704,54.551920340962916,2.0192170818500546,0.8003882238755095,59,0.2,1.4,0.024,0.017,0.25
24218612,2025-03-24,IS2062E350BR,126.54,6.13,7842.0,4332.0,567.0,2971.0,2508.0,98.0,570.0,6731.0,1396.0,0.0,0.14125000000000001,0.045000000000000005,0.6408333333333334,3176.0,0.9537951307684195,53.19266635014072,1.8102493074788064,0.7896725440803559,59,0.16,1.376,0.029,0.03,0.23
24218609,2025-03-24,S.TOWER6VAN,127.09,5.99,7656.0,3582.0,712.0,3188.0,2525.0,108.0,567.0,6430.0,1469.0,0.0,0.14125000000000001,0.045000000000000005,0.6408333333333334,3200.0,0.9549894800048468,50.59406719607684,2.137353433835249,0.7890624999997534,67,0.17,1.3,0.026,0.027,0.2
24218626,2025-03-24,SEQRFE550D,118.76,6.18,8922.0,4287.0,654.0,525.0,1691.0,273.0,0.0,6660.0,1157.0,0.0,0.14125000000000001,0.045000000000000005,0.6408333333333334,1964.0,0.9505362573959458,56.079488042639944,2.0811756473053227,0.8609979633396838,73,0.21,0.79,0.018,0.026,0.23
24318611,2025-03-24,TMT-FE500D,127.13,6.15,8058.0,3954.0,716.0,2047.0,1708.0,265.0,0.0,5479.0,1685.0,0.0,0.14125000000000001,0.045000000000000005,0.6408333333333334,1973.0,0.9538565426098901,43.09761661257691,2.0379362670708048,0.8656867714136515,78,0.15,0.84,0.033,0.033,0.21
24318616,2025-03-24,S.TOWER6VAN,128.04,5.88,8304.0,4110.0,660.0,2000.0,2526.0,106.0,448.0,6492.0,2613.0,371.0,0.14125000000000001,0.045000000000000005,0.6408333333333334,3080.0,0.9560931899570185,50.70290534168461,2.020437956203888,0.8201298701296038,67,0.193,1.373,0.028,0.026,0.221
24318619,2025-03-24,SAILTOWER6VA,128.24,5.38,9534.0,4410.0,662.0,1512.0,1932.0,0.0,790.0,3833.0,628.0,2907.0,0.14125000000000001,0.045000000000000005,0.6408333333333334,2722.0,0.9597365663750956,29.88927011829469,2.1619047619042715,0.7097722263039273,68,0.177,1.32,0.021,0.012,0.216
24318625,2025-03-24,SAILTOWER6VA,129.4,16.5,9693.0,4359.0,663.0,1516.0,1970.0,0.0,807.0,7101.0,1700.0,625.0,0.14125000000000001,0.045000000000000005,0.6408333333333334,2777.0,0.8869088416662996,54.876352395248254,2.22367515485152,0.7093986316165972,68,0.17,1.31,0.021,0.017,0.25
24218606,2025-03-24,IS2062E350BR,132.93,5.98,7224.0,4191.0,677.0,2903.0,2501.0,101.0,567.0,6844.0,1373.0,0.0,0.14125000000000001,0.045000000000000005,0.6408333333333334,3169.0,0.9569505435104965,51.48574437635232,1.7236936292050287,0.7892079520350933,59,0.182,1.355,0.028,0.025,0.244
24318633,2025-03-24,S.TOWER6VAN,130.21,0.0,4920.0,4074.0,671.0,1444.0,2579.0,116.0,457.0,6602.0,1172.0,0.0,0.14125000000000001,0.045000000000000005,0.6408333333333334,3152.0,0.9999999999923201,50.702711004909744,1.2076583210600864,0.8182106598982176,67,0.2,1.31,0.025,0.026,0.24
24318634,2025-03-24,SEQRFE550D,125.4,6.8,8850.0,4296.0,604.0,564.0,1761.0,258.0,0.0,1823.0,3856.0,0.0,0.14125000000000001,0.045000000000000005,0.6408333333333334,2019.0,0.9485627836539443,14.537480063679924,2.060055865921308,0.8722139673101178,73,0.21,0.75,0.024,0.024,0.2
24318636,2025-03-24,SEQRFE550D,127.42,5.79,7785.0,4083.0,588.0,0.0,1787.0,257.0,0.0,5653.0,1926.0,0.0,0.14125000000000001,0.045000000000000005,0.6408333333333334,2044.0,0.956534794677903,44.3650918219717,1.9066862601023986,0.8742661448136623,73,0.22,0.8,0.026,0.031,0.22
24318638,2025-03-24,C20MMNC,118.87,5.48,7827.0,4257.0,654.0,474.0,1754.0,258.0,0.0,4584.0,2645.0,0.0,0.14125000000000001,0.045000000000000005,0.6408333333333334,2012.0,0.9559308403622361,38.563136198884806,1.8386187455950578,0.8717693836973799,42,0.18,0.83,0.032,0.025,0.19
24318640,2025-03-24,S.TOWER6VAN,128.7,6.81,7356.0,4608.0,648.0,1022.0,2577.0,100.0,424.0,5776.0,959.0,0.0,0.14125000000000001,0.045000000000000005,0.6408333333333334,3101.0,0.9497454062360731,44.879564879216176,1.5963541666663201,0.8310222508865427,67,0.16,1.27,0.028,0.032,0.22
24318643,2025-03-24,SAILTOWER6VA,125.22,7.74,7323.0,4008.0,701.0,1874.0,1928.0,0.0,858.0,4468.0,1228.0,0.0,0.14125000000000001,0.045000000000000005,0.6408333333333334,2786.0,0.941787003603025,35.681201085803536,1.8270958083827777,0.6920315865036999,68,0.2,1.31,0.041,0.02,0.22
24318646,2025-03-24,SAILTOWER6VA,120.01,7.33,7491.0,4863.0,696.0,1704.0,1942.0,0.0,840.0,4663.0,1124.0,0.0,0.14125000000000001,0.045000000000000005,0.6408333333333334,2782.0,0.9424375687062789,38.855095408392174,1.5404071560761792,0.6980589503951481,68,0.21,1.34,0.031,0.024,0.21
24318649,2025-03-24,SAILTOWER6VA,129.02,7.75,7689.0,4440.0,706.0,2999.0,1944.0,0.0,853.0,1568.0,2069.0,0.0,0.14125000000000001,0.045000000000000005,0.6408333333333334,2797.0,0.9433355267899151,12.153154549588024,1.7317567567563665,0.695030389703005,68,0.19,1.4,0.026,0.028,0.22
24318614,2025-03-24,S.TOWER6VAN,126.54,5.87,8931.0,3810.0,718.0,2035.0,2538.0,95.0,441.0,6597.0,1765.0,0.0,0.14125000000000001,0.045000000000000005,0.6408333333333334,3074.0,0.9556680008990586,52.13371265961645,2.344094488188361,0.8256343526347347,67,0.179,1.35,0.035,0.033,0.202
24318628,2025-03-24,S.TOWER6VAN,134.82,6.34,9258.0,3195.0,673.0,0.0,2568.0,104.0,446.0,6484.0,1369.0,0.0,0.14125000000000001,0.045000000000000005,0.6408333333333334,3118.0,0.9550864267430216,48.09375463545399,2.8976525821587176,0.8236048749195563,67,0.17,1.26,0.022,0.023,0.18
24318660,2025-03-24,TMT-FE500D,129.04,5.87,8031.0,3828.0,705.0,2119.0,1793.0,258.0,0.0,4145.0,1077.0,0.0,0.14125000000000001,0.045000000000000005,0.6408333333333334,2051.0,0.9564895115191129,32.121822690389635,2.097962382444593,0.8742077035588132,78,0.18,0.78,0.031,0.04,0.18
24118632,2025-03-24,C20MMNC,125.11,6.18,9039.0,4044.0,700.0,687.0,1713.0,271.0,0.0,6232.0,1068.0,352.0,0.14125000000000001,0.045000000000000005,0.6408333333333334,1984.0,0.9529286312670202,49.81216529414266,2.235163204747222,0.8634072580640809,42,0.18,0.76,0.024,0.029,0.2
24118650,2025-03-24,S.TOWER6VAN,131.41,6.5,9786.0,3306.0,692.0,1548.0,2524.0,78.0,538.0,6526.0,1494.0,0.0,0.14125000000000001,0.045000000000000005,0.6408333333333334,3140.0,0.9528678123344728,49.661365192529786,2.9600725952804114,0.8038216560506994,67,0.18,1.29,0.025,0.026,0.22
24118647,2025-03-24,S.TOWER6VAN,123.7,6.14,8409.0,4032.0,702.0,1703.0,2522.0,0.0,535.0,6367.0,1428.0,0.0,0.14125000000000001,0.045000000000000005,0.6408333333333334,3057.0,0.9527110289513809,51.471301535558034,2.085565476189959,0.8249918220474893,67,0.19,1.276,0.025,0.029,0.221
24118644,2025-03-24,1786550D,110.0,6.8,8433.0,3918.0,704.0,1490.0,2523.0,0.0,538.0,6199.0,1058.0,0.0,0.14125000000000001,0.045000000000000005,0.6408333333333334,3061.0,0.941780821909745,56.354545454033136,2.1523736600300785,0.8242404442989794,3,0.18,1.41,0.04,0.03,0.24
24118641,2025-03-24,TMT-FE500D,130.06,6.15,5160.0,4146.0,692.0,1185.0,1628.0,257.0,190.0,6474.0,1104.0,0.0,0.14125000000000001,0.045000000000000005,0.6408333333333334,2075.0,0.9548491300128122,49.777025987622814,1.244573082488846,0.7845783132526339,78,0.19,0.73,0.02,0.031,0.21
24118637,2025-03-24,S.TOWER6VAN,126.78,6.21,8541.0,4395.0,727.0,2350.0,2396.0,0.0,607.0,6266.0,2134.0,0.0,0.14125000000000001,0.045000000000000005,0.6408333333333334,3003.0,0.9533047597492045,49.42419940014652,1.9433447098971686,0.7978687978685322,67,0.18,1.36,0.028,0.023,0.21
24118635,2025-03-24,C20MMNC,124.85,6.1,8259.0,4374.0,699.0,2437.0,1716.0,250.0,0.0,6235.0,1410.0,0.0,0.14125000000000001,0.045000000000000005,0.6408333333333334,1966.0,0.9534173348533532,49.9399279130962,1.8882030178322156,0.8728382502538795,42,0.18,0.74,0.026,0.032,0.19
24118662,2025-03-24,SEQRFE550D,127.48,6.12,9498.0,4122.0,692.0,2210.0,1814.0,281.0,0.0,6966.0,1128.0,0.0,0.14125000000000001,0.045000000000000005,0.6408333333333334,2095.0,0.9541916167593251,54.64386570399557,2.3042212518189458,0.8658711217179638,73,0.2,0.75,0.02,0.031,0.19
24118631,2025-03-24,SEQRFE550D,127.57,10.21,9093.0,3966.0,691.0,0.0,1714.0,270.0,0.0,6768.0,1147.0,0.0,0.14125000000000001,0.045000000000000005,0.6408333333333334,1984.0,0.9258963565036588,53.05322567960294,2.2927382753398153,0.8639112903221452,73,0.21,0.77,0.026,0.03,0.21
24118629,2025-03-24,SEQRFE550D,124.17,6.84,9096.0,4026.0,704.0,201.0,1705.0,271.0,0.0,6127.0,1052.0,0.0,0.14125000000000001,0.045000000000000005,0.6408333333333334,1976.0,0.9477902450122299,49.343641781031295,2.2593144560352063,0.8628542510117091,73,0.21,0.76,0.021,0.026,0.22
24118627,2025-03-24,ASP1239,133.69,6.25,8871.0,3252.0,905.0,2538.0,1171.0,210.0,0.0,6304.0,1074.0,468.0,0.14125000000000001,0.045000000000000005,0.6408333333333334,1381.0,0.9553380019940308,47.153863415011195,2.727859778596947,0.8479362780587633,24,0.41,0.72,0.014,0.022,0.22
24118624,2025-03-24,IS2062E350BR,129.71,5.76,8457.0,4338.0,697.0,2033.0,2524.0,121.0,589.0,6401.0,2710.0,0.0,0.14125000000000001,0.045000000000000005,0.6408333333333334,3234.0,0.957481361179911,49.348546757772354,1.9495159059469915,0.7804576376002534,59,0.19,1.4,0.023,0.031,0.25
24118621,2025-03-24,C20MMNC,126.27,6.62,9135.0,4230.0,680.0,3468.0,1739.0,274.0,0.0,6290.0,1080.0,0.0,0.14125000000000001,0.045000000000000005,0.6408333333333334,2013.0,0.9501843629998482,49.81389086837876,2.1595744680845956,0.8638847491302216,42,0.19,0.76,0.018,0.028,0.18
24118618,2025-03-24,C20MMNC,126.54,6.0,9447.0,4080.0,707.0,3842.0,1621.0,257.0,271.0,6259.0,1097.0,275.0,0.14125000000000001,0.045000000000000005,0.6408333333333334,2149.0,0.9547306473445395,49.46262051486121,2.3154411764700207,0.7543043275938789,42,0.18,0.791,0.021,0.025,0.203
24118615,2025-03-24,C20MMNC,121.78,6.11,9477.0,3969.0,689.0,3636.0,1424.0,253.0,277.0,6306.0,1846.0,0.0,0.14125000000000001,0.045000000000000005,0.6408333333333334,1954.0,0.9522245679806691,51.781901789688106,2.387755102040215,0.7287615148409782,42,0.19,0.78,0.027,0.033,0.2
24118613,2025-03-24,C20MMNC,126.81,6.7,8991.0,4506.0,717.0,2413.0,1514.0,256.0,270.0,6504.0,1226.0,0.0,0.14125000000000001,0.045000000000000005,0.6408333333333334,2040.0,0.9498164931394667,51.289330494036044,1.9953395472698632,0.7421568627447342,42,0.19,0.82,0.031,0.028,0.21
