Repository: SiddharthKumar268/FerroMind

# FerroMind
*Ferro-Alloy Optimisation using Machine Learning*
**SAIL Durgapur Steel Plant | Steel Melting Shop**
Intern: Siddharth Kumar | FY 2023-24 to FY 2025-26

---

## Quick Start

```bash

# 2. Place raw Excel files in data/raw/

## Dataset

| | |
|---|---|
| Total heats after cleaning | 47,421 |
| Training set | 37,936 heats (Apr 2023 – Jun 2025) |
| Test set | 9,485 heats (Jun 2025 – Dec 2025) |
| Input features | 21 (16 raw + 5 engineered) |
| Target variables | Mn, Si, C, S, P |
| BOF grades | 76 distinct grades |
| Split method | Chronological 80/20 — no shuffle, no leakage |

---

File: data/processed/sms_train.csv (part 229 of 253)
Heat_Number,Date,BOF Grade Code,Hot Metal Addn. Weight,Scrap Addn. Weight,Lime Into Converter,Dolomite Into Converter,Lime Into Ladle,Iron Ore Into Converter,SIMN Into Ladle,FESI Into Ladle,FEMN Into Ladle,Measered O2 Mainblow II,Duration of Mainblow I/II,Measered O2 2nd Blow,HM_P,HM_S,HM_Si,Total_FA_Ladle,HM_Ratio,O2_per_ton_HM,Lime_Dolo_Ratio,SiMn_FA_Fraction,Grade_Encoded,C,Mn,P,S,Si
24118610,2025-03-24,IS2062E350BR,129.13,5.98,8997.0,3972.0,705.0,3616.0,2522.0,99.0,596.0,6307.0,1184.0,0.0,0.14125000000000001,0.045000000000000005,0.6408333333333334,3217.0,0.9557397675896994,48.84225199373622,2.2651057401806987,0.7839602113768157,59,0.16,1.38,0.03,0.03,0.22
24118565,2025-03-24,S.TOWER6VAN,119.16,5.89,14496.0,3960.0,667.0,1917.0,2468.0,95.0,603.0,4313.0,1530.0,0.0,0.14125000000000001,0.045000000000000005,0.6408333333333334,3166.0,0.9528988404561943,36.19503188959219,3.660606060605136,0.7795325331646306,67,0.18,1.31,0.022,0.025,0.21
24118658,2025-03-24,S.TOWER6VAN,129.87,6.31,9003.0,3510.0,704.0,0.0,3051.0,102.0,585.0,6665.0,1117.0,0.0,0.14125000000000001,0.045000000000000005,0.6408333333333334,3738.0,0.9536642678737431,51.320551320156156,2.564957264956534,0.8162118780094124,67,0.17,1.35,0.028,0.019,0.2
24118659,2025-03-24,S.TOWER6VAN,129.04,5.98,9087.0,3384.0,692.0,1188.0,2017.0,101.0,576.0,6544.0,1095.0,0.0,0.14125000000000001,0.045000000000000005,0.6408333333333334,2694.0,0.9557102651388262,50.71295722217365,2.685283687942469,0.7487008166292692,67,0.17,1.4,0.036,0.027,0.2
24218690,2025-03-25,SEQRFE550D,124.45,6.12,8823.0,4008.0,696.0,1480.0,1795.0,260.0,0.0,6513.0,1036.0,0.0,0.1443333333333333,0.04229629629629629,0.7751481481481483,2055.0,0.9531285900210377,52.334270791061996,2.2013473053886723,0.8734793187343681,73,0.22,0.76,0.025,0.027,0.2
24118683,2025-03-25,S.TOWER6VAN,120.6,6.91,9318.0,3630.0,749.0,1422.0,2541.0,95.0,582.0,6306.0,1512.0,0.0,0.1443333333333333,0.04229629629629629,0.7751481481481483,3218.0,0.9458081719006681,52.28855721349678,2.5669421487596233,0.7896208825354911,67,0.17,1.39,0.029,0.024,0.17
24118688,2025-03-25,S.TOWER6VAN,130.47,0.0,8655.0,3633.0,604.0,2304.0,2521.0,105.0,583.0,6755.0,1151.0,0.0,0.1443333333333333,0.04229629629629629,0.7751481481481483,3209.0,0.9999999999923355,51.77435425728694,2.382328654004299,0.7856029915859191,67,0.18,1.31,0.023,0.028,0.21
24218687,2025-03-25,SEQRFE550D,128.9,6.2,9576.0,4203.0,635.0,2720.0,1765.0,311.0,0.0,6682.0,1093.0,371.0,0.1443333333333333,0.04229629629629629,0.7751481481481483,2076.0,0.9541080680906433,51.838634600063315,2.2783725910058816,0.8501926782269508,73,0.22,0.75,0.022,0.026,0.21
24218678,2025-03-25,IS2062E350BR,122.41,6.1,9672.0,4413.0,698.0,2507.0,2501.0,105.0,503.0,6363.0,1364.0,265.0,0.1443333333333333,0.04229629629629629,0.7751481481481483,3109.0,0.9525328768115126,51.981047299632536,2.1917063222292787,0.8044387262782874,59,0.16,1.35,0.034,0.028,0.2
24218696,2025-03-25,S.TOWER6VAN,126.13,6.0,8898.0,4197.0,718.0,2684.0,2622.0,108.0,560.0,6533.0,1067.0,0.0,0.1443333333333333,0.04229629629629629,0.7751481481481483,3290.0,0.9545901763342574,51.795766272482396,2.120085775553462,0.7969604863219462,67,0.17,1.34,0.025,0.026,0.21
24218700,2025-03-25,IS2062E350BR,129.3,6.0,8997.0,4005.0,709.0,2947.0,2494.0,0.0,418.0,6494.0,1085.0,0.0,0.1443333333333333,0.04229629629629629,0.7751481481481483,2912.0,0.9556541019885023,50.22428460904699,2.2464419475649824,0.8564560439557498,59,0.2,1.4,0.035,0.029,0.26
24318666,2025-03-25,SEQRFE550D,124.79,5.88,8538.0,4308.0,698.0,2080.0,1727.0,315.0,200.0,6556.0,1263.0,0.0,0.1443333333333333,0.04229629629629629,0.7751481481481483,2242.0,0.9550011479225913,52.536260917921815,1.981894150417367,0.7702943800174976,73,0.21,0.87,0.025,0.027,0.2
24218706,2025-03-25,EXPORTDSP14,121.38,5.66,8088.0,4002.0,682.0,2317.0,1714.0,192.0,0.0,6202.0,1031.0,0.0,0.1443333333333333,0.04229629629629629,0.7751481481481483,1906.0,0.9554471032670383,51.095732410190344,2.020989505246871,0.8992654774391924,55,0.22,0.82,0.036,0.034,0.23
24218709,2025-03-25,IS2062E350BR,122.47,5.89,7449.0,4002.0,688.0,3012.0,2194.0,202.0,557.0,6194.0,1018.0,0.0,0.1443333333333333,0.04229629629629629,0.7751481481481483,2953.0,0.9541134309679488,50.57565117946782,1.86131934032937,0.742973247544618,59,0.19,1.33,0.025,0.024,0.24
24218715,2025-03-25,IS2062E350BR,125.93,6.12,8619.0,3894.0,688.0,1741.0,2460.0,98.0,516.0,6255.0,1040.0,0.0,0.1443333333333333,0.04229629629629629,0.7751481481481483,3074.0,0.9536539189628652,49.67045183792845,2.213405238828399,0.8002602472346128,59,0.18,1.31,0.029,0.024,0.26
24218718,2025-03-25,S.TOWER6VAN,126.43,6.8,8640.0,3771.0,707.0,2556.0,2504.0,132.0,570.0,6441.0,1058.0,0.0,0.1443333333333333,0.04229629629629629,0.7751481481481483,3206.0,0.9489604443372441,50.945187059630264,2.291169451073378,0.7810355583278912,67,0.2,1.3,0.025,0.02,0.27
24318676,2025-03-25,TMT-FE500D,134.1,0.0,8028.0,4638.0,697.0,3732.0,1787.0,255.0,0.0,4365.0,1683.0,0.0,0.1443333333333333,0.04229629629629629,0.7751481481481483,2042.0,0.999999999992543,32.55033557022707,1.7309184993527962,0.8751224289907565,78,0.2,0.75,0.02,0.031,0.2
24318673,2025-03-25,TMT-FE500D,124.51,6.1,9063.0,4881.0,704.0,1891.0,1796.0,251.0,0.0,3746.0,1810.0,0.0,0.1443333333333333,0.04229629629629629,0.7751481481481483,2047.0,0.9532960722689434,30.08593687229872,1.8567916410567797,0.8773815339516965,78,0.181,0.766,0.022,0.022,0.191
24318669,2025-03-25,2062E300BR,120.85,6.19,9444.0,3999.0,696.0,1570.0,1773.0,279.0,0.0,3874.0,1267.0,0.0,0.1443333333333333,0.04229629629629629,0.7751481481481483,2052.0,0.9512751889093886,32.05626810068634,2.3615903975988095,0.8640350877188772,7,0.18,1.03,0.028,0.026,0.24
24318652,2025-03-25,TMT-FE500D,133.96,0.0,8334.0,4041.0,696.0,2624.0,1738.0,271.0,0.0,7104.0,1782.0,0.0,0.1443333333333333,0.04229629629629629,0.7751481481481483,2009.0,0.9999999999925352,53.03075544899201,2.0623608017812267,0.8651070184166924,78,0.18,0.767,0.022,0.017,0.189
24318657,2025-03-25,IS2062E350BR,130.74,6.56,4980.0,4257.0,704.0,2408.0,2584.0,105.0,487.0,6584.0,1091.0,467.0,0.1443333333333333,0.04229629629629629,0.7751481481481483,3176.0,0.9522214129573765,50.359492121383205,1.1698379140236856,0.8136020151130939,59,0.19,1.37,0.039,0.034,0.24
24318661,2025-03-25,IS2062E350BR,130.94,7.61,8259.0,3858.0,695.0,2424.0,2580.0,126.0,458.0,6305.0,1063.0,381.0,0.1443333333333333,0.04229629629629629,0.7751481481481483,3164.0,0.9450739805056292,48.15182526311172,2.14074650077705,0.8154235145383011,59,0.19,1.36,0.04,0.035,0.25
24218675,2025-03-25,IS2062E350BR,132.96,6.2,9180.0,3363.0,710.0,1963.0,2541.0,98.0,506.0,6811.0,1159.0,268.0,0.1443333333333333,0.04229629629629629,0.7751481481481483,3145.0,0.9554469675125364,51.2259326109264,2.729705619981347,0.8079491255959276,59,0.16,1.33,0.043,0.029,0.2
24218693,2025-03-25,IS2062E350BR,120.7,6.23,8208.0,4101.0,655.0,1754.0,2562.0,94.0,564.0,6550.0,1045.0,0.0,0.1443333333333333,0.04229629629629629,0.7751481481481483,3220.0,0.950917828717002,54.26677713293896,2.0014630577902945,0.7956521739127964,59,0.17,1.4,0.026,0.021,0.26
24218665,2025-03-25,TMT-FE500D,127.84,5.88,7503.0,4194.0,732.0,1838.0,1731.0,229.0,0.0,6588.0,1390.0,0.0,0.1443333333333333,0.04229629629629629,0.7751481481481483,1960.0,0.9560275201842955,51.53316645766948,1.7889842632327635,0.8831632653056719,78,0.22,0.78,0.04,0.03,0.22
24318699,2025-03-25,S.TOWER6VAN,126.21,5.98,9288.0,3162.0,706.0,549.0,2513.0,128.0,497.0,6640.0,1568.0,0.0,0.1443333333333333,0.04229629629629629,0.7751481481481483,3138.0,0.9547620848706048,52.61072815107669,2.937381404173644,0.8008285532183553,67,0.18,1.34,0.031,0.025,0.23
24318701,2025-03-25,SEQRFE550D,124.24,5.86,9429.0,3603.0,693.0,546.0,1743.0,264.0,0.0,6276.0,1581.0,0.0,0.1443333333333333,0.04229629629629629,0.7751481481481483,2007.0,0.954957724819716,50.51513200216907,2.6169858451283328,0.8684603886393282,73,0.23,0.9,0.029,0.027,0.19
24318704,2025-03-25,IS2062E350BR,125.62,5.24,9495.0,2634.0,707.0,1443.0,2514.0,119.0,512.0,3662.0,1089.0,3038.0,0.1443333333333333,0.04229629629629629,0.7751481481481483,3145.0,0.9599572061672019,29.15140901107187,3.6047835990874697,0.7993640699520511,59,0.18,1.33,0.035,0.022,0.19
24318707,2025-03-25,EXPORTDSP14,124.57,7.69,8343.0,4551.0,649.0,1124.0,1789.0,264.0,0.0,5022.0,1974.0,0.0,0.1443333333333333,0.04229629629629629,0.7751481481481483,2053.0,0.9418569484277798,40.31468250750329,1.833223467369406,0.8714076960541298,55,0.19,0.8,0.039,0.034,0.2
24318713,2025-03-25,EXPORTDSP14,128.71,7.33,8355.0,4539.0,696.0,1494.0,1732.0,241.0,0.0,6400.0,1266.0,0.0,0.1443333333333333,0.04229629629629629,0.7751481481481483,1973.0,0.9461187885846359,49.724186154535595,1.8407138136149281,0.8778509883421806,55,0.18,0.75,0.035,0.031,0.23
24318663,2025-03-25,S.TOWER6VAN,129.96,6.13,9069.0,3453.0,703.0,2586.0,2562.0,129.0,450.0,6596.0,1310.0,376.0,0.1443333333333333,0.04229629629629629,0.7751481481481483,3141.0,0.9549562789260421,50.75407817751036,2.6264118158115766,0.8156638013368941,67,0.17,1.34,0.033,0.03,0.2
24318716,2025-03-25,IS2062E350BR,123.27,6.3,9426.0,4476.0,704.0,2470.0,2518.0,102.0,442.0,6800.0,1437.0,568.0,0.1443333333333333,0.04229629629629629,0.7751481481481483,3062.0,0.9513776337041648,55.163462318040374,2.105898123323926,0.8223383409533566,59,0.17,1.41,0.03,0.024,0.24
24118721,2025-03-25,EXPORTDSP14,121.41,6.18,7218.0,4965.0,677.0,315.0,1720.0,231.0,0.0,6307.0,1054.0,0.0,0.1443333333333333,0.04229629629629629,0.7751481481481483,1951.0,0.9515636021557209,51.947944979392574,1.4537764350450242,0.8815991799072878,55,0.21,0.76,0.025,0.024,0.23
24118717,2025-03-25,EXPORTDSP14,127.18,6.6,14706.0,4218.0,674.0,1241.0,1716.0,230.0,0.0,6699.0,1226.0,0.0,0.1443333333333333,0.04229629629629629,0.7751481481481483,1946.0,0.9506652713339016,52.67337631661681,3.4864864864856595,0.8818088386429179,55,0.2,0.79,0.023,0.02,0.22
24118714,2025-03-25,S.TOWER6VAN,122.43,6.88,9759.0,4131.0,604.0,0.0,2469.0,98.0,541.0,6607.0,1215.0,0.0,0.1443333333333333,0.04229629629629629,0.7751481481481483,3108.0,0.9467945247780777,53.9655313235811,2.362381989832398,0.7944015444012889,67,0.18,1.31,0.034,0.019,0.21
24118711,2025-03-25,S.TOWER6VAN,123.2,6.2,8001.0,3507.0,479.0,316.0,2477.0,99.0,531.0,5910.0,2243.0,0.0,0.1443333333333333,0.04229629629629629,0.7751481481481483,3107.0,0.9520865533156717,47.97077922038984,2.2814371257478525,0.797232056646026,67,0.19,1.32,0.04,0.02,0.19
24118705,2025-03-25,S.TOWER6VAN,124.91,6.21,9480.0,5283.0,709.0,1104.0,2463.0,97.0,531.0,6493.0,1041.0,0.0,0.1443333333333333,0.04229629629629629,0.7751481481481483,3091.0,0.9526388041416058,51.981426626755415,1.7944349801245891,0.7968295050143006,67,0.19,1.31,0.022,0.025,0.229
24118702,2025-03-25,S.TOWER6VAN,122.77,6.12,10308.0,3600.0,722.0,0.0,2467.0,101.0,538.0,6632.0,1132.0,0.0,0.1443333333333333,0.04229629629629629,0.7751481481481483,3106.0,0.9525176507025177,54.019711655502,2.863333333332538,0.7942691564710901,67,0.18,1.3,0.022,0.019,0.22
24118694,2025-03-25,SEQRFE550D,124.69,0.0,12861.0,2280.0,609.0,2863.0,1712.0,277.0,213.0,6286.0,1258.0,0.0,0.1443333333333333,0.04229629629629629,0.7751481481481483,2202.0,0.9999999999919801,50.413024299860346,5.640789473681736,0.7774750227062772,73,0.21,0.93,0.023,0.02,0.21
24118691,2025-03-25,S.TOWER6VAN,124.45,8.67,8622.0,4140.0,609.0,1197.0,2550.0,101.0,595.0,6489.0,1108.0,0.0,0.1443333333333333,0.04229629629629629,0.7751481481481483,3246.0,0.934870793262208,52.141422257515934,2.0826086956516705,0.7855822550829373,67,0.18,1.41,0.029,0.02,0.24
24218668,2025-03-25,S.TOWER6VAN,131.2,6.12,8403.0,3654.0,679.0,2481.0,2538.0,94.0,520.0,6315.0,1200.0,0.0,0.1443333333333333,0.04229629629629629,0.7751481481481483,3152.0,0.9554325662616121,48.13262195085266,2.299671592774412,0.8052030456850238,67,0.17,1.29,0.037,0.035,0.24
24318697,2025-03-25,IS2062E350BR,126.05,8.22,8586.0,4074.0,701.0,519.0,2407.0,119.0,502.0,6018.0,1875.0,0.0,0.1443333333333333,0.04229629629629629,0.7751481481481483,3028.0,0.9387800700012007,47.74295914281838,2.1075110456548583,0.7949141347421417,59,0.2,1.42,0.03,0.031,0.24
24318679,2025-03-25,SEQRFE550D,134.93,7.74,7524.0,4050.0,560.0,0.0,1794.0,261.0,0.0,5246.0,923.0,0.0,0.1443333333333333,0.04229629629629629,0.7751481481481483,2055.0,0.9457489310931118,38.87941895769006,1.857777777777319,0.8729927007295022,73,0.22,0.77,0.019,0.026,0.22
24118674,2025-03-25,S.TOWER6VAN,127.7,6.81,9483.0,3315.0,702.0,2220.0,2521.0,102.0,606.0,6494.0,1093.0,0.0,0.1443333333333333,0.04229629629629629,0.7751481481481483,3229.0,0.9493717939116099,50.853563037972954,2.860633484162033,0.7807370703001608,67,0.16,1.33,0.022,0.025,0.21
24118680,2025-03-25,SAILTOWER6VA,126.4,6.81,9624.0,3531.0,737.0,2279.0,1827.0,0.0,893.0,6660.0,1786.0,0.0,0.1443333333333333,0.04229629629629629,0.7751481481481483,2720.0,0.9488777118763692,52.68987341730467,2.72557349192786,0.6716911764703413,68,0.18,1.3,0.021,0.016,0.24
24318689,2025-03-25,IS2062E350BR,127.3,6.21,8520.0,4575.0,601.0,0.0,2496.0,132.0,505.0,7007.0,1221.0,0.0,0.1443333333333333,0.04229629629629629,0.7751481481481483,3133.0,0.9534866302078236,55.04320502706172,1.8622950819668058,0.7966804979250569,59,0.17,1.4,0.021,0.023,0.22
24318692,2025-03-25,SEQRFE550D,127.24,0.0,8559.0,3942.0,699.0,2587.0,1718.0,258.0,0.0,5126.0,3923.0,0.0,0.1443333333333333,0.04229629629629629,0.7751481481481483,1976.0,0.9999999999921408,40.28607356145641,2.171232876711778,0.8694331983801268,73,0.25,0.9,0.033,0.02,0.23
24318695,2025-03-25,IS2062E350BR,117.6,0.0,8565.0,3984.0,695.0,0.0,2471.0,118.0,491.0,6196.0,1091.0,0.0,0.1443333333333333,0.04229629629629629,0.7751481481481483,3080.0,0.9999999999914966,52.687074829483954,2.1498493975898216,0.8022727272724668,59,0.19,1.38,0.029,0.025,0.21
24118677,2025-03-25,SAILTOWER6VA,126.62,7.33,9000.0,3387.0,757.0,2076.0,1821.0,0.0,910.0,6610.0,1111.0,0.0,0.1443333333333333,0.04229629629629629,0.7751481481481483,2731.0,0.9452780888320621,52.2034433734623,2.657218777678578,0.6667887220795801,68,0.166,1.315,0.023,0.015,0.234
24318686,2025-03-25,IS2062E350BR,123.8,6.21,9051.0,4092.0,497.0,630.0,2579.0,140.0,505.0,6653.0,1901.0,0.0,0.1443333333333333,0.04229629629629629,0.7751481481481483,3224.0,0.9522344434970216,53.73990306903279,2.2118768328440344,0.7999379652602978,59,0.17,1.4,0.019,0.025,0.24
24318682,2025-03-25,C20MMNACUTLT,128.9,7.95,7986.0,3963.0,555.0,615.0,1800.0,230.0,0.0,4332.0,1719.0,0.0,0.1443333333333333,0.04229629629629629,0.7751481481481483,2030.0,0.9419071976547907,33.60744763356394,2.0151400454196278,0.8866995073887257,40,0.21,0.77,0.043,0.035,0.21
24118670,2025-03-25,SEQRFE550D,126.09,6.6,9822.0,3732.0,694.0,2135.0,1834.0,284.0,0.0,6626.0,1142.0,0.0,0.1443333333333333,0.04229629629629629,0.7751481481481483,2118.0,0.9502600045146564,52.5497660397133,2.6318327974269473,0.8659112370156441,73,0.21,0.74,0.028,0.028,0.19
24118667,2025-03-25,IS2062E350BR,125.98,6.14,9498.0,3207.0,702.0,2369.0,2530.0,95.0,700.0,6568.0,1206.0,0.0,0.1443333333333333,0.04229629629629629,0.7751481481481483,3325.0,0.9535270965716507,52.13525956459648,2.9616463985023507,0.7609022556388689,59,0.16,1.35,0.033,0.03,0.19
24118664,2025-03-25,IS2062E350BR,131.41,5.78,9180.0,3519.0,706.0,1700.0,2537.0,101.0,679.0,6695.0,1117.0,0.0,0.1443333333333333,0.04229629629629629,0.7751481481481483,3317.0,0.9578686493114814,50.94741648237618,2.608695652173172,0.7648477539943428,59,0.17,1.35,0.033,0.035,0.25
24118656,2025-03-25,IS2062E350BR,130.74,6.12,9066.0,3993.0,662.0,0.0,2533.0,102.0,700.0,6727.0,1139.0,0.0,0.1443333333333333,0.04229629629629629,0.7751481481481483,3335.0,0.9552827707076189,51.45326602377656,2.2704733283239995,0.7595202398798322,59,0.164,1.377,0.022,0.024,0.209
24218651,2025-03-25,TMT-FE500D,133.4,0.0,5325.0,1878.0,858.0,285.0,2430.0,78.0,422.0,3502.0,574.0,0.0,0.1443333333333333,0.04229629629629629,0.7751481481481483,2930.0,0.9999999999925038,26.251874062771726,2.835463258784433,0.8293515358358944,78,0.208,0.796,0.024,0.018,0.254
24118672,2025-03-25,S.TOWER6VAN,121.06,6.29,9789.0,3852.0,704.0,1999.0,2534.0,105.0,606.0,6459.0,1102.0,0.0,0.1443333333333333,0.04229629629629629,0.7751481481481483,3245.0,0.9506085590816599,53.353708904234644,2.5412772585663186,0.7808936825883572,67,0.16,1.381,0.029,0.027,0.187
24318742,2025-03-26,IS2062E350BR,132.23,6.21,10593.0,4296.0,607.0,0.0,2606.0,108.0,497.0,6991.0,1409.0,0.0,0.14996153846153845,0.03896153846153846,0.7620769230769231,3211.0,0.9551430222410059,52.86999924334214,2.4657821229044536,0.8115851759573929,59,0.17,1.41,0.031,0.026,0.21
24318720,2025-03-26,IS2062E350BR,122.26,6.62,9324.0,4440.0,896.0,1359.0,2502.0,102.0,480.0,6397.0,1131.0,0.0,0.14996153846153845,0.03896153846153846,0.7620769230769231,3084.0,0.9486343885711622,52.322918370257455,2.0999999999995267,0.811284046692344,59,0.17,1.39,0.036,0.024,0.21
24318759,2025-03-26,S.TOWER6VAN,126.56,5.78,8781.0,3942.0,654.0,1028.0,2500.0,58.0,496.0,7085.0,1191.0,0.0,0.14996153846153845,0.03896153846153846,0.7620769230769231,3054.0,0.9563246183999069,55.98135271763605,2.2275494672749296,0.8185985592662677,67,0.17,1.3,0.038,0.022,0.23
24318710,2025-03-26,EXPORTDSP14,125.75,5.98,7926.0,2241.0,699.0,1677.0,1769.0,264.0,0.0,6329.0,1131.0,0.0,0.14996153846153845,0.03896153846153846,0.7620769230769231,2033.0,0.9546041144693344,50.33001988031547,3.5368139223545128,0.8701426463350368,55,0.206,0.763,0.04,0.03,0.214
24318750,2025-03-26,C20MMNC,133.47,7.89,7452.0,4185.0,748.0,801.0,1745.0,254.0,0.0,5096.0,982.0,0.0,0.14996153846153845,0.03896153846153846,0.7620769230769231,1999.0,0.9441850594160713,38.18086461348482,1.7806451612898968,0.8729364682336804,42,0.18,0.8,0.036,0.029,0.22
24118765,2025-03-26,EXPORTDSP14,123.68,7.74,9525.0,1986.0,707.0,1355.0,1760.0,277.0,0.0,6093.0,1016.0,0.0,0.14996153846153845,0.03896153846153846,0.7620769230769231,2037.0,0.9411048546572736,49.2642302712705,4.7960725075504556,0.8640157093761099,55,0.206,0.749,0.037,0.032,0.219
24118768,2025-03-26,IS2062E350BR,127.24,7.53,9216.0,2787.0,710.0,2220.0,2522.0,108.0,630.0,6457.0,1504.0,0.0,0.14996153846153845,0.03896153846153846,0.7620769230769231,3260.0,0.9441270312314008,50.746620559173635,3.306781485467059,0.7736196319016032,59,0.17,1.36,0.034,0.031,0.22
24118770,2025-03-26,IS2062E350BR,126.76,9.38,9420.0,1548.0,694.0,2653.0,2489.0,91.0,588.0,6365.0,2148.0,0.0,0.14996153846153845,0.03896153846153846,0.7620769230769231,3168.0,0.9311003378806295,50.21300094627475,6.085271317825526,0.7856691919189439,59,0.18,1.38,0.027,0.026,0.25
24118773,2025-03-26,IS2062E350BR,127.79,9.59,10230.0,4047.0,657.0,1962.0,2477.0,106.0,545.0,6298.0,1039.0,0.0,0.14996153846153845,0.03896153846153846,0.7620769230769231,3128.0,0.9301936235192155,49.2839815318156,2.527798369161718,0.7918797953961663,59,0.18,1.37,0.031,0.029,0.24
24318753,2025-03-26,S.TOWER6VAN,125.97,8.45,8619.0,3708.0,743.0,1014.0,2549.0,44.0,499.0,7086.0,1186.0,0.0,0.14996153846153845,0.03896153846153846,0.7620769230769231,3092.0,0.9371373307473805,56.251488449184315,2.324433656957302,0.8243855109958524,67,0.17,1.26,0.03,0.024,0.22
24318780,2025-03-26,S.TOWER6VAN,125.85,8.25,8949.0,3912.0,793.0,1596.0,2521.0,105.0,508.0,7196.0,1348.0,0.0,0.14996153846153845,0.03896153846153846,0.7620769230769231,3134.0,0.9384787471965811,57.17918156490124,2.2875766871159797,0.8044033184426278,67,0.18,1.4,0.025,0.024,0.21
24318771,2025-03-26,S.TOWER6VAN,123.68,6.71,8775.0,2886.0,693.0,1041.0,2508.0,105.0,450.0,6660.0,1170.0,457.0,0.14996153846153845,0.03896153846153846,0.7620769230769231,3063.0,0.9485389983821725,53.84864165545077,3.040540540539487,0.818805093045766,67,0.17,1.24,0.031,0.021,0.24
24318767,2025-03-26,C20MMNC,122.33,7.88,7749.0,3483.0,699.0,1065.0,1796.0,278.0,0.0,6705.0,1190.0,0.0,0.14996153846153845,0.03896153846153846,0.7620769230769231,2074.0,0.9394823746183897,54.810757785867644,2.224806201549749,0.8659594985531023,42,0.18,0.8,0.033,0.025,0.22
24318761,2025-03-26,S.TOWER6VAN,129.61,8.46,8745.0,3300.0,1397.0,1578.0,4989.0,126.0,999.0,7057.0,1255.0,0.0,0.14996153846153845,0.03896153846153846,0.7620769230769231,6114.0,0.9387267328098883,54.4479592619825,2.649999999999197,0.8159960745827909,67,0.16,1.23,0.035,0.025,0.2
24318756,2025-03-26,S.TOWER6VAN,127.29,8.0,9342.0,3492.0,657.0,1804.0,2411.0,75.0,502.0,4665.0,794.0,0.0,0.14996153846153845,0.03896153846153846,0.7620769230769231,2988.0,0.9408677655337359,36.64859769002554,2.6752577319579967,0.8068942436409615,67,0.19,1.29,0.025,0.024,0.24
24118776,2025-03-26,1786550D,121.07,7.99,9825.0,3846.0,805.0,1920.0,1721.0,298.0,0.0,6698.0,1181.0,0.0,0.14996153846153845,0.03896153846153846,0.7620769230769231,2019.0,0.9380908104684791,55.32336664693712,2.5546021840866993,0.8524021792962594,3,0.21,0.77,0.02,0.02,0.17
24318747,2025-03-26,EXPORTDSP14,126.26,6.91,8877.0,4023.0,552.0,1772.0,1738.0,213.0,0.0,5281.0,1467.0,0.0,0.14996153846153845,0.03896153846153846,0.7620769230769231,1951.0,0.9481114365026049,41.826389988580495,2.206562266964403,0.8908252178365501,55,0.18,0.74,0.023,0.026,0.23
24218741,2025-03-26,S.TOWER6VAN,123.91,6.31,7962.0,4002.0,723.0,855.0,2494.0,105.0,456.0,6393.0,1112.0,0.0,0.14996153846153845,0.03896153846153846,0.7620769230769231,3055.0,0.9515435416913567,51.59389879709794,1.9895052473758148,0.8163666121110258,67,0.18,1.35,0.03,0.032,0.25
24218729,2025-03-26,S.TOWER6VAN,125.48,6.81,9282.0,4245.0,701.0,2204.0,2508.0,84.0,516.0,6373.0,1026.0,0.0,0.14996153846153845,0.03896153846153846,0.7620769230769231,3108.0,0.9485221860991118,50.78897035343649,2.186572438162029,0.8069498069495473,67,0.19,1.273,0.022,0.021,0.222
24218733,2025-03-26,IS2062E350BR,126.33,6.01,7722.0,4290.0,704.0,0.0,2548.0,84.0,557.0,6499.0,1073.0,208.0,0.14996153846153845,0.03896153846153846,0.7620769230769231,3189.0,0.9545866706894772,51.444629145480526,1.7999999999995802,0.7989965506425842,59,0.17,1.35,0.03,0.019,0.22
24218735,2025-03-26,S.TOWER6VAN,118.08,6.12,7710.0,4266.0,701.0,1149.0,2410.0,67.0,466.0,6094.0,997.0,0.0,0.14996153846153845,0.03896153846153846,0.7620769230769231,2943.0,0.9507246376735046,51.60907859034884,1.8073136427562568,0.8188922867819168,67,0.18,1.35,0.03,0.024,0.22
24218737,2025-03-26,EXPORTDSP14,126.94,6.18,7641.0,4500.0,688.0,1061.0,1607.0,236.0,0.0,6425.0,1159.0,214.0,0.14996153846153845,0.03896153846153846,0.7620769230769231,1843.0,0.9535757211466829,50.614463525676584,1.6979999999996225,0.8719479110141769,55,0.21,0.75,0.025,0.023,0.22
24218739,2025-03-26,2062E300BR,128.45,6.29,7980.0,4674.0,710.0,1016.0,2538.0,0.0,513.0,5673.0,925.0,0.0,0.14996153846153845,0.03896153846153846,0.7620769230769231,3051.0,0.95331750036401,44.16504476415598,1.7073170731703662,0.8318584070793734,7,0.15,1.16,0.028,0.022,0.16
24318744,2025-03-26,EXPORTDSP14,127.6,7.1,7977.0,3861.0,596.0,1284.0,1738.0,209.0,0.0,7206.0,1591.0,0.0,0.14996153846153845,0.03896153846153846,0.7620769230769231,1947.0,0.9472902746774515,56.47335423153234,2.066045066044531,0.89265536723118,55,0.19,0.74,0.026,0.027,0.23
24218745,2025-03-26,S.TOWER6VAN,128.12,6.22,8472.0,3996.0,566.0,2462.0,2433.0,0.0,462.0,6493.0,1079.0,0.0,0.14996153846153845,0.03896153846153846,0.7620769230769231,2895.0,0.9536995682525407,50.67905088939526,2.1201201201195894,0.8404145077717304,67,0.2,1.37,0.041,0.027,0.2
24218727,2025-03-26,EXPORTDSP14,125.16,6.32,8751.0,3984.0,690.0,2088.0,1644.0,257.0,0.0,6206.0,1004.0,0.0,0.14996153846153845,0.03896153846153846,0.7620769230769231,1901.0,0.9519318527460304,49.584531798900734,2.196536144577762,0.8648079957912337,55,0.205,0.817,0.024,0.024,0.231
24218775,2025-03-26,IS2062E350BR,91.81,0.0,6615.0,2019.0,696.0,1756.0,2501.0,105.0,513.0,5023.0,888.0,0.0,0.14996153846153845,0.03896153846153846,0.7620769230769231,3119.0,0.9999999999891079,54.71081581467475,3.2763744427918393,0.8018595703748631,59,0.18,1.38,0.036,0.02,0.23
24218766,2025-03-26,S.TOWER6VAN,123.6,7.93,8685.0,3261.0,707.0,2045.0,2551.0,101.0,570.0,6435.0,1118.0,0.0,0.14996153846153845,0.03896153846153846,0.7620769230769231,3222.0,0.939709571953625,52.06310679569528,2.663293468260453,0.7917442582244594,67,0.17,1.306,0.042,0.02,0.218
24218763,2025-03-26,IS2062E350BR,124.55,8.12,7335.0,3042.0,699.0,1866.0,2531.0,101.0,675.0,6226.0,1157.0,0.0,0.14996153846153845,0.03896153846153846,0.7620769230769231,3307.0,0.9387955076434855,49.98795664351675,2.4112426035495034,0.765346235258311,59,0.18,1.38,0.036,0.026,0.22
24218760,2025-03-26,IS2062E350BR,129.61,6.78,9216.0,2913.0,704.0,2021.0,2504.0,105.0,668.0,6498.0,1236.0,278.0,0.14996153846153845,0.03896153846153846,0.7620769230769231,3277.0,0.9502896106683021,50.135020445566425,3.1637487126662673,0.7641135184617748,59,0.18,1.32,0.026,0.024,0.24
24218757,2025-03-26,IS2062E350BR,131.34,8.0,7947.0,4203.0,701.0,3082.0,2497.0,94.0,668.0,6547.0,1117.0,0.0,0.14996153846153845,0.03896153846153846,0.7620769230769231,3259.0,0.9425864791090672,49.84772346543439,1.8907922912201067,0.7661859466091543,59,0.18,1.32,0.027,0.023,0.23
24218754,2025-03-26,IS2062E350BR,124.1,0.0,8358.0,3690.0,690.0,2209.0,2528.0,84.0,658.0,6147.0,1035.0,0.0,0.14996153846153845,0.03896153846153846,0.7620769230769231,3270.0,0.999999999991942,49.532634971397805,2.2650406504058904,0.7730886850150541,59,0.16,1.4,0.031,0.024,0.23
24218751,2025-03-26,S.TOWER6VAN,139.77,0.0,8079.0,4674.0,701.0,3182.0,2528.0,81.0,510.0,7049.0,1455.0,0.0,0.14996153846153845,0.03896153846153846,0.7620769230769231,3119.0,0.9999999999928455,50.43285397402566,1.7284980744540588,0.810516191086627,67,0.18,1.33,0.031,0.02,0.2
24218748,2025-03-26,S.TOWER6VAN,125.8,6.51,8970.0,4026.0,619.0,2862.0,2494.0,78.0,499.0,6796.0,1126.0,0.0,0.14996153846153845,0.03896153846153846,0.7620769230769231,3071.0,0.9507973698061312,54.02225755123989,2.2280178837550353,0.81211331813715,67,0.18,1.28,0.028,0.027,0.23
24218772,2025-03-26,S.TOWER6VAN,127.79,0.0,9039.0,3507.0,701.0,2502.0,2501.0,88.0,516.0,6224.0,1070.0,309.0,0.14996153846153845,0.03896153846153846,0.7620769230769231,3105.0,0.9999999999921746,48.704906486824434,2.5774165953799324,0.8054750402573896,67,0.17,1.27,0.031,0.028,0.21
24218725,2025-03-26,IS2062E350BR,124.3,6.11,9129.0,4026.0,682.0,1845.0,2457.0,101.0,516.0,6260.0,1021.0,0.0,0.14996153846153845,0.03896153846153846,0.7620769230769231,3074.0,0.9531477647346589,50.36202735277263,2.26751117734668,0.7992843201038389,59,0.18,1.42,0.029,0.026,0.26
24218731,2025-03-26,IS2062E350BR,127.39,0.0,9570.0,4389.0,704.0,3544.0,2521.0,84.0,513.0,5370.0,1128.0,0.0,0.14996153846153845,0.03896153846153846,0.7620769230769231,3118.0,0.9999999999921501,42.15401522849396,2.180451127819052,0.8085311096854366,59,0.18,1.41,0.025,0.026,0.26
24218719,2025-03-26,S.TOWER6VAN,132.81,0.0,8142.0,3108.0,919.0,234.0,2535.0,115.0,469.0,6632.0,1642.0,0.0,0.14996153846153845,0.03896153846153846,0.7620769230769231,3119.0,0.9999999999924706,49.93599879489545,2.619691119690277,0.8127605001600472,67,0.19,1.31,0.029,0.018,0.23
24118738,2025-03-26,S.TOWER6VAN,127.42,7.53,10827.0,3864.0,690.0,561.0,2514.0,85.0,572.0,6457.0,1267.0,0.0,0.14996153846153845,0.03896153846153846,0.7620769230769231,3171.0,0.9442015561249042,50.674933291079306,2.8020186335396473,0.792809839167205,67,0.18,1.34,0.041,0.034,0.19
24118740,2025-03-26,EXPORTDSP14,122.11,7.33,9966.0,3981.0,694.0,1830.0,1620.0,256.0,263.0,6346.0,1236.0,0.0,0.14996153846153845,0.03896153846153846,0.7620769230769231,2139.0,0.9433714462226255,51.96953566413914,2.50339110776124,0.7573632538565884,55,0.18,0.75,0.02,0.022,0.23
24118732,2025-03-26,EXPORTDSP14,120.56,5.95,8985.0,4101.0,589.0,759.0,1616.0,250.0,257.0,463.0,1228.0,0.0,0.14996153846153845,0.03896153846153846,0.7620769230769231,2123.0,0.9529681448031541,3.840411413372259,2.1909290416966125,0.7611869995286099,55,0.19,0.78,0.021,0.029,0.25
24218723,2025-03-26,S.TOWER6VAN,126.67,6.08,8784.0,4014.0,718.0,1959.0,2511.0,118.0,523.0,6445.0,1044.0,0.0,0.14996153846153845,0.03896153846153846,0.7620769230769231,3152.0,0.9541996233449779,50.8802399932827,2.1883408071743427,0.7966370558373107,67,0.18,1.317,0.039,0.029,0.216
24118743,2025-03-26,IS2062E350BR,124.62,7.54,10107.0,3729.0,855.0,2011.0,2416.0,105.0,462.0,6476.0,1083.0,0.0,0.14996153846153845,0.03896153846153846,0.7620769230769231,2983.0,0.9429479418814851,51.96597656835206,2.7103781174570365,0.8099228964127355,59,0.19,1.43,0.04,0.033,0.22
24118746,2025-03-26,IS2062E350BR,123.8,6.46,10227.0,3876.0,844.0,2518.0,2517.0,98.0,680.0,6290.0,1344.0,0.0,0.14996153846153845,0.03896153846153846,0.7620769230769231,3295.0,0.950406878543295,50.80775444223903,2.638544891640186,0.7638846737478714,59,0.17,1.41,0.023,0.023,0.2
24118730,2025-03-26,EXPORTDSP14,125.52,5.57,9990.0,4665.0,594.0,0.0,1624.0,254.0,260.0,6256.0,1046.0,0.0,0.14996153846153845,0.03896153846153846,0.7620769230769231,2138.0,0.9575101075523876,49.840662842177814,2.1414790996779973,0.7595884003738262,55,0.19,0.77,0.021,0.026,0.24
24118726,2025-03-26,S.TOWER6VAN,126.05,0.0,9489.0,4662.0,704.0,1895.0,2470.0,129.0,585.0,6127.0,991.0,315.0,0.14996153846153845,0.03896153846153846,0.7620769230769231,3184.0,0.9999999999920666,48.60769535859891,2.0353925353920985,0.7757537688439775,67,0.18,1.32,0.029,0.026,0.23
24118724,2025-03-26,EXPORTDSP14,125.36,6.29,9999.0,4863.0,682.0,917.0,1723.0,248.0,177.0,6408.0,1241.0,310.0,0.14996153846153845,0.03896153846153846,0.7620769230769231,2148.0,0.952221800220644,51.11678366264265,2.0561381863043273,0.8021415270014888,55,0.21,0.85,0.026,0.022,0.24
24118749,2025-03-26,IS2062E350BR,130.34,7.53,9969.0,3756.0,805.0,2124.0,2528.0,102.0,677.0,6452.0,2018.0,0.0,0.14996153846153845,0.03896153846153846,0.7620769230769231,3307.0,0.945383332117608,49.501304280731155,2.654153354631881,0.7644390686420428,59,0.17,1.38,0.023,0.021,0.22
24118752,2025-03-26,IS2062E350BR,127.28,6.16,8883.0,4989.0,661.0,1099.0,2510.0,102.0,565.0,6327.0,3130.0,0.0,0.14996153846153845,0.03896153846153846,0.7620769230769231,3177.0,0.9538369304484875,49.70930232519084,1.7805171377025895,0.7900535096000031,59,0.16,1.35,0.024,0.023,0.21
24118755,2025-03-26,S.TOWER6VAN,124.1,7.96,9624.0,4449.0,787.0,0.0,2570.0,95.0,673.0,6569.0,1085.0,0.0,0.14996153846153845,0.03896153846153846,0.7620769230769231,3338.0,0.9397243677045304,52.93311845243406,2.1631827376933774,0.7699221090471031,67,0.17,1.28,0.039,0.022,0.2
24118758,2025-03-26,S.TOWER6VAN,124.03,7.95,9978.0,3987.0,685.0,1106.0,2501.0,99.0,671.0,6048.0,1555.0,0.0,0.14996153846153845,0.03896153846153846,0.7620769230769231,3271.0,0.9397636005384169,48.762396194075926,2.5026335590663398,0.7645979822681856,67,0.17,1.29,0.028,0.023,0.22
24118708,2025-03-26,S.TOWER6VAN,122.22,6.01,8871.0,4209.0,554.0,0.0,2474.0,105.0,535.0,6257.0,1722.0,0.0,0.14996153846153845,0.03896153846153846,0.7620769230769231,3114.0,0.953131092560609,51.19456717352974,2.1076265146110456,0.7944765574820827,67,0.177,1.312,0.026,0.024,0.214
24118762,2025-03-26,C20MMNC,126.82,7.98,9987.0,1983.0,695.0,1116.0,1682.0,255.0,0.0,6175.0,1524.0,0.0,0.14996153846153845,0.03896153846153846,0.7620769230769231,1937.0,0.940801186936641,48.691058192330146,5.0363086232954934,0.8683531233862322,42,0.17,0.76,0.026,0.02,0.21
24118734,2025-03-26,EXPORTDSP14,126.57,5.57,9030.0,3756.0,604.0,873.0,1628.0,257.0,251.0,6561.0,1095.0,0.0,0.14996153846153845,0.03896153846153846,0.7620769230769231,2136.0,0.9578477372411244,51.83692818162411,2.404153354631948,0.7621722846438379,55,0.19,0.77,0.024,0.022,0.22
24118736,2025-03-26,IS2062E350BR,127.63,5.56,9318.0,3870.0,710.0,861.0,2522.0,95.0,667.0,6482.0,1080.0,0.0,0.14996153846153845,0.03896153846153846,0.7620769230769231,3284.0,0.9582551242513834,50.78743242144647,2.407751937983874,0.7679658952494617,59,0.17,1.38,0.028,0.022,0.24
24118833,2025-03-27,C20MMNC,133.65,8.46,9591.0,3084.0,752.0,3053.0,1781.0,254.0,0.0,6447.0,1079.0,0.0,0.1470344827586207,0.039379310344827584,0.7426551724137931,2035.0,0.9404686510383473,48.237934904240646,3.1099221789873184,0.8751842751838451,42,0.19,0.76,0.04,0.025,0.2
24318807,2025-03-27,C20MMNACUTLT,122.44,8.0,8139.0,2643.0,701.0,3201.0,1603.0,260.0,0.0,6470.0,1410.0,0.0,0.1470344827586207,0.039379310344827584,0.7426551724137931,1863.0,0.9386691198946745,52.842208428186524,3.079455164584533,0.860440150294761,40,0.18,0.73,0.019,0.021,0.21
24118827,2025-03-27,C20MMNC,120.84,8.05,9975.0,3216.0,747.0,2778.0,1790.0,260.0,0.0,5775.0,1082.0,0.0,0.1470344827586207,0.039379310344827584,0.7426551724137931,2050.0,0.9375436418578823,47.79046673247442,3.1016791044766476,0.8731707317068912,42,0.17,0.71,0.028,0.037,0.2
24118825,2025-03-27,IS2062E350BR,121.55,7.95,9957.0,2937.0,757.0,2585.0,2480.0,101.0,508.0,2398.0,1064.0,0.0,0.1470344827586207,0.039379310344827584,0.7426551724137931,3089.0,0.9386100386027907,19.72850678716801,3.3901940755861797,0.8028488183875678,59,0.19,1.35,0.039,0.025,0.23
24118821,2025-03-27,C20MMNC,127.3,8.05,9132.0,3024.0,722.0,1902.0,1776.0,268.0,0.0,6443.0,1275.0,0.0,0.1470344827586207,0.039379310344827584,0.7426551724137931,2044.0,0.9405245659332064,50.612725844064315,3.019841269840271,0.8688845401169918,42,0.22,0.75,0.026,0.026,0.22
24318803,2025-03-27,1786550D,126.9,7.75,8322.0,2955.0,704.0,3927.0,1591.0,243.0,0.0,7032.0,1324.0,0.0,0.1470344827586207,0.039379310344827584,0.7426551724137931,1834.0,0.9424433716974198,55.413711583487675,2.816243654821382,0.8675027262808792,3,0.18,0.8,0.03,0.02,0.21
24318805,2025-03-27,C20MMNACUTLT,126.85,8.06,9066.0,3558.0,696.0,3501.0,1606.0,261.0,0.0,3829.0,628.0,0.0,0.1470344827586207,0.039379310344827584,0.7426551724137931,1867.0,0.9402564672675098,30.185258178713557,2.548060708262353,0.8602035350825602,40,0.17,0.84,0.02,0.02,0.21
24318800,2025-03-27,C20MMNACUTLT,127.91,8.2,7965.0,3168.0,706.0,1194.0,1596.0,237.0,0.0,6882.0,1304.0,0.0,0.1470344827586207,0.039379310344827584,0.7426551724137931,1833.0,0.939754610234812,53.80345555426626,2.514204545453752,0.8707037643203106,40,0.2,0.84,0.034,0.032,0.23
24218824,2025-03-27,C20MMNC,128.47,7.86,10110.0,3327.0,712.0,3123.0,1775.0,246.0,0.0,6714.0,1116.0,0.0,0.1470344827586207,0.039379310344827584,0.7426551724137931,2021.0,0.942345778618482,52.261228301920596,3.038773669972035,0.8782780801579029,42,0.19,0.76,0.027,0.026,0.19
24318794,2025-03-27,1786550D,128.41,0.0,9420.0,3174.0,607.0,3704.0,1767.0,257.0,0.0,6201.0,1287.0,0.0,0.1470344827586207,0.039379310344827584,0.7426551724137931,2024.0,0.9999999999922126,48.29063157037388,2.9678638941389517,0.8730237154145885,3,0.2,0.78,0.02,0.02,0.19
24318788,2025-03-27,S.TOWER6VAN,129.9,0.0,7533.0,3990.0,696.0,2619.0,2535.0,102.0,445.0,6799.0,1707.0,0.0,0.1470344827586207,0.039379310344827584,0.7426551724137931,3082.0,0.9999999999923018,52.34026173939692,1.887969924811557,0.8225178455545676,67,0.18,1.29,0.026,0.025,0.18
24318785,2025-03-27,S.TOWER6VAN,118.86,7.74,8187.0,2973.0,801.0,1830.0,2563.0,106.0,452.0,6258.0,1636.0,0.0,0.1470344827586207,0.039379310344827584,0.7426551724137931,3121.0,0.9388625592342902,52.65017667800227,2.753784056507651,0.8212111502720855,67,0.17,1.35,0.026,0.021,0.2
24318782,2025-03-27,1786550D,127.52,0.0,9969.0,2973.0,806.0,1518.0,1919.0,264.0,0.0,6234.0,1829.0,0.0,0.1470344827586207,0.039379310344827584,0.7426551724137931,2183.0,0.999999999992158,48.88644918405829,3.3531786074660768,0.8790655061837476,3,0.22,0.75,0.02,0.03,0.18
24318777,2025-03-27,S.TOWER6VAN,122.2,9.26,6939.0,4176.0,801.0,1312.0,2490.0,108.0,444.0,6997.0,2401.0,0.0,0.1470344827586207,0.039379310344827584,0.7426551724137931,3042.0,0.9295603225244975,57.25859247088986,1.6616379310340847,0.8185404339247803,67,0.174,1.235,0.026,0.016,0.174
24318774,2025-03-27,S.TOWER6VAN,124.69,8.68,7686.0,3993.0,657.0,1877.0,2561.0,109.0,458.0,6987.0,2120.0,0.0,0.1470344827586207,0.039379310344827584,0.7426551724137931,3128.0,0.9349178975711561,56.0349667170099,1.9248685199093603,0.8187340153450068,67,0.186,1.25,0.025,0.027,0.222
24118820,2025-03-27,IS2062E350BR,120.74,8.15,9033.0,3183.0,721.0,1212.0,2550.0,97.0,683.0,6447.0,1222.0,0.0,0.1470344827586207,0.039379310344827584,0.7426551724137931,3330.0,0.9367677864773315,53.395726353707175,2.83788878416499,0.7657657657655358,59,0.18,1.37,0.026,0.019,0.21
24318797,2025-03-27,1786550D,124.57,8.05,8022.0,2721.0,688.0,1579.0,1654.0,237.0,0.0,6587.0,1186.0,334.0,0.1470344827586207,0.039379310344827584,0.7426551724137931,1891.0,0.9393002563645053,52.877899975492674,2.9481808158754323,0.8746694870434296,3,0.2,0.76,0.03,0.03,0.18
24118818,2025-03-27,C20MMNC,123.43,8.67,9165.0,3000.0,712.0,1997.0,1789.0,257.0,0.0,6540.0,1201.0,0.0,0.1470344827586207,0.039379310344827584,0.7426551724137931,2046.0,0.9343679030966363,52.98549785260483,3.054999999998982,0.8743890518079793,42,0.19,0.72,0.028,0.022,0.21
24118801,2025-03-27,1786550D,123.57,0.0,11085.0,2886.0,659.0,2479.0,1764.0,335.0,0.0,6307.0,1783.0,0.0,0.1470344827586207,0.039379310344827584,0.7426551724137931,2099.0,0.9999999999919074,51.039896414574415,3.8409563409550103,0.8404001905665363,3,0.21,0.82,0.02,0.02,0.25
24118814,2025-03-27,C20MMNC,129.15,8.66,8991.0,3510.0,709.0,2338.0,1801.0,277.0,0.0,6534.0,1229.0,0.0,0.1470344827586207,0.039379310344827584,0.7426551724137931,2078.0,0.9371598577683975,50.59233449438179,2.5615384615377317,0.866698748796503,42,0.2,0.76,0.026,0.028,0.21
24218826,2025-03-27,C20MMNC,126.06,8.13,10065.0,3327.0,696.0,3211.0,1833.0,236.0,0.0,6903.0,1279.0,232.0,0.1470344827586207,0.039379310344827584,0.7426551724137931,2069.0,0.9394142633509248,54.75963826705728,3.0252479711442666,0.8859352344123316,42,0.19,0.75,0.032,0.025,0.199
24218832,2025-03-27,C20MMNC,133.4,0.0,8607.0,1998.0,600.0,0.0,1698.0,250.0,0.0,4058.0,1011.0,0.0,0.1470344827586207,0.039379310344827584,0.7426551724137931,1948.0,0.9999999999925038,30.419790104719493,4.307807807805652,0.8716632443527353,42,0.21,0.73,0.023,0.02,0.22
24218835,2025-03-27,IS2062E350BR,125.21,8.34,10386.0,3552.0,720.0,1948.0,3020.0,101.0,584.0,7066.0,1489.0,0.0,0.1470344827586207,0.039379310344827584,0.7426551724137931,3705.0,0.9375514788398538,56.43319223659106,2.9239864864856635,0.8151147098513319,59,0.18,1.33,0.029,0.02,0.19
24218819,2025-03-27,C20MMNC,127.7,7.99,8814.0,2781.0,688.0,1625.0,1647.0,250.0,0.0,6292.0,1122.0,362.0,0.1470344827586207,0.039379310344827584,0.7426551724137931,1897.0,0.9411157786060793,49.27173061825159,3.1693635382944376,0.8682129678435064,42,0.2,0.73,0.023,0.025,0.22
24218815,2025-03-27,IS2062E350BR,129.73,8.14,8706.0,3360.0,712.0,2032.0,2551.0,84.0,584.0,6807.0,1475.0,0.0,0.1470344827586207,0.039379310344827584,0.7426551724137931,3219.0,0.9409588742950535,52.4705156860212,2.5910714285706575,0.7924821373094774,59,0.18,1.38,0.033,0.027,0.22
24318834,2025-03-27,1786550D,131.66,9.19,10311.0,3057.0,699.0,2531.0,1821.0,285.0,0.0,6424.0,1165.0,360.0,0.1470344827586207,0.039379310344827584,0.7426551724137931,2106.0,0.9347532836284363,48.79234391577707,3.372914622177503,0.8646723646719541,3,0.2,0.76,0.02,0.02,0.2
24118816,2025-03-27,C20MMNC,125.04,8.46,9036.0,3003.0,716.0,2760.0,1810.0,284.0,0.0,6531.0,1256.0,0.0,0.1470344827586207,0.039379310344827584,0.7426551724137931,2094.0,0.9366292134761303,52.23128598806596,3.008991008990007,0.8643744030559387,42,0.19,0.79,0.02,0.022,0.22
24218811,2025-03-27,C20MMNC,125.93,7.5,14007.0,2658.0,715.0,2478.0,1603.0,256.0,0.0,6598.0,1071.0,0.0,0.1470344827586207,0.039379310344827584,0.7426551724137931,1859.0,0.9437907516979407,52.394187246467126,5.269751693000274,0.862291554598783,42,0.19,0.77,0.025,0.023,0.21
24218809,2025-03-27,IS2062E350BR,128.7,0.0,9267.0,3252.0,707.0,2290.0,2497.0,88.0,574.0,6644.0,1259.0,0.0,0.1470344827586207,0.039379310344827584,0.7426551724137931,3159.0,0.9999999999922301,51.62393162353052,2.8496309963090867,0.7904400126619847,59,0.19,1.39,0.03,0.024,0.2
24218802,2025-03-27,IS2062E350BR,126.26,7.98,8958.0,2967.0,707.0,1974.0,2464.0,74.0,469.0,6553.0,1138.0,0.0,0.1470344827586207,0.039379310344827584,0.7426551724137931,3007.0,0.9405542312206455,51.90083953705131,3.0192113245692553,0.8194213501826341,59,0.19,1.37,0.037,0.026,0.25
24218799,2025-03-27,S.TOWER6VAN,127.44,7.67,7929.0,3012.0,696.0,1957.0,2450.0,71.0,472.0,6493.0,1099.0,0.0,0.1470344827586207,0.039379310344827584,0.7426551724137931,2993.0,0.9432314410410538,50.94946641516832,2.6324701195210385,0.8185766789172007,67,0.17,1.28,0.03,0.024,0.22
24218796,2025-03-27,S.TOWER6VAN,124.57,8.01,8001.0,3045.0,704.0,1952.0,2447.0,61.0,466.0,6495.0,1118.0,0.0,0.1470344827586207,0.039379310344827584,0.7426551724137931,2974.0,0.939583647601904,52.1393593959048,2.627586206895689,0.8227975790178808,67,0.19,1.28,0.031,0.025,0.21
