Repository: SiddharthKumar268/FerroMind

# FerroMind
*Ferro-Alloy Optimisation using Machine Learning*
**SAIL Durgapur Steel Plant | Steel Melting Shop**
Intern: Siddharth Kumar | FY 2023-24 to FY 2025-26

---

## Quick Start

```bash

# 2. Place raw Excel files in data/raw/

## Dataset

| | |
|---|---|
| Total heats after cleaning | 47,421 |
| Training set | 37,936 heats (Apr 2023 – Jun 2025) |
| Test set | 9,485 heats (Jun 2025 – Dec 2025) |
| Input features | 21 (16 raw + 5 engineered) |
| Target variables | Mn, Si, C, S, P |
| BOF grades | 76 distinct grades |
| Split method | Chronological 80/20 — no shuffle, no leakage |

---

File: data/processed/sms_train.csv (part 230 of 253)
Heat_Number,Date,BOF Grade Code,Hot Metal Addn. Weight,Scrap Addn. Weight,Lime Into Converter,Dolomite Into Converter,Lime Into Ladle,Iron Ore Into Converter,SIMN Into Ladle,FESI Into Ladle,FEMN Into Ladle,Measered O2 Mainblow II,Duration of Mainblow I/II,Measered O2 2nd Blow,HM_P,HM_S,HM_Si,Total_FA_Ladle,HM_Ratio,O2_per_ton_HM,Lime_Dolo_Ratio,SiMn_FA_Fraction,Grade_Encoded,C,Mn,P,S,Si
24218793,2025-03-27,IS2062E350BR,128.41,0.0,10137.0,3015.0,701.0,3948.0,2227.0,202.0,466.0,6198.0,1175.0,0.0,0.1470344827586207,0.039379310344827584,0.7426551724137931,2895.0,0.9999999999922126,48.26726890391507,3.362189054725253,0.7692573402415305,59,0.19,1.35,0.035,0.019,0.19
24218790,2025-03-27,1786550D,127.21,8.17,9486.0,4155.0,896.0,2632.0,1758.0,300.0,0.0,6418.0,1173.0,369.0,0.1470344827586207,0.039379310344827584,0.7426551724137931,2058.0,0.9396513517436871,50.45200848950199,2.2830324909741795,0.8542274052473984,3,0.21,0.72,0.02,0.02,0.17
24218813,2025-03-27,1786550D,129.18,0.0,4557.0,3351.0,693.0,2091.0,1664.0,250.0,0.0,6108.0,1788.0,0.0,0.1470344827586207,0.039379310344827584,0.7426551724137931,1914.0,0.999999999992259,47.28286112364698,1.3598925693818682,0.869383490072691,3,0.23,0.78,0.03,0.02,0.22
24218781,2025-03-27,S.TOWER6VAN,125.71,0.0,9177.0,3045.0,891.0,2928.0,2565.0,105.0,537.0,6295.0,1143.0,350.0,0.1470344827586207,0.039379310344827584,0.7426551724137931,3207.0,0.9999999999920451,50.07557075769569,3.013793103447286,0.7998129092607422,67,0.197,1.304,0.025,0.027,0.205
24118812,2025-03-27,IS2062E350BR,125.83,0.0,8883.0,2682.0,704.0,1109.0,2549.0,102.0,680.0,3682.0,1720.0,0.0,0.1470344827586207,0.039379310344827584,0.7426551724137931,3331.0,0.9999999999920527,29.261702296517033,3.312080536911517,0.7652356649652461,59,0.17,1.4,0.04,0.021,0.18
24118810,2025-03-27,1786550D,122.92,7.95,9027.0,2859.0,691.0,1172.0,1721.0,256.0,0.0,6215.0,1294.0,0.0,0.1470344827586207,0.039379310344827584,0.7426551724137931,1977.0,0.9392526935054692,50.56134070899315,3.1573976914994204,0.8705108750627868,3,0.21,0.8,0.03,0.02,0.21
24118808,2025-03-27,1786550D,124.95,8.67,8709.0,2847.0,689.0,605.0,1759.0,261.0,0.0,6157.0,1402.0,0.0,0.1470344827586207,0.039379310344827584,0.7426551724137931,2020.0,0.9351145038097957,49.27571028371928,3.0590094836659434,0.8707920792074897,3,0.21,0.78,0.02,0.03,0.22
24218822,2025-03-27,C20MMNC,129.34,8.13,8565.0,3333.0,698.0,2753.0,1809.0,216.0,0.0,6508.0,1099.0,273.0,0.1470344827586207,0.039379310344827584,0.7426551724137931,2025.0,0.9408598239547477,50.316993968994,2.569756975696799,0.8933333333328922,42,0.18,0.76,0.028,0.028,0.19
24218783,2025-03-27,S.TOWER6VAN,125.04,0.0,9471.0,3132.0,902.0,3002.0,2477.0,101.0,527.0,6314.0,1227.0,288.0,0.1470344827586207,0.039379310344827584,0.7426551724137931,3105.0,0.9999999999920025,50.49584133037031,3.023946360152291,0.7977455716583582,67,0.19,1.28,0.025,0.026,0.23
24118798,2025-03-27,IS2062E350BR,125.16,7.54,8061.0,3657.0,707.0,1851.0,2424.0,95.0,521.0,6042.0,1646.0,0.0,0.1470344827586207,0.039379310344827584,0.7426551724137931,3040.0,0.9431801054940229,48.274209012078344,2.204265791631883,0.7973684210523693,59,0.17,1.36,0.022,0.022,0.21
24118795,2025-03-27,S.TOWER6VAN,124.25,7.85,9996.0,3093.0,695.0,1107.0,2426.0,102.0,494.0,6276.0,2641.0,0.0,0.1470344827586207,0.039379310344827584,0.7426551724137931,3022.0,0.9405753217188452,50.51106639798381,3.2318137730348426,0.8027796161479805,67,0.17,1.25,0.027,0.016,0.19
24218787,2025-03-27,IS2062E350BR,127.65,8.11,9438.0,3339.0,1109.0,2635.0,2521.0,98.0,523.0,6282.0,1224.0,0.0,0.1470344827586207,0.039379310344827584,0.7426551724137931,3142.0,0.9402622274532982,49.21269095143585,2.826594788858093,0.8023551877782297,59,0.19,1.35,0.035,0.027,0.23
24218778,2025-03-27,IS2062E350BR,129.67,0.0,9072.0,3138.0,905.0,2600.0,2504.0,101.0,520.0,6479.0,1072.0,307.0,0.1470344827586207,0.039379310344827584,0.7426551724137931,3125.0,0.9999999999922882,49.96529652155499,2.8910133843203023,0.8012799999997436,59,0.18,1.4,0.028,0.025,0.23
24118789,2025-03-27,S.TOWER6VAN,124.69,8.46,9975.0,3702.0,795.0,0.0,2467.0,95.0,536.0,6583.0,1187.0,0.0,0.1470344827586207,0.039379310344827584,0.7426551724137931,3098.0,0.9364626361176382,52.794931429522855,2.694489465153243,0.7963202065846364,67,0.2,1.28,0.027,0.023,0.2
24218769,2025-03-27,S.TOWER6VAN,127.18,8.15,8127.0,3150.0,690.0,2555.0,2501.0,101.0,533.0,6351.0,1325.0,0.0,0.1470344827586207,0.039379310344827584,0.7426551724137931,3135.0,0.9397768417871886,49.937097027441915,2.579999999999181,0.7977671451353118,67,0.195,1.283,0.033,0.027,0.221
24118779,2025-03-27,IS2062E350BR,125.85,8.51,9525.0,3501.0,795.0,656.0,2470.0,102.0,535.0,6303.0,1160.0,0.0,0.1470344827586207,0.039379310344827584,0.7426551724137931,3107.0,0.9366626972243477,50.08343265752814,2.7206512425013654,0.7949790794976521,59,0.18,1.4,0.025,0.026,0.21
24118786,2025-03-27,1786550D,125.14,8.24,9981.0,4200.0,807.0,1015.0,1739.0,298.0,0.0,6350.0,1068.0,0.0,0.1470344827586207,0.039379310344827584,0.7426551724137931,2037.0,0.9382216224251146,50.74316765182401,2.3764285714280056,0.8537064310255995,3,0.2,0.73,0.02,0.03,0.21
24118792,2025-03-27,S.TOWER6VAN,125.67,7.74,10008.0,4074.0,704.0,668.0,2472.0,105.0,531.0,3542.0,2020.0,0.0,0.1470344827586207,0.039379310344827584,0.7426551724137931,3108.0,0.9419833595611875,28.18492878150565,2.4565537555222248,0.7953667953665394,67,0.18,1.3,0.028,0.022,0.21
24118784,2025-03-27,IS2062E350BR,123.8,8.88,10080.0,3879.0,799.0,282.0,2472.0,101.0,534.0,6356.0,1062.0,260.0,0.1470344827586207,0.039379310344827584,0.7426551724137931,3107.0,0.9330720530529615,51.34087237438335,2.5986078886304207,0.7956227872543303,59,0.18,1.39,0.031,0.023,0.2
24318838,2025-03-28,1786550D,133.0,0.0,4026.0,0.0,707.0,0.0,1833.0,305.0,0.0,2282.0,851.0,0.0,0.15214814814814814,0.044111111111111115,0.8294074074074074,2138.0,0.9999999999924812,17.1578947367131,4025999999999.9995,0.8573433115056794,3,0.21,0.86,0.02,0.02,0.21
24318878,2025-03-28,1786550D,122.2,8.15,11088.0,3213.0,699.0,1044.0,1786.0,271.0,0.0,6605.0,1269.0,304.0,0.15214814814814814,0.044111111111111115,0.8294074074074074,2057.0,0.9374760260764292,54.05073649710269,3.4509803921557887,0.8682547399120718,3,0.22,0.75,0.03,0.03,0.2
24318874,2025-03-28,C20MMNC,120.51,8.32,9522.0,2979.0,657.0,3123.0,1762.0,278.0,0.0,6254.0,1512.0,256.0,0.15214814814814814,0.044111111111111115,0.8294074074074074,2040.0,0.9354187689130217,51.89610820635718,3.1963746223554224,0.863725490195655,42,0.18,0.777,0.03,0.032,0.194
24318872,2025-03-28,C20MMNC,121.93,8.79,10482.0,3828.0,643.0,3082.0,1783.0,285.0,0.0,6594.0,2068.0,0.0,0.15214814814814814,0.044111111111111115,0.8294074074074074,2068.0,0.9327570379365611,54.0802099560889,2.7382445141058676,0.8621856866533548,42,0.2,0.8,0.023,0.024,0.18
24318870,2025-03-28,C20MMNC,128.38,0.0,6918.0,3564.0,668.0,1516.0,1785.0,261.0,0.0,6743.0,1218.0,0.0,0.15214814814814814,0.044111111111111115,0.8294074074074074,2046.0,0.9999999999922107,52.52375759423179,1.9410774410768965,0.8724340175948815,42,0.21,0.76,0.032,0.03,0.26
24318864,2025-03-28,SEQRFE550D,127.12,7.64,9420.0,3039.0,699.0,2579.0,1819.0,248.0,0.0,6499.0,1336.0,0.0,0.15214814814814814,0.044111111111111115,0.8294074074074074,2067.0,0.9433066191678297,51.12492133377025,3.0997038499496217,0.8800193517170392,73,0.21,0.79,0.022,0.03,0.2
24318861,2025-03-28,C20MMNC,124.49,7.98,8418.0,4092.0,705.0,2196.0,1787.0,247.0,0.0,6548.0,1322.0,0.0,0.15214814814814814,0.044111111111111115,0.8294074074074074,2034.0,0.9397599456409772,52.59860229695077,2.057184750732635,0.8785644051126458,42,0.17,0.77,0.03,0.03,0.2
24318892,2025-03-28,C20MMNC,126.81,8.1,9360.0,3126.0,701.0,2624.0,1785.0,264.0,0.0,6851.0,1753.0,0.0,0.15214814814814814,0.044111111111111115,0.8294074074074074,2049.0,0.9399599733085765,54.025707751328554,2.994241842609407,0.8711566617858121,42,0.2,0.75,0.026,0.036,0.21
24318857,2025-03-28,1786500D,128.14,8.46,8526.0,4158.0,699.0,2017.0,1806.0,365.0,0.0,6777.0,1235.0,366.0,0.15214814814814814,0.044111111111111115,0.8294074074074074,2171.0,0.9380673499199264,52.88746683273852,2.0505050505045572,0.8318747121138499,2,0.14,0.81,0.03,0.029,0.176
24318851,2025-03-28,IS2062E350BR,101.64,0.0,8571.0,2481.0,676.0,3978.0,2639.0,108.0,498.0,5447.0,1187.0,432.0,0.15214814814814814,0.044111111111111115,0.8294074074074074,3245.0,0.9999999999901613,53.59110586330587,3.454655380893408,0.8132511556237864,59,0.17,1.4,0.032,0.022,0.22
24318849,2025-03-28,SEQRFE550D,122.36,0.0,8952.0,3777.0,707.0,2091.0,1816.0,281.0,0.0,6569.0,2274.0,0.0,0.15214814814814814,0.044111111111111115,0.8294074074074074,2097.0,0.9999999999918273,53.685845046962356,2.3701350277992135,0.865999046256144,73,0.178,0.86,0.026,0.026,0.22
24318845,2025-03-28,C20MMNC,124.3,8.1,8478.0,2970.0,695.0,2164.0,1816.0,274.0,0.0,6211.0,1177.0,380.0,0.15214814814814814,0.044111111111111115,0.8294074074074074,2090.0,0.9388217522587703,49.967819790426645,2.8545454545444935,0.8688995215306847,42,0.21,0.78,0.026,0.026,0.22
24318841,2025-03-28,1786550D,125.3,7.98,8487.0,3012.0,695.0,2606.0,1830.0,279.0,0.0,6137.0,1087.0,386.0,0.15214814814814814,0.044111111111111115,0.8294074074074074,2109.0,0.9401260504131144,48.97845171549099,2.8177290836644033,0.8677098150778247,3,0.2,0.81,0.02,0.03,0.21
24318867,2025-03-28,1786550D,122.92,8.15,12972.0,3459.0,702.0,2521.0,1726.0,261.0,198.0,3801.0,1404.0,0.0,0.15214814814814814,0.044111111111111115,0.8294074074074074,2185.0,0.9378194857638071,30.922551252595813,3.7502168256710755,0.7899313501140549,3,0.21,0.79,0.03,0.03,0.19
24318854,2025-03-28,C20MMNC,123.06,8.0,7836.0,2967.0,726.0,2097.0,1703.0,254.0,0.0,6481.0,1251.0,0.0,0.15214814814814814,0.044111111111111115,0.8294074074074074,1957.0,0.9389592552957504,52.66536648746412,2.641051567238746,0.8702095043429381,42,0.19,0.77,0.024,0.03,0.23
24218862,2025-03-28,S.TOWER6VAN,128.61,8.1,8319.0,3429.0,707.0,2675.0,2437.0,108.0,516.0,6748.0,1079.0,0.0,0.15214814814814814,0.044111111111111115,0.8294074074074074,3061.0,0.9407504937390042,52.46870383288649,2.4260717410316635,0.7961450506367866,67,0.18,1.23,0.032,0.028,0.22
24118885,2025-03-28,S.TOWER6VAN,122.47,8.67,8649.0,3003.0,642.0,1493.0,2467.0,98.0,474.0,6451.0,1074.0,0.0,0.15214814814814814,0.044111111111111115,0.8294074074074074,3039.0,0.9338874485211692,52.67412427490264,2.880119880118921,0.8117801908519869,67,0.17,1.32,0.032,0.025,0.23
24218884,2025-03-28,C20MMNC,121.25,7.78,9504.0,3201.0,701.0,2909.0,1806.0,155.0,0.0,6357.0,1089.0,0.0,0.15214814814814814,0.044111111111111115,0.8294074074074074,1961.0,0.9397039448117516,52.42886597894904,2.969072164947526,0.9209586945431306,42,0.22,0.8,0.024,0.026,0.21
24218882,2025-03-28,S.TOWER6VAN,120.24,8.11,8877.0,3108.0,696.0,2406.0,2578.0,196.0,567.0,6396.0,1038.0,0.0,0.15214814814814814,0.044111111111111115,0.8294074074074074,3341.0,0.9368134008497327,53.193612774008706,2.8561776061766873,0.7716252618974044,67,0.17,1.33,0.031,0.03,0.24
24218876,2025-03-28,C20MMNC,120.92,7.86,10221.0,3003.0,699.0,2975.0,1806.0,233.0,0.0,6310.0,1039.0,459.0,0.15214814814814814,0.044111111111111115,0.8294074074074074,2039.0,0.9389656778930039,52.183261660170494,3.4035964035952704,0.8857282981849506,42,0.189,0.708,0.02,0.027,0.19
24118887,2025-03-28,S.TOWER6VAN,124.26,8.26,9405.0,2991.0,699.0,2205.0,2453.0,102.0,470.0,6392.0,1082.0,0.0,0.15214814814814814,0.044111111111111115,0.8294074074074074,3025.0,0.93766978568565,51.440527924903904,3.144433299898648,0.8109090909088228,67,0.17,1.29,0.036,0.03,0.21
24218868,2025-03-28,1786550D,114.2,7.94,8814.0,3279.0,696.0,2796.0,1826.0,250.0,0.0,6250.0,1095.0,388.0,0.15214814814814814,0.044111111111111115,0.8294074074074074,2076.0,0.9349926313989275,54.72854640932812,2.688014638608512,0.8795761078993837,3,0.22,0.78,0.03,0.02,0.2
24218865,2025-03-28,S.TOWER6VAN,120.78,8.12,8028.0,3648.0,710.0,2567.0,2410.0,94.0,513.0,6445.0,1082.0,0.0,0.15214814814814814,0.044111111111111115,0.8294074074074074,3017.0,0.9370054305590613,53.36148368891073,2.200657894736239,0.798806761683527,67,0.18,1.3,0.032,0.024,0.23
24218886,2025-03-28,C20MMNC,122.47,8.0,9750.0,3321.0,803.0,1773.0,1600.0,257.0,267.0,6597.0,1136.0,0.0,0.15214814814814814,0.044111111111111115,0.8294074074074074,2124.0,0.938683222189479,53.86625295946872,2.935862691959369,0.7532956685495512,42,0.21,0.72,0.029,0.033,0.18
24218859,2025-03-28,S.TOWER6VAN,132.86,0.0,9051.0,3513.0,704.0,4048.0,2403.0,81.0,523.0,6584.0,1165.0,0.0,0.15214814814814814,0.044111111111111115,0.8294074074074074,3007.0,0.9999999999924734,49.55592352815327,2.57643040136562,0.7991353508477556,67,0.17,1.25,0.033,0.029,0.2
24218848,2025-03-28,C20MMNC,122.36,0.0,9267.0,2874.0,690.0,2223.0,1738.0,243.0,0.0,305.0,5479.0,0.0,0.15214814814814814,0.044111111111111115,0.8294074074074074,1981.0,0.9999999999918273,2.4926446550956793,3.224425887264014,0.8773346794543779,42,0.2,0.72,0.022,0.026,0.2
24218846,2025-03-28,IS2062E350BR,132.61,8.29,9198.0,3336.0,861.0,2140.0,2518.0,101.0,678.0,6905.0,1189.0,0.0,0.15214814814814814,0.044111111111111115,0.8294074074074074,3297.0,0.9411639460543567,52.069979639151875,2.75719424460349,0.763724598119271,59,0.16,1.37,0.032,0.023,0.24
24218843,2025-03-28,IS2062E350BR,128.01,0.0,9297.0,3336.0,641.0,1695.0,2504.0,105.0,675.0,6762.0,1172.0,0.0,0.15214814814814814,0.044111111111111115,0.8294074074074074,3284.0,0.9999999999921881,52.823998124733826,2.786870503596287,0.7624847746648105,59,0.18,1.41,0.036,0.029,0.21
24218840,2025-03-28,IS2062E350BR,128.4,8.21,9417.0,3204.0,894.0,1187.0,2538.0,98.0,672.0,6860.0,1180.0,0.0,0.15214814814814814,0.044111111111111115,0.8294074074074074,3308.0,0.9399019105413959,53.42679127684247,2.939138576778109,0.7672309552597439,59,0.18,1.37,0.038,0.027,0.21
24218828,2025-03-28,C20MMNC,121.98,8.32,10398.0,2775.0,704.0,3334.0,1802.0,256.0,0.0,6244.0,1055.0,696.0,0.15214814814814814,0.044111111111111115,0.8294074074074074,2058.0,0.9361473522568217,51.188719461787265,3.747027027025677,0.875607385811042,42,0.18,0.779,0.02,0.02,0.24
24218817,2025-03-28,ASP1239,124.36,7.98,10692.0,3114.0,786.0,2615.0,1229.0,267.0,0.0,6512.0,1334.0,0.0,0.15214814814814814,0.044111111111111115,0.8294074074074074,1496.0,0.9397007707349275,52.36410421315242,3.433526011559591,0.8215240641705739,24,0.41,0.72,0.024,0.025,0.22
24218855,2025-03-28,S.TOWER6VAN,124.93,8.13,8973.0,2916.0,690.0,2449.0,2406.0,81.0,527.0,6654.0,1304.0,0.0,0.15214814814814814,0.044111111111111115,0.8294074074074074,3014.0,0.9388997444691201,53.26182662248249,3.0771604938261055,0.7982747179824823,67,0.18,1.27,0.036,0.029,0.23
24218888,2025-03-28,1786550D,129.42,8.21,9969.0,3354.0,803.0,2090.0,1617.0,253.0,263.0,6526.0,1165.0,0.0,0.15214814814814814,0.044111111111111115,0.8294074074074074,2133.0,0.9403473079928769,50.424972955876804,2.9722719141314933,0.7580872011248204,3,0.2,0.77,0.04,0.03,0.19
24218871,2025-03-28,S.TOWER6VAN,121.93,8.35,8889.0,3144.0,693.0,1788.0,2528.0,91.0,574.0,6214.0,1088.0,298.0,0.15214814814814814,0.044111111111111115,0.8294074074074074,3193.0,0.9359072766277564,50.963667677758025,2.8272900763349784,0.7917319135606665,67,0.18,1.27,0.028,0.021,0.24
24118839,2025-03-28,C20MMNC,121.5,8.77,8208.0,3318.0,697.0,1997.0,1789.0,246.0,0.0,6409.0,1489.0,0.0,0.15214814814814814,0.044111111111111115,0.8294074074074074,2035.0,0.9326782835577441,52.748971192981486,2.473779385171045,0.8791154791150472,42,0.21,0.75,0.021,0.021,0.16
24118883,2025-03-28,C20MMNC,128.18,7.86,9987.0,3495.0,579.0,1981.0,1773.0,244.0,0.0,6402.0,1067.0,0.0,0.15214814814814814,0.044111111111111115,0.8294074074074074,2017.0,0.9422228756178901,49.94538929591243,2.8575107296129163,0.8790282597913341,42,0.2,0.75,0.021,0.03,0.22
24118836,2025-03-28,C20MMNC,129.04,8.76,9999.0,3315.0,504.0,1994.0,1784.0,254.0,0.0,6259.0,1042.0,0.0,0.15214814814814814,0.044111111111111115,0.8294074074074074,2038.0,0.9364296081209259,48.50433973923975,3.016289592759271,0.8753680078504046,42,0.2,0.81,0.035,0.026,0.2
24118877,2025-03-28,C20MMNC,124.59,8.05,10545.0,3708.0,664.0,2415.0,1739.0,248.0,0.0,6462.0,1246.0,0.0,0.15214814814814814,0.044111111111111115,0.8294074074074074,1987.0,0.9393094089193357,51.86612087605854,2.8438511326853173,0.8751887267232636,42,0.19,0.8,0.027,0.03,0.23
24118873,2025-03-28,S.TOWER6VAN,123.61,8.05,10617.0,3993.0,662.0,1984.0,2633.0,95.0,539.0,6457.0,1095.0,407.0,0.15214814814814814,0.044111111111111115,0.8294074074074074,3267.0,0.9388576636720428,52.23687403889461,2.6589030803900178,0.8059381695742865,67,0.17,1.307,0.043,0.025,0.217
24118869,2025-03-28,S.TOWER6VAN,131.16,7.75,10053.0,2886.0,706.0,3398.0,2514.0,98.0,535.0,6680.0,1139.0,0.0,0.15214814814814814,0.044111111111111115,0.8294074074074074,3147.0,0.9442084803041956,50.93016163425641,3.4833679833667763,0.7988560533839215,67,0.18,1.29,0.031,0.029,0.21
24118866,2025-03-28,C20MMNC,125.73,7.85,11202.0,1677.0,694.0,3587.0,1867.0,267.0,0.0,6202.0,2269.0,0.0,0.15214814814814814,0.044111111111111115,0.8294074074074074,2134.0,0.9412337176153523,49.32792491808377,6.679785330944139,0.8748828491092433,42,0.19,0.8,0.029,0.03,0.24
24118863,2025-03-28,C20MMNC,128.79,0.0,10983.0,1104.0,699.0,4194.0,1692.0,264.0,0.0,6298.0,1198.0,0.0,0.15214814814814814,0.044111111111111115,0.8294074074074074,1956.0,0.9999999999922355,48.901312213301495,9.948369565208381,0.8650306748461836,42,0.2,0.85,0.037,0.026,0.24
24118879,2025-03-28,S.TOWER6VAN,124.79,8.24,10392.0,3447.0,672.0,2443.0,2506.0,105.0,545.0,6503.0,1092.0,0.0,0.15214814814814814,0.044111111111111115,0.8294074074074074,3156.0,0.9380590844099974,52.111547399213784,3.0147954743246257,0.7940430925219284,67,0.174,1.3,0.031,0.022,0.216
24118858,2025-03-28,C20MMNC,128.3,7.98,8877.0,2208.0,709.0,3490.0,1714.0,275.0,0.0,6454.0,1433.0,0.0,0.15214814814814814,0.044111111111111115,0.8294074074074074,1989.0,0.9414440856989916,50.30397505806466,4.020380434780788,0.8617395676214873,42,0.2,0.82,0.039,0.037,0.23
24118860,2025-03-28,SEQRFE550D,126.79,8.15,10503.0,1617.0,694.0,3172.0,1758.0,283.0,0.0,6296.0,1369.0,0.0,0.15214814814814814,0.044111111111111115,0.8294074074074074,2041.0,0.9396027864166326,49.6569130053659,6.49536178107205,0.861342479176452,73,0.24,0.85,0.022,0.022,0.21
24118842,2025-03-28,1786550D,125.22,8.59,8559.0,2997.0,691.0,0.0,1786.0,250.0,0.0,6398.0,1244.0,0.0,0.15214814814814814,0.044111111111111115,0.8294074074074074,2036.0,0.9358044989093804,51.09407442859692,2.855855855854903,0.8772102161095888,3,0.21,0.79,0.03,0.03,0.21
24118844,2025-03-28,C20MMNC,125.2,7.33,8130.0,3231.0,704.0,2572.0,1782.0,246.0,0.0,6257.0,1042.0,0.0,0.15214814814814814,0.044111111111111115,0.8294074074074074,2028.0,0.9446917678944792,49.976038338258974,2.516248839367838,0.8786982248516377,42,0.21,0.77,0.034,0.032,0.16
24218852,2025-03-28,C20MMNC,129.68,0.0,9252.0,3096.0,710.0,1903.0,1752.0,246.0,0.0,5868.0,1790.0,0.0,0.15214814814814814,0.044111111111111115,0.8294074074074074,1998.0,0.9999999999922888,45.249845773864514,2.988372093022291,0.876876876876438,42,0.224,0.717,0.029,0.029,0.192
24118850,2025-03-28,C20MMNC,122.33,4.86,9168.0,2982.0,706.0,1580.0,1722.0,277.0,0.0,6175.0,1498.0,0.0,0.15214814814814814,0.044111111111111115,0.8294074074074074,1999.0,0.9617894488484803,50.4782146648371,3.074446680079452,0.8614307153572479,42,0.195,0.77,0.025,0.025,0.213
24118853,2025-03-28,SEQRFE550D,120.74,7.74,9645.0,1500.0,691.0,2297.0,1709.0,267.0,0.0,6263.0,1524.0,0.0,0.15214814814814814,0.044111111111111115,0.8294074074074074,1976.0,0.9397571606402573,51.87179062405274,6.429999999995713,0.8648785425096838,73,0.21,0.89,0.023,0.026,0.25
24118856,2025-03-28,SEQRFE550D,124.93,7.33,9657.0,2736.0,697.0,2160.0,1711.0,281.0,0.0,6510.0,1586.0,0.0,0.15214814814814814,0.044111111111111115,0.8294074074074074,1992.0,0.9445788598144217,52.10918114102209,3.5296052631566046,0.8589357429714564,73,0.19,0.84,0.026,0.028,0.27
24118847,2025-03-28,C20MMNC,130.76,7.74,8928.0,3207.0,617.0,3111.0,1722.0,305.0,0.0,4846.0,4944.0,0.0,0.15214814814814814,0.044111111111111115,0.8294074074074074,2027.0,0.9441155234588873,37.060263077110285,2.783910196444408,0.849531327083942,42,0.2,0.75,0.022,0.03,0.23
24318896,2025-03-29,1786550D,130.48,7.55,8376.0,3195.0,705.0,2412.0,1827.0,278.0,0.0,6605.0,1086.0,0.0,0.15834615384615386,0.044230769230769226,0.7657692307692308,2105.0,0.9453017459903984,50.62078479421659,2.621596244130635,0.8679334916860485,3,0.206,0.748,0.029,0.032,0.219
24318899,2025-03-29,1786550D,131.33,7.95,8925.0,3195.0,705.0,2717.0,1779.0,264.0,0.0,6274.0,1039.0,359.0,0.15834615384615386,0.044230769230769226,0.7657692307692308,2043.0,0.9429207352028798,47.77278611095886,2.793427230046074,0.870778267253612,3,0.22,0.87,0.03,0.04,0.19
24318901,2025-03-29,1786550D,127.1,7.96,8976.0,3174.0,696.0,1919.0,1816.0,268.0,0.0,6531.0,1078.0,259.0,0.15834615384615386,0.044230769230769226,0.7657692307692308,2084.0,0.9410632311495553,51.384736427605155,2.82797731568909,0.8714011516310598,3,0.2,0.77,0.03,0.03,0.2
24318907,2025-03-29,EXPORTDSP14,123.66,8.56,9165.0,3042.0,693.0,1155.0,1768.0,254.0,0.0,6581.0,1243.0,268.0,0.15834615384615386,0.044230769230769226,0.7657692307692308,2022.0,0.9352594161175672,53.218502344709535,3.0128205128195225,0.8743818001973915,55,0.19,0.76,0.026,0.041,0.21
24318909,2025-03-29,S.TOWER6VAN,124.6,7.63,8790.0,3567.0,704.0,1871.0,2553.0,98.0,397.0,6800.0,1427.0,0.0,0.15834615384615386,0.044230769230769226,0.7657692307692308,3048.0,0.942297511903938,54.57463884386377,2.464255677038838,0.8375984251965756,67,0.19,1.31,0.031,0.031,0.25
24318913,2025-03-29,S.TOWER6VAN,124.17,9.5,8526.0,3537.0,599.0,1676.0,2538.0,105.0,511.0,4863.0,779.0,0.0,0.15834615384615386,0.044230769230769226,0.7657692307692308,3154.0,0.9289294531238952,39.16404928695205,2.410517387615943,0.8046924540263777,67,0.18,1.24,0.035,0.034,0.24
24318916,2025-03-29,2062BK1,127.89,8.23,9867.0,2811.0,712.0,2078.0,1803.0,261.0,0.0,7008.0,1276.0,0.0,0.15834615384615386,0.044230769230769226,0.7657692307692308,2064.0,0.9395386423674733,54.79709124986475,3.5101387406604374,0.8735465116274838,6,0.17,0.75,0.02,0.034,0.21
24318918,2025-03-29,S.TOWER6VAN,130.67,6.18,8691.0,3033.0,598.0,0.0,2522.0,106.0,414.0,3756.0,675.0,0.0,0.15834615384615386,0.044230769230769226,0.7657692307692308,3042.0,0.95484106685455,28.744164689456312,2.865479723045544,0.8290598290595566,67,0.18,1.28,0.032,0.028,0.23
24318920,2025-03-29,S.TOWER6VAN,122.51,5.79,9123.0,3522.0,649.0,3193.0,2501.0,108.0,423.0,5479.0,973.0,0.0,0.15834615384615386,0.044230769230769226,0.7657692307692308,3032.0,0.9548713951601335,44.72287976455209,2.5902896081764366,0.8248680738783559,67,0.17,1.36,0.034,0.013,0.19
24318923,2025-03-29,S.TOWER6VAN,130.2,0.0,9495.0,3039.0,699.0,3685.0,2511.0,102.0,427.0,6659.0,1122.0,380.0,0.15834615384615386,0.044230769230769226,0.7657692307692308,3040.0,0.9999999999923196,51.144393240774626,3.1243830207294754,0.8259868421049914,67,0.17,1.31,0.041,0.031,0.23
24318947,2025-03-29,1786550D,132.59,0.0,12441.0,2316.0,702.0,2306.0,1708.0,257.0,0.0,8523.0,3675.0,0.0,0.15834615384615386,0.044230769230769226,0.7657692307692308,1965.0,0.999999999992458,64.28086582650064,5.371761658028769,0.8692111959283109,3,0.2,0.76,0.03,0.03,0.22
24318904,2025-03-29,1786550D,133.89,8.05,8754.0,3489.0,704.0,3260.0,1749.0,278.0,0.0,5723.0,1077.0,1079.0,0.15834615384615386,0.044230769230769226,0.7657692307692308,2027.0,0.9432858954421355,42.74404361757605,2.5090283748918,0.8628515046863034,3,0.24,0.78,0.03,0.03,0.22
24118895,2025-03-29,IS2062E350BR,127.1,0.0,9909.0,3657.0,684.0,4971.0,2453.0,98.0,477.0,5573.0,1158.0,0.0,0.15834615384615386,0.044230769230769226,0.7657692307692308,3028.0,0.9999999999921322,43.84736427974943,2.709598031172352,0.8101056803167734,59,0.19,1.36,0.03,0.032,0.2
24218922,2025-03-29,1786550D,123.18,6.14,8643.0,2553.0,712.0,2902.0,1816.0,223.0,0.0,6312.0,1160.0,0.0,0.15834615384615386,0.044230769230769226,0.7657692307692308,2039.0,0.9525208784337109,51.24208475360251,3.3854289071667116,0.8906326630696956,3,0.2,0.78,0.02,0.03,0.2
24118911,2025-03-29,2062BK1,116.88,7.33,9750.0,2895.0,714.0,2388.0,1817.0,260.0,0.0,6446.0,1101.0,0.0,0.15834615384615386,0.044230769230769226,0.7657692307692308,2077.0,0.940987038073094,55.15058179282041,3.3678756476672302,0.8748194511310183,6,0.181,0.778,0.023,0.029,0.203
24118908,2025-03-29,2062BK1,123.66,0.0,6405.0,2592.0,694.0,0.0,1512.0,267.0,0.0,3563.0,573.0,0.0,0.15834615384615386,0.044230769230769226,0.7657692307692308,1779.0,0.9999999999919132,28.81287400914756,2.4710648148138614,0.8499156829674818,6,0.18,0.72,0.024,0.029,0.22
24118905,2025-03-29,2062BK1,124.39,0.0,9027.0,3081.0,615.0,2914.0,1817.0,264.0,0.0,6592.0,1175.0,0.0,0.15834615384615386,0.044230769230769226,0.7657692307692308,2081.0,0.9999999999919608,52.99461371450281,2.9298928919172575,0.8731379144637803,6,0.17,0.74,0.019,0.03,0.21
24118903,2025-03-29,2062BK1,125.28,7.64,9102.0,3033.0,704.0,4140.0,1725.0,246.0,0.0,6408.0,1092.0,0.0,0.15834615384615386,0.044230769230769226,0.7657692307692308,1971.0,0.9425218176275767,51.14942528694804,3.000989119682492,0.8751902587514585,6,0.19,0.73,0.019,0.03,0.19
24118891,2025-03-29,S.TOWER6VAN,129.08,7.84,9219.0,3261.0,707.0,3480.0,2460.0,98.0,477.0,6476.0,1115.0,0.0,0.15834615384615386,0.044230769230769226,0.7657692307692308,3035.0,0.9427402862916833,50.17043693794414,2.827046918122408,0.8105436573308696,67,0.186,1.406,0.025,0.033,0.256
24118889,2025-03-29,S.TOWER6VAN,126.97,7.84,10560.0,3336.0,697.0,3546.0,2464.0,102.0,470.0,6479.0,1126.0,0.0,0.15834615384615386,0.044230769230769226,0.7657692307692308,3036.0,0.9418440768419121,51.02780184255314,3.165467625898332,0.8115942028982834,67,0.17,1.28,0.04,0.031,0.2
24118881,2025-03-29,C20MMNC,127.73,7.95,10140.0,3123.0,664.0,2000.0,1756.0,244.0,0.0,485.0,2683.0,0.0,0.15834615384615386,0.044230769230769226,0.7657692307692308,2000.0,0.9414062499930617,3.7970719486119386,3.24687800192019,0.877999999999561,42,0.194,0.7,0.02,0.029,0.18
24118728,2025-03-29,IS2062E350BR,124.2,16.5,9531.0,4473.0,712.0,1298.0,2480.0,102.0,518.0,6303.0,1010.0,0.0,0.15834615384615386,0.044230769230769226,0.7657692307692308,3100.0,0.8827292110811463,50.74879227012279,2.1307847082490206,0.7999999999997419,59,0.19,1.36,0.025,0.026,0.2
24218948,2025-03-29,EXPORTDSP14,122.03,6.25,8544.0,2997.0,693.0,2878.0,1704.0,229.0,0.0,6402.0,1171.0,0.0,0.15834615384615386,0.044230769230769226,0.7657692307692308,1933.0,0.9512784533758086,52.46250921861458,2.8508508508498998,0.8815312984992852,55,0.19,0.74,0.034,0.031,0.2
24218945,2025-03-29,C20MMNA(CU),126.72,5.63,7794.0,3078.0,685.0,3475.0,1647.0,216.0,0.0,6234.0,1322.0,0.0,0.15834615384615386,0.044230769230769226,0.7657692307692308,1863.0,0.9574612769100306,49.19507575718754,2.5321637426892356,0.8840579710140182,38,0.18,0.73,0.034,0.032,0.2
24218703,2025-03-29,IS2062E350BR,123.2,5.68,9054.0,4005.0,712.0,3552.0,2501.0,0.0,412.0,6217.0,1089.0,0.0,0.15834615384615386,0.044230769230769226,0.7657692307692308,2913.0,0.9559279950267232,50.46266233725274,2.260674157302806,0.8585650532094546,59,0.19,1.35,0.024,0.026,0.24
24218940,2025-03-29,C20MMNA(CU),124.71,6.19,8895.0,3030.0,822.0,3150.0,1667.0,267.0,0.0,6511.0,1286.0,291.0,0.15834615384615386,0.044230769230769226,0.7657692307692308,1934.0,0.9527119938811863,52.20912516997667,2.9356435643554666,0.8619441571867311,38,0.19,0.75,0.025,0.021,0.18
24218936,2025-03-29,1786550D,119.47,6.14,8436.0,3339.0,707.0,2990.0,1839.0,260.0,0.0,5990.0,1465.0,0.0,0.15834615384615386,0.044230769230769226,0.7657692307692308,2099.0,0.9511185415098231,50.138109985350816,2.5265049415985246,0.8761314911858618,3,0.22,0.9,0.03,0.03,0.23
24118914,2025-03-29,2062BK1,126.39,5.98,9990.0,1491.0,724.0,2577.0,1817.0,271.0,0.0,6510.0,1204.0,0.0,0.15834615384615386,0.044230769230769226,0.7657692307692308,2088.0,0.9548236005064983,51.5072394963881,6.700201207238967,0.8702107279689318,6,0.19,0.8,0.024,0.031,0.2
24218934,2025-03-29,EXPORTDSP14,124.52,6.24,9231.0,3294.0,693.0,3251.0,1846.0,267.0,0.0,6488.0,1443.0,0.0,0.15834615384615386,0.044230769230769226,0.7657692307692308,2113.0,0.9522789843916162,52.10407966549868,2.802367941711353,0.8736393752953745,55,0.21,0.77,0.026,0.032,0.22
24218930,2025-03-29,S.TOWER6VAN,122.87,6.12,9468.0,3006.0,699.0,1478.0,2450.0,84.0,503.0,6593.0,1109.0,284.0,0.15834615384615386,0.044230769230769226,0.7657692307692308,3037.0,0.9525544615787848,53.658338080461796,3.1497005988013473,0.8067171550869915,67,0.18,1.26,0.029,0.018,0.23
24218928,2025-03-29,EXPORTDSP14,122.99,6.12,9009.0,3321.0,698.0,2527.0,1779.0,260.0,0.0,6490.0,1443.0,0.0,0.15834615384615386,0.044230769230769226,0.7657692307692308,2039.0,0.9525985593606028,52.76851776524296,2.712737127370457,0.872486512996139,55,0.19,0.73,0.02,0.024,0.2
24218926,2025-03-29,S.TOWER6VAN,122.58,6.32,8595.0,3861.0,701.0,3007.0,2450.0,81.0,516.0,6292.0,1501.0,0.0,0.15834615384615386,0.044230769230769226,0.7657692307692308,3047.0,0.9509697439802097,51.32974384033831,2.2261072261066497,0.8040695766324897,67,0.19,1.31,0.025,0.025,0.25
24218925,2025-03-29,EXPORTDSP14,122.49,0.0,9423.0,3357.0,685.0,2924.0,1829.0,253.0,0.0,6673.0,1802.0,0.0,0.15834615384615386,0.044230769230769226,0.7657692307692308,2082.0,0.9999999999918361,54.477916564172766,2.8069705093825417,0.8784822286258989,55,0.18,0.75,0.029,0.023,0.18
24118893,2025-03-29,S.TOWER6VAN,123.8,7.98,9975.0,3051.0,704.0,4266.0,2456.0,102.0,484.0,410.0,1023.0,0.0,0.15834615384615386,0.044230769230769226,0.7657692307692308,3042.0,0.9394445287529258,3.3117932148359306,3.2694198623391446,0.8073635765940804,67,0.17,1.35,0.025,0.032,0.25
24218919,2025-03-29,EXPORTDSP14,123.92,5.98,8529.0,3105.0,690.0,1910.0,1846.0,233.0,0.0,6554.0,1474.0,0.0,0.15834615384615386,0.044230769230769226,0.7657692307692308,2079.0,0.9539645881373829,52.88896061932788,2.746859903380758,0.8879268879264608,55,0.19,0.73,0.03,0.026,0.23
24218917,2025-03-29,EXPORTDSP14,126.39,6.12,8679.0,3105.0,712.0,1905.0,1826.0,223.0,0.0,6422.0,2035.0,0.0,0.15834615384615386,0.044230769230769226,0.7657692307692308,2049.0,0.9538148064225055,50.810981881075946,2.7951690821247035,0.8911664226447579,55,0.18,0.73,0.021,0.034,0.22
24218915,2025-03-29,2062BK1,127.69,7.98,9057.0,3213.0,679.0,1608.0,1802.0,236.0,0.0,6492.0,1157.0,0.0,0.15834615384615386,0.044230769230769226,0.7657692307692308,2038.0,0.9411808063614567,50.841882684228665,2.8188608776835298,0.8842001962704199,6,0.2,0.73,0.028,0.03,0.21
24218912,2025-03-29,EXPORTDSP14,125.33,0.0,8541.0,2559.0,696.0,931.0,1809.0,236.0,0.0,6319.0,1444.0,0.0,0.15834615384615386,0.044230769230769226,0.7657692307692308,2045.0,0.999999999992021,50.418894119122164,3.3376318874547333,0.8845965770166824,55,0.212,0.737,0.025,0.024,0.194
24218910,2025-03-29,EXPORTDSP14,123.24,7.1,8925.0,3099.0,726.0,2303.0,1806.0,226.0,0.0,6799.0,1591.0,0.0,0.15834615384615386,0.044230769230769226,0.7657692307692308,2032.0,0.9455270830064023,55.168776370860364,2.8799612778306294,0.8887795275586178,55,0.22,0.75,0.018,0.028,0.22
24218906,2025-03-29,S.TOWER6VAN,126.38,0.0,9903.0,3108.0,608.0,2262.0,2528.0,101.0,469.0,6483.0,2967.0,0.0,0.15834615384615386,0.044230769230769226,0.7657692307692308,3098.0,0.9999999999920873,51.29767368213881,3.186293436292411,0.8160103292444106,67,0.18,1.23,0.028,0.033,0.24
24218902,2025-03-29,S.TOWER6VAN,124.49,7.82,9660.0,3096.0,704.0,2368.0,2521.0,88.0,580.0,6778.0,1174.0,0.0,0.15834615384615386,0.044230769230769226,0.7657692307692308,3189.0,0.940896379707196,54.44614025179174,3.120155038758682,0.790529946691505,67,0.18,1.22,0.029,0.028,0.22
24218898,2025-03-29,EXPORTDSP14,126.89,8.2,6633.0,3225.0,844.0,1694.0,1637.0,257.0,267.0,6692.0,1163.0,0.0,0.15834615384615386,0.044230769230769226,0.7657692307692308,2161.0,0.9392997261015672,52.73859248126141,2.056744186045874,0.7575196668205657,55,0.19,0.72,0.03,0.026,0.18
24218932,2025-03-29,S.TOWER6VAN,123.67,6.26,7497.0,2217.0,704.0,1827.0,2319.0,54.0,473.0,5911.0,1084.0,0.0,0.15834615384615386,0.044230769230769226,0.7657692307692308,2846.0,0.9518202108754574,47.79655534852594,3.38159675236654,0.8148278285309857,67,0.18,1.21,0.029,0.023,0.25
24218890,2025-03-29,1786550D,119.3,8.29,13896.0,3087.0,800.0,2303.0,1623.0,260.0,273.0,6534.0,1149.0,287.0,0.15834615384615386,0.044230769230769226,0.7657692307692308,2156.0,0.9350262559688453,54.76948868353085,4.5014577259460635,0.7527829313540108,3,0.24,0.78,0.03,0.02,0.19
24118921,2025-03-29,EXPORTDSP14,126.7,0.0,8982.0,3960.0,727.0,2052.0,1824.0,264.0,0.0,4887.0,974.0,0.0,0.15834615384615386,0.044230769230769226,0.7657692307692308,2088.0,0.9999999999921073,38.57142857112414,2.268181818181245,0.8735632183903862,55,0.2,0.85,0.023,0.029,0.22
24118927,2025-03-29,S.TOWER6VAN,126.77,4.86,9975.0,3459.0,656.0,2865.0,2513.0,98.0,528.0,6655.0,1232.0,0.0,0.15834615384615386,0.044230769230769226,0.7657692307692308,3139.0,0.963078325602347,52.49664747138521,2.8837814397216293,0.8005734310287351,67,0.17,1.27,0.032,0.027,0.21
24118924,2025-03-29,S.TOWER6VAN,123.09,6.15,9945.0,3444.0,664.0,3344.0,2510.0,101.0,524.0,6394.0,1142.0,0.0,0.15834615384615386,0.044230769230769226,0.7657692307692308,3135.0,0.9524141132702537,51.94573076568408,2.8876306620200674,0.80063795853244,67,0.17,1.34,0.035,0.03,0.21
24118949,2025-03-29,C20MMNA(CU),129.51,5.26,9990.0,2208.0,674.0,4086.0,1729.0,260.0,0.0,6599.0,1172.0,0.0,0.15834615384615386,0.044230769230769226,0.7657692307692308,1989.0,0.9609705423984496,50.95359431664773,4.524456521737081,0.8692810457511969,38,0.17,0.76,0.039,0.031,0.21
24118944,2025-03-29,1786550D,126.29,6.12,9879.0,2232.0,709.0,3964.0,1766.0,257.0,0.0,6404.0,1270.0,0.0,0.15834615384615386,0.044230769230769226,0.7657692307692308,2023.0,0.9537799259802601,50.70868635639631,4.426075268815222,0.872960949085085,3,0.24,0.81,0.04,0.03,0.23
24118942,2025-03-29,1786550D,124.79,5.58,10023.0,2034.0,694.0,3308.0,1756.0,261.0,0.0,5982.0,1432.0,0.0,0.15834615384615386,0.044230769230769226,0.7657692307692308,2017.0,0.9571987420345387,47.93653337568766,4.927728613566899,0.8705999008424042,3,0.2,0.78,0.03,0.04,0.21
24118941,2025-03-29,1786550D,124.71,0.0,9924.0,2304.0,697.0,4832.0,1756.0,261.0,0.0,6104.0,2524.0,0.0,0.15834615384615386,0.044230769230769226,0.7657692307692308,2017.0,0.9999999999919814,48.945553684155676,4.307291666664797,0.8705999008424042,3,0.2,0.79,0.02,0.03,0.21
24118897,2025-03-29,S.TOWER6VAN,125.4,8.1,9027.0,3207.0,662.0,3207.0,2450.0,99.0,488.0,6253.0,1108.0,0.0,0.15834615384615386,0.044230769230769226,0.7657692307692308,3037.0,0.9393258426895932,49.86443381140459,2.8147801683807874,0.8067171550869915,67,0.17,1.3,0.04,0.034,0.21
24218880,2025-03-29,C20MMNC,122.0,7.75,8940.0,3105.0,698.0,2092.0,1816.0,226.0,0.0,6352.0,1183.0,0.0,0.15834615384615386,0.044230769230769226,0.7657692307692308,2042.0,0.9402697495110577,52.065573770065036,2.8792270531391693,0.8893241919682227,42,0.196,0.733,0.021,0.034,0.21
24118900,2025-03-29,2062BK1,124.63,8.26,8976.0,3372.0,697.0,3744.0,1724.0,250.0,0.0,6061.0,1008.0,0.0,0.15834615384615386,0.044230769230769226,0.7657692307692308,1974.0,0.9378433290620978,48.63195057330794,2.661921708184264,0.8733535967574096,6,0.17,0.82,0.03,0.041,0.2
24118937,2025-03-29,EXPORTDSP14,122.79,5.98,9972.0,3318.0,669.0,2383.0,1722.0,229.0,0.0,6252.0,1128.0,0.0,0.15834615384615386,0.044230769230769226,0.7657692307692308,1951.0,0.9535606119363707,50.91619838707617,3.005424954791138,0.8826242952327613,55,0.19,0.74,0.025,0.03,0.21
24118933,2025-03-29,S.TOWER6VAN,123.43,5.99,9957.0,3264.0,667.0,3575.0,2504.0,99.0,529.0,6558.0,1226.0,313.0,0.15834615384615386,0.044230769230769226,0.7657692307692308,3132.0,0.9537165816647063,53.13132949807071,3.0505514705873007,0.7994891443164752,67,0.2,1.38,0.029,0.017,0.23
24118931,2025-03-29,TMT-FE500D,126.67,6.32,9981.0,3468.0,672.0,3090.0,1769.0,230.0,0.0,6602.0,1221.0,0.0,0.15834615384615386,0.044230769230769226,0.7657692307692308,1999.0,0.9524776298898228,52.119681060613246,2.8780276816600696,0.8849424712351751,78,0.19,0.76,0.026,0.032,0.22
24118929,2025-03-29,S.TOWER6VAN,124.64,6.88,10005.0,3351.0,667.0,3191.0,2514.0,99.0,532.0,6559.0,1159.0,0.0,0.15834615384615386,0.044230769230769226,0.7657692307692308,3145.0,0.94768856446968,52.62355584039936,2.9856759176356356,0.7993640699520511,67,0.19,1.32,0.031,0.03,0.24
24118939,2025-03-29,S.TOWER6VAN,132.03,6.98,9978.0,3456.0,677.0,3883.0,2511.0,104.0,518.0,6361.0,1076.0,0.0,0.15834615384615386,0.044230769230769226,0.7657692307692308,3133.0,0.9497877850446028,48.17844429259882,2.8871527777769423,0.8014682413020103,67,0.18,1.37,0.022,0.022,0.21
24118985,2025-03-30,2062BK1,127.8,8.05,8004.0,4005.0,687.0,588.0,1697.0,256.0,0.0,6368.0,1573.0,0.0,0.15413636363636363,0.04459090909090909,0.7146363636363636,1953.0,0.9407434670523318,49.827856024649236,1.998501872658677,0.8689196108546499,6,0.22,0.76,0.029,0.033,0.2
24118976,2025-03-30,1786550D,125.67,8.1,8835.0,4212.0,707.0,3214.0,1709.0,254.0,0.0,6316.0,2023.0,0.0,0.15413636363636363,0.04459090909090909,0.7146363636363636,1963.0,0.9394483067882228,50.25861382947196,2.0975783475778496,0.8706062149766324,3,0.23,0.82,0.02,0.03,0.19
24118990,2025-03-30,S.TOWER6VAN,127.14,8.21,8073.0,3996.0,712.0,597.0,2452.0,54.0,494.0,5538.0,1279.0,0.0,0.15413636363636363,0.04459090909090909,0.7146363636363636,3000.0,0.9393424455046965,43.558282208246354,2.020270270269765,0.8173333333330609,67,0.18,1.33,0.033,0.026,0.23
24118992,2025-03-30,2062BK1,126.61,7.96,8088.0,3984.0,745.0,1506.0,1669.0,220.0,0.0,6639.0,1120.0,0.0,0.15413636363636363,0.04459090909090909,0.7146363636363636,1889.0,0.9408486289593458,52.4366163805984,2.0301204819272014,0.8835362625723221,6,0.2,0.75,0.027,0.024,0.21
24118995,2025-03-30,C20MMNC,120.66,7.84,8604.0,4128.0,741.0,2937.0,1664.0,233.0,0.0,6131.0,1505.0,0.0,0.15413636363636363,0.04459090909090909,0.7146363636363636,1897.0,0.9389883268409418,50.812199568615846,2.0843023255808903,0.8771744860301122,42,0.21,0.83,0.029,0.029,0.23
24118998,2025-03-30,C20MMNC,126.99,8.38,9495.0,3285.0,749.0,2802.0,1702.0,237.0,0.0,6678.0,1573.0,0.0,0.15413636363636363,0.04459090909090909,0.7146363636363636,1939.0,0.9380955898578851,52.58681785925989,2.89041095890323,0.877772047446685,42,0.18,0.77,0.04,0.026,0.2
24119001,2025-03-30,C20MMNC-CU,126.36,7.53,9222.0,3975.0,764.0,3518.0,1695.0,244.0,0.0,6530.0,1147.0,0.0,0.15413636363636363,0.04459090909090909,0.7146363636363636,1939.0,0.9437598028161645,51.677746121781595,2.3199999999994163,0.8741619391434378,44,0.19,0.74,0.022,0.021,0.21
24118969,2025-03-30,1786550D,122.34,7.33,8742.0,4533.0,752.0,2986.0,1754.0,298.0,0.0,6323.0,1375.0,0.0,0.15413636363636363,0.04459090909090909,0.7146363636363636,2052.0,0.9434718901754957,51.68383194334082,1.9285241561875293,0.8547758284596224,3,0.21,0.81,0.03,0.03,0.19
24118971,2025-03-30,S.TOWER6VAN,125.49,7.74,8466.0,4233.0,756.0,3018.0,2360.0,81.0,538.0,6704.0,1429.0,0.0,0.15413636363636363,0.04459090909090909,0.7146363636363636,2979.0,0.9419049763496068,53.42258347236096,1.9999999999995273,0.7922121517285021,67,0.17,1.29,0.023,0.031,0.19
24118967,2025-03-30,1786550D,122.86,8.26,8259.0,3786.0,644.0,2775.0,1756.0,301.0,0.0,6364.0,1483.0,0.0,0.15413636363636363,0.04459090909090909,0.7146363636363636,2057.0,0.9370042708897423,51.79879537643009,2.181458003168996,0.8536703937769307,3,0.22,0.77,0.02,0.03,0.21
24118964,2025-03-30,2062BK1,125.13,7.98,8229.0,3831.0,747.0,3149.0,1753.0,302.0,0.0,280.0,3241.0,0.0,0.15413636363636363,0.04459090909090909,0.7146363636363636,2055.0,0.9400495830445494,2.2376728202490397,2.1480031323408646,0.8530413625299985,6,0.17,0.77,0.03,0.029,0.19
24118962,2025-03-30,2062BK1,124.0,7.84,8529.0,3282.0,654.0,3038.0,1759.0,250.0,0.0,6359.0,1074.0,0.0,0.15413636363636363,0.04459090909090909,0.7146363636363636,2009.0,0.9405339805753904,51.282258064102564,2.5987202925037787,0.875559980089161,6,0.18,0.74,0.036,0.033,0.19
24118956,2025-03-30,2062BK1,129.18,6.7,9831.0,0.0,702.0,4381.0,1715.0,264.0,0.0,6150.0,2699.0,0.0,0.15413636363636363,0.04459090909090909,0.7146363636363636,1979.0,0.950691786863772,47.607988852395046,9831000000000.0,0.8665992925715682,6,0.17,0.76,0.028,0.031,0.21
24118953,2025-03-30,2062BK1,124.12,5.68,10416.0,1104.0,702.0,5163.0,1715.0,267.0,0.0,6299.0,1641.0,0.0,0.15413636363636363,0.04459090909090909,0.7146363636363636,1982.0,0.9562403697923249,50.74927489485377,9.434782608687106,0.8652875882942153,6,0.18,0.77,0.03,0.028,0.2
24118950,2025-03-30,1786550D,125.32,4.86,10194.0,1107.0,692.0,4149.0,1725.0,264.0,0.0,6156.0,1460.0,0.0,0.15413636363636363,0.04459090909090909,0.7146363636363636,1989.0,0.9626670763484201,49.122247047166276,9.208672086712548,0.8672699849166077,3,0.19,0.75,0.04,0.03,0.22
