Repository: SiddharthKumar268/FerroMind

# FerroMind
*Ferro-Alloy Optimisation using Machine Learning*
**SAIL Durgapur Steel Plant | Steel Melting Shop**
Intern: Siddharth Kumar | FY 2023-24 to FY 2025-26

---

## Quick Start

```bash

# 2. Place raw Excel files in data/raw/

## Dataset

| | |
|---|---|
| Total heats after cleaning | 47,421 |
| Training set | 37,936 heats (Apr 2023 – Jun 2025) |
| Test set | 9,485 heats (Jun 2025 – Dec 2025) |
| Input features | 21 (16 raw + 5 engineered) |
| Target variables | Mn, Si, C, S, P |
| BOF grades | 76 distinct grades |
| Split method | Chronological 80/20 — no shuffle, no leakage |

---

File: data/processed/sms_train.csv (part 231 of 253)
Heat_Number,Date,BOF Grade Code,Hot Metal Addn. Weight,Scrap Addn. Weight,Lime Into Converter,Dolomite Into Converter,Lime Into Ladle,Iron Ore Into Converter,SIMN Into Ladle,FESI Into Ladle,FEMN Into Ladle,Measered O2 Mainblow II,Duration of Mainblow I/II,Measered O2 2nd Blow,HM_P,HM_S,HM_Si,Total_FA_Ladle,HM_Ratio,O2_per_ton_HM,Lime_Dolo_Ratio,SiMn_FA_Fraction,Grade_Encoded,C,Mn,P,S,Si
24118973,2025-03-30,2062BK1,125.37,8.67,9150.0,4251.0,745.0,2991.0,1756.0,294.0,0.0,6370.0,1404.0,0.0,0.15413636363636363,0.04459090909090909,0.7146363636363636,2050.0,0.9353178155704618,50.80960357301739,2.152434721241554,0.8565853658532407,6,0.18,0.73,0.022,0.028,0.21
24118959,2025-03-30,1786550D,125.94,8.05,8508.0,2721.0,699.0,3478.0,1725.0,267.0,0.0,6229.0,2710.0,0.0,0.15413636363636363,0.04459090909090909,0.7146363636363636,1992.0,0.9399208896116134,49.460060345803875,3.1267916207265247,0.865963855421252,3,0.21,0.75,0.02,0.03,0.22
24118979,2025-03-30,S.TOWER6VAN,124.86,8.21,8304.0,3996.0,601.0,1990.0,2453.0,98.0,538.0,6501.0,1060.0,0.0,0.15413636363636363,0.04459090909090909,0.7146363636363636,3089.0,0.9383031487116684,52.06631427156763,2.078078078077558,0.7941081256067355,67,0.17,1.25,0.022,0.022,0.2
24218943,2025-03-30,2062BK1,121.71,6.35,8232.0,2616.0,677.0,3364.0,1650.0,273.0,0.0,6027.0,1137.0,0.0,0.15413636363636363,0.04459090909090909,0.7146363636363636,1923.0,0.9504138684917194,49.51934927245486,3.146788990824485,0.8580343213724088,6,0.2,0.74,0.031,0.026,0.2
24318996,2025-03-30,1786550D,124.74,0.0,8928.0,3249.0,593.0,1214.0,1663.0,237.0,0.0,4250.0,1361.0,0.0,0.15413636363636363,0.04459090909090909,0.7146363636363636,1900.0,0.9999999999919833,34.0708674039276,2.7479224376722846,0.8752631578942762,3,0.22,0.74,0.02,0.02,0.21
24318993,2025-03-30,1786550D,124.09,8.25,9003.0,3261.0,605.0,1218.0,1715.0,237.0,0.0,6399.0,1145.0,0.0,0.15413636363636363,0.04459090909090909,0.7146363636363636,1952.0,0.937660571248771,51.56741074984634,2.7608095676164486,0.8785860655733204,3,0.2,0.77,0.03,0.03,0.2
24318989,2025-03-30,1786550D,125.8,7.5,8961.0,2469.0,596.0,1853.0,1700.0,233.0,0.0,6537.0,1460.0,0.0,0.15413636363636363,0.04459090909090909,0.7146363636363636,1933.0,0.9437359339764161,51.963434021844485,3.629404617252479,0.8794619762023386,3,0.2,0.77,0.03,0.04,0.23
24318987,2025-03-30,S.TOWER6VAN,125.99,7.53,8985.0,3027.0,588.0,1829.0,2491.0,102.0,454.0,6396.0,1076.0,0.0,0.15413636363636363,0.04459090909090909,0.7146363636363636,3047.0,0.9436039544566838,50.76593380386724,2.96828543111894,0.8175254348536865,67,0.16,1.26,0.025,0.025,0.21
24318984,2025-03-30,C20MMNA(CU),124.74,8.88,8952.0,3117.0,610.0,2712.0,1721.0,237.0,0.0,6501.0,1145.0,0.0,0.15413636363636363,0.04459090909090909,0.7146363636363636,1958.0,0.9335428827949892,52.116402115984314,2.871992300287818,0.8789581205307053,38,0.21,0.77,0.019,0.033,0.2
24318981,2025-03-30,C20MMNA(CU),122.65,8.88,9300.0,3135.0,657.0,2172.0,1776.0,241.0,0.0,4969.0,827.0,0.0,0.15413636363636363,0.04459090909090909,0.7146363636363636,2017.0,0.9324868851141757,40.51365674651028,2.9665071770325464,0.88051561725291,38,0.209,0.78,0.023,0.032,0.216
24318978,2025-03-30,C20MMNA(CU),125.2,8.2,9600.0,3105.0,649.0,2695.0,1756.0,227.0,0.0,4428.0,739.0,0.0,0.15413636363636363,0.04459090909090909,0.7146363636363636,1983.0,0.9385307346256483,35.36741214029259,3.091787439612531,0.8855269793238096,38,0.22,0.78,0.029,0.029,0.21
24318975,2025-03-30,S.TOWER6VAN,123.47,7.54,8856.0,2529.0,646.0,2253.0,2586.0,102.0,455.0,6594.0,1163.0,0.0,0.15413636363636363,0.04459090909090909,0.7146363636363636,3143.0,0.9424471414323912,53.405685591209156,3.50177935942922,0.8227807826914341,67,0.17,1.28,0.031,0.023,0.21
24318966,2025-03-30,1786550D,124.85,7.88,9642.0,2298.0,652.0,2011.0,1806.0,258.0,0.0,6775.0,1077.0,0.0,0.15413636363636363,0.04459090909090909,0.7146363636363636,2064.0,0.9406313568828403,54.265118141335485,4.195822454306268,0.8749999999995761,3,0.23,0.78,0.03,0.02,0.2
24318963,2025-03-30,S.TOWER6VAN,124.37,7.74,9438.0,3093.0,750.0,5067.0,2577.0,102.0,430.0,6454.0,1026.0,367.0,0.15413636363636363,0.04459090909090909,0.7146363636363636,3109.0,0.941412459307082,51.89354345861627,3.051406401550905,0.8288838854934613,67,0.19,1.32,0.028,0.03,0.2
24318960,2025-03-30,2062BK1,112.21,7.95,8046.0,3036.0,746.0,4231.0,1513.0,203.0,0.0,6186.0,1580.0,0.0,0.15413636363636363,0.04459090909090909,0.7146363636363636,1716.0,0.9338382157046118,55.12877640089895,2.650197628457625,0.8817016317011179,6,0.17,0.82,0.029,0.028,0.21
24118982,2025-03-30,C20MMNC,127.01,7.91,8508.0,3519.0,704.0,1083.0,1717.0,244.0,0.0,6508.0,1072.0,0.0,0.15413636363636363,0.04459090909090909,0.7146363636363636,1961.0,0.9413726652761535,51.24005983740461,2.4177323103147437,0.8755736868939952,42,0.23,0.75,0.023,0.028,0.22
24318954,2025-03-30,EXPORTDSP14,126.07,6.2,8475.0,2643.0,701.0,3387.0,1704.0,254.0,0.0,6475.0,2273.0,0.0,0.15413636363636363,0.04459090909090909,0.7146363636363636,1958.0,0.9531261812886285,51.360355357726974,3.206583427921602,0.8702757916236618,55,0.18,0.75,0.025,0.028,0.2
24318951,2025-03-30,EXPORTDSP14,126.53,5.69,8310.0,2745.0,704.0,2951.0,1700.0,257.0,0.0,6499.0,1845.0,0.0,0.15413636363636363,0.04459090909090909,0.7146363636363636,1957.0,0.956965663281221,51.363313047883004,3.027322404370482,0.8686765457328213,55,0.21,0.76,0.023,0.026,0.22
24219003,2025-03-30,C20MMNC,123.09,0.0,8223.0,3354.0,696.0,2038.0,1620.0,240.0,0.0,6232.0,1086.0,0.0,0.15413636363636363,0.04459090909090909,0.7146363636363636,1860.0,0.9999999999918758,50.629620602399626,2.4516994633266393,0.8709677419350156,42,0.18,0.73,0.026,0.024,0.2
24318957,2025-03-30,EXPORTDSP14,125.72,8.1,8280.0,2940.0,699.0,3537.0,1708.0,260.0,0.0,6329.0,1290.0,324.0,0.15413636363636363,0.04459090909090909,0.7146363636363636,1968.0,0.9394709310944593,50.34202990733104,2.816326530611287,0.8678861788613477,55,0.2,0.73,0.028,0.032,0.2
24218994,2025-03-30,2062BK1,126.09,0.0,9504.0,3195.0,696.0,2209.0,1647.0,250.0,260.0,6689.0,1186.0,0.0,0.15413636363636363,0.04459090909090909,0.7146363636363636,2157.0,0.9999999999920691,53.049409151772146,2.9746478873230124,0.7635605006950563,6,0.18,0.8,0.028,0.035,0.2
24218952,2025-03-30,2062BK1,129.38,6.1,9054.0,3003.0,685.0,3970.0,1684.0,240.0,0.0,6491.0,1190.0,0.0,0.15413636363636363,0.04459090909090909,0.7146363636363636,1924.0,0.9549749040378288,50.17004173712962,3.014985014984011,0.8752598752594204,6,0.18,0.75,0.035,0.032,0.21
24218955,2025-03-30,1786550D,130.27,5.87,9387.0,3003.0,712.0,3675.0,1691.0,230.0,0.0,6286.0,1168.0,0.0,0.15413636363636363,0.04459090909090909,0.7146363636363636,1921.0,0.9568826208244684,48.253627081843455,3.125874125873085,0.8802706923472773,3,0.2,0.71,0.02,0.03,0.2
24218958,2025-03-30,2062BK1,127.23,7.96,8484.0,2922.0,715.0,3480.0,1718.0,226.0,0.0,6653.0,1241.0,0.0,0.15413636363636363,0.04459090909090909,0.7146363636363636,1944.0,0.9411199053114794,52.291126306277675,2.9034907597525996,0.8837448559666236,6,0.18,0.76,0.023,0.022,0.2
24218997,2025-03-30,C20MMNC,128.24,0.0,8784.0,3465.0,701.0,3157.0,1657.0,257.0,0.0,6548.0,4708.0,0.0,0.15413636363636363,0.04459090909090909,0.7146363636363636,1914.0,0.9999999999922022,51.06051154046272,2.5350649350642036,0.865726227794741,42,0.19,0.78,0.024,0.02,0.22
24218965,2025-03-30,C20MMNA(CU),125.68,7.96,8031.0,3228.0,729.0,1540.0,1785.0,246.0,0.0,6469.0,1059.0,0.0,0.15413636363636363,0.04459090909090909,0.7146363636363636,2031.0,0.940436994904666,51.4719923611436,2.4879182156126123,0.8788774002949883,38,0.19,0.72,0.029,0.033,0.2
24218968,2025-03-30,S.TOWER6VAN,123.69,8.54,9018.0,3243.0,751.0,2492.0,2578.0,115.0,621.0,6904.0,1597.0,0.0,0.15413636363636363,0.04459090909090909,0.7146363636363636,3314.0,0.9354155637832913,55.81696175878554,2.7807585568909094,0.7779118889557097,67,0.179,1.283,0.032,0.026,0.195
24218970,2025-03-30,2062BK1,121.97,8.16,9354.0,507.0,762.0,280.0,1782.0,263.0,0.0,6336.0,1046.0,0.0,0.15413636363636363,0.04459090909090909,0.7146363636363636,2045.0,0.9372934757478115,51.9472001307539,18.449704141975445,0.8713936430313587,6,0.19,0.76,0.023,0.024,0.23
24218961,2025-03-30,S.TOWER6VAN,124.0,8.2,8598.0,2889.0,751.0,2539.0,2528.0,105.0,520.0,6449.0,1331.0,0.0,0.15413636363636363,0.04459090909090909,0.7146363636363636,3153.0,0.9379727685254315,52.00806451570961,2.9761163032180766,0.801776086266793,67,0.2,1.35,0.032,0.014,0.2
24218974,2025-03-30,C20MMNA(CU),125.23,8.92,9084.0,3114.0,745.0,3080.0,1762.0,243.0,0.0,6676.0,1087.0,327.0,0.15413636363636363,0.04459090909090909,0.7146363636363636,2005.0,0.9335072679766419,53.30990976560481,2.9171483622341308,0.878802992518265,38,0.21,0.77,0.021,0.02,0.21
24218977,2025-03-30,C20MMNC,131.4,0.0,10014.0,3534.0,748.0,3192.0,1627.0,257.0,267.0,6857.0,1605.0,0.0,0.15413636363636363,0.04459090909090909,0.7146363636363636,2151.0,0.9999999999923898,52.18417047144457,2.8336162988107434,0.756392375638886,42,0.189,0.765,0.02,0.023,0.177
24218980,2025-03-30,C20MMNC,126.8,8.1,9738.0,3444.0,754.0,2556.0,1650.0,253.0,267.0,6682.0,1251.0,0.0,0.15413636363636363,0.04459090909090909,0.7146363636363636,2170.0,0.9399555226023725,52.69716088286516,2.82752613240336,0.7603686635941197,42,0.224,0.812,0.022,0.027,0.224
24218983,2025-03-30,S.TOWER6VAN,123.24,8.01,6063.0,3432.0,751.0,2189.0,2521.0,152.0,570.0,6678.0,3113.0,0.0,0.15413636363636363,0.04459090909090909,0.7146363636363636,3243.0,0.9389714285642745,54.186952287778425,1.766608391607877,0.7773666358307809,67,0.165,1.287,0.023,0.023,0.197
24218986,2025-03-30,2062BK1,125.2,8.22,9213.0,3138.0,701.0,2215.0,1630.0,213.0,260.0,6849.0,1759.0,0.0,0.15413636363636363,0.04459090909090909,0.7146363636363636,2103.0,0.9383900464627613,54.70447284301354,2.9359464627141696,0.7750832144551711,6,0.19,0.8,0.023,0.022,0.24
24218991,2025-03-30,C20MMNC,123.25,7.98,8742.0,3111.0,795.0,1619.0,1677.0,263.0,267.0,6781.0,1202.0,0.0,0.15413636363636363,0.04459090909090909,0.7146363636363636,2207.0,0.9391907338189501,55.01825557764691,2.8100289296037255,0.7598550067962121,42,0.18,0.79,0.026,0.03,0.2
24218972,2025-03-30,C20MMNA(CU),120.44,8.54,9381.0,3102.0,754.0,2588.0,1755.0,250.0,0.0,6472.0,1114.0,0.0,0.15413636363636363,0.04459090909090909,0.7146363636363636,2005.0,0.9337881842073673,53.736300232034736,3.0241779497088896,0.8753117206978178,38,0.183,0.8,0.022,0.025,0.205
24318999,2025-03-31,2062BK1,128.24,7.92,8565.0,3537.0,707.0,1524.0,1753.0,237.0,0.0,6790.0,1280.0,0.0,0.1488846153846154,0.04219230769230769,0.7239230769230769,1990.0,0.9418331374783945,52.94759825286223,2.421543681084981,0.8809045226126226,6,0.22,0.8,0.029,0.03,0.23
24319002,2025-03-31,C20MMNC,122.29,0.0,8526.0,3552.0,698.0,2190.0,1761.0,233.0,0.0,6660.0,1297.0,0.0,0.1488846153846154,0.04219230769230769,0.7239230769230769,1994.0,0.9999999999918227,54.46070815230631,2.4003378378371623,0.8831494483445922,42,0.174,0.754,0.028,0.03,0.194
24319005,2025-03-31,2062BK1,123.07,8.15,8808.0,3561.0,696.0,1569.0,1786.0,234.0,0.0,6698.0,1443.0,0.0,0.1488846153846154,0.04219230769230769,0.7239230769230769,2020.0,0.9378905654554345,54.4243113670722,2.473462510530055,0.8841584158411464,6,0.21,0.82,0.031,0.034,0.22
24319009,2025-03-31,C20MMNC,127.0,9.28,8886.0,3564.0,702.0,1989.0,1759.0,257.0,0.0,340.0,1455.0,0.0,0.1488846153846154,0.04219230769230769,0.7239230769230769,2016.0,0.931904901666188,2.6771653543096288,2.4932659932652936,0.8725198412694085,42,0.17,0.75,0.024,0.028,0.21
24319012,2025-03-31,2062BK1,121.71,7.84,8541.0,3516.0,706.0,1568.0,1769.0,253.0,0.0,3946.0,1247.0,0.0,0.1488846153846154,0.04219230769230769,0.7239230769230769,2022.0,0.9394828251567776,32.42132938926611,2.4291808873713228,0.8748763600391322,6,0.2,0.77,0.027,0.035,0.26
24319015,2025-03-31,C20MMNC,120.43,7.75,8916.0,3096.0,602.0,3194.0,1674.0,258.0,0.0,6505.0,1255.0,0.0,0.1488846153846154,0.04219230769230769,0.7239230769230769,1932.0,0.9395381494699678,54.0147803698911,2.87984496123938,0.866459627328744,42,0.18,0.77,0.038,0.028,0.2
24319018,2025-03-31,2062BK1,121.4,8.77,8955.0,3183.0,591.0,3309.0,1705.0,261.0,0.0,6176.0,1086.0,0.0,0.1488846153846154,0.04219230769230769,0.7239230769230769,1966.0,0.9326265652536481,50.8731466223157,2.813383600376119,0.8672431332650726,6,0.2,0.8,0.031,0.032,0.21
24119030,2025-03-31,C20MMNC-CU,127.16,8.18,8583.0,4239.0,674.0,2610.0,1713.0,244.0,0.0,6603.0,1088.0,0.0,0.1488846153846154,0.04219230769230769,0.7239230769230769,1957.0,0.9395596275976094,51.92670651107324,2.0247699929223812,0.8753193663766605,44,0.2,0.77,0.03,0.031,0.2
24119049,2025-03-31,EXPORTDSP14,116.94,8.22,9522.0,3198.0,601.0,1618.0,1713.0,219.0,195.0,6521.0,1158.0,0.0,0.1488846153846154,0.04219230769230769,0.7239230769230769,2127.0,0.9343240651890834,55.763639472757276,2.97748592870451,0.8053596614946849,55,0.19,0.82,0.022,0.022,0.23
24119004,2025-03-31,C20MMNC-CU,125.34,7.33,9564.0,3477.0,749.0,3148.0,1713.0,261.0,0.0,757.0,4172.0,0.0,0.1488846153846154,0.04219230769230769,0.7239230769230769,1974.0,0.9447501318991125,6.039572363123986,2.7506471095764304,0.8677811550147579,44,0.19,0.76,0.022,0.024,0.2
24219000,2025-03-31,ASP1239,124.41,0.0,7494.0,2019.0,701.0,2021.0,1208.0,219.0,0.0,6603.0,1095.0,0.0,0.1488846153846154,0.04219230769230769,0.7239230769230769,1427.0,0.999999999991962,53.07451169477474,3.7117384843963785,0.8465311843021398,24,0.43,0.71,0.023,0.023,0.24
24219006,2025-03-31,2062BK1,123.07,8.0,8451.0,3096.0,704.0,2061.0,1617.0,236.0,0.0,6455.0,1151.0,0.0,0.1488846153846154,0.04219230769230769,0.7239230769230769,1853.0,0.9389639124060506,52.4498253022471,2.729651162789816,0.8726389638419467,6,0.19,0.73,0.027,0.029,0.23
24219008,2025-03-31,1786550D,125.18,7.89,9363.0,3495.0,704.0,2032.0,1613.0,240.0,216.0,6556.0,2234.0,0.0,0.1488846153846154,0.04219230769230769,0.7239230769230769,2069.0,0.9407078980916759,52.37258347937072,2.6789699570807786,0.7796036732717353,3,0.22,0.76,0.03,0.02,0.22
24219011,2025-03-31,1786550D,126.97,7.98,8277.0,3063.0,698.0,2836.0,1634.0,243.0,0.0,6663.0,1099.0,0.0,0.1488846153846154,0.04219230769230769,0.7239230769230769,1877.0,0.9408669877662775,52.47696306172736,2.702252693436924,0.870538092700655,3,0.22,0.72,0.04,0.02,0.22
24219014,2025-03-31,C20MMNC,128.69,7.98,11220.0,2550.0,698.0,3857.0,1617.0,236.0,0.0,6638.0,1191.0,0.0,0.1488846153846154,0.04219230769230769,0.7239230769230769,1853.0,0.9416111802082272,51.58131944943989,4.399999999998275,0.8726389638419467,42,0.17,0.63,0.025,0.026,0.2
24219017,2025-03-31,C20MMNC,129.6,7.99,9636.0,2979.0,704.0,1920.0,1617.0,250.0,0.0,6895.0,2738.0,0.0,0.1488846153846154,0.04219230769230769,0.7239230769230769,1867.0,0.9419289192460067,53.202160493416656,3.234642497481291,0.8660953401173722,42,0.23,0.71,0.021,0.023,0.19
24219019,2025-03-31,C20MMNC,127.36,8.18,9210.0,2991.0,696.0,1716.0,1667.0,263.0,0.0,6900.0,1683.0,0.0,0.1488846153846154,0.04219230769230769,0.7239230769230769,1930.0,0.9396488121518398,54.177135677966575,3.079237713138389,0.863730569947739,42,0.2,0.73,0.02,0.024,0.2
24219023,2025-03-31,2062BK1,128.89,8.26,9252.0,3288.0,701.0,2013.0,1718.0,267.0,0.0,6890.0,1291.0,0.0,0.1488846153846154,0.04219230769230769,0.7239230769230769,1985.0,0.9397739700988716,53.45643571996698,2.8138686131378305,0.8654911838786572,6,0.2,0.73,0.02,0.025,0.22
24219025,2025-03-31,1786550D,127.83,8.25,7725.0,3003.0,597.0,1860.0,1674.0,257.0,0.0,6897.0,1568.0,0.0,0.1488846153846154,0.04219230769230769,0.7239230769230769,1931.0,0.9393738977003281,53.95447078108461,2.5724275724267156,0.8669083376484377,3,0.23,0.72,0.02,0.03,0.21
24219027,2025-03-31,2062BK1,124.08,8.23,8211.0,3000.0,715.0,1629.0,1664.0,273.0,0.0,6346.0,1666.0,0.0,0.1488846153846154,0.04219230769230769,0.7239230769230769,1937.0,0.9377975965464607,51.1444229525214,2.7369999999990875,0.8590604026841203,6,0.18,0.73,0.018,0.022,0.21
24319054,2025-03-31,2062BK1,125.5,10.42,9003.0,3066.0,726.0,1015.0,1840.0,264.0,0.0,5442.0,920.0,0.0,0.1488846153846154,0.04219230769230769,0.7239230769230769,2104.0,0.9233372572033305,43.36254980045129,2.936399217220177,0.8745247148284817,6,0.19,0.74,0.03,0.033,0.21
24219029,2025-03-31,EXPORTDSP14,132.9,8.26,8994.0,2931.0,690.0,1678.0,1633.0,253.0,0.0,6637.0,1153.0,378.0,0.1488846153846154,0.04219230769230769,0.7239230769230769,1886.0,0.9414848398913186,49.93980436380783,3.068577277378687,0.8658536585361263,55,0.21,0.71,0.017,0.025,0.21
24219033,2025-03-31,2062BK1,123.15,8.69,8985.0,2934.0,699.0,2930.0,1671.0,202.0,0.0,6621.0,1108.0,0.0,0.1488846153846154,0.04219230769230769,0.7239230769230769,1873.0,0.9340867718375753,53.763702801025055,3.0623721881380157,0.8921516284031542,6,0.2,0.77,0.024,0.03,0.22
24219038,2025-03-31,EXPORTDSP14,124.8,8.22,8193.0,2997.0,701.0,2811.0,1691.0,206.0,0.0,6297.0,1071.0,0.0,0.1488846153846154,0.04219230769230769,0.7239230769230769,1897.0,0.9382047812288512,50.45673076882647,2.7337337337328216,0.8914074855029566,55,0.2,0.75,0.027,0.03,0.2
24219041,2025-03-31,2062BK1,125.03,7.98,8181.0,2979.0,734.0,2106.0,1681.0,199.0,0.0,6492.0,1106.0,0.0,0.1488846153846154,0.04219230769230769,0.7239230769230769,1880.0,0.9400045109319601,51.92353835038052,2.7462235649537607,0.8941489361697371,6,0.19,0.76,0.021,0.02,0.19
24219044,2025-03-31,2062BK1,131.36,8.12,9216.0,3006.0,696.0,3340.0,1674.0,189.0,0.0,6498.0,1217.0,0.0,0.1488846153846154,0.04219230769230769,0.7239230769230769,1863.0,0.941783768275439,49.467113276115505,3.065868263472034,0.8985507246371989,6,0.19,0.75,0.024,0.015,0.18
24219047,2025-03-31,2062BK1,134.75,8.11,8586.0,3189.0,677.0,2353.0,1725.0,206.0,0.0,6794.0,1165.0,0.0,0.1488846153846154,0.04219230769230769,0.7239230769230769,1931.0,0.9432311353706899,50.4192949903494,2.692380056443182,0.8933195235624581,6,0.2,0.84,0.022,0.034,0.2
24219050,2025-03-31,1786550D,126.04,8.18,8604.0,3027.0,671.0,3387.0,1718.0,196.0,0.0,6488.0,1156.0,0.0,0.1488846153846154,0.04219230769230769,0.7239230769230769,1914.0,0.9390552823652284,51.47572199260968,2.842418235876167,0.8975966562168769,3,0.2,0.75,0.02,0.03,0.22
24319057,2025-03-31,EXPORTDSP14,122.56,7.53,8241.0,3774.0,730.0,1425.0,1833.0,265.0,0.0,6923.0,1156.0,0.0,0.1488846153846154,0.04219230769230769,0.7239230769230769,2098.0,0.9421169959186555,56.486618798494725,2.1836248012712813,0.8736892278356179,55,0.22,0.76,0.039,0.03,0.19
24319059,2025-03-31,2062BK1,115.99,8.0,9090.0,2415.0,715.0,1992.0,1846.0,260.0,0.0,6328.0,1105.0,0.0,0.1488846153846154,0.04219230769230769,0.7239230769230769,2106.0,0.9354786676269419,54.55642727774328,3.7639751552779446,0.876543209876127,6,0.18,0.75,0.022,0.025,0.2
24319061,2025-03-31,1786550D,124.34,0.0,9087.0,3276.0,712.0,1124.0,1850.0,264.0,0.0,6638.0,1118.0,0.0,0.1488846153846154,0.04219230769230769,0.7239230769230769,2114.0,0.9999999999919575,53.385877432416066,2.7738095238086773,0.8751182592238055,3,0.2,0.73,0.03,0.03,0.21
24319063,2025-03-31,EXPORTDSP14,129.6,8.14,8043.0,2580.0,749.0,1121.0,1838.0,264.0,0.0,4419.0,1215.0,0.0,0.1488846153846154,0.04219230769230769,0.7239230769230769,2102.0,0.9409031508571155,34.09722222195913,3.117441860463908,0.8744053282583851,55,0.19,0.73,0.025,0.025,0.21
24219031,2025-03-31,C20MMNC,125.38,8.32,8754.0,4110.0,597.0,1662.0,1684.0,267.0,0.0,6496.0,1166.0,476.0,0.1488846153846154,0.04219230769230769,0.7239230769230769,1951.0,0.9377711293871521,51.810496091467456,2.1299270072987517,0.8631471040487632,42,0.192,0.685,0.019,0.024,0.215
24118988,2025-03-31,C20MMNA(CU),127.33,8.1,8289.0,3993.0,704.0,0.0,1712.0,216.0,0.0,6398.0,2109.0,0.0,0.1488846153846154,0.04219230769230769,0.7239230769230769,1928.0,0.9401905043126324,50.24738867470158,2.0758827948905396,0.8879668049787925,38,0.2,0.76,0.038,0.027,0.21
24319051,2025-03-31,2062BK1,123.94,7.85,8229.0,3066.0,651.0,1851.0,1749.0,265.0,0.0,6543.0,1008.0,0.0,0.1488846153846154,0.04219230769230769,0.7239230769230769,2014.0,0.9404355413844722,52.79167338992422,2.6839530332672266,0.8684210526311478,6,0.2,0.74,0.028,0.033,0.21
24319045,2025-03-31,2062BK1,124.76,9.39,9816.0,3108.0,652.0,1851.0,1712.0,268.0,0.0,4731.0,1027.0,0.0,0.1488846153846154,0.04219230769230769,0.7239230769230769,1980.0,0.9300037271641447,37.92080795096248,3.158301158300142,0.864646464646028,6,0.19,0.72,0.024,0.032,0.19
24119007,2025-03-31,C20MMNC-CU,130.62,9.19,9318.0,3465.0,684.0,2799.0,1714.0,257.0,0.0,6326.0,1732.0,0.0,0.1488846153846154,0.04219230769230769,0.7239230769230769,1971.0,0.9342679350480348,48.43056193501432,2.6891774891767133,0.8696093353623188,44,0.172,0.719,0.021,0.026,0.205
24119010,2025-03-31,C20MMNC-CU,126.96,8.17,9402.0,3516.0,701.0,2549.0,1746.0,257.0,0.0,6257.0,1438.0,0.0,0.1488846153846154,0.04219230769230769,0.7239230769230769,2003.0,0.9395397025017426,49.283238814986746,2.6740614334463384,0.8716924613076028,44,0.192,0.719,0.021,0.027,0.225
24119013,2025-03-31,1786550D,131.53,8.15,10011.0,3195.0,714.0,2980.0,1751.0,261.0,0.0,6423.0,2743.0,0.0,0.1488846153846154,0.04219230769230769,0.7239230769230769,2012.0,0.9416523482177717,48.83296586292988,3.1333333333323528,0.8702783300194482,3,0.2,0.74,0.02,0.03,0.22
24119016,2025-03-31,1786550D,130.25,8.16,8592.0,4035.0,717.0,3332.0,1709.0,244.0,0.0,6666.0,1317.0,0.0,0.1488846153846154,0.04219230769230769,0.7239230769230769,1953.0,0.9410447221953542,51.17850287868578,2.129368029739249,0.8750640040958141,3,0.2,0.73,0.03,0.03,0.2
24119020,2025-03-31,2062BK1,124.07,8.24,7980.0,4533.0,674.0,2517.0,1712.0,236.0,0.0,3795.0,1594.0,0.0,0.1488846153846154,0.04219230769230769,0.7239230769230769,1948.0,0.9377220164693695,30.58757153195303,1.7604235605555347,0.8788501026689534,6,0.18,0.78,0.022,0.034,0.22
24119022,2025-03-31,1786550D,128.03,8.45,8211.0,3759.0,698.0,3379.0,1706.0,247.0,0.0,6705.0,1053.0,0.0,0.1488846153846154,0.04219230769230769,0.7239230769230769,1953.0,0.9380861664644046,52.37053815471085,2.1843575418988603,0.8735279057855231,3,0.2,0.75,0.02,0.03,0.24
24119024,2025-03-31,1786550D,137.93,7.13,8421.0,4050.0,702.0,2986.0,1707.0,241.0,0.0,6673.0,1256.0,0.0,0.1488846153846154,0.04219230769230769,0.7239230769230769,1948.0,0.9508479249899984,48.3796128467456,2.079259259258746,0.8762833675560183,3,0.22,0.75,0.03,0.03,0.24
24119026,2025-03-31,C20MMNC-CU,121.59,8.15,7992.0,4008.0,702.0,2392.0,1704.0,237.0,0.0,6709.0,1379.0,0.0,0.1488846153846154,0.04219230769230769,0.7239230769230769,1941.0,0.9371820564133099,55.177234969527284,1.9940119760474067,0.8778979907259774,44,0.18,0.73,0.019,0.033,0.216
24119028,2025-03-31,2062BK1,122.74,8.15,8001.0,4014.0,725.0,1554.0,1710.0,237.0,0.0,6295.0,1108.0,0.0,0.1488846153846154,0.04219230769230769,0.7239230769230769,1947.0,0.9377339750864259,51.28727391191716,1.9932735426004002,0.8782742681043255,6,0.17,0.75,0.027,0.035,0.2
24319036,2025-03-31,C20MMNC,124.9,8.46,8976.0,3078.0,646.0,2604.0,1759.0,254.0,0.0,6373.0,2685.0,0.0,0.1488846153846154,0.04219230769230769,0.7239230769230769,2013.0,0.9365626874554847,51.02481985547618,2.9161793372310214,0.873820168901702,42,0.182,0.723,0.023,0.031,0.198
24319048,2025-03-31,1786550D,134.01,9.4,9048.0,3069.0,647.0,2847.0,1718.0,267.0,0.0,6833.0,1115.0,0.0,0.1488846153846154,0.04219230769230769,0.7239230769230769,1985.0,0.9344536643125692,50.98873218378488,2.948191593351923,0.8654911838786572,3,0.22,0.75,0.02,0.03,0.19
24119032,2025-03-31,C20MMNC,125.4,8.5,8640.0,4050.0,694.0,3081.0,1712.0,236.0,0.0,5661.0,980.0,0.0,0.1488846153846154,0.04219230769230769,0.7239230769230769,1948.0,0.9365197908817289,45.14354066949646,2.1333333333328066,0.8788501026689534,42,0.23,0.7,0.023,0.033,0.21
24119037,2025-03-31,1786550D,126.5,8.21,9924.0,2967.0,705.0,2482.0,1702.0,230.0,0.0,6645.0,1448.0,0.0,0.1488846153846154,0.04219230769230769,0.7239230769230769,1932.0,0.9390542647098281,52.52964426835945,3.344792719917983,0.880952380951925,3,0.2,0.75,0.02,0.03,0.2
24119040,2025-03-31,EXPORTDSP14,128.44,8.15,9306.0,3111.0,609.0,1888.0,1752.0,224.0,0.0,6655.0,2581.0,0.0,0.1488846153846154,0.04219230769230769,0.7239230769230769,1976.0,0.9403323815730263,51.814076611244055,2.9913211186104176,0.8866396761129116,55,0.18,0.75,0.024,0.025,0.19
24119043,2025-03-31,C20MMNC,123.5,8.26,9960.0,3147.0,596.0,1924.0,1610.0,220.0,193.0,6647.0,1162.0,0.0,0.1488846153846154,0.04219230769230769,0.7239230769230769,2023.0,0.9373102610736392,53.82186234774233,3.16491897044704,0.7958477508646585,42,0.19,0.77,0.027,0.026,0.19
24119046,2025-03-31,EXPORTDSP14,127.12,8.45,9261.0,3210.0,591.0,1551.0,1660.0,220.0,190.0,6574.0,1158.0,0.0,0.1488846153846154,0.04219230769230769,0.7239230769230769,2070.0,0.9376705760792384,51.714915040499406,2.885046728971064,0.8019323671493711,55,0.19,0.78,0.022,0.033,0.24
24319021,2025-03-31,1786550D,128.09,8.16,8958.0,3252.0,602.0,2523.0,1705.0,254.0,0.0,2642.0,1940.0,0.0,0.1488846153846154,0.04219230769230769,0.7239230769230769,1959.0,0.9401100917362195,20.626122257626466,2.7546125461246143,0.8703420112297753,3,0.21,0.75,0.03,0.03,0.25
24119052,2025-03-31,EXPORTDSP14,120.3,8.2,9858.0,3756.0,654.0,2134.0,1857.0,257.0,0.0,6510.0,2483.0,0.0,0.1488846153846154,0.04219230769230769,0.7239230769230769,2114.0,0.9361867704207302,54.11471321650777,2.624600638976937,0.8784295175019496,55,0.19,0.82,0.026,0.033,0.23
24119055,2025-03-31,1786550D,124.27,7.8,8535.0,3450.0,647.0,2804.0,1824.0,216.0,0.0,6651.0,1178.0,0.0,0.1488846153846154,0.04219230769230769,0.7239230769230769,2040.0,0.9409404103813059,53.52056007038287,2.473913043477544,0.8941176470583853,3,0.2,0.74,0.03,0.03,0.17
24319039,2025-03-31,2062BK1,126.12,7.53,7944.0,3021.0,654.0,2607.0,1755.0,267.0,0.0,6066.0,2022.0,0.0,0.1488846153846154,0.04219230769230769,0.7239230769230769,2022.0,0.9436588103184164,48.09705042778229,2.629592850048782,0.8679525222547636,6,0.19,0.76,0.025,0.031,0.21
24119062,2025-03-31,2062BK1,120.72,7.53,9204.0,3441.0,655.0,3056.0,1801.0,251.0,0.0,6510.0,1101.0,0.0,0.1488846153846154,0.04219230769230769,0.7239230769230769,2052.0,0.9412865497002629,53.92644135144196,2.6748038360933815,0.8776803118904105,6,0.18,0.75,0.025,0.028,0.21
24319042,2025-03-31,EXPORTDSP14,127.77,8.12,8403.0,3105.0,649.0,2265.0,1735.0,268.0,0.0,6837.0,1171.0,0.0,0.1488846153846154,0.04219230769230769,0.7239230769230769,2003.0,0.9402457870267111,53.51021366476082,2.7062801932358433,0.8662006989511402,55,0.19,0.73,0.026,0.027,0.21
24119035,2025-03-31,C20MMNC,123.15,7.52,9753.0,2967.0,699.0,2272.0,1665.0,240.0,281.0,6447.0,1563.0,0.0,0.1488846153846154,0.04219230769230769,0.7239230769230769,2186.0,0.9424504476854485,52.35079171699268,3.2871587462071834,0.7616651418111795,42,0.18,0.84,0.028,0.028,0.22
24319034,2025-03-31,1786500D,118.9,8.88,4899.0,2544.0,652.0,1629.0,1739.0,257.0,0.0,6755.0,1034.0,0.0,0.1488846153846154,0.04219230769230769,0.7239230769230769,1996.0,0.9305055564178236,56.81244743434135,1.9257075471690543,0.8712424849695034,2,0.14,0.8,0.024,0.032,0.27
25300006,2025-04-01,2062BK1,123.8,8.05,7890.0,2769.0,754.0,1827.0,1834.0,265.0,0.0,6388.0,1322.0,0.0,0.15064285714285713,0.039607142857142855,0.6590714285714286,2099.0,0.9389457717031556,51.599353796029085,2.8494041170087216,0.8737494044779067,6,0.19,0.79,0.031,0.032,0.23
25300003,2025-04-01,2062BK1,137.6,0.0,8226.0,3030.0,748.0,2736.0,1806.0,261.0,0.0,6800.0,1281.0,0.0,0.15064285714285713,0.039607142857142855,0.6590714285714286,2067.0,0.9999999999927326,49.41860465080365,2.714851485147619,0.8737300435409416,6,0.19,0.75,0.033,0.032,0.22
25300028,2025-04-01,2062BK1,126.42,7.89,8913.0,3090.0,640.0,1932.0,1755.0,318.0,0.0,6338.0,976.0,0.0,0.15064285714285713,0.039607142857142855,0.6590714285714286,2073.0,0.9412553048846605,50.134472393212036,2.8844660194165423,0.8465991316927899,6,0.22,0.74,0.026,0.022,0.2
25300031,2025-04-01,SEQRFE550D,127.75,7.69,9006.0,3105.0,657.0,1629.0,1739.0,254.0,0.0,6470.0,1082.0,0.0,0.15064285714285713,0.039607142857142855,0.6590714285714286,1993.0,0.9432220909558239,50.64579256320434,2.9004830917865054,0.8725539387853123,73,0.22,0.71,0.025,0.024,0.21
25300034,2025-04-01,2062BK1,131.79,8.31,9408.0,3081.0,549.0,2487.0,1732.0,264.0,0.0,6934.0,1118.0,0.0,0.15064285714285713,0.039607142857142855,0.6590714285714286,1996.0,0.9406852248326861,52.614007132160154,3.053554040894822,0.867735470941449,6,0.19,0.74,0.029,0.028,0.25
25300037,2025-04-01,TMT-FE500D,137.26,0.0,8928.0,3321.0,668.0,4969.0,1701.0,261.0,0.0,3573.0,852.0,0.0,0.15064285714285713,0.039607142857142855,0.6590714285714286,1962.0,0.9999999999927146,26.030890281028483,2.688346883468025,0.8669724770637783,78,0.2,0.7,0.023,0.027,0.22
25300040,2025-04-01,2062BK1,121.59,8.54,12906.0,2988.0,1646.0,2025.0,1715.0,268.0,0.0,6592.0,1599.0,0.0,0.15064285714285713,0.039607142857142855,0.6590714285714286,1983.0,0.9343733189815234,54.214984784487086,4.319277108432289,0.8648512355013289,6,0.21,0.72,0.025,0.022,0.16
25300043,2025-04-01,SEQRFE550D,125.87,0.0,4986.0,3327.0,1686.0,2027.0,1709.0,235.0,0.0,3450.0,572.0,0.0,0.15064285714285713,0.039607142857142855,0.6590714285714286,1944.0,0.9999999999920552,27.409231746822837,1.4986474301167723,0.8791152263369963,73,0.2,0.74,0.023,0.021,0.21
25300046,2025-04-01,2062BK1,129.82,8.11,8931.0,3063.0,599.0,2039.0,1681.0,237.0,0.0,6668.0,1376.0,0.0,0.15064285714285713,0.039607142857142855,0.6590714285714286,1918.0,0.9412020590086189,51.36342628214942,2.915768854063691,0.8764337851924523,6,0.19,0.73,0.027,0.033,0.18
25200004,2025-04-01,SEQRFE550D,137.83,7.88,10107.0,3237.0,641.0,2192.0,1677.0,240.0,273.0,7341.0,1275.0,0.0,0.15064285714285713,0.039607142857142855,0.6590714285714286,2190.0,0.9459199780320781,53.26126387540259,3.1223354958285072,0.7657534246571845,73,0.23,0.82,0.022,0.033,0.2
25100045,2025-04-01,SEQRFE550D,123.69,7.54,7896.0,4038.0,659.0,2543.0,1766.0,220.0,0.0,6427.0,1092.0,0.0,0.15064285714285713,0.039607142857142855,0.6590714285714286,1986.0,0.9425436256881619,51.96054652718926,1.955423476968312,0.8892245720035804,73,0.22,0.75,0.029,0.027,0.19
25100042,2025-04-01,2062BK1,126.34,7.84,7902.0,3330.0,646.0,2527.0,1814.0,256.0,0.0,6005.0,1401.0,0.0,0.15064285714285713,0.039607142857142855,0.6590714285714286,2070.0,0.941571023990598,47.530473325569645,2.3729729729722604,0.8763285024150356,6,0.2,0.75,0.019,0.026,0.2
25100039,2025-04-01,SEQRFE550D,122.66,8.45,9108.0,3849.0,650.0,2969.0,1817.0,247.0,0.0,6226.0,1709.0,0.0,0.15064285714285713,0.039607142857142855,0.6590714285714286,2064.0,0.9355503012666041,50.75819337966119,2.3663289166011,0.8803294573639145,73,0.2,0.76,0.023,0.026,0.23
25300025,2025-04-01,SEQRFE550D,126.93,8.2,7116.0,3066.0,649.0,861.0,1769.0,278.0,0.0,4739.0,871.0,0.0,0.15064285714285713,0.039607142857142855,0.6590714285714286,2047.0,0.9393176940654236,37.33553927332123,2.320939334637208,0.864191499755318,73,0.23,0.76,0.03,0.029,0.19
24219073,2025-04-01,1786550D,124.2,8.23,8385.0,2985.0,712.0,2963.0,1725.0,240.0,0.0,6577.0,1082.0,354.0,0.15064285714285713,0.039607142857142855,0.6590714285714286,1965.0,0.9378539605758677,52.95491143274593,2.809045226129712,0.8778625954194006,3,0.23,0.74,0.02,0.02,0.2
24219071,2025-04-01,1786550D,124.85,7.98,8262.0,3066.0,701.0,2471.0,1799.0,240.0,0.0,6519.0,1497.0,0.0,0.15064285714285713,0.039607142857142855,0.6590714285714286,2039.0,0.9399232101111202,52.21465758868871,2.694716242660569,0.8822952427656291,3,0.22,0.7,0.02,0.03,0.21
25200038,2025-04-01,2062BK1,121.8,8.16,8151.0,2907.0,709.0,2744.0,1782.0,236.0,0.0,6696.0,1577.0,0.0,0.15064285714285713,0.039607142857142855,0.6590714285714286,2018.0,0.9372114496696121,54.97536945767672,2.8039215686264867,0.8830525272542701,6,0.19,0.75,0.021,0.02,0.21
25200007,2025-04-01,TMT-FE500D,126.78,8.11,9237.0,3249.0,646.0,1833.0,1661.0,236.0,263.0,6754.0,1178.0,0.0,0.15064285714285713,0.039607142857142855,0.6590714285714286,2160.0,0.939876936756321,53.273386969133355,2.843028624191184,0.7689814814811254,78,0.246,0.78,0.021,0.026,0.211
25200009,2025-04-01,1786550D,127.34,7.29,9264.0,3216.0,649.0,1843.0,1681.0,246.0,263.0,6824.0,1185.0,0.0,0.15064285714285713,0.039607142857142855,0.6590714285714286,2190.0,0.9458515932485639,53.58881733898548,2.8805970149244775,0.7675799086754486,3,0.21,0.73,0.03,0.03,0.2
25200011,2025-04-01,2062BK1,129.74,8.26,9468.0,3216.0,638.0,2027.0,1698.0,246.0,263.0,6823.0,1245.0,0.0,0.15064285714285713,0.039607142857142855,0.6590714285714286,2207.0,0.9401449275294194,52.58979497415917,2.9440298507453533,0.7693701857721933,6,0.18,0.82,0.019,0.018,0.24
25200013,2025-04-01,2062BK1,128.75,8.1,9372.0,3171.0,655.0,2102.0,1664.0,216.0,277.0,6860.0,1183.0,0.0,0.15064285714285713,0.039607142857142855,0.6590714285714286,2157.0,0.9408111070446417,53.28155339764442,2.95553453169254,0.771441817338539,6,0.19,0.74,0.02,0.029,0.2
25200015,2025-04-01,ASP1239,121.38,0.0,9519.0,3198.0,817.0,2225.0,1684.0,267.0,273.0,6769.0,1183.0,0.0,0.15064285714285713,0.039607142857142855,0.6590714285714286,2224.0,0.9999999999917614,55.76701268696847,2.9765478424005702,0.7571942446039761,24,0.455,0.787,0.026,0.017,0.25
25200017,2025-04-01,2062BK1,128.54,0.0,8673.0,2568.0,712.0,3168.0,1684.0,223.0,263.0,6767.0,1211.0,0.0,0.15064285714285713,0.039607142857142855,0.6590714285714286,2170.0,0.9999999999922204,52.64509102184033,3.377336448596816,0.7760368663590894,6,0.18,0.76,0.021,0.019,0.21
25200041,2025-04-01,TMT-FE500D,124.05,7.92,8175.0,3099.0,696.0,2070.0,1745.0,226.0,0.0,6396.0,1106.0,0.0,0.15064285714285713,0.039607142857142855,0.6590714285714286,1971.0,0.9399863605293629,51.55985489680322,2.637947725071753,0.8853373921862581,78,0.19,0.75,0.026,0.03,0.2
25200019,2025-04-01,2062BK1,130.89,8.11,8301.0,2898.0,682.0,2986.0,1691.0,246.0,162.0,6765.0,1221.0,0.0,0.15064285714285713,0.039607142857142855,0.6590714285714286,2099.0,0.9416546762522183,51.68462067345341,2.864389233953463,0.8056217246303927,6,0.184,0.743,0.023,0.022,0.224
25200023,2025-04-01,2062BK1,130.04,8.23,7563.0,2817.0,696.0,1920.0,1684.0,236.0,149.0,6473.0,1190.0,0.0,0.15064285714285713,0.039607142857142855,0.6590714285714286,2069.0,0.9404787734075326,49.776991694480344,2.6847710330128916,0.8139197680034732,6,0.18,0.75,0.04,0.027,0.23
25200026,2025-04-01,2062BK1,126.58,8.32,8187.0,2922.0,698.0,2921.0,1681.0,216.0,0.0,6702.0,1145.0,0.0,0.15064285714285713,0.039607142857142855,0.6590714285714286,1897.0,0.9383246849448604,52.94675304113646,2.8018480492803555,0.8861360042167179,6,0.18,0.71,0.026,0.028,0.22
25200029,2025-04-01,TMT-FE500D,128.89,8.11,7911.0,3159.0,704.0,2850.0,1698.0,270.0,0.0,6804.0,2237.0,0.0,0.15064285714285713,0.039607142857142855,0.6590714285714286,1968.0,0.940802919701162,52.789200092693086,2.5042735042727116,0.862804878048342,78,0.201,0.739,0.032,0.029,0.246
25100036,2025-04-01,2062BK1,130.58,9.18,8280.0,4416.0,650.0,3160.0,1808.0,261.0,0.0,6553.0,2660.0,0.0,0.15064285714285713,0.039607142857142855,0.6590714285714286,2069.0,0.934315970228003,50.18379537409876,1.8749999999995752,0.8738521024645366,6,0.2,0.72,0.022,0.022,0.17
25200032,2025-04-01,2062BK1,127.59,7.82,7989.0,3228.0,688.0,2964.0,1640.0,226.0,0.0,6681.0,2973.0,0.0,0.15064285714285713,0.039607142857142855,0.6590714285714286,1866.0,0.9422494645820676,52.36303785522092,2.4749070631962593,0.8788853161838805,6,0.18,0.73,0.028,0.028,0.21
25200035,2025-04-01,SEQRFE550D,130.77,8.13,10974.0,1050.0,701.0,3536.0,1812.0,243.0,0.0,6843.0,1327.0,0.0,0.15064285714285713,0.039607142857142855,0.6590714285714286,2055.0,0.9414686824986216,52.32851571421329,10.451428571418617,0.8817518248170891,73,0.22,0.74,0.018,0.02,0.2
25200021,2025-04-01,2062BK1,131.44,8.01,8004.0,3435.0,710.0,2727.0,1634.0,199.0,162.0,6718.0,2203.0,0.0,0.15064285714285713,0.039607142857142855,0.6590714285714286,1995.0,0.9425600573614733,51.110772975874085,2.330131004366134,0.8190476190472085,6,0.218,0.748,0.03,0.03,0.214
25100033,2025-04-01,TMT-FE500D,128.55,8.05,9939.0,4611.0,692.0,3075.0,1733.0,246.0,0.0,6388.0,2221.0,0.0,0.15064285714285713,0.039607142857142855,0.6590714285714286,1979.0,0.9410688140487476,49.692726565152135,2.1554977228362273,0.875694795350745,78,0.18,0.71,0.019,0.021,0.21
25200001,2025-04-01,1786550D,129.45,8.01,8772.0,3135.0,655.0,1980.0,1623.0,243.0,270.0,6790.0,1189.0,0.0,0.15064285714285713,0.039607142857142855,0.6590714285714286,2136.0,0.9417285028303382,52.45268443373927,2.7980861244010216,0.7598314606738016,3,0.2,0.73,0.03,0.03,0.2
25100027,2025-04-01,2062BK1,127.38,7.85,9966.0,3306.0,695.0,2071.0,1727.0,247.0,0.0,6316.0,1517.0,0.0,0.15064285714285713,0.039607142857142855,0.6590714285714286,1974.0,0.9419507505661322,49.58392212239297,3.0145190562604314,0.8748733535963147,6,0.22,0.77,0.032,0.028,0.25
25100008,2025-04-01,2062BK1,125.67,8.8,7764.0,4152.0,596.0,987.0,1743.0,263.0,0.0,6418.0,1197.0,0.0,0.15064285714285713,0.039607142857142855,0.6590714285714286,2006.0,0.934557893947092,51.070263387832654,1.8699421965313414,0.8688933200394472,6,0.22,0.75,0.02,0.028,0.2
25100005,2025-04-01,2062BK1,121.1,8.2,7980.0,3870.0,509.0,1092.0,1762.0,243.0,0.0,6337.0,1984.0,0.0,0.15064285714285713,0.039607142857142855,0.6590714285714286,2005.0,0.9365815931868788,52.32865400452247,2.062015503875436,0.878802992518265,6,0.19,0.73,0.024,0.032,0.2
24219066,2025-04-01,2062BK1,126.7,7.93,8427.0,2850.0,707.0,2222.0,1772.0,250.0,0.0,6664.0,1289.0,0.0,0.15064285714285713,0.039607142857142855,0.6590714285714286,2022.0,0.9410978236578691,52.596685082457796,2.9568421052621203,0.8763600395643539,6,0.2,0.74,0.031,0.032,0.2
24319075,2025-04-01,2062BK1,132.82,7.74,8295.0,2610.0,749.0,1769.0,1806.0,261.0,0.0,6896.0,1473.0,261.0,0.15064285714285713,0.039607142857142855,0.6590714285714286,2067.0,0.9449345475174663,51.919891582202084,3.178160919539012,0.8737300435409416,6,0.16,0.74,0.026,0.03,0.22
24319072,2025-04-01,2062BK1,133.67,8.12,8241.0,2007.0,655.0,1121.0,1820.0,264.0,0.0,4124.0,1089.0,0.0,0.15064285714285713,0.039607142857142855,0.6590714285714286,2084.0,0.9427322095991062,30.852098451179387,4.106128550072692,0.873320537427604,6,0.16,0.7,0.029,0.028,0.2
24319069,2025-04-01,2062BK1,126.87,8.14,8391.0,2067.0,751.0,1119.0,1848.0,261.0,0.0,7000.0,1275.0,0.0,0.15064285714285713,0.039607142857142855,0.6590714285714286,2109.0,0.9397081697582425,55.1745881606749,4.059506531202681,0.8762446657179345,6,0.18,0.78,0.032,0.029,0.22
24319065,2025-04-01,EXPORTDSP14,127.88,8.15,8238.0,2880.0,748.0,1121.0,1840.0,261.0,0.0,4075.0,682.0,0.0,0.15064285714285713,0.039607142857142855,0.6590714285714286,2101.0,0.9400867455639191,31.865811698218128,2.8604166666656736,0.8757734412180506,55,0.19,0.74,0.028,0.023,0.2
25100010,2025-04-01,2062BK1,132.2,8.46,7800.0,4143.0,686.0,552.0,1756.0,253.0,0.0,6819.0,1333.0,0.0,0.15064285714285713,0.039607142857142855,0.6590714285714286,2009.0,0.9398549694231491,51.580937972378365,1.8826937002167792,0.8740666998502369,6,0.2,0.72,0.037,0.036,0.19
24119058,2025-04-01,2062BK1,125.08,8.46,8943.0,3732.0,649.0,3042.0,1857.0,300.0,0.0,6429.0,3037.0,0.0,0.15064285714285713,0.039607142857142855,0.6590714285714286,2157.0,0.9366481952902753,51.3991045726623,2.3963022508032163,0.8609179415851363,6,0.19,0.72,0.022,0.03,0.21
24119067,2025-04-01,2062BK1,125.23,8.16,9021.0,3807.0,645.0,2798.0,1814.0,244.0,0.0,6828.0,1172.0,0.0,0.15064285714285713,0.039607142857142855,0.6590714285714286,2058.0,0.9388259989434079,54.52367643492355,2.36958234830513,0.8814382896011266,6,0.19,0.71,0.019,0.026,0.21
24119070,2025-04-01,2062BK1,128.31,7.54,9231.0,3780.0,634.0,2775.0,1800.0,254.0,0.0,6541.0,1101.0,0.0,0.15064285714285713,0.039607142857142855,0.6590714285714286,2054.0,0.9444976076485501,50.978099913872825,2.442063492062846,0.8763388510219687,6,0.2,0.76,0.021,0.036,0.2
24119074,2025-04-01,2062BK1,127.05,7.99,8049.0,3930.0,654.0,3049.0,1759.0,244.0,0.0,6557.0,1143.0,0.0,0.15064285714285713,0.039607142857142855,0.6590714285714286,2003.0,0.940832345964597,51.60960251828721,2.048091603052914,0.8781827259106949,6,0.2,0.76,0.022,0.033,0.21
24219053,2025-04-01,2062BK1,124.83,7.96,8388.0,2904.0,707.0,2723.0,1806.0,270.0,0.0,6532.0,2657.0,0.0,0.15064285714285713,0.039607142857142855,0.6590714285714286,2076.0,0.940055727080804,52.327164943905096,2.888429752065121,0.8699421965313728,6,0.2,0.73,0.02,0.028,0.2
25100016,2025-04-01,2062BK1,127.19,8.46,7599.0,3981.0,697.0,999.0,1760.0,250.0,0.0,5485.0,3899.0,0.0,0.15064285714285713,0.039607142857142855,0.6590714285714286,2010.0,0.9376336159164199,43.12445946974507,1.9088168801803795,0.875621890546828,6,0.2,0.78,0.037,0.035,0.25
24219056,2025-04-01,EXPORTDSP14,122.26,0.0,8049.0,3129.0,693.0,2646.0,1755.0,233.0,0.0,6355.0,1070.0,0.0,0.15064285714285713,0.039607142857142855,0.6590714285714286,1988.0,0.9999999999918207,51.979388188680026,2.5723873441986025,0.8827967806836605,55,0.18,0.7,0.021,0.028,0.2
