Repository: SiddharthKumar268/FerroMind

# FerroMind
*Ferro-Alloy Optimisation using Machine Learning*
**SAIL Durgapur Steel Plant | Steel Melting Shop**
Intern: Siddharth Kumar | FY 2023-24 to FY 2025-26

---

## Quick Start

```bash

# 2. Place raw Excel files in data/raw/

## Dataset

| | |
|---|---|
| Total heats after cleaning | 47,421 |
| Training set | 37,936 heats (Apr 2023 – Jun 2025) |
| Test set | 9,485 heats (Jun 2025 – Dec 2025) |
| Input features | 21 (16 raw + 5 engineered) |
| Target variables | Mn, Si, C, S, P |
| BOF grades | 76 distinct grades |
| Split method | Chronological 80/20 — no shuffle, no leakage |

---

File: data/processed/sms_train.csv (part 232 of 253)
Heat_Number,Date,BOF Grade Code,Hot Metal Addn. Weight,Scrap Addn. Weight,Lime Into Converter,Dolomite Into Converter,Lime Into Ladle,Iron Ore Into Converter,SIMN Into Ladle,FESI Into Ladle,FEMN Into Ladle,Measered O2 Mainblow II,Duration of Mainblow I/II,Measered O2 2nd Blow,HM_P,HM_S,HM_Si,Total_FA_Ladle,HM_Ratio,O2_per_ton_HM,Lime_Dolo_Ratio,SiMn_FA_Fraction,Grade_Encoded,C,Mn,P,S,Si
24219060,2025-04-01,2062BK1,128.35,8.14,8172.0,2709.0,701.0,2535.0,1762.0,226.0,0.0,6543.0,1089.0,0.0,0.15064285714285713,0.039607142857142855,0.6590714285714286,1988.0,0.940361931270127,50.97779509114938,3.0166112956799496,0.8863179074442222,6,0.18,0.75,0.022,0.033,0.17
24119064,2025-04-01,1786550D,124.74,7.88,8691.0,3798.0,666.0,3047.0,1813.0,253.0,0.0,6673.0,1535.0,0.0,0.15064285714285713,0.039607142857142855,0.6590714285714286,2066.0,0.9405821143044746,53.495270161507975,2.288309636650266,0.8775411423035443,3,0.21,0.76,0.02,0.03,0.22
25100012,2025-04-01,TMT-FE500D,126.1,7.33,8658.0,3810.0,701.0,891.0,1756.0,247.0,0.0,6875.0,1489.0,0.0,0.15064285714285713,0.039607142857142855,0.6590714285714286,2003.0,0.9450648279926174,54.52022204556289,2.2724409448812932,0.8766849725407505,78,0.22,0.75,0.031,0.029,0.21
25100002,2025-04-01,2062BK1,130.68,7.95,7989.0,3858.0,507.0,2547.0,1760.0,257.0,0.0,6653.0,1162.0,0.0,0.15064285714285713,0.039607142857142855,0.6590714285714286,2017.0,0.9426531053816445,50.91062136477724,2.0707620528766015,0.8725830441245054,6,0.19,0.78,0.019,0.031,0.23
24219068,2025-04-01,1786550D,126.0,7.95,7974.0,3306.0,698.0,2655.0,1792.0,236.0,0.0,6440.0,1183.0,0.0,0.15064285714285713,0.039607142857142855,0.6590714285714286,2028.0,0.9406494960736048,51.111111110705465,2.4119782214148784,0.8836291913210633,3,0.23,0.73,0.03,0.03,0.22
25100024,2025-04-01,TMT-FE500D,133.57,7.31,8883.0,2049.0,692.0,1990.0,1736.0,251.0,0.0,6664.0,1123.0,0.0,0.15064285714285713,0.039607142857142855,0.6590714285714286,1987.0,0.9481118682499424,49.891442688853104,4.335285505122335,0.8736789129336318,78,0.203,0.71,0.04,0.032,0.193
25100022,2025-04-01,TMT-FE500D,123.1,7.86,8334.0,3156.0,702.0,1766.0,1736.0,247.0,0.0,6097.0,1907.0,0.0,0.15064285714285713,0.039607142857142855,0.6590714285714286,1983.0,0.9399816737863471,49.52883834240838,2.640684410645551,0.8754412506299166,78,0.187,0.729,0.028,0.019,0.175
25100020,2025-04-01,TMT-FE500D,122.44,8.88,9123.0,2802.0,714.0,1647.0,1730.0,254.0,0.0,6455.0,1550.0,0.0,0.15064285714285713,0.039607142857142855,0.6590714285714286,1984.0,0.9323789217108409,52.71969944419536,3.2558886509624356,0.8719758064511735,78,0.2,0.77,0.031,0.031,0.23
25100018,2025-04-01,TMT-FE500D,122.05,8.26,8595.0,3465.0,737.0,1117.0,1756.0,250.0,0.0,6140.0,1433.0,0.0,0.15064285714285713,0.039607142857142855,0.6590714285714286,2006.0,0.9366126928022669,50.30725112617528,2.4805194805187645,0.8753738783644689,78,0.2,0.76,0.036,0.033,0.24
25100014,2025-04-01,TMT-FE500D,129.4,7.74,9000.0,4614.0,609.0,2001.0,1760.0,250.0,0.0,6441.0,1138.0,0.0,0.15064285714285713,0.039607142857142855,0.6590714285714286,2010.0,0.9435613241873738,49.77588871677144,1.9505851755522428,0.875621890546828,78,0.2,0.73,0.023,0.029,0.21
25300092,2025-04-02,2062BK1,125.54,6.4,10122.0,3309.0,604.0,2879.0,1689.0,258.0,0.0,6493.0,1076.0,0.0,0.14400000000000002,0.03554545454545455,0.6823636363636364,1947.0,0.9514931029183608,51.72056714950039,3.0589301903889217,0.8674884437591847,6,0.2,0.74,0.025,0.024,0.21
25300090,2025-04-02,2062BK1,131.94,7.96,7233.0,3189.0,593.0,3066.0,1705.0,261.0,0.0,3511.0,2823.0,0.0,0.14400000000000002,0.03554545454545455,0.6823636363636364,1966.0,0.9431022158617363,26.610580566722675,2.2681091251168803,0.8672431332650726,6,0.18,0.75,0.038,0.027,0.21
25300086,2025-04-02,2062BK1,123.28,6.12,8754.0,2904.0,704.0,3997.0,1770.0,265.0,0.0,4164.0,1653.0,0.0,0.14400000000000002,0.03554545454545455,0.6823636363636364,2035.0,0.9527047913373052,33.7767683319778,3.0144628099163175,0.8697788697784423,6,0.21,0.79,0.029,0.027,0.22
25300084,2025-04-02,2062BK1,115.76,6.12,10452.0,3189.0,682.0,3975.0,1562.0,244.0,0.0,6361.0,1160.0,0.0,0.14400000000000002,0.03554545454545455,0.6823636363636364,1806.0,0.9497866754106515,54.94989633677479,3.2775164628399884,0.8648947951268744,6,0.2,0.79,0.03,0.024,0.22
25300079,2025-04-02,C20MMNC,125.61,5.79,7638.0,2550.0,701.0,2538.0,1738.0,258.0,0.0,2008.0,1345.0,0.0,0.14400000000000002,0.03554545454545455,0.6823636363636364,1996.0,0.9559360730520857,15.985988376594332,2.995294117645884,0.8707414829654956,42,0.2,0.78,0.027,0.022,0.2
25300077,2025-04-02,2062BK1,126.7,6.19,7722.0,3390.0,690.0,2881.0,1847.0,258.0,0.0,6450.0,1536.0,0.0,0.14400000000000002,0.03554545454545455,0.6823636363636364,2105.0,0.9534201218981607,50.90765587962977,2.2778761061940185,0.8774346793345,6,0.19,0.75,0.031,0.02,0.19
25300075,2025-04-02,C20MMNC,130.82,5.98,7992.0,2823.0,701.0,2603.0,1749.0,265.0,0.0,6403.0,1819.0,0.0,0.14400000000000002,0.03554545454545455,0.6823636363636364,2014.0,0.9562865497006121,48.94511542540174,2.831030818277424,0.8684210526311478,42,0.19,0.76,0.029,0.028,0.18
25300073,2025-04-02,2062BK1,126.1,8.67,7905.0,3561.0,710.0,2847.0,1772.0,275.0,75.0,5150.0,3160.0,0.0,0.14400000000000002,0.03554545454545455,0.6823636363636364,2122.0,0.9356681754030152,40.840602695948924,2.2198820556017353,0.8350612629590787,6,0.19,0.76,0.024,0.02,0.21
25300052,2025-04-02,C20MMNACUTLT,122.57,7.12,8394.0,3015.0,602.0,2394.0,1698.0,237.0,0.0,6452.0,1234.0,0.0,0.14400000000000002,0.03554545454545455,0.6823636363636364,1935.0,0.9450998534895128,52.63930815001518,2.7840796019891263,0.8775193798445078,40,0.23,0.74,0.024,0.02,0.22
25200047,2025-04-02,2062BK1,122.52,8.54,8061.0,3087.0,613.0,2009.0,1755.0,223.0,0.0,6793.0,4081.0,0.0,0.14400000000000002,0.03554545454545455,0.6823636363636364,1978.0,0.9348390050287285,55.444009140912144,2.61127308065999,0.887259858442423,6,0.2,0.76,0.02,0.023,0.19
25200050,2025-04-02,1786550D,125.61,8.19,7476.0,2751.0,693.0,1836.0,1779.0,263.0,0.0,6453.0,1146.0,0.0,0.14400000000000002,0.03554545454545455,0.6823636363636364,2042.0,0.9387892376611451,51.37329830386614,2.717557251907409,0.8712047012728349,3,0.2,0.76,0.03,0.02,0.22
25200053,2025-04-02,2062BK1,122.78,7.54,7404.0,3354.0,690.0,1833.0,1738.0,240.0,0.0,6224.0,1033.0,263.0,0.14400000000000002,0.03554545454545455,0.6823636363636364,1978.0,0.9421424186545263,50.69229516166564,2.2075134168150843,0.8786653185030947,6,0.2,0.74,0.025,0.02,0.22
25200055,2025-04-02,2062BK1,129.39,7.32,7872.0,2790.0,699.0,2742.0,1779.0,223.0,0.0,6419.0,1083.0,0.0,0.14400000000000002,0.03554545454545455,0.6823636363636364,2002.0,0.946456001748618,49.60970708671761,2.8215053763430746,0.8886113886109448,6,0.18,0.73,0.023,0.027,0.22
25200060,2025-04-02,2062BK1,126.85,8.14,9207.0,2958.0,657.0,2375.0,1755.0,297.0,0.0,6545.0,1124.0,0.0,0.14400000000000002,0.03554545454545455,0.6823636363636364,2052.0,0.9396992369735558,51.59637366928186,3.1125760649076697,0.8552631578943201,6,0.2,0.73,0.024,0.018,0.23
25200062,2025-04-02,SEQRFE550D,118.0,8.87,9210.0,3216.0,638.0,1845.0,1768.0,263.0,0.0,6650.0,1469.0,0.0,0.14400000000000002,0.03554545454545455,0.6823636363636364,2031.0,0.9300859147085198,56.355932202912236,2.863805970148363,0.8705071393397978,73,0.22,0.75,0.021,0.017,0.23
25200065,2025-04-02,2062BK1,124.69,6.05,8835.0,3315.0,644.0,1659.0,1661.0,263.0,256.0,6757.0,1165.0,0.0,0.14400000000000002,0.03554545454545455,0.6823636363636364,2180.0,0.9537249502757096,54.190392172153416,2.66515837103992,0.7619266055042376,6,0.19,0.76,0.016,0.013,0.23
25200067,2025-04-02,C20MMNC,122.87,6.59,8784.0,3240.0,655.0,1837.0,1671.0,250.0,267.0,6640.0,1402.0,0.0,0.14400000000000002,0.03554545454545455,0.6823636363636364,2188.0,0.9490962459373622,54.040856189028716,2.711111111110274,0.7637111517363968,42,0.228,0.812,0.023,0.018,0.241
25300064,2025-04-02,C20MMNC,129.9,6.31,9444.0,3039.0,649.0,3129.0,1735.0,248.0,0.0,6782.0,1165.0,0.0,0.14400000000000002,0.03554545454545455,0.6823636363636364,1983.0,0.9536744732328488,52.20939183947491,3.107601184599175,0.8749369641952219,42,0.2,0.77,0.025,0.017,0.21
25300061,2025-04-02,2062BK1,118.52,7.98,8625.0,3078.0,643.0,2496.0,1779.0,278.0,0.0,3407.0,534.0,0.0,0.14400000000000002,0.03554545454545455,0.6823636363636364,2057.0,0.9369169960400243,28.7462031722178,2.8021442495117603,0.8648517258138723,6,0.21,0.74,0.025,0.018,0.22
25300058,2025-04-02,TMT-FE500D,130.2,0.0,9591.0,2988.0,652.0,4909.0,1760.0,244.0,0.0,2920.0,2727.0,0.0,0.14400000000000002,0.03554545454545455,0.6823636363636364,2004.0,0.9999999999923196,22.42703533008889,3.2098393574286446,0.8782435129736137,78,0.21,0.7,0.027,0.02,0.2
25200044,2025-04-02,2062BK1,128.69,8.25,7791.0,2670.0,696.0,2020.0,1826.0,233.0,0.0,6635.0,2247.0,0.0,0.14400000000000002,0.03554545454545455,0.6823636363636364,2059.0,0.9397546370604662,51.55800761479868,2.917977528088795,0.8868382710049116,6,0.18,0.72,0.029,0.023,0.18
25300066,2025-04-02,2062BK1,0.0,0.0,10953.0,4212.0,644.0,6384.0,1847.0,265.0,0.0,5477.0,957.0,0.0,0.14400000000000002,0.03554545454545455,0.6823636363636364,2112.0,0.0,5477000000000.0,2.600427350426733,0.8745265151511011,6,0.18,0.78,0.023,0.019,0.2
25100030,2025-04-02,TMT-FE500D,125.85,7.74,8091.0,2643.0,709.0,3101.0,1722.0,254.0,0.0,6327.0,1749.0,0.0,0.14400000000000002,0.03554545454545455,0.6823636363636364,1976.0,0.942061531544711,50.27413587564343,3.0612939841078086,0.8714574898781015,78,0.206,0.781,0.04,0.027,0.253
25100083,2025-04-02,2062BK1,123.75,4.5,9003.0,3261.0,704.0,3062.0,1782.0,256.0,0.0,6502.0,1578.0,0.0,0.14400000000000002,0.03554545454545455,0.6823636363636364,2038.0,0.9649122806942307,52.541414140989566,2.7608095676164486,0.874386653581514,6,0.18,0.68,0.029,0.024,0.2
25100096,2025-04-02,2062BK1,117.92,6.22,8508.0,3993.0,521.0,1887.0,1757.0,261.0,0.0,6304.0,1117.0,0.0,0.14400000000000002,0.03554545454545455,0.6823636363636364,2018.0,0.9498952795154673,53.45997286250458,2.130728775356341,0.8706640237854952,6,0.2,0.76,0.02,0.019,0.21
25100095,2025-04-02,2062BK1,120.7,6.25,9492.0,2985.0,705.0,2755.0,1760.0,261.0,0.0,6602.0,1281.0,0.0,0.14400000000000002,0.03554545454545455,0.6823636363636364,2021.0,0.9507680188975914,54.697597348345504,3.179899497486372,0.8708560118748784,6,0.2,0.75,0.028,0.027,0.22
25100048,2025-04-02,1786550D,122.02,8.76,7902.0,3012.0,649.0,2539.0,1807.0,221.0,0.0,6319.0,1133.0,0.0,0.14400000000000002,0.03554545454545455,0.6823636363636364,2028.0,0.9330172809226716,51.78659236148347,2.6235059760947466,0.8910256410252017,3,0.21,0.73,0.03,0.02,0.23
25100051,2025-04-02,2062BK1,123.48,8.45,8907.0,3048.0,644.0,2805.0,1807.0,250.0,0.0,6683.0,1508.0,0.0,0.14400000000000002,0.03554545454545455,0.6823636363636364,2057.0,0.9359508830369443,54.12212504005408,2.92224409448723,0.8784637822066707,6,0.19,0.77,0.024,0.019,0.22
25100054,2025-04-02,TMT-FE500D,126.09,8.11,7893.0,3831.0,654.0,2755.0,1810.0,257.0,0.0,6282.0,1364.0,0.0,0.14400000000000002,0.03554545454545455,0.6823636363636364,2067.0,0.9395678092329394,49.821556031011006,2.0602975724348576,0.8756652152874331,78,0.19,0.76,0.038,0.032,0.16
25100056,2025-04-02,SEQRFE550D,125.0,7.33,9087.0,4425.0,664.0,2529.0,1810.0,261.0,0.0,6810.0,2542.0,0.0,0.14400000000000002,0.03554545454545455,0.6823636363636364,2071.0,0.9446081765212377,54.47999999956416,2.053559322033434,0.8739739256393655,73,0.21,0.74,0.023,0.016,0.21
25100097,2025-04-02,2062BK1,120.7,5.69,9462.0,3495.0,642.0,2397.0,1760.0,257.0,0.0,6513.0,1213.0,0.0,0.14400000000000002,0.03554545454545455,0.6823636363636364,2017.0,0.9549806155474723,53.960231979668926,2.707296137338281,0.8725830441245054,6,0.19,0.74,0.026,0.026,0.19
25100063,2025-04-02,C20MMNC,119.86,7.26,9045.0,2865.0,634.0,1774.0,1698.0,253.0,190.0,6434.0,1363.0,0.0,0.14400000000000002,0.03554545454545455,0.6823636363636364,2141.0,0.9428886091807512,53.67929250747806,3.157068062826123,0.7930873423630111,42,0.2,0.75,0.023,0.02,0.19
25100068,2025-04-02,C20MMNC,127.46,8.46,8403.0,2598.0,709.0,1998.0,1711.0,253.0,189.0,6559.0,1247.0,0.0,0.14400000000000002,0.03554545454545455,0.6823636363636364,2153.0,0.9377575044074622,51.45928134276276,3.2344110854491013,0.7947050627028357,42,0.18,0.82,0.025,0.019,0.21
25100059,2025-04-02,SEQRFE550D,124.26,8.01,10881.0,2991.0,644.0,2007.0,1650.0,250.0,192.0,6394.0,4146.0,0.0,0.14400000000000002,0.03554545454545455,0.6823636363636364,2092.0,0.9394420503444513,51.45662320898554,3.6379137412224547,0.7887189292539251,73,0.21,0.77,0.03,0.022,0.22
25100072,2025-04-02,2062BK1,134.09,6.21,8748.0,3165.0,699.0,2424.0,1807.0,271.0,0.0,6382.0,2642.0,0.0,0.14400000000000002,0.03554545454545455,0.6823636363636364,2078.0,0.9557377049112207,47.5948989481125,2.763981042653155,0.869586140519312,6,0.18,0.78,0.024,0.02,0.22
25100076,2025-04-02,2062BK1,123.25,6.85,8754.0,3369.0,704.0,3001.0,1787.0,258.0,0.0,6303.0,1109.0,0.0,0.14400000000000002,0.03554545454545455,0.6823636363636364,2045.0,0.9473481936898744,51.13995943163375,2.5983971504889882,0.8738386308064187,6,0.18,0.75,0.027,0.03,0.21
25100078,2025-04-02,2062BK1,123.1,7.85,8844.0,3669.0,700.0,2901.0,1785.0,261.0,0.0,6397.0,1118.0,0.0,0.14400000000000002,0.03554545454545455,0.6823636363636364,2046.0,0.9400534555101945,51.965881396815874,2.4104660670475853,0.8724340175948815,6,0.2,0.74,0.04,0.026,0.2
25100080,2025-04-02,2062BK1,122.05,0.0,8433.0,3633.0,691.0,2939.0,1799.0,256.0,0.0,6301.0,1254.0,271.0,0.14400000000000002,0.03554545454545455,0.6823636363636364,2055.0,0.9999999999918066,51.62638262964665,2.3212221304700464,0.8754257907538319,6,0.18,0.79,0.03,0.024,0.24
25100082,2025-04-02,2062BK1,123.7,6.12,8229.0,3468.0,702.0,2959.0,1798.0,268.0,0.0,6006.0,1061.0,0.0,0.14400000000000002,0.03554545454545455,0.6823636363636364,2066.0,0.9528578031046615,48.55295068675381,2.3728373702415304,0.8702807357207791,6,0.2,0.78,0.035,0.02,0.19
25100087,2025-04-02,2062BK1,128.81,5.99,9498.0,3339.0,687.0,3565.0,1793.0,263.0,0.0,6507.0,1245.0,0.0,0.14400000000000002,0.03554545454545455,0.6823636363636364,2056.0,0.9555637982124958,50.516264264804626,2.844564240789804,0.8720817120618326,6,0.19,0.76,0.034,0.025,0.23
25100093,2025-04-02,2062BK1,125.05,6.18,6090.0,2982.0,697.0,2687.0,1753.0,257.0,0.0,6514.0,1158.0,0.0,0.14400000000000002,0.03554545454545455,0.6823636363636364,2010.0,0.9529071096475433,52.0911635341696,2.0422535211260757,0.8721393034821532,6,0.19,0.78,0.027,0.025,0.22
25100085,2025-04-02,C20MMNC,131.38,0.0,9426.0,2526.0,704.0,3504.0,1787.0,257.0,0.0,6240.0,1495.0,0.0,0.14400000000000002,0.03554545454545455,0.6823636363636364,2044.0,0.9999999999923885,47.49581366990794,3.731591448929639,0.8742661448136623,42,0.17,0.73,0.034,0.029,0.21
25100070,2025-04-02,2062BK1,122.68,6.01,8931.0,3282.0,694.0,2332.0,1711.0,256.0,192.0,6386.0,1125.0,0.0,0.14400000000000002,0.03554545454545455,0.6823636363636364,2159.0,0.9532986245943486,52.05412455125485,2.7212065813520043,0.7924965261691559,6,0.2,0.78,0.025,0.019,0.16
25100089,2025-04-02,2062BK1,125.33,10.21,10413.0,2430.0,709.0,3369.0,1780.0,261.0,0.0,6555.0,1132.0,0.0,0.14400000000000002,0.03554545454545455,0.6823636363636364,2041.0,0.9246716836290051,52.301922923064694,4.285185185183422,0.872121509063757,6,0.2,0.75,0.026,0.022,0.21
25300130,2025-04-03,S.TOWER6VAN,129.39,7.55,7404.0,1998.0,690.0,1013.0,2474.0,95.0,469.0,4235.0,725.0,0.0,0.1399677419354839,0.03835483870967742,0.6800322580645161,3038.0,0.9448663648244131,32.73050467553343,3.705705705703851,0.814351547070173,67,0.2,1.3,0.028,0.024,0.25
25300152,2025-04-03,TMT-FE500D,125.9,6.23,8223.0,3453.0,750.0,2863.0,1660.0,250.0,0.0,6798.0,1163.0,0.0,0.1399677419354839,0.03835483870967742,0.6800322580645161,1910.0,0.9528494664273607,53.99523431251791,2.3814074717629943,0.869109947643524,78,0.21,0.77,0.036,0.03,0.22
25300136,2025-04-03,2062BK1,123.93,7.34,7140.0,2481.0,671.0,2015.0,1801.0,265.0,0.0,3214.0,546.0,0.0,0.1399677419354839,0.03835483870967742,0.6800322580645161,2066.0,0.9440847108940041,25.93399499696656,2.8778718258755025,0.8717328170373322,6,0.17,0.73,0.021,0.021,0.17
25300142,2025-04-03,2062BK1,124.29,7.74,7404.0,2040.0,663.0,2248.0,1819.0,258.0,0.0,6564.0,1102.0,0.0,0.1399677419354839,0.03835483870967742,0.6800322580645161,2077.0,0.9413769597747379,52.81197200054057,3.6294117647041033,0.8757823784300068,6,0.19,0.77,0.03,0.025,0.23
25200141,2025-04-03,S.TOWER6VAN,125.35,5.96,8475.0,3231.0,698.0,2899.0,2575.0,94.0,570.0,6704.0,1510.0,0.0,0.1399677419354839,0.03835483870967742,0.6800322580645161,3239.0,0.9546112253373344,53.48224970041099,2.6230269266472845,0.7949984563134316,67,0.18,1.29,0.024,0.023,0.22
25300133,2025-04-03,S.TOWER6VAN,119.22,7.55,7308.0,2001.0,641.0,2014.0,2097.0,132.0,470.0,6429.0,1161.0,0.0,0.1399677419354839,0.03835483870967742,0.6800322580645161,2699.0,0.9404433225452359,53.92551585259247,3.6521739130416533,0.7769544275654773,67,0.19,1.32,0.033,0.026,0.27
25300127,2025-04-03,S.TOWER6VAN,122.69,6.2,8763.0,2919.0,574.0,2441.0,2536.0,92.0,512.0,5031.0,910.0,1999.0,0.1399677419354839,0.03835483870967742,0.6800322580645161,3140.0,0.9518969663980769,41.005786942366896,3.0020554984573478,0.8076433121016536,67,0.2,1.29,0.019,0.017,0.22
25300099,2025-04-03,SEQRFE550D,126.62,6.28,9897.0,3240.0,596.0,2572.0,1700.0,268.0,0.0,6589.0,1098.0,0.0,0.1399677419354839,0.03835483870967742,0.6800322580645161,1968.0,0.9527464258769546,52.037592796935414,3.054629629628687,0.8638211382109432,73,0.23,0.74,0.024,0.018,0.21
25300121,2025-04-03,C20MMNC,130.94,6.19,8976.0,2793.0,652.0,2962.0,1786.0,288.0,0.0,6908.0,1203.0,0.0,0.1399677419354839,0.03835483870967742,0.6800322580645161,2074.0,0.9548603514843226,52.75698793300171,3.2137486573565295,0.8611378977816484,42,0.21,0.76,0.025,0.025,0.19
25300111,2025-04-03,SEQRFE550D,126.56,5.85,9237.0,1566.0,601.0,3293.0,1832.0,298.0,0.0,6873.0,1226.0,213.0,0.1399677419354839,0.03835483870967742,0.6800322580645161,2130.0,0.9558190468925625,54.30625790096155,5.898467432946425,0.8600938967132112,73,0.24,0.77,0.022,0.025,0.22
25300108,2025-04-03,C20MMNC,129.75,5.47,8889.0,3390.0,1152.0,2340.0,1789.0,268.0,0.0,6294.0,1001.0,0.0,0.1399677419354839,0.03835483870967742,0.6800322580645161,2057.0,0.9595474042230474,48.508670519857354,2.6221238938045364,0.8697131745255859,42,0.181,0.799,0.025,0.023,0.186
25300105,2025-04-03,2062BK1,127.44,0.0,9156.0,3075.0,654.0,3420.0,1745.0,258.0,0.0,6333.0,1060.0,0.0,0.1399677419354839,0.03835483870967742,0.6800322580645161,2003.0,0.9999999999921532,49.69397363426166,2.977560975608788,0.871193210184288,6,0.19,0.76,0.023,0.02,0.2
25300103,2025-04-03,SEQRFE550D,124.39,6.35,8970.0,3336.0,602.0,3668.0,1701.0,261.0,0.0,6498.0,1100.0,0.0,0.1399677419354839,0.03835483870967742,0.6800322580645161,1962.0,0.951430319711248,52.238925958258385,2.6888489208625033,0.8669724770637783,73,0.21,0.74,0.024,0.026,0.21
25300101,2025-04-03,2062BK1,121.16,6.21,9045.0,3249.0,601.0,3698.0,1700.0,260.0,0.0,973.0,170.0,0.0,0.1399677419354839,0.03835483870967742,0.6800322580645161,1960.0,0.9512444060536136,8.03070320231074,2.7839335180046834,0.8673469387750676,6,0.21,0.75,0.028,0.024,0.2
25200132,2025-04-03,C20MMNC,127.6,6.23,10941.0,2982.0,693.0,2716.0,1822.0,240.0,0.0,6883.0,1538.0,0.0,0.1399677419354839,0.03835483870967742,0.6800322580645161,2062.0,0.9534484046853962,53.94200626916973,3.669014084505812,0.8836081474292514,42,0.21,0.69,0.034,0.03,0.21
25300094,2025-04-03,2062BK1,129.75,6.33,9396.0,3237.0,599.0,1015.0,1691.0,260.0,0.0,6667.0,1241.0,0.0,0.1399677419354839,0.03835483870967742,0.6800322580645161,1951.0,0.9534832451429051,51.383429672051,2.9026876737711143,0.8667350076879207,6,0.21,0.75,0.021,0.021,0.19
25300088,2025-04-03,C20MMNC,123.54,6.19,10638.0,2826.0,654.0,3582.0,1747.0,261.0,0.0,6382.0,1267.0,0.0,0.1399677419354839,0.03835483870967742,0.6800322580645161,2008.0,0.952285516064501,51.65938157639906,3.764331210189751,0.8700199203182918,42,0.187,0.708,0.028,0.025,0.195
25100091,2025-04-03,C20MMNC,120.81,9.09,13962.0,3438.0,696.0,2176.0,1755.0,261.0,0.0,6327.0,1068.0,399.0,0.1399677419354839,0.03835483870967742,0.6800322580645161,2016.0,0.9300230946810623,52.37149242569016,4.061082024431628,0.8705357142852824,42,0.226,0.79,0.04,0.021,0.243
25300124,2025-04-03,C20MMNC,129.39,5.78,10827.0,2112.0,652.0,3183.0,1746.0,258.0,0.0,6426.0,1120.0,0.0,0.1399677419354839,0.03835483870967742,0.6800322580645161,2004.0,0.9572390323225772,49.663807094445765,5.126420454543028,0.8712574850295054,42,0.22,0.76,0.017,0.025,0.23
25200129,2025-04-03,SEQRFE550D,121.14,5.98,7548.0,3303.0,701.0,2034.0,1779.0,240.0,0.0,6454.0,1195.0,0.0,0.1399677419354839,0.03835483870967742,0.6800322580645161,2019.0,0.9529578351089288,53.277199933520905,2.285195277020198,0.881129271916354,73,0.21,0.78,0.031,0.027,0.21
25200135,2025-04-03,C20MMNC,130.1,6.45,5541.0,2676.0,693.0,2734.0,1829.0,233.0,0.0,6623.0,1489.0,0.0,0.1399677419354839,0.03835483870967742,0.6800322580645161,2062.0,0.9527645551010417,50.906994619132156,2.0706278026898093,0.8870029097958841,42,0.181,0.705,0.03,0.03,0.19
25200122,2025-04-03,C20MMNC,130.06,5.82,8988.0,3669.0,608.0,2997.0,1728.0,253.0,0.0,6331.0,1130.0,0.0,0.1399677419354839,0.03835483870967742,0.6800322580645161,1981.0,0.957168089483683,48.67753344572753,2.449713818478482,0.8722867238763896,42,0.19,0.7,0.021,0.03,0.16
25100140,2025-04-03,2062BK1,127.06,7.74,8319.0,4002.0,644.0,2997.0,1803.0,202.0,0.0,6327.0,1125.0,0.0,0.1399677419354839,0.03835483870967742,0.6800322580645161,2005.0,0.9425816023668948,49.79537226467971,2.078710644677142,0.899251870323741,6,0.2,0.78,0.031,0.03,0.24
25100137,2025-04-03,2062BK1,124.05,6.27,8502.0,3939.0,654.0,2970.0,1808.0,369.0,0.0,6130.0,1388.0,0.0,0.1399677419354839,0.03835483870967742,0.6800322580645161,2177.0,0.9518876611345006,49.415558242245744,2.1584158415836106,0.8305006890212079,6,0.19,0.76,0.028,0.023,0.2
25100134,2025-04-03,SEQRFE550D,133.18,7.02,9972.0,3960.0,652.0,3475.0,1818.0,261.0,0.0,6624.0,1626.0,0.0,0.1399677419354839,0.03835483870967742,0.6800322580645161,2079.0,0.9499286733170476,49.737197777070605,2.518181818181182,0.8744588744584538,73,0.22,0.74,0.021,0.028,0.21
25100128,2025-04-03,C20MMNACUTLT,128.83,6.19,8325.0,3942.0,640.0,2940.0,1811.0,244.0,0.0,6525.0,1171.0,0.0,0.1399677419354839,0.03835483870967742,0.6800322580645161,2055.0,0.9541549400018209,50.64814096056316,2.1118721461181855,0.8812652068122232,40,0.198,0.743,0.043,0.032,0.224
25100126,2025-04-03,C20MMNC,122.69,0.0,8856.0,3969.0,611.0,4509.0,1807.0,257.0,0.0,6141.0,2409.0,0.0,0.1399677419354839,0.03835483870967742,0.6800322580645161,2064.0,0.9999999999918493,50.05297905248958,2.2312925170062408,0.8754844961236068,42,0.19,0.73,0.022,0.026,0.19
25100123,2025-04-03,S.TOWER6VAN,129.36,6.62,8874.0,3453.0,594.0,2173.0,2557.0,102.0,582.0,6669.0,1477.0,0.0,0.1399677419354839,0.03835483870967742,0.6800322580645161,3241.0,0.9513163700474239,51.55380333911909,2.569939183318109,0.7889540265347766,67,0.19,1.26,0.033,0.03,0.22
25100120,2025-04-03,2062BK1,123.23,6.22,9267.0,3576.0,710.0,2984.0,1753.0,258.0,0.0,6266.0,1353.0,0.0,0.1399677419354839,0.03835483870967742,0.6800322580645161,2011.0,0.9519505600544461,50.84800778989817,2.5914429530194094,0.8717056190945441,6,0.2,0.76,0.02,0.026,0.2
25100118,2025-04-03,2062BK1,126.09,7.54,8781.0,3894.0,692.0,2744.0,1719.0,261.0,0.0,6154.0,1316.0,0.0,0.1399677419354839,0.03835483870967742,0.6800322580645161,1980.0,0.9435755444066186,48.806408120796206,2.2550077041596674,0.8681818181813797,6,0.19,0.74,0.025,0.028,0.22
25100116,2025-04-03,SAILTOWER6VA,129.31,5.47,8547.0,3912.0,694.0,3144.0,1966.0,78.0,964.0,6233.0,1372.0,0.0,0.1399677419354839,0.03835483870967742,0.6800322580645161,3008.0,0.9594153435156596,48.201995204947785,2.184815950919687,0.6535904255316977,68,0.19,1.35,0.023,0.018,0.26
25200125,2025-04-03,C20MMNC,122.69,6.5,8097.0,3087.0,704.0,1783.0,1762.0,250.0,0.0,6128.0,2460.0,0.0,0.1399677419354839,0.03835483870967742,0.6800322580645161,2012.0,0.9496865082363211,49.94702094669535,2.622934888240161,0.8757455268385309,42,0.2,0.73,0.02,0.025,0.19
25100112,2025-04-03,1786550D,126.56,6.4,9033.0,2916.0,710.0,3024.0,1706.0,251.0,0.0,6032.0,1386.0,0.0,0.1399677419354839,0.03835483870967742,0.6800322580645161,1957.0,0.9518652226161863,47.66118836877638,3.097736625513341,0.8717424629530548,3,0.2,0.74,0.02,0.03,0.2
25100109,2025-04-03,2062BK1,127.33,6.48,8697.0,3675.0,697.0,2510.0,1709.0,257.0,0.0,6260.0,1076.0,0.0,0.1399677419354839,0.03835483870967742,0.6800322580645161,1966.0,0.9515731260671731,49.16359066952671,2.366530612244254,0.8692777212610024,6,0.19,0.75,0.024,0.028,0.21
25100106,2025-04-03,2062BK1,124.78,5.0,9327.0,3147.0,719.0,2468.0,1705.0,247.0,0.0,6209.0,1427.0,0.0,0.1399677419354839,0.03835483870967742,0.6800322580645161,1952.0,0.9614732624367278,49.75957685486649,2.963775023831279,0.8734631147536509,6,0.18,0.76,0.03,0.021,0.24
25100104,2025-04-03,SEQRFE550D,127.05,6.33,9096.0,3984.0,674.0,2021.0,1746.0,257.0,0.0,6197.0,1075.0,0.0,0.1399677419354839,0.03835483870967742,0.6800322580645161,2003.0,0.9525416104292058,48.77607241205214,2.283132530119909,0.8716924613076028,73,0.22,0.75,0.025,0.026,0.22
25100102,2025-04-03,2062BK1,123.14,6.55,8472.0,4722.0,704.0,1406.0,1741.0,260.0,0.0,6612.0,1208.0,0.0,0.1399677419354839,0.03835483870967742,0.6800322580645161,2001.0,0.9494949494876284,53.69498132163639,1.7941550190593403,0.8700649675158071,6,0.2,0.75,0.025,0.022,0.22
25100114,2025-04-03,SAILTOWER6VA,128.24,5.98,9522.0,2835.0,707.0,3180.0,1904.0,0.0,907.0,6398.0,1114.0,0.0,0.1399677419354839,0.03835483870967742,0.6800322580645161,2811.0,0.9554462822160973,49.8908296939341,3.358730158728974,0.6773390252576744,68,0.182,1.353,0.032,0.015,0.223
25100098,2025-04-03,2062BK1,125.7,5.89,10074.0,4479.0,694.0,900.0,1746.0,264.0,0.0,6604.0,1315.0,0.0,0.1399677419354839,0.03835483870967742,0.6800322580645161,2010.0,0.9552397598529127,52.53778838462579,2.249162759544039,0.8686567164174783,6,0.21,0.74,0.03,0.023,0.18
25200119,2025-04-03,SAILTOWER6VA,134.57,0.0,8835.0,2943.0,652.0,5346.0,1964.0,84.0,908.0,6223.0,1020.0,0.0,0.1399677419354839,0.03835483870967742,0.6800322580645161,2956.0,0.999999999992569,46.24359069594826,3.00203873598267,0.6644113667115479,68,0.2,1.32,0.026,0.02,0.23
25100100,2025-04-03,2062BK1,130.46,6.41,9996.0,4971.0,704.0,1843.0,1763.0,261.0,0.0,6538.0,1135.0,462.0,0.1399677419354839,0.03835483870967742,0.6800322580645161,2024.0,0.9531672389789351,50.11497777058014,2.010863005431098,0.8710474308296092,6,0.19,0.74,0.035,0.027,0.19
25200115,2025-04-03,SEQRFE550D,126.34,6.0,7995.0,2991.0,792.0,3714.0,1853.0,321.0,0.0,6432.0,1764.0,0.0,0.1399677419354839,0.03835483870967742,0.6800322580645161,2174.0,0.954662233633409,50.91024220317468,2.6730190571706207,0.8523459061633614,73,0.21,0.77,0.023,0.024,0.21
25200113,2025-04-03,2062BK1,119.35,0.0,8001.0,3165.0,715.0,3658.0,1765.0,240.0,0.0,6519.0,1061.0,0.0,0.1399677419354839,0.03835483870967742,0.6800322580645161,2005.0,0.9999999999916213,54.62086300750213,2.527962085307258,0.8802992518698851,6,0.2,0.78,0.023,0.024,0.19
25200117,2025-04-03,SEQRFE550D,126.05,6.12,8016.0,2982.0,635.0,2994.0,1721.0,253.0,0.0,6588.0,1554.0,0.0,0.1399677419354839,0.03835483870967742,0.6800322580645161,1974.0,0.9536959975716601,52.26497421616609,2.6881287726349132,0.8718338399185046,73,0.19,0.76,0.022,0.027,0.22
25200110,2025-04-03,2062BK1,124.88,7.5,9084.0,2982.0,655.0,3142.0,1755.0,287.0,0.0,6439.0,1110.0,0.0,0.1399677419354839,0.03835483870967742,0.6800322580645161,2042.0,0.9433449161433499,51.56149903866463,3.046277665994954,0.8594515181190698,6,0.19,0.77,0.019,0.025,0.22
25200107,2025-04-03,SEQRFE550D,130.24,0.0,10134.0,2490.0,685.0,3025.0,1654.0,240.0,267.0,6631.0,1113.0,0.0,0.1399677419354839,0.03835483870967742,0.6800322580645161,2161.0,0.9999999999923219,50.91369778830687,4.069879518070655,0.7653863951870591,73,0.21,0.79,0.021,0.021,0.2
25200069,2025-04-03,2062BK1,130.6,0.0,8994.0,3069.0,718.0,2151.0,1630.0,250.0,263.0,6530.0,1057.0,0.0,0.1399677419354839,0.03835483870967742,0.6800322580645161,2143.0,0.9999999999923431,49.99999999961716,2.9305962854340404,0.760615958935716,6,0.19,0.96,0.029,0.02,0.22
25300145,2025-04-04,2062BK1,127.65,7.43,8862.0,2586.0,757.0,2765.0,1817.0,253.0,0.0,4267.0,8262.0,0.0,0.14291666666666666,0.04295833333333333,0.6184583333333333,2070.0,0.9449955581807448,33.42734038360025,3.4269141531309253,0.8777777777773538,6,0.2,0.75,0.021,0.028,0.23
25300200,2025-04-04,S.TOWER6VAN,130.2,7.13,8454.0,3054.0,652.0,2352.0,2554.0,78.0,502.0,6681.0,1118.0,0.0,0.14291666666666666,0.04295833333333333,0.6184583333333333,3134.0,0.9480812641014486,51.313364054905435,2.768172888014811,0.8149329929799569,67,0.18,1.33,0.033,0.028,0.22
25300191,2025-04-04,S.TOWER6VAN,125.95,5.27,8436.0,3198.0,660.0,3368.0,2460.0,101.0,447.0,6448.0,1163.0,0.0,0.14291666666666666,0.04295833333333333,0.6184583333333333,3008.0,0.9598384392549929,51.194918618092935,2.6378986866783496,0.8178191489358984,67,0.181,1.25,0.032,0.026,0.222
25300189,2025-04-04,S.TOWER6VAN,124.24,6.26,8463.0,3261.0,668.0,2655.0,2456.0,104.0,454.0,6300.0,1056.0,0.0,0.14291666666666666,0.04295833333333333,0.6184583333333333,3014.0,0.9520306513337009,50.708306503133386,2.59521619135155,0.8148639681483694,67,0.19,1.25,0.024,0.024,0.23
25300186,2025-04-04,S.TOWER6VAN,123.52,6.94,8406.0,3057.0,660.0,2664.0,2525.0,105.0,451.0,6347.0,1055.0,0.0,0.14291666666666666,0.04295833333333333,0.6184583333333333,3081.0,0.9468036179599356,51.384391191293844,2.749754661431878,0.8195391106780852,67,0.2,1.28,0.026,0.026,0.21
25300185,2025-04-04,S.TOWER6VAN,127.79,5.96,8415.0,3390.0,674.0,2681.0,2427.0,106.0,403.0,6288.0,1055.0,272.0,0.14291666666666666,0.04295833333333333,0.6184583333333333,2936.0,0.9554392523293053,49.205728147357334,2.48230088495502,0.8266348773839146,67,0.175,1.252,0.029,0.026,0.226
25300183,2025-04-04,2062BK1,131.73,6.12,8406.0,3342.0,668.0,3247.0,1701.0,247.0,0.0,6491.0,1086.0,0.0,0.14291666666666666,0.04295833333333333,0.6184583333333333,1948.0,0.9556039172944825,49.27503226258807,2.515260323159032,0.8732032854204963,6,0.18,0.77,0.025,0.034,0.25
25300179,2025-04-04,2062BK1,124.59,5.88,7719.0,2550.0,698.0,2532.0,1734.0,257.0,0.0,6397.0,1189.0,311.0,0.14291666666666666,0.04295833333333333,0.6184583333333333,1991.0,0.954932168307236,51.344409663284814,3.0270588235282245,0.8709191361120688,6,0.19,0.75,0.022,0.029,0.2
25300178,2025-04-04,2062BK1,120.85,6.12,8805.0,2229.0,704.0,2253.0,1712.0,244.0,0.0,6497.0,1195.0,0.0,0.14291666666666666,0.04295833333333333,0.6184583333333333,1956.0,0.9517996377021989,53.76086057051087,3.950201884251256,0.875255623721434,6,0.2,0.73,0.022,0.031,0.2
25300172,2025-04-04,SEQRFE550D,124.33,0.0,8652.0,2802.0,726.0,2541.0,1772.0,278.0,0.0,6690.0,1400.0,0.0,0.14291666666666666,0.04295833333333333,0.6184583333333333,2050.0,0.9999999999919569,53.808413093752044,3.087794432547078,0.8643902439020174,73,0.22,0.74,0.023,0.023,0.21
25300139,2025-04-04,S.TOWER6VAN,131.18,7.33,7689.0,2004.0,666.0,2203.0,2522.0,96.0,454.0,6806.0,1128.0,0.0,0.14291666666666666,0.04295833333333333,0.6184583333333333,3072.0,0.9470796332326397,51.882908979631935,3.8368263473034747,0.8209635416663994,67,0.17,1.304,0.029,0.029,0.19
25300164,2025-04-04,2062BK1,132.46,5.98,8895.0,4140.0,748.0,3593.0,1767.0,254.0,0.0,6443.0,2876.0,0.0,0.14291666666666666,0.04295833333333333,0.6184583333333333,2021.0,0.956804391787368,48.641099199391206,2.148550724637162,0.8743196437402898,6,0.22,0.76,0.022,0.027,0.21
25300168,2025-04-04,2062BK1,135.69,6.19,8682.0,3165.0,754.0,2553.0,1790.0,271.0,0.0,7054.0,1523.0,0.0,0.14291666666666666,0.04295833333333333,0.6184583333333333,2061.0,0.9563715816115284,51.9861448887023,2.7431279620844413,0.8685104318287877,6,0.2,0.71,0.02,0.024,0.2
25300161,2025-04-04,1786550D,130.2,6.02,7902.0,3471.0,0.0,4021.0,0.0,0.0,0.0,6713.0,1329.0,354.0,0.14291666666666666,0.04295833333333333,0.6184583333333333,0.0,0.955806783137896,51.55913978455025,2.2765773552283846,0.0,3,0.21,0.76,0.04,0.03,0.19
25300158,2025-04-04,2062BK1,126.9,5.16,8709.0,3561.0,750.0,3571.0,1670.0,250.0,0.0,6500.0,1494.0,360.0,0.14291666666666666,0.04295833333333333,0.6184583333333333,1920.0,0.9609268514238913,51.221434199753965,2.4456613310860864,0.8697916666662137,6,0.2,0.75,0.024,0.03,0.22
25300156,2025-04-04,2062BK1,128.1,6.02,7977.0,3450.0,750.0,3482.0,1670.0,250.0,0.0,6646.0,1134.0,374.0,0.14291666666666666,0.04295833333333333,0.6184583333333333,1920.0,0.9551148225398515,51.881342700609835,2.312173913042808,0.8697916666662137,6,0.2,0.76,0.026,0.029,0.19
25300150,2025-04-04,TMT-FE500D,124.3,6.21,9072.0,3555.0,0.0,2512.0,0.0,0.0,0.0,6597.0,1271.0,0.0,0.14291666666666666,0.04295833333333333,0.6184583333333333,0.0,0.9524174392693863,53.07320997543787,2.5518987341764974,0.0,78,0.22,0.748,0.024,0.024,0.237
25300177,2025-04-04,SEQRFE550D,126.21,5.98,8919.0,2181.0,696.0,2251.0,1772.0,267.0,0.0,6506.0,1103.0,0.0,0.14291666666666666,0.04295833333333333,0.6184583333333333,2039.0,0.9547620848706048,51.54900562513629,4.089408528196199,0.8690534575768175,73,0.21,0.74,0.024,0.032,0.23
25100154,2025-04-04,TMT-FE500D,126.99,6.1,9537.0,3192.0,800.0,2549.0,1607.0,254.0,285.0,6405.0,1095.0,0.0,0.14291666666666666,0.04295833333333333,0.6184583333333333,2146.0,0.9541663535881422,50.437042286397066,2.987781954886282,0.7488350419381413,78,0.198,0.743,0.024,0.027,0.214
25200155,2025-04-04,TMT-FE500D,127.77,6.05,8592.0,3330.0,685.0,3383.0,1701.0,230.0,0.0,6442.0,1933.0,0.0,0.14291666666666666,0.04295833333333333,0.6184583333333333,1931.0,0.9547900164328592,50.41872113915302,2.5801801801794055,0.8808907301911544,78,0.2,0.71,0.026,0.026,0.23
25200153,2025-04-04,S.TOWER6VAN,124.1,6.22,8307.0,3093.0,701.0,3397.0,2497.0,95.0,469.0,6500.0,1029.0,0.0,0.14291666666666666,0.04295833333333333,0.6184583333333333,3061.0,0.9522713320982792,52.37711522923145,2.6857419980592674,0.8157464880755257,67,0.181,1.255,0.027,0.024,0.232
25200173,2025-04-04,S.TOWER6VAN,125.9,0.0,8088.0,2232.0,699.0,4074.0,2518.0,81.0,513.0,6668.0,1762.0,0.0,0.14291666666666666,0.04295833333333333,0.6184583333333333,3112.0,0.9999999999920571,52.962668784329125,3.623655913976871,0.8091259640100228,67,0.166,1.25,0.018,0.023,0.214
25200170,2025-04-04,S.TOWER6VAN,127.37,7.35,8787.0,3315.0,698.0,3354.0,2501.0,74.0,520.0,6577.0,1960.0,0.0,0.14291666666666666,0.04295833333333333,0.6184583333333333,3095.0,0.9454423990428635,51.63696317773701,2.6506787330308748,0.8080775444262333,67,0.19,1.23,0.018,0.02,0.23
25200167,2025-04-04,S.TOWER6VAN,130.07,0.0,8322.0,3888.0,690.0,2878.0,2521.0,88.0,520.0,6528.0,1835.0,0.0,0.14291666666666666,0.04295833333333333,0.6184583333333333,3129.0,0.9999999999923119,50.188360113399035,2.1404320987648817,0.8056887184401388,67,0.19,1.33,0.023,0.029,0.23
25200165,2025-04-04,S.TOWER6VAN,128.8,0.0,7929.0,3183.0,646.0,2315.0,2545.0,78.0,506.0,331.0,3931.0,0.0,0.14291666666666666,0.04295833333333333,0.6184583333333333,3129.0,0.9999999999922361,2.5698757763775633,2.4910461828455888,0.8133589006069628,67,0.18,1.34,0.029,0.022,0.22
25200162,2025-04-04,S.TOWER6VAN,122.6,5.69,8040.0,3309.0,712.0,3169.0,2531.0,88.0,456.0,6592.0,1224.0,0.0,0.14291666666666666,0.04295833333333333,0.6184583333333333,3075.0,0.9556473614392732,53.76835236497742,2.429737080688296,0.8230894308940413,67,0.17,1.31,0.036,0.026,0.22
25200159,2025-04-04,TMT-FE500D,135.18,5.87,7581.0,3018.0,696.0,2886.0,1755.0,219.0,0.0,6821.0,1956.0,0.0,0.14291666666666666,0.04295833333333333,0.6184583333333333,1974.0,0.9583835519251445,50.45864772858072,2.511928429422627,0.8890577507594281,78,0.21,0.7,0.033,0.028,0.2
25200149,2025-04-04,2062BK1,128.55,6.91,9984.0,3117.0,715.0,3429.0,1721.0,219.0,0.0,6601.0,1076.0,0.0,0.14291666666666666,0.04295833333333333,0.6184583333333333,1940.0,0.9489886313232764,51.34966938894321,3.2030798845033033,0.8871134020613984,6,0.22,0.73,0.027,0.026,0.21
25200147,2025-04-04,TMT-FE500D,122.7,6.15,8112.0,3120.0,699.0,2221.0,1701.0,226.0,0.0,6384.0,2048.0,0.0,0.14291666666666666,0.04295833333333333,0.6184583333333333,1927.0,0.9522700814827144,52.029339852876696,2.5999999999991665,0.8827192527239841,78,0.205,0.729,0.035,0.028,0.211
25100163,2025-04-04,2062BK1,128.83,5.78,10071.0,3090.0,702.0,2619.0,1597.0,250.0,271.0,6380.0,1776.0,0.0,0.14291666666666666,0.04295833333333333,0.6184583333333333,2118.0,0.9570611395813309,49.52262671699509,3.259223300969819,0.7540132200185298,6,0.21,0.78,0.017,0.024,0.2
25200144,2025-04-04,S.TOWER6VAN,124.99,6.45,8190.0,2979.0,704.0,2544.0,2565.0,98.0,550.0,6142.0,2769.0,0.0,0.14291666666666666,0.04295833333333333,0.6184583333333333,3213.0,0.9509281801510124,49.13993119410241,2.7492447129900137,0.798319327730844,67,0.18,1.3,0.032,0.02,0.244
25100131,2025-04-04,2062BK1,129.6,6.14,9822.0,4446.0,652.0,3176.0,1808.0,258.0,0.0,6518.0,1515.0,0.0,0.14291666666666666,0.04295833333333333,0.6184583333333333,2066.0,0.9547664652942777,50.29320987615515,2.2091767881236595,0.875121006775956,6,0.18,0.731,0.034,0.02,0.21
25100143,2025-04-04,TMT-FE500D,123.14,6.33,8334.0,4002.0,649.0,3201.0,1797.0,247.0,0.0,6388.0,1154.0,0.0,0.14291666666666666,0.04295833333333333,0.6184583333333333,2044.0,0.9511083648648251,51.875913593861654,2.0824587706141724,0.8791585127197264,78,0.19,0.754,0.038,0.03,0.226
25100146,2025-04-04,S.TOWER6VAN,121.89,6.13,9471.0,3477.0,704.0,2406.0,2556.0,47.0,590.0,6294.0,1572.0,0.0,0.14291666666666666,0.04295833333333333,0.6184583333333333,3193.0,0.952116856733697,51.636721633836764,2.72389991371794,0.8005010961475727,67,0.17,1.305,0.043,0.025,0.22
25100148,2025-04-04,S.TOWER6VAN,128.55,8.45,10242.0,3219.0,800.0,2558.0,2559.0,148.0,601.0,6324.0,2253.0,0.0,0.14291666666666666,0.04295833333333333,0.6184583333333333,3308.0,0.9383211678763628,49.1948658105858,3.181733457594538,0.7735792019344699,67,0.164,1.314,0.036,0.023,0.21
25100174,2025-04-04,2062BK1,125.9,0.0,8571.0,3957.0,702.0,1567.0,1600.0,250.0,277.0,6497.0,1098.0,0.0,0.14291666666666666,0.04295833333333333,0.6184583333333333,2127.0,0.9999999999920571,51.60444797417311,2.166034874904684,0.7522331922892561,6,0.17,0.77,0.033,0.026,0.18
25100171,2025-04-04,SEQRFE550D,120.44,8.05,7572.0,3444.0,0.0,768.0,0.0,0.0,0.0,6440.0,1075.0,0.0,0.14291666666666666,0.04295833333333333,0.6184583333333333,0.0,0.9373492100479621,53.47060777106052,2.1986062717763653,0.0,73,0.23,0.83,0.033,0.021,0.23
25100169,2025-04-04,SEQRFE550D,135.69,16.28,7209.0,2787.0,654.0,588.0,1658.0,250.0,0.0,6229.0,1068.0,0.0,0.14291666666666666,0.04295833333333333,0.6184583333333333,1908.0,0.8928735934665206,45.90610951399583,2.586652314315541,0.8689727463307815,73,0.22,0.76,0.022,0.021,0.22
25100166,2025-04-04,SEQRFE550D,124.9,0.0,7023.0,2490.0,667.0,2005.0,1769.0,257.0,0.0,6145.0,1115.0,0.0,0.14291666666666666,0.04295833333333333,0.6184583333333333,2026.0,0.9999999999919935,49.19935948719616,2.820481927709711,0.8731490621910794,73,0.2,0.81,0.02,0.022,0.19
25200138,2025-04-04,TMT-FE500D,129.38,6.12,8433.0,2658.0,707.0,4262.0,1806.0,243.0,0.0,6569.0,1072.0,0.0,0.14291666666666666,0.04295833333333333,0.6184583333333333,2049.0,0.9548339483324367,50.77291698832298,3.1726862302471135,0.8814055636891746,78,0.17,0.75,0.032,0.026,0.2
25200182,2025-04-04,S.TOWER6VAN,121.0,6.32,8532.0,2652.0,707.0,2534.0,2326.0,91.0,418.0,6080.0,1688.0,0.0,0.14291666666666666,0.04295833333333333,0.6184583333333333,2835.0,0.9503612943689101,50.24793388388225,3.2171945701345335,0.8204585537915977,67,0.19,1.27,0.018,0.024,0.27
25200180,2025-04-04,2062BK1,129.82,6.14,8394.0,3216.0,704.0,3708.0,1934.0,260.0,0.0,195.0,4505.0,0.0,0.14291666666666666,0.04295833333333333,0.6184583333333333,2194.0,0.9548396587161311,1.5020798027923121,2.61007462686486,0.8814949863259428,6,0.21,0.76,0.021,0.028,0.21
25200187,2025-04-04,2062BK1,122.94,6.18,10392.0,3201.0,699.0,3498.0,1904.0,250.0,0.0,6390.0,1468.0,0.0,0.14291666666666666,0.04295833333333333,0.6184583333333333,2154.0,0.9521375464610274,51.97657393808381,3.246485473288583,0.8839368616523288,6,0.19,0.72,0.019,0.027,0.16
25100151,2025-04-04,TMT-FE500D,124.23,6.3,9855.0,3150.0,797.0,2567.0,1654.0,260.0,280.0,6410.0,1431.0,0.0,0.14291666666666666,0.04295833333333333,0.6184583333333333,2194.0,0.9517352332724146,51.597842710685036,3.1285714285704356,0.7538742023697567,78,0.204,0.817,0.034,0.032,0.246
25200184,2025-04-04,2062BK1,121.04,6.88,8376.0,3003.0,701.0,2766.0,1674.0,263.0,0.0,6407.0,1861.0,0.0,0.14291666666666666,0.04295833333333333,0.6184583333333333,1937.0,0.9462163852333786,52.93291473849196,2.7892107892098603,0.8642230252964046,6,0.22,0.75,0.019,0.031,0.2
