Repository: SiddharthKumar268/FerroMind

# FerroMind
*Ferro-Alloy Optimisation using Machine Learning*
**SAIL Durgapur Steel Plant | Steel Melting Shop**
Intern: Siddharth Kumar | FY 2023-24 to FY 2025-26

---

## Quick Start

```bash

# 2. Place raw Excel files in data/raw/

## Dataset

| | |
|---|---|
| Total heats after cleaning | 47,421 |
| Training set | 37,936 heats (Apr 2023 – Jun 2025) |
| Test set | 9,485 heats (Jun 2025 – Dec 2025) |
| Input features | 21 (16 raw + 5 engineered) |
| Target variables | Mn, Si, C, S, P |
| BOF grades | 76 distinct grades |
| Split method | Chronological 80/20 — no shuffle, no leakage |

---

File: data/processed/sms_train.csv (part 233 of 253)
Heat_Number,Date,BOF Grade Code,Hot Metal Addn. Weight,Scrap Addn. Weight,Lime Into Converter,Dolomite Into Converter,Lime Into Ladle,Iron Ore Into Converter,SIMN Into Ladle,FESI Into Ladle,FEMN Into Ladle,Measered O2 Mainblow II,Duration of Mainblow I/II,Measered O2 2nd Blow,HM_P,HM_S,HM_Si,Total_FA_Ladle,HM_Ratio,O2_per_ton_HM,Lime_Dolo_Ratio,SiMn_FA_Fraction,Grade_Encoded,C,Mn,P,S,Si
25100157,2025-04-04,S.TOWER6VAN,128.19,5.79,9846.0,3207.0,805.0,2878.0,2501.0,0.0,592.0,6278.0,2384.0,0.0,0.14291666666666666,0.04295833333333333,0.6184583333333333,3093.0,0.9567845947084881,48.97417895273443,3.0701590271272,0.8086000646618788,67,0.18,1.33,0.024,0.02,0.19
25200196,2025-04-04,2062BK1,124.7,6.18,7878.0,3030.0,649.0,2463.0,1677.0,240.0,0.0,6604.0,1074.0,0.0,0.14291666666666666,0.04295833333333333,0.6184583333333333,1917.0,0.9527811735868523,52.95910184400193,2.599999999999142,0.874804381846179,6,0.19,0.77,0.02,0.025,0.25
25100160,2025-04-04,2062BK1,126.9,6.19,9069.0,3318.0,797.0,2646.0,1611.0,257.0,285.0,6256.0,2503.0,0.0,0.14291666666666666,0.04295833333333333,0.6184583333333333,2153.0,0.953490119460865,49.298660362101664,2.7332730560570426,0.7482582443099172,6,0.21,0.76,0.016,0.023,0.2
25200192,2025-04-04,2062BK1,123.24,6.25,7827.0,3129.0,696.0,4008.0,1890.0,223.0,0.0,6161.0,1331.0,0.0,0.14291666666666666,0.04295833333333333,0.6184583333333333,2113.0,0.9517337246045893,49.99188575097378,2.5014381591554806,0.8944628490293921,6,0.18,0.74,0.019,0.023,0.18
25200190,2025-04-04,2062BK1,124.43,6.11,7764.0,3234.0,701.0,2257.0,1822.0,233.0,0.0,6234.0,1030.0,0.0,0.14291666666666666,0.04295833333333333,0.6184583333333333,2055.0,0.9531944231580114,50.100458088482675,2.400742115027087,0.8866180048657486,6,0.18,0.72,0.022,0.031,0.22
25200188,2025-04-04,2062BK1,121.42,6.14,5718.0,2661.0,698.0,2710.0,1856.0,246.0,0.0,6166.0,1408.0,0.0,0.14291666666666666,0.04295833333333333,0.6184583333333333,2102.0,0.951865788641017,50.78240816957023,2.1488162344975015,0.8829686013316447,6,0.18,0.72,0.016,0.021,0.16
25200194,2025-04-04,2062BK1,122.52,7.88,7551.0,3189.0,704.0,2091.0,1752.0,199.0,0.0,6274.0,1038.0,0.0,0.14291666666666666,0.04295833333333333,0.6184583333333333,1951.0,0.9395705521400339,51.20796604594182,2.3678269049851464,0.8980010251148652,6,0.19,0.71,0.024,0.029,0.2
25300241,2025-04-05,C20MMNACUTLT,124.82,6.16,8340.0,3372.0,646.0,2529.0,1796.0,285.0,0.0,5073.0,1597.0,0.0,0.1445,0.03536363636363637,0.6749545454545455,2081.0,0.9529699190643384,40.64252523601472,2.473309608540192,0.8630466122052556,40,0.21,0.75,0.027,0.024,0.22
25300239,2025-04-05,2062BK1,122.72,8.05,8556.0,2805.0,726.0,3015.0,1773.0,295.0,0.0,6698.0,1334.0,253.0,0.1445,0.03536363636363637,0.6749545454545455,2068.0,0.9384415385720085,54.579530638407924,3.050267379678057,0.8573500967113843,6,0.19,0.78,0.026,0.024,0.23
25300227,2025-04-05,C20MMNACUTLT,117.7,0.0,8634.0,1653.0,671.0,1593.0,1888.0,291.0,0.0,9392.0,1709.0,0.0,0.1445,0.03536363636363637,0.6749545454545455,2179.0,0.9999999999915038,79.79609175803061,5.223230490014989,0.8664525011469176,40,0.214,0.742,0.022,0.023,0.202
25300225,2025-04-05,SEQRFE550D,127.07,5.78,9420.0,2970.0,671.0,1074.0,1708.0,234.0,0.0,6594.0,1236.0,0.0,0.1445,0.03536363636363637,0.6749545454545455,1942.0,0.9564922845242267,51.89265758989618,3.1717171717161037,0.8795056642631929,73,0.23,0.74,0.02,0.019,0.18
25300221,2025-04-05,2062BK1,123.22,5.98,8697.0,3129.0,663.0,2938.0,1691.0,326.0,0.0,1974.0,925.0,0.0,0.1445,0.03536363636363637,0.6749545454545455,2017.0,0.9537151702712562,16.020126602694205,2.779482262702851,0.8383738225082606,6,0.2,0.83,0.014,0.023,0.24
25300218,2025-04-05,SEQRFE550D,124.64,8.26,8190.0,3267.0,602.0,3201.0,1698.0,237.0,0.0,6538.0,1097.0,0.0,0.1445,0.03536363636363637,0.6749545454545455,1935.0,0.9378480060125068,52.455070602916756,2.5068870523408306,0.8775193798445078,73,0.21,0.71,0.024,0.032,0.18
25300212,2025-04-05,S.TOWER6VAN,128.24,6.2,7965.0,2571.0,0.0,2329.0,0.0,0.0,0.0,6040.0,1022.0,0.0,0.1445,0.03536363636363637,0.6749545454545455,0.0,0.9538827729771359,47.09918902021913,3.0980163360548043,0.0,67,0.19,1.3,0.03,0.023,0.24
25300206,2025-04-05,SEQRFE550D,125.45,7.33,8514.0,3042.0,656.0,2307.0,1761.0,258.0,0.0,6673.0,1101.0,0.0,0.1445,0.03536363636363637,0.6749545454545455,2019.0,0.944795902990324,53.192506974466376,2.7988165680464174,0.8722139673101178,73,0.19,0.75,0.028,0.024,0.19
25300203,2025-04-05,S.TOWER6VAN,132.54,7.84,9069.0,3045.0,646.0,2697.0,2630.0,75.0,492.0,6822.0,1068.0,0.0,0.1445,0.03536363636363637,0.6749545454545455,3197.0,0.9441515885386512,51.471253960680016,2.9783251231517314,0.8226462308411565,67,0.18,1.3,0.033,0.028,0.21
25300195,2025-04-05,S.TOWER6VAN,122.12,6.23,12636.0,3132.0,668.0,2585.0,2454.0,106.0,458.0,6493.0,1158.0,0.0,0.1445,0.03536363636363637,0.6749545454545455,3018.0,0.9514608492329455,53.169014084071655,4.034482758619402,0.8131212723655358,67,0.169,1.28,0.03,0.03,0.232
25300197,2025-04-05,S.TOWER6VAN,118.2,6.21,4398.0,3501.0,649.0,2523.0,2570.0,81.0,492.0,6371.0,1126.0,0.0,0.1445,0.03536363636363637,0.6749545454545455,3143.0,0.9500843983526237,53.900169204281724,1.2562125107108666,0.8176901049949673,67,0.17,1.28,0.038,0.028,0.188
25300215,2025-04-05,C20MMNC,129.2,0.0,8346.0,3306.0,602.0,5273.0,1692.0,241.0,0.0,6288.0,1173.0,0.0,0.1445,0.03536363636363637,0.6749545454545455,1933.0,0.9999999999922602,48.66873064977811,2.524500907440253,0.8753233316084452,42,0.22,0.76,0.016,0.022,0.23
25300209,2025-04-05,2062BK1,134.37,6.2,12783.0,3894.0,0.0,5242.0,0.0,0.0,0.0,6800.0,1080.0,0.0,0.1445,0.03536363636363637,0.6749545454545455,0.0,0.9558938607031666,50.60653419624465,3.2827426810469227,0.0,6,0.19,0.86,0.025,0.022,0.26
25200234,2025-04-05,2062BK1,120.48,6.17,7410.0,3279.0,685.0,2482.0,2086.0,260.0,0.0,6336.0,2039.0,0.0,0.1445,0.03536363636363637,0.6749545454545455,2346.0,0.9512830635534837,52.58964143382644,2.2598353156443247,0.8891730605281802,6,0.2,0.78,0.032,0.029,0.2
25200236,2025-04-05,2062BK1,102.36,0.0,6192.0,2112.0,704.0,1839.0,1816.0,267.0,0.0,5196.0,855.0,0.0,0.1445,0.03536363636363637,0.6749545454545455,2083.0,0.9999999999902305,50.76201641216528,2.931818181816794,0.8718194911181605,6,0.21,0.73,0.022,0.021,0.2
25300244,2025-04-05,2062BK1,125.51,6.82,8280.0,3345.0,702.0,3336.0,1801.0,272.0,0.0,6588.0,1409.0,325.0,0.1445,0.03536363636363637,0.6749545454545455,2073.0,0.9484621778814444,52.489841446478444,2.4753363228692153,0.868789194403826,6,0.19,0.76,0.022,0.022,0.19
25200199,2025-04-05,2062BK1,126.1,6.01,7737.0,2985.0,712.0,2481.0,1904.0,250.0,0.0,6402.0,1073.0,254.0,0.1445,0.03536363636363637,0.6749545454545455,2154.0,0.9545076072897245,50.76923076882816,2.5919597989941066,0.8839368616523288,6,0.2,0.76,0.022,0.03,0.2
25200202,2025-04-05,C20MMNC,119.9,6.3,7299.0,2988.0,602.0,2610.0,1779.0,206.0,0.0,6402.0,1118.0,0.0,0.1445,0.03536363636363637,0.6749545454545455,1985.0,0.9500792392951658,53.394495412398705,2.442771084336532,0.8962216624680623,42,0.175,0.787,0.023,0.025,0.201
25200205,2025-04-05,2062BK1,126.16,6.26,6972.0,3003.0,594.0,2319.0,1674.0,202.0,0.0,2723.0,464.0,0.0,0.1445,0.03536363636363637,0.6749545454545455,1876.0,0.9527261742867187,21.583703233817506,2.3216783216775485,0.8923240938161555,6,0.19,0.77,0.032,0.029,0.21
25200208,2025-04-05,2062BK1,124.67,6.18,6990.0,2988.0,682.0,2897.0,1681.0,196.0,0.0,6505.0,1076.0,0.0,0.1445,0.03536363636363637,0.6749545454545455,1877.0,0.9527703477191231,52.1777492576227,2.339357429718093,0.8955780500794376,6,0.21,0.76,0.03,0.031,0.23
25200211,2025-04-05,2062BK1,125.42,6.15,8079.0,2997.0,712.0,3411.0,1714.0,199.0,0.0,6504.0,1126.0,0.0,0.1445,0.03536363636363637,0.6749545454545455,1913.0,0.9532568214566144,51.85775793293049,2.695695695694796,0.8959749085201798,6,0.2,0.73,0.029,0.03,0.2
25200214,2025-04-05,2062BK1,126.55,6.24,7578.0,2991.0,704.0,2831.0,1849.0,253.0,0.0,6334.0,1070.0,278.0,0.1445,0.03536363636363637,0.6749545454545455,2102.0,0.9530085096697568,50.051363097194375,2.5336008024063745,0.8796384395809326,6,0.19,0.72,0.028,0.026,0.19
25200217,2025-04-05,2062BK1,120.12,0.0,7176.0,2496.0,685.0,1238.0,1907.0,253.0,0.0,6524.0,1126.0,0.0,0.1445,0.03536363636363637,0.6749545454545455,2160.0,0.999999999991675,54.312354311902155,2.874999999998848,0.8828703703699616,6,0.2,0.75,0.03,0.026,0.18
25200220,2025-04-05,2062BK1,126.18,0.0,7170.0,3018.0,704.0,1492.0,1917.0,240.0,0.0,6895.0,1189.0,0.0,0.1445,0.03536363636363637,0.6749545454545455,2157.0,0.9999999999920748,54.644159137306666,2.375745526838179,0.8887343532680163,6,0.21,0.73,0.027,0.026,0.19
25200224,2025-04-05,SEQRFE550D,124.75,0.0,6888.0,3213.0,646.0,813.0,1877.0,246.0,0.0,6390.0,1097.0,0.0,0.1445,0.03536363636363637,0.6749545454545455,2123.0,0.999999999991984,51.22244488936896,2.1437908496725355,0.8841262364574263,73,0.22,0.75,0.02,0.027,0.23
25200228,2025-04-05,2062BK1,115.02,6.14,7488.0,3030.0,685.0,1552.0,1840.0,243.0,0.0,7048.0,2282.0,0.0,0.1445,0.03536363636363637,0.6749545454545455,2083.0,0.949323208972026,61.27629977341961,2.4712871287120555,0.8833413346131141,6,0.21,0.78,0.022,0.029,0.22
25200230,2025-04-05,2062BK1,123.09,8.4,7239.0,3483.0,712.0,2753.0,1829.0,260.0,0.0,6510.0,1468.0,0.0,0.1445,0.03536363636363637,0.6749545454545455,2089.0,0.9361168149597984,52.88813063569024,2.0783807062870863,0.8755385351838796,6,0.19,0.73,0.017,0.024,0.23
25200232,2025-04-05,C20MMNACUTLT,124.59,6.12,7518.0,2976.0,707.0,2706.0,1721.0,213.0,0.0,6224.0,2751.0,0.0,0.1445,0.03536363636363637,0.6749545454545455,1934.0,0.9531787927400109,49.95585520467167,2.526209677418506,0.8898655635982989,40,0.19,0.74,0.023,0.021,0.21
25300193,2025-04-05,S.TOWER6VAN,125.8,7.61,8487.0,3231.0,666.0,3687.0,2440.0,105.0,458.0,6489.0,1072.0,0.0,0.1445,0.03536363636363637,0.6749545454545455,3003.0,0.9429577992583543,51.58187599323067,2.626740947074396,0.812520812520542,67,0.178,1.282,0.025,0.03,0.226
25200222,2025-04-05,ASP1239,127.28,0.0,8043.0,3264.0,913.0,1519.0,1202.0,240.0,0.0,6535.0,1110.0,0.0,0.1445,0.03536363636363637,0.6749545454545455,1442.0,0.9999999999921433,51.34349465704475,2.464154411763951,0.8335644937580905,24,0.45,0.78,0.026,0.021,0.22
25100210,2025-04-05,C20MMNC,116.37,6.62,9531.0,3099.0,704.0,1905.0,1649.0,257.0,292.0,6335.0,1045.0,0.0,0.1445,0.03536363636363637,0.6749545454545455,2198.0,0.946174485722854,54.43842914793814,3.0755082284598014,0.7502274795265013,42,0.23,0.81,0.02,0.019,0.2
25100248,2025-04-05,C20MMNACUTLT,129.22,5.79,9015.0,3159.0,694.0,2757.0,1759.0,254.0,0.0,865.0,3287.0,0.0,0.1445,0.03536363636363637,0.6749545454545455,2013.0,0.957114287823442,6.694010215085173,2.853751187083617,0.873820168901702,40,0.21,0.75,0.026,0.022,0.21
25100250,2025-04-05,C20MMNACUTLT,121.45,5.45,8979.0,3084.0,624.0,2145.0,1763.0,267.0,0.0,6113.0,1038.0,0.0,0.1445,0.03536363636363637,0.6749545454545455,2030.0,0.9570527974707875,50.333470563603676,2.9114785992208456,0.868472906403513,40,0.2,0.78,0.024,0.023,0.25
25100243,2025-04-05,2062BK1,125.31,6.14,8148.0,3003.0,707.0,2392.0,1766.0,245.0,0.0,6228.0,1581.0,0.0,0.1445,0.03536363636363637,0.6749545454545455,2011.0,0.9532902244126796,49.700742159047955,2.7132867132858096,0.8781700646440188,6,0.21,0.74,0.031,0.02,0.2
25100242,2025-04-05,2062BK1,133.68,0.0,9111.0,3498.0,721.0,3365.0,1755.0,250.0,0.0,6321.0,1380.0,326.0,0.1445,0.03536363636363637,0.6749545454545455,2005.0,0.9999999999925195,47.284560143272856,2.6046312178380204,0.8753117206978178,6,0.17,0.74,0.025,0.023,0.2
25100240,2025-04-05,1786500D,129.12,6.25,8079.0,2997.0,699.0,2380.0,1749.0,250.0,0.0,6503.0,1454.0,0.0,0.1445,0.03536363636363637,0.6749545454545455,1999.0,0.9538302430305546,50.36400247792469,2.695695695694796,0.8749374687339295,2,0.16,0.68,0.019,0.022,0.203
25100238,2025-04-05,2062BK1,129.99,5.58,8607.0,2997.0,677.0,2994.0,1756.0,254.0,0.0,6092.0,2082.0,0.0,0.1445,0.03536363636363637,0.6749545454545455,2010.0,0.9588404514202342,46.865143472214285,2.8718718718709138,0.8736318407955853,6,0.18,0.74,0.031,0.024,0.21
25100233,2025-04-05,FE500DHCR,126.81,7.54,8355.0,2994.0,664.0,1780.0,1749.0,247.0,0.0,6200.0,973.0,0.0,0.1445,0.03536363636363637,0.6749545454545455,1996.0,0.9438779307707937,48.89204321387199,2.790581162323717,0.8762525050095811,57,0.2,0.75,0.03,0.026,0.2
25100231,2025-04-05,FE500DHCR,124.85,6.6,8541.0,3135.0,702.0,1503.0,1759.0,254.0,0.0,6136.0,1030.0,0.0,0.1445,0.03536363636363637,0.6749545454545455,2013.0,0.9497907949718541,49.14697637125233,2.724401913874729,0.873820168901702,57,0.24,0.75,0.028,0.023,0.2
25100229,2025-04-05,SEQRFE550D,114.62,7.22,8964.0,3060.0,698.0,2041.0,1807.0,271.0,0.0,6357.0,1235.0,0.0,0.1445,0.03536363636363637,0.6749545454545455,2078.0,0.9407419566567569,55.46152503877629,2.929411764704925,0.869586140519312,73,0.22,0.76,0.024,0.023,0.19
25100235,2025-04-05,FE500DHCR,120.48,7.96,18681.0,5964.0,1300.0,3592.0,3512.0,456.0,0.0,6501.0,1353.0,0.0,0.1445,0.03536363636363637,0.6749545454545455,3968.0,0.9380255372085176,53.959163346165674,3.1322937625749274,0.8850806451610673,57,0.18,0.79,0.029,0.021,0.22
25100223,2025-04-05,SEQRFE550D,119.56,0.0,8865.0,3966.0,709.0,2690.0,1813.0,260.0,0.0,6418.0,1673.0,0.0,0.1445,0.03536363636363637,0.6749545454545455,2073.0,0.9999999999916359,53.68016058837671,2.2352496217846105,0.8745779064154006,73,0.22,0.76,0.021,0.026,0.2
25100198,2025-04-05,2062BK1,123.47,6.22,9642.0,2964.0,751.0,2658.0,1599.0,246.0,276.0,6478.0,1466.0,0.0,0.1445,0.03536363636363637,0.6749545454545455,2121.0,0.9520394787496952,52.466186117660435,3.253036437245866,0.7538896746813984,6,0.19,0.78,0.027,0.028,0.24
25100226,2025-04-05,2062BK1,122.13,5.78,8787.0,3966.0,691.0,2789.0,1803.0,253.0,0.0,6214.0,1518.0,0.0,0.1445,0.03536363636363637,0.6749545454545455,2056.0,0.9548119771639839,50.88020961229116,2.215582450831514,0.8769455252914022,6,0.16,0.76,0.021,0.024,0.16
25100204,2025-04-05,2062BK1,122.74,6.15,9435.0,3108.0,691.0,2699.0,1617.0,254.0,281.0,6412.0,1424.0,0.0,0.1445,0.03536363636363637,0.6749545454545455,2152.0,0.9522848940883524,52.24050839129672,3.035714285713309,0.7513940520442605,6,0.176,0.754,0.02,0.025,0.207
25100207,2025-04-05,S.TOWER6VAN,123.3,6.11,9102.0,3078.0,707.0,2101.0,2565.0,0.0,599.0,6345.0,3118.0,0.0,0.1445,0.03536363636363637,0.6749545454545455,3164.0,0.9527857197979076,51.45985401418118,2.957115009745628,0.8106826801514505,67,0.175,1.323,0.027,0.021,0.191
25100201,2025-04-05,2062BK1,126.84,6.29,9420.0,3432.0,802.0,2711.0,1616.0,250.0,291.0,6443.0,1700.0,0.0,0.1445,0.03536363636363637,0.6749545454545455,2157.0,0.9527529482389189,50.79627877601075,2.744755244754445,0.7491886879922349,6,0.182,0.783,0.027,0.025,0.2
25100219,2025-04-05,SEQRFE550D,126.18,0.0,8973.0,3045.0,699.0,2034.0,1758.0,222.0,0.0,6264.0,1227.0,256.0,0.1445,0.03536363636363637,0.6749545454545455,1980.0,0.9999999999920748,49.64336661872211,2.9467980295556826,0.8878787878783395,73,0.22,0.78,0.025,0.033,0.22
25100213,2025-04-05,2062BK1,114.94,5.89,9309.0,3114.0,694.0,2069.0,1654.0,254.0,287.0,6272.0,1041.0,0.0,0.1445,0.03536363636363637,0.6749545454545455,2195.0,0.9512538276839257,54.56760048673597,2.989402697494223,0.7535307517080849,6,0.2,0.81,0.03,0.017,0.18
25300251,2025-04-06,2062BK1,125.2,5.89,8928.0,3078.0,660.0,3270.0,1745.0,252.0,0.0,6870.0,1129.0,0.0,0.13482352941176473,0.038,0.602764705882353,1997.0,0.9550690365324963,54.87220447240517,2.900584795320695,0.8738107160736736,6,0.19,0.71,0.031,0.024,0.19
25200273,2025-04-06,2062BK1,125.5,9.86,8061.0,3093.0,712.0,1540.0,1860.0,250.0,0.0,6507.0,1571.0,0.0,0.13482352941176473,0.038,0.602764705882353,2110.0,0.9271572103950416,51.8486055772761,2.6062075654695747,0.8815165876773073,6,0.2,0.73,0.03,0.025,0.18
25200265,2025-04-06,C20MMNACUTLT,124.93,0.0,8010.0,999.0,701.0,1402.0,1822.0,253.0,213.0,6685.0,1107.0,0.0,0.13482352941176473,0.038,0.602764705882353,2288.0,0.9999999999919955,53.509965580296885,8.018018018009991,0.7963286713283233,40,0.2,0.77,0.017,0.02,0.19
25300247,2025-04-06,2062BK1,103.51,0.0,7935.0,2235.0,652.0,2904.0,1759.0,254.0,0.0,2752.0,530.0,0.0,0.13482352941176473,0.038,0.602764705882353,2013.0,0.9999999999903391,26.586803207162717,3.55033557046821,0.873820168901702,6,0.2,0.77,0.022,0.021,0.24
25200283,2025-04-06,SEQRFE550D,122.25,9.88,7068.0,3219.0,597.0,1155.0,1728.0,280.0,324.0,7001.0,3135.0,0.0,0.13482352941176473,0.038,0.602764705882353,2332.0,0.9252251570353045,57.267893660063244,2.195712954332962,0.7409948542020837,73,0.21,0.85,0.021,0.023,0.22
25200280,2025-04-06,2062BK1,126.2,10.01,7641.0,3228.0,602.0,1302.0,1958.0,253.0,0.0,6703.0,1581.0,0.0,0.13482352941176473,0.038,0.602764705882353,2211.0,0.9265105351961933,53.114104595458684,2.3671003717464787,0.8855721393030821,6,0.2,0.73,0.026,0.018,0.22
25200276,2025-04-06,2062BK1,124.72,9.69,7299.0,3327.0,589.0,1113.0,1974.0,253.0,0.0,153.0,5461.0,0.0,0.13482352941176473,0.038,0.602764705882353,2227.0,0.927907149758739,1.2267479153205039,2.1938683498640836,0.8863942523570335,6,0.22,0.77,0.03,0.021,0.22
25200275,2025-04-06,C20MMNC,126.1,10.1,7206.0,3108.0,701.0,1710.0,1978.0,246.0,0.0,6623.0,1074.0,0.0,0.13482352941176473,0.038,0.602764705882353,2224.0,0.9258443465423948,52.52180808840189,2.3185328185320726,0.8893884892082332,42,0.21,0.73,0.028,0.027,0.23
25200271,2025-04-06,C20MMNC,122.72,0.0,7227.0,3003.0,701.0,2264.0,1843.0,229.0,0.0,6119.0,2126.0,0.0,0.13482352941176473,0.038,0.602764705882353,2072.0,0.9999999999918513,49.86147327208392,2.4065934065926053,0.8894787644783352,42,0.198,0.725,0.019,0.019,0.213
25300253,2025-04-06,2062BK1,124.3,7.12,8955.0,3066.0,643.0,3249.0,1751.0,254.0,0.0,6199.0,1008.0,0.0,0.13482352941176473,0.038,0.602764705882353,2005.0,0.9458225536376061,49.871279162913346,2.9207436399207696,0.8733167082289909,6,0.18,0.73,0.03,0.023,0.19
25200245,2025-04-06,SEQRFE550D,130.19,6.33,7722.0,3192.0,1449.0,2911.0,3557.0,388.0,0.0,6757.0,1108.0,0.0,0.13482352941176473,0.038,0.602764705882353,3945.0,0.953633167294509,51.90106766992933,2.4191729323300692,0.901647655259594,73,0.25,0.78,0.018,0.016,0.2
25200246,2025-04-06,2062BK1,129.22,6.55,8583.0,2058.0,699.0,2361.0,1873.0,256.0,0.0,6660.0,3776.0,0.0,0.13482352941176473,0.038,0.602764705882353,2129.0,0.9517566472641102,51.54000928608931,4.170553935858032,0.8797557538746454,6,0.19,0.77,0.025,0.021,0.24
25200249,2025-04-06,2062BK1,127.12,6.21,8262.0,2772.0,517.0,2483.0,1816.0,226.0,0.0,6555.0,3850.0,0.0,0.13482352941176473,0.038,0.602764705882353,2042.0,0.9534238355887391,51.56544996812802,2.980519480518405,0.8893241919682227,6,0.18,0.78,0.025,0.02,0.25
25200252,2025-04-06,2062BK1,126.84,6.1,8595.0,3345.0,503.0,3055.0,1826.0,301.0,0.0,6776.0,1118.0,0.0,0.13482352941176473,0.038,0.602764705882353,2127.0,0.9541146381754618,53.42163355366271,2.569506726456631,0.8584861307001136,6,0.21,0.76,0.021,0.018,0.26
25200255,2025-04-06,2062BK1,126.31,6.15,7557.0,2988.0,688.0,2269.0,1725.0,233.0,176.0,6262.0,1040.0,0.0,0.13482352941176473,0.038,0.602764705882353,2134.0,0.9535708893178804,49.57643891972467,2.5291164658626073,0.808341143392311,6,0.21,0.73,0.021,0.019,0.22
25200258,2025-04-06,2062BK1,123.12,6.14,7536.0,2769.0,690.0,2540.0,1647.0,216.0,176.0,6297.0,1032.0,0.0,0.13482352941176473,0.038,0.602764705882353,2039.0,0.9524988395408287,51.145224171124546,2.7215601300098515,0.8077488965175048,6,0.19,0.76,0.027,0.021,0.21
25300256,2025-04-06,SEQRFE550D,122.97,6.33,7926.0,3024.0,649.0,3432.0,1769.0,258.0,0.0,6093.0,987.0,0.0,0.13482352941176473,0.038,0.602764705882353,2027.0,0.9510440835193268,49.54867040701351,2.621031746030879,0.872718302910275,73,0.22,0.76,0.029,0.024,0.22
25200260,2025-04-06,C20MMNACUTLT,128.73,6.25,8424.0,2769.0,696.0,3041.0,1806.0,256.0,0.0,6515.0,1811.0,0.0,0.13482352941176473,0.038,0.602764705882353,2062.0,0.95369684396982,50.60980346422272,3.042253521125662,0.8758486905912338,40,0.21,0.73,0.024,0.018,0.21
25200262,2025-04-06,2062BK1,128.0,6.88,8604.0,3153.0,704.0,2192.0,1893.0,253.0,0.0,6902.0,1950.0,0.0,0.13482352941176473,0.038,0.602764705882353,2146.0,0.9489916963156214,53.92187499957874,2.728829686012455,0.8821062441747987,6,0.22,0.74,0.018,0.021,0.22
25200268,2025-04-06,C20MMNACUTLT,125.97,10.08,8340.0,3153.0,696.0,1356.0,1826.0,257.0,155.0,6617.0,1508.0,0.0,0.13482352941176473,0.038,0.602764705882353,2238.0,0.9259095920549363,52.528379772544824,2.6450999048516826,0.8159070598745237,40,0.19,0.74,0.021,0.02,0.2
25300259,2025-04-06,FE500DHCR,130.11,5.98,8499.0,3102.0,649.0,2535.0,1751.0,254.0,0.0,6774.0,1291.0,0.0,0.13482352941176473,0.038,0.602764705882353,2005.0,0.9560584906976557,52.06363845936466,2.7398452611209736,0.8733167082289909,57,0.18,0.77,0.02,0.023,0.2
25200267,2025-04-06,C20MMNC,123.03,10.16,8142.0,3165.0,701.0,1376.0,1870.0,246.0,213.0,6530.0,1608.0,0.0,0.13482352941176473,0.038,0.602764705882353,2329.0,0.9237179968396748,53.076485409631175,2.5725118483404192,0.8029197080288524,42,0.19,0.79,0.028,0.021,0.23
25300264,2025-04-06,FE500DHCR,123.15,5.36,8850.0,2865.0,649.0,1370.0,1742.0,254.0,0.0,4681.0,837.0,0.0,0.13482352941176473,0.038,0.602764705882353,1996.0,0.9582911835580243,38.010556231928454,3.0890052356010163,0.8727454909815267,57,0.2,0.77,0.035,0.027,0.21
25300285,2025-04-06,C20MMNC,123.24,10.1,4767.0,2763.0,748.0,1128.0,1820.0,285.0,0.0,6820.0,1589.0,0.0,0.13482352941176473,0.038,0.602764705882353,2105.0,0.9242537873037029,55.33917559189111,1.7252985884901464,0.8646080760090904,42,0.22,0.76,0.023,0.029,0.23
25100284,2025-04-06,2062BK1,123.32,10.63,7983.0,3327.0,739.0,1106.0,1861.0,281.0,206.0,6121.0,1023.0,0.0,0.13482352941176473,0.038,0.602764705882353,2348.0,0.920642030601563,49.63509568561762,2.399458972046168,0.7925894378190832,6,0.2,0.92,0.032,0.025,0.18
25100281,2025-04-06,SEQRFE550D,127.15,9.61,8520.0,3543.0,594.0,1660.0,1703.0,264.0,278.0,6660.0,1483.0,0.0,0.13482352941176473,0.038,0.602764705882353,2245.0,0.9297309154655623,52.37907982656406,2.404741744283826,0.758574610244651,73,0.22,0.82,0.026,0.026,0.2
25100279,2025-04-06,SEQRFE550D,124.77,10.21,9117.0,3369.0,657.0,2431.0,1678.0,271.0,274.0,6460.0,1078.0,0.0,0.13482352941176473,0.038,0.602764705882353,2223.0,0.9243591643137921,51.77526648992726,2.7061442564551186,0.7548358074670468,73,0.22,0.78,0.035,0.023,0.21
25100277,2025-04-06,1786550D,127.8,9.59,9090.0,3378.0,659.0,1497.0,1657.0,271.0,288.0,2010.0,2584.0,0.0,0.13482352941176473,0.038,0.602764705882353,2216.0,0.9301987044113096,15.727699530393368,2.690941385434372,0.7477436823101319,3,0.22,0.79,0.04,0.03,0.21
25100274,2025-04-06,C20MMNC,126.4,10.73,9033.0,3003.0,696.0,874.0,1660.0,270.0,273.0,6540.0,1088.0,0.0,0.13482352941176473,0.038,0.602764705882353,2203.0,0.9217530810112905,51.74050632870458,3.0079920079910063,0.7535179300949825,42,0.19,0.76,0.03,0.025,0.21
25300261,2025-04-06,FE500DHCR,131.45,6.12,8967.0,3180.0,652.0,2883.0,1749.0,258.0,0.0,7146.0,1373.0,0.0,0.13482352941176473,0.038,0.602764705882353,2007.0,0.9555135567278076,54.36287561769219,2.8198113207538302,0.8714499252611503,57,0.19,0.79,0.02,0.027,0.25
25100270,2025-04-06,FE500DHCR,126.88,0.0,9474.0,3918.0,704.0,2539.0,1760.0,257.0,0.0,6201.0,1059.0,361.0,0.13482352941176473,0.038,0.602764705882353,2017.0,0.9999999999921185,48.87295081928694,2.4180704441035177,0.8725830441245054,57,0.23,0.76,0.021,0.025,0.22
25100272,2025-04-06,C20MMNC,123.94,10.93,9369.0,3180.0,694.0,2013.0,1662.0,258.0,284.0,6597.0,1415.0,0.0,0.13482352941176473,0.038,0.602764705882353,2204.0,0.9189589975463858,53.22736808090021,2.946226415093413,0.7540834845731605,42,0.19,0.82,0.018,0.017,0.19
25100263,2025-04-06,2062BK1,114.71,6.41,8475.0,3333.0,694.0,2510.0,1803.0,254.0,0.0,6373.0,1591.0,0.0,0.13482352941176473,0.038,0.602764705882353,2057.0,0.9470772787240168,55.557492807466154,2.54275427542678,0.8765192027219851,6,0.19,0.75,0.027,0.021,0.21
25300282,2025-04-06,C20MMNC,127.7,10.02,11244.0,3075.0,597.0,1532.0,1799.0,267.0,0.0,6692.0,1131.0,369.0,0.13482352941176473,0.038,0.602764705882353,2066.0,0.9272436828280044,52.40407204344241,3.6565853658524694,0.8707647628262968,42,0.19,0.77,0.017,0.02,0.22
25100257,2025-04-06,C20MMNACUTLT,129.42,6.01,8934.0,3561.0,742.0,3027.0,1746.0,247.0,0.0,6479.0,1098.0,317.0,0.13482352941176473,0.038,0.602764705882353,1993.0,0.9556228309757394,50.0618142477974,2.508845829822379,0.8760662318109002,40,0.21,0.79,0.025,0.019,0.2
25100254,2025-04-06,C20MMNACUTLT,120.83,6.22,8727.0,3078.0,0.0,2769.0,0.0,0.0,0.0,6189.0,1051.0,0.0,0.13482352941176473,0.038,0.602764705882353,0.0,0.9510428964899563,51.22072332987486,2.8352826510712035,0.0,40,0.2,0.74,0.024,0.028,0.24
25100237,2025-04-06,2062BK1,124.89,6.11,6483.0,3282.0,694.0,2248.0,1752.0,250.0,0.0,6274.0,999.0,0.0,0.13482352941176473,0.038,0.602764705882353,2002.0,0.9533587786186767,50.236207862517126,1.9753199268732555,0.875124875124438,6,0.178,0.73,0.024,0.026,0.211
25100216,2025-04-06,2062BK1,132.73,0.0,9885.0,4374.0,699.0,4140.0,1814.0,257.0,0.0,6114.0,3351.0,0.0,0.13482352941176473,0.038,0.602764705882353,2071.0,0.999999999992466,46.06343705231626,2.259945130314984,0.8759053597291763,6,0.18,0.71,0.026,0.022,0.22
25300278,2025-04-06,C20MMNC,129.5,0.0,9705.0,2766.0,604.0,1347.0,1816.0,265.0,0.0,6725.0,1366.0,0.0,0.13482352941176473,0.038,0.602764705882353,2081.0,0.9999999999922781,51.930501930100924,3.508676789586584,0.8726573762609935,42,0.189,0.757,0.027,0.021,0.191
25300266,2025-04-06,FE500DHCR,117.15,10.08,8682.0,3075.0,0.0,1673.0,0.0,0.0,0.0,6920.0,1374.0,0.0,0.13482352941176473,0.038,0.602764705882353,0.0,0.9207734024921734,59.06956892821963,2.8234146341454234,0.0,57,0.23,0.74,0.023,0.024,0.2
25100269,2025-04-06,C20MMNACUTLT,121.24,10.21,5997.0,3324.0,704.0,974.0,1789.0,268.0,0.0,6348.0,1082.0,0.0,0.13482352941176473,0.038,0.602764705882353,2057.0,0.9223278813166808,52.358957439356985,1.8041516245481937,0.8697131745255859,40,0.2,0.76,0.019,0.024,0.19
25300288,2025-04-07,2062BK1,122.36,0.0,8535.0,3537.0,748.0,1483.0,1779.0,267.0,0.0,6915.0,1875.0,0.0,0.134,0.036941176470588234,0.6281764705882353,2046.0,0.9999999999918273,56.513566524546306,2.4130619168780285,0.8695014662752348,6,0.21,0.81,0.022,0.019,0.22
25200289,2025-04-07,S.TOWER6VAN,124.49,8.9,7311.0,3330.0,759.0,1581.0,2686.0,94.0,564.0,6705.0,1660.0,0.0,0.134,0.036941176470588234,0.6281764705882353,3344.0,0.9332783566914067,53.85974777047265,2.195495495494836,0.8032296650715302,67,0.2,1.32,0.026,0.022,0.18
25200295,2025-04-07,C20MMNC,129.08,6.12,7677.0,2988.0,742.0,907.0,1718.0,277.0,250.0,6404.0,1666.0,0.0,0.134,0.036941176470588234,0.6281764705882353,2245.0,0.9547337278035893,49.61264332158652,2.569277108432875,0.7652561247212627,42,0.18,0.79,0.019,0.024,0.22
25200297,2025-04-07,2062BK1,127.9,5.99,7839.0,2934.0,594.0,324.0,1775.0,290.0,0.0,6807.0,5720.0,0.0,0.134,0.036941176470588234,0.6281764705882353,2065.0,0.9552617820527652,53.22126661412649,2.671779141103384,0.8595641646484942,6,0.2,0.77,0.024,0.021,0.23
25200303,2025-04-07,2062BK1,121.89,6.88,8583.0,3486.0,599.0,894.0,1796.0,263.0,0.0,6796.0,2410.0,0.0,0.134,0.036941176470588234,0.6281764705882353,2059.0,0.9465714063761236,55.75518910447325,2.4621342512901716,0.8722680913060358,6,0.2,0.79,0.022,0.026,0.21
25200305,2025-04-07,2062BK1,125.45,6.88,8403.0,4605.0,586.0,285.0,0.0,516.0,1465.0,443.0,1279.0,0.0,0.134,0.036941176470588234,0.6281764705882353,1981.0,0.9480087659567142,3.5312873654561074,1.8247557003253365,0.0,6,0.18,0.72,0.022,0.021,0.17
25300332,2025-04-07,2062BK1,125.1,8.15,8025.0,3237.0,2192.0,1491.0,1877.0,312.0,0.0,6893.0,6802.0,0.0,0.134,0.036941176470588234,0.6281764705882353,2189.0,0.9388367729760688,55.09992006350839,2.4791473586646653,0.8574691640014356,6,0.21,0.82,0.027,0.025,0.2
25300329,2025-04-07,2062BK1,125.71,6.81,7725.0,3690.0,701.0,2176.0,1896.0,263.0,0.0,6706.0,1123.0,273.0,0.134,0.036941176470588234,0.6281764705882353,2159.0,0.9486115303278857,53.34500039731648,2.0934959349587823,0.8781843446035765,6,0.17,0.8,0.029,0.026,0.17
25300326,2025-04-07,2062BK1,124.5,8.05,8127.0,3240.0,707.0,2132.0,1844.0,259.0,0.0,6617.0,1658.0,373.0,0.134,0.036941176470588234,0.6281764705882353,2103.0,0.9392682006719029,53.14859437708314,2.5083333333325593,0.8768426058008194,6,0.19,0.76,0.022,0.03,0.24
25300324,2025-04-07,2062BK1,135.7,6.24,7743.0,4401.0,699.0,1849.0,1878.0,257.0,0.0,7154.0,1692.0,0.0,0.134,0.036941176470588234,0.6281764705882353,2135.0,0.9560377624280961,52.71923360314872,1.7593728698019178,0.8796252927396349,6,0.18,0.8,0.025,0.035,0.22
25300321,2025-04-07,2062BK1,131.99,0.0,8073.0,4062.0,699.0,2973.0,1820.0,258.0,0.0,6754.0,1138.0,0.0,0.134,0.036941176470588234,0.6281764705882353,2078.0,0.9999999999924237,51.17054322258375,1.987444608566719,0.8758421559187316,6,0.18,0.71,0.019,0.027,0.22
25300318,2025-04-07,EXPORTDSP14,134.4,0.0,7977.0,3861.0,704.0,2436.0,1796.0,250.0,0.0,3978.0,749.0,0.0,0.134,0.036941176470588234,0.6281764705882353,2046.0,0.9999999999925596,29.598214285494063,2.066045066044531,0.8778103616809004,55,0.195,0.714,0.031,0.029,0.194
25300315,2025-04-07,C20MMNC,133.36,0.0,8229.0,3987.0,695.0,1868.0,1810.0,261.0,0.0,6433.0,1224.0,0.0,0.134,0.036941176470588234,0.6281764705882353,2071.0,0.9999999999925016,48.23785242915238,2.063957863054411,0.8739739256393655,42,0.19,0.75,0.02,0.025,0.23
25200300,2025-04-07,2062BK1,120.43,10.4,8472.0,3006.0,613.0,981.0,0.0,493.0,1461.0,6199.0,1041.0,0.0,0.134,0.036941176470588234,0.6281764705882353,1954.0,0.9205075288472024,51.47388524411298,2.818363273452156,0.0,6,0.18,0.78,0.021,0.025,0.2
25300312,2025-04-07,C20MMNC,128.44,6.81,8844.0,3207.0,699.0,0.0,1606.0,282.0,198.0,7162.0,1450.0,0.0,0.134,0.036941176470588234,0.6281764705882353,2086.0,0.9496487985142356,55.761445032265954,2.7577174929832373,0.7698945349948371,42,0.211,0.741,0.018,0.023,0.214
25200334,2025-04-07,2062BK1,131.51,0.0,7662.0,3336.0,707.0,0.0,1691.0,250.0,182.0,6924.0,1174.0,0.0,0.134,0.036941176470588234,0.6281764705882353,2123.0,0.9999999999923961,52.64998859362293,2.296762589927369,0.7965143664621778,6,0.16,0.76,0.025,0.017,0.21
25200331,2025-04-07,2062BK1,125.1,5.91,7335.0,4041.0,712.0,1029.0,1846.0,300.0,307.0,6849.0,1415.0,467.0,0.134,0.036941176470588234,0.6281764705882353,2453.0,0.954888939768301,54.748201438411286,1.815144766146544,0.7525479005296565,6,0.2,0.9,0.025,0.026,0.22
25200328,2025-04-07,2062BK1,128.18,7.01,6519.0,3315.0,704.0,1485.0,1718.0,199.0,162.0,6671.0,1085.0,0.0,0.134,0.036941176470588234,0.6281764705882353,2079.0,0.9481470522897543,52.04400062371631,1.9665158371034792,0.8263588263584288,6,0.19,0.71,0.023,0.022,0.21
25200320,2025-04-07,2062BK1,121.11,6.12,7002.0,3336.0,677.0,1040.0,1738.0,243.0,159.0,5996.0,1122.0,0.0,0.134,0.036941176470588234,0.6281764705882353,2140.0,0.9518981372243032,49.50871108868377,2.0989208633087233,0.8121495327099009,6,0.19,0.77,0.025,0.029,0.22
25200317,2025-04-07,2062BK1,121.18,6.1,7212.0,3522.0,616.0,1266.0,1718.0,263.0,155.0,6143.0,1539.0,310.0,0.134,0.036941176470588234,0.6281764705882353,2136.0,0.9520741671829661,50.693183693260494,2.04770017035717,0.8043071161044923,6,0.18,0.8,0.021,0.024,0.26
25200314,2025-04-07,2062BK1,133.36,6.11,8064.0,3150.0,622.0,1431.0,1725.0,243.0,152.0,6667.0,1095.0,0.0,0.134,0.036941176470588234,0.6281764705882353,2120.0,0.9561912956122737,49.99250149932519,2.5599999999991874,0.813679245282635,6,0.18,0.81,0.022,0.025,0.21
25200311,2025-04-07,2062BK1,126.1,6.4,8298.0,4497.0,594.0,558.0,1718.0,233.0,311.0,6606.0,1134.0,0.0,0.134,0.036941176470588234,0.6281764705882353,2262.0,0.9516981132003646,52.38699444843468,1.8452301534352133,0.7595048629528031,6,0.17,0.79,0.026,0.024,0.21
25300294,2025-04-07,2062BK1,121.45,6.4,7185.0,4062.0,751.0,1572.0,1800.0,258.0,0.0,6998.0,1685.0,0.0,0.134,0.036941176470588234,0.6281764705882353,2058.0,0.9499413374974583,57.62041992542099,1.768833087148752,0.8746355685126945,6,0.19,0.77,0.033,0.019,0.18
25300291,2025-04-07,S.TOWER6VAN,125.16,8.0,7902.0,3096.0,757.0,2128.0,2606.0,99.0,493.0,6513.0,1356.0,479.0,0.134,0.036941176470588234,0.6281764705882353,3198.0,0.9399218984609499,52.037392137647515,2.5523255813945243,0.814884302688926,67,0.186,1.324,0.021,0.022,0.199
25200292,2025-04-07,S.TOWER6VAN,121.45,0.0,7503.0,3348.0,751.0,1260.0,2764.0,111.0,621.0,344.0,4756.0,0.0,0.134,0.036941176470588234,0.6281764705882353,3496.0,0.9999999999917661,2.832441333858934,2.241039426522628,0.7906178489700255,67,0.2,1.42,0.028,0.025,0.27
25300302,2025-04-07,C20MMNC,126.06,6.92,7827.0,2982.0,602.0,1262.0,1785.0,257.0,0.0,6892.0,1303.0,375.0,0.134,0.036941176470588234,0.6281764705882353,2042.0,0.9479620995567157,54.67237823215395,2.624748490944794,0.8741429970612762,42,0.2,0.734,0.018,0.028,0.215
25100330,2025-04-07,2062BK1,123.64,7.74,9927.0,4389.0,717.0,1994.0,1864.0,261.0,0.0,6480.0,1056.0,0.0,0.134,0.036941176470588234,0.6281764705882353,2125.0,0.9410869234210605,52.41022322830467,2.2617908407376937,0.8771764705878226,6,0.2,0.74,0.028,0.026,0.19
25100327,2025-04-07,2062BK1,127.2,6.61,8625.0,4044.0,659.0,960.0,1756.0,250.0,0.0,6299.0,1079.0,0.0,0.134,0.036941176470588234,0.6281764705882353,2006.0,0.9506015992754608,49.52044025118301,2.132789317506891,0.8753738783644689,6,0.19,0.76,0.026,0.03,0.22
25100325,2025-04-07,2062BK1,100.52,7.12,8505.0,4674.0,647.0,696.0,1801.0,250.0,0.0,6494.0,1173.0,0.0,0.134,0.036941176470588234,0.6281764705882353,2051.0,0.9338535860188233,64.6040588931098,1.8196405648263114,0.8781082398825558,6,0.18,0.79,0.025,0.025,0.21
25100323,2025-04-07,2062BK1,127.53,6.33,8709.0,4092.0,647.0,0.0,1803.0,247.0,0.0,6399.0,1300.0,0.0,0.134,0.036941176470588234,0.6281764705882353,2050.0,0.9527117884285619,50.17642907511819,2.128299120234084,0.8795121951215222,6,0.19,0.78,0.023,0.029,0.27
25100319,2025-04-07,EXPORTDSP14,127.34,7.33,8991.0,4140.0,712.0,0.0,1813.0,250.0,0.0,6256.0,1113.0,0.0,0.134,0.036941176470588234,0.6281764705882353,2063.0,0.9455706541847065,49.128317888729946,2.1717391304342577,0.8788172564222594,55,0.18,0.76,0.027,0.033,0.22
25100316,2025-04-07,2062BK1,121.89,6.4,7533.0,4011.0,704.0,0.0,1807.0,250.0,0.0,6397.0,1060.0,0.0,0.134,0.036941176470588234,0.6281764705882353,2057.0,0.9501130251699268,52.48174583597931,1.8780852655193523,0.8784637822066707,6,0.21,0.78,0.018,0.024,0.2
25300309,2025-04-07,C20MMNC,126.74,5.78,8406.0,2931.0,704.0,0.0,1796.0,284.0,195.0,6780.0,1433.0,486.0,0.134,0.036941176470588234,0.6281764705882353,2275.0,0.9563839420392668,53.49534479995664,2.867963152506698,0.7894505494502024,42,0.208,0.863,0.016,0.023,0.195
25100313,2025-04-07,S.TOWER6VAN,136.98,0.0,9192.0,5256.0,740.0,1663.0,2552.0,102.0,589.0,6529.0,1365.0,0.0,0.134,0.036941176470588234,0.6281764705882353,3243.0,0.9999999999926997,47.66389253870884,1.7488584474882516,0.786925686092881,67,0.17,1.394,0.021,0.028,0.214
25100304,2025-04-07,S.TOWER6VAN,123.15,6.78,9081.0,4047.0,639.0,1678.0,2565.0,91.0,592.0,6336.0,1389.0,0.0,0.134,0.036941176470588234,0.6281764705882353,3248.0,0.9478180558689463,51.44945188752375,2.2438843587837303,0.7897167487682297,67,0.2,1.35,0.028,0.035,0.18
25100301,2025-04-07,S.TOWER6VAN,122.25,5.79,8628.0,3384.0,649.0,1887.0,2547.0,105.0,598.0,6594.0,1451.0,0.0,0.134,0.036941176470588234,0.6281764705882353,3250.0,0.9547797563186913,53.938650306307245,2.5496453900701685,0.7836923076920665,67,0.17,1.37,0.041,0.024,0.21
25100299,2025-04-07,S.TOWER6VAN,126.21,7.38,8973.0,3534.0,662.0,1821.0,2554.0,91.0,605.0,6580.0,1415.0,0.0,0.134,0.036941176470588234,0.6281764705882353,3250.0,0.9447563440306553,52.13533000513323,2.5390492359924903,0.785846153845912,67,0.18,1.39,0.039,0.03,0.27
25100296,2025-04-07,S.TOWER6VAN,127.19,7.33,8007.0,3345.0,752.0,1146.0,2453.0,108.0,552.0,6554.0,1103.0,0.0,0.134,0.036941176470588234,0.6281764705882353,3113.0,0.9455099613370093,51.52920827068536,2.393721973093455,0.7879858657241285,67,0.2,1.282,0.029,0.027,0.232
25100293,2025-04-07,C20MMNC,124.32,6.15,5976.0,4005.0,742.0,0.0,1858.0,271.0,0.0,389.0,6028.0,0.0,0.134,0.036941176470588234,0.6281764705882353,2129.0,0.9528627270563895,3.12902187899671,1.4921348314603016,0.8727101925782655,42,0.19,0.76,0.022,0.028,0.2
25100290,2025-04-07,2062BK1,118.03,8.46,7074.0,4002.0,755.0,0.0,1859.0,277.0,0.0,6491.0,1560.0,0.0,0.134,0.036941176470588234,0.6281764705882353,2136.0,0.9331172424623834,54.99449292506147,1.7676161919036062,0.8703183520595177,6,0.19,0.74,0.019,0.019,0.18
25100310,2025-04-07,C15HMNA,129.83,6.54,8976.0,5160.0,752.0,0.0,2556.0,106.0,600.0,6456.0,1682.0,0.0,0.134,0.036941176470588234,0.6281764705882353,3262.0,0.9520422380219108,49.72656550835919,1.739534883720593,0.7835683629672644,29,0.14,1.32,0.024,0.031,0.23
25100333,2025-04-07,2062BK1,123.29,8.95,3936.0,4485.0,724.0,0.0,1918.0,288.0,0.0,220.0,2552.0,0.0,0.134,0.036941176470588234,0.6281764705882353,2206.0,0.9323200241913769,1.7844107388937915,0.8775919732439514,0.8694469628282551,6,0.2,0.9,0.026,0.027,0.22
25100287,2025-04-07,SEQRFE550D,120.79,8.98,7095.0,4395.0,762.0,1605.0,1854.0,271.0,0.0,6102.0,1020.0,0.0,0.134,0.036941176470588234,0.6281764705882353,2125.0,0.9308006472918949,50.51742693889794,1.6143344709893936,0.8724705882348835,73,0.22,0.78,0.021,0.025,0.17
25300298,2025-04-07,C20MMNC,127.49,6.12,8508.0,2766.0,594.0,1621.0,1798.0,260.0,0.0,6901.0,1181.0,315.0,0.134,0.036941176470588234,0.6281764705882353,2058.0,0.9541950452739003,54.12973566511781,3.0759219088925973,0.8736637512143471,42,0.209,0.786,0.017,0.024,0.244
25100349,2025-04-08,2062BK1,124.58,7.84,9426.0,4389.0,699.0,2130.0,1611.0,288.0,291.0,6495.0,1215.0,0.0,0.13623333333333332,0.03303333333333333,0.7635333333333333,2190.0,0.9407944419200969,52.135174184844,2.1476418318518684,0.7356164383558285,6,0.19,0.81,0.022,0.026,0.19
25100363,2025-04-08,1786500D,126.94,0.0,9516.0,4293.0,704.0,899.0,1611.0,305.0,305.0,6675.0,1115.0,0.0,0.13623333333333332,0.03303333333333333,0.7635333333333333,2221.0,0.9999999999921222,52.58389790410758,2.2166317260651716,0.7253489419177284,2,0.19,0.79,0.036,0.028,0.161
25100366,2025-04-08,EXPORTDSP14,128.64,0.0,9387.0,5175.0,692.0,2937.0,1753.0,298.0,0.0,4869.0,2462.0,0.0,0.13623333333333332,0.03303333333333333,0.7635333333333333,2051.0,0.9999999999922264,37.849813432541595,1.8139130434779103,0.8547050219401001,55,0.2,0.75,0.024,0.015,0.2
25100370,2025-04-08,2062BK1,124.49,6.23,9549.0,4170.0,697.0,1701.0,1858.0,271.0,0.0,6284.0,1125.0,462.0,0.13623333333333332,0.03303333333333333,0.7635333333333333,2129.0,0.9523408812656645,50.477950035742005,2.2899280575534076,0.8727101925782655,6,0.18,0.77,0.022,0.016,0.19
25300335,2025-04-08,2062BK1,104.02,0.0,8439.0,4359.0,704.0,1407.0,1858.0,258.0,0.0,3672.0,1546.0,0.0,0.13623333333333332,0.03303333333333333,0.7635333333333333,2116.0,0.9999999999903865,35.30090367203133,1.9359944941495901,0.8780718336479783,6,0.2,0.78,0.022,0.021,0.2
25300338,2025-04-08,SEQRFE550D,123.85,5.57,8178.0,4128.0,699.0,1200.0,1869.0,260.0,0.0,3639.0,1534.0,0.0,0.13623333333333332,0.03303333333333333,0.7635333333333333,2129.0,0.9569618296943522,29.382317319100668,1.9811046511623105,0.8778769375289441,73,0.2,0.82,0.021,0.017,0.25
25300350,2025-04-08,SEQRFE550D,126.71,6.1,8220.0,3495.0,497.0,1094.0,1811.0,316.0,0.0,6786.0,2975.0,0.0,0.13623333333333332,0.03303333333333333,0.7635333333333333,2127.0,0.954069723658203,53.55536263867449,2.35193133047143,0.8514339445224017,73,0.22,0.77,0.018,0.023,0.21
25300353,2025-04-08,SEQRFE550D,124.72,6.68,8703.0,3264.0,704.0,1084.0,1809.0,261.0,0.0,4624.0,796.0,0.0,0.13623333333333332,0.03303333333333333,0.7635333333333333,2070.0,0.9491628614844052,37.07504810746412,2.66636029411683,0.8739130434778387,73,0.22,0.77,0.017,0.028,0.24
25300356,2025-04-08,2062BK1,127.74,6.95,8229.0,3630.0,702.0,0.0,1827.0,258.0,0.0,6889.0,1480.0,0.0,0.13623333333333332,0.03303333333333333,0.7635333333333333,2085.0,0.9484000296907833,53.9298575226716,2.266942148759706,0.8762589928053351,6,0.21,0.79,0.025,0.028,0.2
25300359,2025-04-08,2062BK1,129.41,6.85,8055.0,3987.0,602.0,1052.0,1830.0,291.0,0.0,6598.0,1279.0,388.0,0.13623333333333332,0.03303333333333333,0.7635333333333333,2121.0,0.9497284602895222,50.98524070743386,2.0203160270875293,0.862800565770456,6,0.2,0.83,0.018,0.017,0.16
25300362,2025-04-08,2062BK1,119.18,6.06,7539.0,3477.0,499.0,715.0,1625.0,268.0,0.0,6220.0,1588.0,0.0,0.13623333333333332,0.03303333333333333,0.7635333333333333,1893.0,0.9516129032182081,52.18996475874987,2.1682484900770294,0.858425779186023,6,0.19,0.83,0.025,0.019,0.19
25300365,2025-04-08,1786550D,128.64,0.0,7839.0,2451.0,552.0,3460.0,1711.0,262.0,0.0,6123.0,1078.0,0.0,0.13623333333333332,0.03303333333333333,0.7635333333333333,1973.0,0.9999999999922264,47.59794776082403,3.1982864137073856,0.8672072985297176,3,0.21,0.81,0.03,0.02,0.26
