Repository: SiddharthKumar268/FerroMind

# FerroMind
*Ferro-Alloy Optimisation using Machine Learning*
**SAIL Durgapur Steel Plant | Steel Melting Shop**
Intern: Siddharth Kumar | FY 2023-24 to FY 2025-26

---

## Quick Start

```bash

# 2. Place raw Excel files in data/raw/

## Dataset

| | |
|---|---|
| Total heats after cleaning | 47,421 |
| Training set | 37,936 heats (Apr 2023 – Jun 2025) |
| Test set | 9,485 heats (Jun 2025 – Dec 2025) |
| Input features | 21 (16 raw + 5 engineered) |
| Target variables | Mn, Si, C, S, P |
| BOF grades | 76 distinct grades |
| Split method | Chronological 80/20 — no shuffle, no leakage |

---

File: data/processed/sms_train.csv (part 234 of 253)
Heat_Number,Date,BOF Grade Code,Hot Metal Addn. Weight,Scrap Addn. Weight,Lime Into Converter,Dolomite Into Converter,Lime Into Ladle,Iron Ore Into Converter,SIMN Into Ladle,FESI Into Ladle,FEMN Into Ladle,Measered O2 Mainblow II,Duration of Mainblow I/II,Measered O2 2nd Blow,HM_P,HM_S,HM_Si,Total_FA_Ladle,HM_Ratio,O2_per_ton_HM,Lime_Dolo_Ratio,SiMn_FA_Fraction,Grade_Encoded,C,Mn,P,S,Si
25300368,2025-04-08,1786550D,127.87,6.2,9753.0,3783.0,602.0,1738.0,1725.0,305.0,0.0,6659.0,1890.0,0.0,0.13623333333333332,0.03303333333333333,0.7635333333333333,2030.0,0.9537555008506472,52.07632751973038,2.5781126090397626,0.8497536945808621,3,0.22,0.89,0.02,0.02,0.25
25300371,2025-04-08,2062BK1,115.8,5.79,9108.0,3597.0,652.0,1123.0,1735.0,253.0,0.0,6398.0,1537.0,0.0,0.13623333333333332,0.03303333333333333,0.7635333333333333,1988.0,0.9523809523731196,55.25043177845207,2.5321100917424153,0.8727364185106274,6,0.19,0.75,0.019,0.018,0.22
25300374,2025-04-08,EXPORTDSP14,124.66,6.15,9129.0,3804.0,644.0,1453.0,1728.0,251.0,0.0,6890.0,1751.0,0.0,0.13623333333333332,0.03303333333333333,0.7635333333333333,1979.0,0.9529852457690315,55.27033531160541,2.3998422712927447,0.8731682668009736,55,0.17,0.71,0.021,0.02,0.2
25300377,2025-04-08,TMT-FE500D,115.39,7.74,8049.0,3624.0,652.0,1116.0,1718.0,251.0,0.0,2939.0,595.0,3422.0,0.13623333333333332,0.03303333333333333,0.7635333333333333,1969.0,0.9371396085362045,25.470144726358694,2.2210264900656123,0.8725241239203289,78,0.25,0.88,0.026,0.016,0.2
25100372,2025-04-08,1786550D,125.94,5.79,9336.0,3960.0,707.0,1593.0,1855.0,265.0,0.0,6327.0,1452.0,0.0,0.13623333333333332,0.03303333333333333,0.7635333333333333,2120.0,0.9560464586581946,50.23820867039671,2.3575757575751624,0.8749999999995872,3,0.21,0.81,0.02,0.03,0.25
25300380,2025-04-08,2062BK1,126.39,6.45,7932.0,3513.0,704.0,1028.0,1640.0,261.0,0.0,6369.0,1587.0,0.0,0.13623333333333332,0.03303333333333333,0.7635333333333333,1901.0,0.951445347779649,50.391644908217486,2.2578992314254887,0.8627038400837124,6,0.2,0.81,0.023,0.022,0.2
25300383,2025-04-08,EXPORTDSP14,119.84,5.75,8526.0,3147.0,696.0,1113.0,1721.0,254.0,0.0,6595.0,1978.0,0.0,0.13623333333333332,0.03303333333333333,0.7635333333333333,1975.0,0.9542161000003645,55.03170894480113,2.709246901810388,0.87139240506285,55,0.19,0.8,0.032,0.019,0.19
25100376,2025-04-08,2062BK1,120.16,5.48,9180.0,3984.0,702.0,1710.0,1853.0,277.0,0.0,6050.0,1030.0,392.0,0.13623333333333332,0.03303333333333333,0.7635333333333333,2130.0,0.9563833174072239,50.34953395430801,2.304216867469301,0.869953051642784,6,0.2,0.8,0.025,0.02,0.2
25100379,2025-04-08,EXPORTDSP14,131.47,8.26,8763.0,4173.0,692.0,1989.0,1848.0,250.0,0.0,6649.0,1267.0,0.0,0.13623333333333332,0.03303333333333333,0.7635333333333333,2098.0,0.9408859944110723,50.57427549972942,2.0999281092734003,0.8808388941845182,55,0.21,0.74,0.024,0.02,0.18
25100382,2025-04-08,S.TOWER6VAN,125.89,7.74,8997.0,3978.0,702.0,2028.0,2576.0,116.0,538.0,6251.0,1073.0,0.0,0.13623333333333332,0.03303333333333333,0.7635333333333333,3230.0,0.9420788744971783,49.654460242674915,2.2616892911004873,0.7975232198139945,67,0.18,1.32,0.027,0.022,0.21
25100385,2025-04-08,S.TOWER6VAN,119.23,0.0,9435.0,4191.0,697.0,3662.0,2552.0,81.0,552.0,6501.0,2293.0,0.0,0.13623333333333332,0.03303333333333333,0.7635333333333333,3185.0,0.9999999999916128,54.52486790191625,2.251252684323013,0.8012558869699211,67,0.17,1.33,0.028,0.017,0.21
25100388,2025-04-08,2062BK1,120.08,5.38,8223.0,4329.0,704.0,2500.0,1814.0,253.0,0.0,6340.0,2037.0,0.0,0.13623333333333332,0.03303333333333333,0.7635333333333333,2067.0,0.9571178064645535,52.79813457650901,1.8995148995144606,0.8776003870339247,6,0.17,0.78,0.025,0.019,0.22
25100391,2025-04-08,EXPORTDSP14,123.08,5.47,8493.0,4236.0,694.0,2498.0,1810.0,250.0,0.0,5803.0,1556.0,0.0,0.13623333333333332,0.03303333333333333,0.7635333333333333,2060.0,0.9574484636253796,47.14819629470955,2.0049575070816794,0.8786407766986026,55,0.19,0.78,0.026,0.02,0.21
25100394,2025-04-08,S.TOWER6VAN,123.25,5.98,8547.0,4773.0,719.0,2516.0,2457.0,64.0,501.0,6295.0,1064.0,0.0,0.13623333333333332,0.03303333333333333,0.7635333333333333,3022.0,0.9537259150278287,51.075050709524746,1.7906976744182292,0.8130377233617428,67,0.17,1.27,0.03,0.015,0.19
25300386,2025-04-08,2062BK1,119.23,7.54,8802.0,3303.0,693.0,3146.0,1810.0,261.0,0.0,3890.0,768.0,2876.0,0.13623333333333332,0.03303333333333333,0.7635333333333333,2071.0,0.9405222055617217,32.62601694177115,2.664850136238975,0.8739739256393655,6,0.2,0.78,0.029,0.024,0.2
25300389,2025-04-08,S.TOWER6VAN,124.83,6.36,8400.0,3258.0,904.0,3056.0,2494.0,105.0,396.0,6556.0,1197.0,0.0,0.13623333333333332,0.03303333333333333,0.7635333333333333,2995.0,0.9515206951676842,52.51942641951038,2.5782688766106268,0.8327212020030609,67,0.18,1.3,0.034,0.022,0.19
25300393,2025-04-08,1786550D,130.28,5.47,8793.0,3528.0,704.0,2690.0,1709.0,250.0,0.0,3571.0,1574.0,0.0,0.13623333333333332,0.03303333333333333,0.7635333333333333,1959.0,0.9597053406927463,27.41019342932599,2.4923469387748036,0.8723838693206368,3,0.2,0.76,0.03,0.02,0.23
25100360,2025-04-08,EXPORTDSP14,125.75,6.21,9195.0,4116.0,707.0,898.0,1613.0,297.0,300.0,6630.0,1320.0,0.0,0.13623333333333332,0.03303333333333333,0.7635333333333333,2210.0,0.9529402849276073,52.72365805127058,2.2339650145767167,0.7298642533933349,55,0.213,0.783,0.033,0.022,0.207
25100351,2025-04-08,2062BK1,124.33,6.75,9321.0,4659.0,710.0,2217.0,1615.0,288.0,288.0,6410.0,1288.0,0.0,0.13623333333333332,0.03303333333333333,0.7635333333333333,2191.0,0.9485047299286811,51.55634199266825,2.00064391500279,0.7371063441347617,6,0.21,0.86,0.021,0.019,0.19
25100339,2025-04-08,1786550D,122.7,0.0,6009.0,2985.0,699.0,990.0,1911.0,304.0,0.0,132.0,1399.0,0.0,0.13623333333333332,0.03303333333333333,0.7635333333333333,2215.0,0.99999999999185,1.075794621018127,2.0130653266324914,0.8627539503382109,3,0.18,0.83,0.03,0.02,0.22
25200381,2025-04-08,TMT-FE500D,123.29,6.58,5967.0,3015.0,506.0,3098.0,1704.0,199.0,0.0,6501.0,1151.0,0.0,0.13623333333333332,0.03303333333333333,0.7635333333333333,1903.0,0.9493339493266395,52.729337334311545,1.9791044776112838,0.895428271150344,78,0.25,0.77,0.024,0.018,0.23
25200348,2025-04-08,2062BK1,126.71,6.12,4155.0,4092.0,674.0,0.0,1704.0,260.0,0.0,6859.0,1142.0,0.0,0.13623333333333332,0.03303333333333333,0.7635333333333333,1964.0,0.9539260709105329,54.131481334905445,1.0153958944279045,0.8676171079425318,6,0.21,0.69,0.02,0.018,0.22
25200358,2025-04-08,1786550D,128.53,5.98,8328.0,4074.0,668.0,701.0,1812.0,267.0,192.0,7007.0,1185.0,0.0,0.13623333333333332,0.03303333333333333,0.7635333333333333,2271.0,0.9555423388524606,54.51645530183991,2.044182621501707,0.7978863936588296,3,0.21,0.79,0.02,0.02,0.21
25200361,2025-04-08,2062BK1,122.85,6.22,7968.0,4059.0,666.0,0.0,1795.0,267.0,196.0,6859.0,1144.0,0.0,0.13623333333333332,0.03303333333333333,0.7635333333333333,2258.0,0.9518090958320927,55.83231583186136,1.963045084995821,0.7949512843220572,6,0.19,0.73,0.027,0.027,0.2
25200364,2025-04-08,EXPORTDSP14,128.64,0.0,7575.0,3000.0,707.0,1308.0,1802.0,176.0,0.0,7004.0,3681.0,0.0,0.13623333333333332,0.03303333333333333,0.7635333333333333,1978.0,0.9999999999922264,54.44651741251209,2.5249999999991584,0.9110212335688013,55,0.22,0.77,0.024,0.017,0.2
25200367,2025-04-08,EXPORTDSP14,126.89,6.1,8874.0,3000.0,698.0,2092.0,1748.0,196.0,0.0,6566.0,1106.0,0.0,0.13623333333333332,0.03303333333333333,0.7635333333333333,1944.0,0.9541318896085861,51.745606430359004,2.957999999999014,0.8991769547320477,55,0.2,0.78,0.021,0.021,0.2
25200369,2025-04-08,2062BK1,127.88,6.14,9435.0,2994.0,707.0,2542.0,1731.0,209.0,0.0,6671.0,1124.0,0.0,0.13623333333333332,0.03303333333333333,0.7635333333333333,1940.0,0.9541859423895377,52.16609321197868,3.1513026052093682,0.8922680412366535,6,0.18,0.76,0.019,0.019,0.23
25200373,2025-04-08,2062BK1,117.14,6.18,6600.0,2970.0,495.0,2512.0,1768.0,206.0,0.0,6515.0,1128.0,0.0,0.13623333333333332,0.03303333333333333,0.7635333333333333,1974.0,0.9498864742057259,55.61721017538315,2.222222222221474,0.8956433637280165,6,0.21,0.77,0.021,0.02,0.2
25200375,2025-04-08,2062BK1,121.58,6.23,7998.0,2982.0,690.0,2721.0,1782.0,196.0,0.0,6187.0,1045.0,0.0,0.13623333333333332,0.03303333333333333,0.7635333333333333,1978.0,0.9512557702765726,50.88830399694943,2.6820925553310926,0.900910010110768,6,0.22,0.82,0.028,0.022,0.2
25200346,2025-04-08,2062BK1,127.3,6.21,12681.0,4101.0,663.0,0.0,1752.0,253.0,0.0,7050.0,1175.0,0.0,0.13623333333333332,0.03303333333333333,0.7635333333333333,2005.0,0.9534866302078236,55.38098978746755,3.092172640818558,0.8738154613461976,6,0.2,0.77,0.03,0.025,0.2
25200384,2025-04-08,1786500D,129.21,6.13,7977.0,2988.0,495.0,3545.0,1731.0,199.0,0.0,6666.0,1118.0,0.0,0.13623333333333332,0.03303333333333333,0.7635333333333333,1930.0,0.9547066646892663,51.59043417652202,2.669678714858544,0.8968911917093798,2,0.16,0.79,0.022,0.018,0.19
25200387,2025-04-08,2062BK1,118.95,6.53,9219.0,3111.0,605.0,1536.0,1688.0,199.0,0.0,6328.0,2400.0,0.0,0.13623333333333332,0.03303333333333333,0.7635333333333333,1887.0,0.947959834228977,53.19882303444137,2.963355834135981,0.8945416004234793,6,0.2,0.74,0.022,0.015,0.25
25200390,2025-04-08,1786550D,115.54,7.21,8643.0,3213.0,641.0,2217.0,1836.0,243.0,0.0,6585.0,1181.0,0.0,0.13623333333333332,0.03303333333333333,0.7635333333333333,2079.0,0.9412627291165682,56.99324909073054,2.6900093370673233,0.8831168831164583,3,0.2,0.76,0.03,0.02,0.23
25200355,2025-04-08,1786550D,126.11,6.02,8517.0,4065.0,649.0,177.0,1789.0,267.0,192.0,6900.0,1158.0,0.0,0.13623333333333332,0.03303333333333333,0.7635333333333333,2248.0,0.9544388102553968,54.714138450125176,2.095202952029005,0.7958185053377242,3,0.21,0.79,0.02,0.02,0.23
25100345,2025-04-08,2062BK1,129.44,8.18,9654.0,4335.0,697.0,1957.0,1706.0,285.0,301.0,6594.0,1153.0,0.0,0.13623333333333332,0.03303333333333333,0.7635333333333333,2292.0,0.9405609649691865,50.94252163125045,2.2269896193766487,0.7443280977309144,6,0.2,0.85,0.016,0.02,0.19
25200399,2025-04-08,1786550D,124.82,6.51,9996.0,4086.0,608.0,2721.0,1741.0,233.0,0.0,5992.0,1628.0,0.0,0.13623333333333332,0.03303333333333333,0.7635333333333333,1974.0,0.9504302139575846,48.00512738304755,2.446402349485451,0.8819655521778713,3,0.2,0.8,0.03,0.02,0.24
25100343,2025-04-08,SEQRFE550D,128.08,5.89,9459.0,4251.0,710.0,1562.0,1696.0,275.0,288.0,6476.0,2018.0,0.0,0.13623333333333332,0.03303333333333333,0.7635333333333333,2259.0,0.9560349331868626,50.562148656694546,2.2251235003523346,0.7507746790611993,73,0.22,0.85,0.031,0.024,0.2
25100341,2025-04-08,2062BK1,130.38,5.78,6906.0,4737.0,637.0,0.0,1903.0,305.0,0.0,6616.0,1123.0,0.0,0.13623333333333332,0.03303333333333333,0.7635333333333333,2208.0,0.957549941238561,50.74397913751539,1.4578847371751196,0.8618659420285951,6,0.17,0.74,0.032,0.027,0.24
25300395,2025-04-08,2062BK1,125.79,6.12,8529.0,3498.0,701.0,3353.0,1733.0,251.0,0.0,4664.0,1251.0,0.0,0.13623333333333332,0.03303333333333333,0.7635333333333333,1984.0,0.9536047304908378,37.07766913079674,2.4382504288157696,0.8734879032253662,6,0.21,0.75,0.036,0.02,0.2
25100336,2025-04-08,2062BK1,129.0,5.36,7023.0,4251.0,719.0,999.0,1900.0,300.0,0.0,6554.0,1119.0,0.0,0.13623333333333332,0.03303333333333333,0.7635333333333333,2200.0,0.9601071747472454,50.80620154999375,1.6520818630906486,0.8636363636359711,6,0.18,0.81,0.024,0.025,0.2
25100354,2025-04-08,2062BK1,124.8,6.1,9750.0,4095.0,697.0,1892.0,1571.0,295.0,288.0,6457.0,1231.0,396.0,0.13623333333333332,0.03303333333333333,0.7635333333333333,2154.0,0.9533995416275524,51.73878205086748,2.3809523809517996,0.729340761373849,6,0.2,0.77,0.018,0.021,0.2
25200344,2025-04-08,2062BK1,131.32,6.21,8544.0,4731.0,657.0,721.0,1745.0,256.0,0.0,6691.0,1120.0,0.0,0.13623333333333332,0.03303333333333333,0.7635333333333333,2001.0,0.954846215364249,50.951873286240094,1.8059606848442598,0.8720639680155562,6,0.2,0.71,0.024,0.02,0.2
25200342,2025-04-08,2062BK1,124.4,6.12,7737.0,4440.0,707.0,1134.0,1752.0,267.0,179.0,6655.0,2021.0,0.0,0.13623333333333332,0.03303333333333333,0.7635333333333333,2198.0,0.9531106343782324,53.49678456548636,1.742567567567175,0.7970882620560523,6,0.2,0.86,0.021,0.02,0.24
25200340,2025-04-08,2062BK1,122.7,6.18,7809.0,3846.0,685.0,1154.0,1748.0,280.0,169.0,6659.0,1806.0,0.0,0.13623333333333332,0.03303333333333333,0.7635333333333333,2197.0,0.952048417124829,54.27057864666446,2.030421216848146,0.7956304050974986,6,0.17,0.8,0.02,0.02,0.2
25200337,2025-04-08,2062BK1,127.01,6.14,7509.0,4035.0,1048.0,1034.0,1738.0,385.0,172.0,6764.0,1176.0,0.0,0.13623333333333332,0.03303333333333333,0.7635333333333333,2295.0,0.953886594059678,53.25564916106404,1.8609665427504682,0.7572984749452037,6,0.19,0.83,0.023,0.02,0.24
25100357,2025-04-08,2062BK1,120.62,6.03,9135.0,4095.0,689.0,899.0,1607.0,298.0,301.0,6434.0,1072.0,0.0,0.13623333333333332,0.03303333333333333,0.7635333333333333,2206.0,0.9523884721598705,53.34107113203995,2.230769230768686,0.7284678150495338,6,0.19,0.78,0.021,0.022,0.21
25100347,2025-04-08,SEQRFE550D,127.83,6.88,9399.0,4368.0,744.0,1656.0,1604.0,274.0,294.0,6595.0,1152.0,0.0,0.13623333333333332,0.03303333333333333,0.7635333333333333,2172.0,0.948927325358556,51.5919580689072,2.1517857142852215,0.7384898710862162,73,0.22,0.78,0.025,0.023,0.18
25200396,2025-04-08,EXPORTDSP14,123.27,7.12,8208.0,3495.0,657.0,2371.0,1718.0,213.0,0.0,6200.0,1672.0,0.0,0.13623333333333332,0.03303333333333333,0.7635333333333333,1931.0,0.9453945854670959,50.296097995860336,2.348497854076581,0.8896944588291612,55,0.21,0.84,0.035,0.02,0.23
25200352,2025-04-08,2062BK1,129.66,6.03,8730.0,4161.0,676.0,0.0,1782.0,263.0,192.0,6902.0,1168.0,0.0,0.13623333333333332,0.03303333333333333,0.7635333333333333,2237.0,0.9555604687084122,53.231528612885775,2.0980533525589764,0.7966025927578021,6,0.21,0.86,0.02,0.017,0.22
25300409,2025-04-09,S.TOWER6VAN,133.26,7.55,9930.0,3717.0,552.0,3468.0,2636.0,104.0,494.0,6733.0,1364.0,0.0,0.13127272727272726,0.04072727272727273,0.7371818181818182,3234.0,0.9463816490238877,50.52528890852076,2.6715092816780546,0.8150896722322774,67,0.17,1.39,0.021,0.018,0.27
25300421,2025-04-09,2062BK1,124.85,0.0,7980.0,5073.0,0.0,0.0,0.0,0.0,0.0,6993.0,1389.0,362.0,0.13127272727272726,0.04072727272727273,0.7371818181818182,0.0,0.9999999999919904,56.01121345569875,1.5730337078648584,0.0,6,0.22,0.86,0.028,0.03,0.2
25300425,2025-04-09,2062BK1,130.09,6.51,8211.0,2991.0,757.0,1158.0,1881.0,309.0,0.0,6297.0,1698.0,0.0,0.13127272727272726,0.04072727272727273,0.7371818181818182,2190.0,0.9523426061423695,48.404950418568646,2.7452357071204463,0.8589041095886489,6,0.22,0.76,0.028,0.035,0.23
25300422,2025-04-09,2062BK1,123.93,8.15,7719.0,5037.0,0.0,0.0,0.0,0.0,0.0,5631.0,1141.0,1340.0,0.13127272727272726,0.04072727272727273,0.7371818181818182,0.0,0.9382949727366877,45.436940207815404,1.5324597974982066,0.0,6,0.19,0.73,0.023,0.023,0.19
25300398,2025-04-09,S.TOWER6VAN,123.2,6.11,9510.0,2955.0,699.0,3191.0,2632.0,108.0,406.0,5202.0,1373.0,0.0,0.13127272727272726,0.04072727272727273,0.7371818181818182,3146.0,0.9527492073238517,42.22402597368325,3.2182741116740377,0.8366179275267525,67,0.176,1.304,0.028,0.015,0.202
25300401,2025-04-09,1786550D,124.34,5.26,9444.0,3315.0,698.0,3541.0,1708.0,254.0,0.0,6602.0,1135.0,0.0,0.13127272727272726,0.04072727272727273,0.7371818181818182,1962.0,0.9594135802395108,53.09634872082116,2.8488687782796838,0.8705402650352342,3,0.21,0.77,0.03,0.03,0.22
25300407,2025-04-09,2062BK1,124.58,5.58,10467.0,3609.0,641.0,3894.0,1776.0,260.0,0.0,5484.0,936.0,0.0,0.13127272727272726,0.04072727272727273,0.7371818181818182,2036.0,0.9571296865322901,44.019906886787446,2.9002493765577997,0.872298624753992,6,0.21,0.72,0.03,0.026,0.2
25300428,2025-04-09,2062BK1,134.91,8.15,8409.0,4026.0,693.0,922.0,1854.0,277.0,0.0,6580.0,1423.0,426.0,0.13127272727272726,0.04072727272727273,0.7371818181818182,2131.0,0.9430308961209072,48.77325624454249,2.088673621459988,0.8700140778972923,6,0.19,0.76,0.031,0.03,0.2
25300404,2025-04-09,1786550D,124.87,6.38,9693.0,3327.0,710.0,3582.0,1712.0,258.0,0.0,6652.0,1205.0,0.0,0.13127272727272726,0.04072727272727273,0.7371818181818182,1970.0,0.9513904761832276,53.27140225792206,2.913435527501379,0.8690355329944828,3,0.21,0.77,0.03,0.03,0.23
25100432,2025-04-09,2062BK1,118.47,7.96,8007.0,3108.0,709.0,1516.0,1726.0,271.0,0.0,6100.0,1379.0,0.0,0.13127272727272726,0.04072727272727273,0.7371818181818182,1997.0,0.9370402594246853,51.4898286481684,2.5762548262539973,0.8642964446665677,6,0.19,0.78,0.025,0.027,0.22
25100414,2025-04-09,SEQRFE550D,123.52,6.12,9072.0,4386.0,506.0,556.0,1658.0,288.0,287.0,2591.0,1632.0,0.0,0.13127272727272726,0.04072727272727273,0.7371818181818182,2233.0,0.9527923480333788,20.97636010345712,2.068399452803906,0.7424988804295825,73,0.21,0.74,0.028,0.026,0.19
25100415,2025-04-09,2062BK1,125.3,7.75,9615.0,4206.0,596.0,1138.0,1678.0,288.0,288.0,6337.0,1055.0,0.0,0.13127272727272726,0.04072727272727273,0.7371818181818182,2254.0,0.9417512213382807,50.574620909412815,2.286019971468786,0.7444543034601844,6,0.18,0.81,0.037,0.032,0.18
25100419,2025-04-09,SEQRFE550D,124.85,0.0,9423.0,3321.0,664.0,3750.0,1657.0,301.0,227.0,5980.0,3040.0,0.0,0.13127272727272726,0.04072727272727273,0.7371818181818182,2185.0,0.9999999999919904,47.8974769719832,2.8373983739828854,0.7583524027456483,73,0.2,0.8,0.019,0.023,0.16
25100426,2025-04-09,1786550D,127.19,0.0,8232.0,3177.0,689.0,1109.0,1665.0,288.0,152.0,6258.0,1363.0,0.0,0.13127272727272726,0.04072727272727273,0.7371818181818182,2105.0,0.9999999999921377,49.20198128745025,2.5911237016044724,0.790973871733591,3,0.21,0.81,0.04,0.03,0.19
25100429,2025-04-09,TMT-FE500D,122.32,6.15,8856.0,3279.0,702.0,1444.0,1666.0,288.0,139.0,5995.0,1429.0,0.0,0.13127272727272726,0.04072727272727273,0.7371818181818182,2093.0,0.9521289016816991,49.0107913665058,2.700823421774108,0.7959866220731983,78,0.19,0.72,0.033,0.032,0.19
25100437,2025-04-09,2062BK1,129.0,9.9,7806.0,2253.0,589.0,2055.0,1657.0,250.0,57.0,6212.0,3125.0,0.0,0.13127272727272726,0.04072727272727273,0.7371818181818182,1964.0,0.9287257019371582,48.15503875931663,3.464713715045067,0.8436863543783891,6,0.19,0.73,0.022,0.028,0.23
25100446,2025-04-09,SEQRFE550D,122.8,16.5,5127.0,3030.0,604.0,2973.0,1665.0,250.0,271.0,6249.0,1059.0,0.0,0.13127272727272726,0.04072727272727273,0.7371818181818182,2186.0,0.8815506101874978,50.88762214942274,1.6920792079202336,0.7616651418111795,73,0.22,0.79,0.025,0.028,0.19
25300431,2025-04-09,2062BK1,132.37,0.0,8628.0,4011.0,707.0,1506.0,1850.0,281.0,0.0,6935.0,2545.0,0.0,0.13127272727272726,0.04072727272727273,0.7371818181818182,2131.0,0.9999999999924455,52.391025156361785,2.1510845175761277,0.8681370248705452,6,0.19,0.76,0.019,0.021,0.25
25100410,2025-04-09,S.TOWER6VAN,124.87,6.2,10038.0,3957.0,699.0,2112.0,2604.0,78.0,600.0,6495.0,1409.0,0.0,0.13127272727272726,0.04072727272727273,0.7371818181818182,3282.0,0.9526970321129726,52.014094658028235,2.536770280514901,0.7934186471661202,67,0.17,1.37,0.03,0.023,0.17
25300435,2025-04-09,SEQRFE550D,130.97,6.18,8070.0,4248.0,693.0,1228.0,1833.0,288.0,0.0,7097.0,2538.0,0.0,0.13127272727272726,0.04072727272727273,0.7371818181818182,2121.0,0.9549398468760121,54.187981980192504,1.8997175141238465,0.8642149929274567,73,0.24,0.8,0.028,0.033,0.25
25200413,2025-04-09,S.TOWER6VAN,124.6,6.02,9099.0,3006.0,489.0,1902.0,2541.0,3.0,513.0,6522.0,1073.0,0.0,0.13127272727272726,0.04072727272727273,0.7371818181818182,3057.0,0.9539121114610786,52.34349919701169,3.026946107783424,0.8312070657504641,67,0.168,1.328,0.032,0.027,0.191
25300442,2025-04-09,2062BK1,132.39,6.15,9552.0,3345.0,710.0,2701.0,1762.0,258.0,0.0,4353.0,1674.0,0.0,0.13127272727272726,0.04072727272727273,0.7371818181818182,2020.0,0.9556084885162726,32.880126897553595,2.8556053811650655,0.8722772277223405,6,0.19,0.75,0.028,0.026,0.21
25100400,2025-04-09,EXPORTDSP14,123.0,5.79,9318.0,4398.0,677.0,3195.0,1820.0,250.0,0.0,6227.0,2152.0,0.0,0.13127272727272726,0.04072727272727273,0.7371818181818182,2070.0,0.9550430934004579,50.626016259751005,2.1186903137785085,0.8792270531396719,55,0.19,0.76,0.026,0.026,0.19
25100403,2025-04-09,S.TOWER6VAN,121.04,5.58,9009.0,4737.0,401.0,3178.0,2457.0,102.0,561.0,6040.0,1352.0,0.0,0.13127272727272726,0.04072727272727273,0.7371818181818182,3120.0,0.9559311325149586,49.90085921968026,1.9018366054460834,0.7874999999997476,67,0.18,1.363,0.032,0.018,0.205
25100406,2025-04-09,C20MMNA,132.95,6.23,10530.0,3936.0,705.0,2593.0,1608.0,292.0,281.0,6365.0,1113.0,0.0,0.13127272727272726,0.04072727272727273,0.7371818181818182,2181.0,0.9552378215192181,47.87514103010249,2.6753048780481006,0.7372764786791668,37,0.23,0.79,0.031,0.022,0.24
25200402,2025-04-09,1786550D,128.83,6.39,9498.0,3498.0,586.0,3833.0,1789.0,260.0,0.0,6486.0,1453.0,0.0,0.13127272727272726,0.04072727272727273,0.7371818181818182,2049.0,0.9527436769638166,50.34541643987933,2.7152658662084863,0.8731088335769287,3,0.21,0.73,0.02,0.03,0.23
25200405,2025-04-09,SEQRFE550D,130.31,6.0,8514.0,3657.0,594.0,3303.0,2464.0,74.0,557.0,5847.0,981.0,0.0,0.13127272727272726,0.04072727272727273,0.7371818181818182,3095.0,0.9559826865163527,44.86992556177677,2.3281378178828747,0.7961227786750255,73,0.19,0.79,0.021,0.017,0.18
25200408,2025-04-09,S.TOWER6VAN,132.41,6.01,9000.0,2982.0,707.0,3494.0,2420.0,0.0,466.0,6406.0,1124.0,0.0,0.13127272727272726,0.04072727272727273,0.7371818181818182,2886.0,0.9565814188631949,48.380031719293264,3.0181086519104565,0.838530838530548,67,0.17,1.33,0.031,0.025,0.22
25200411,2025-04-09,2062BK1,119.48,6.11,6975.0,3996.0,677.0,2049.0,1701.0,209.0,0.0,6664.0,1037.0,0.0,0.13127272727272726,0.04072727272727273,0.7371818181818182,1910.0,0.9513496297400164,55.775025108338,1.7454954954950588,0.8905759162299002,6,0.21,0.83,0.019,0.022,0.21
25200416,2025-04-09,2062BK1,130.5,0.0,6690.0,0.0,490.0,216.0,1738.0,388.0,0.0,2305.0,364.0,0.0,0.13127272727272726,0.04072727272727273,0.7371818181818182,2126.0,0.9999999999923372,17.6628352489068,6690000000000.0,0.8174976481651847,6,0.2,0.78,0.018,0.019,0.19
25200418,2025-04-09,2062BK1,127.8,6.2,8511.0,3006.0,605.0,2349.0,1607.0,260.0,213.0,6111.0,1002.0,0.0,0.13127272727272726,0.04072727272727273,0.7371818181818182,2080.0,0.9537313432764647,47.816901408076546,2.8313373253483594,0.7725961538457824,6,0.2,0.8,0.019,0.022,0.22
25200420,2025-04-09,SEQRFE550D,127.03,0.0,8298.0,5607.0,718.0,1045.0,1677.0,314.0,273.0,6873.0,4316.0,0.0,0.13127272727272726,0.04072727272727273,0.7371818181818182,2264.0,0.9999999999921279,54.105329449310354,1.479935794542272,0.7407243816251146,73,0.24,0.75,0.022,0.016,0.19
25200424,2025-04-09,2062BK1,122.69,6.0,7443.0,4374.0,679.0,951.0,1688.0,287.0,267.0,6493.0,1134.0,0.0,0.13127272727272726,0.04072727272727273,0.7371818181818182,2242.0,0.9533763307098192,52.92199853245642,1.7016460905345903,0.75289919714507,6,0.2,0.78,0.017,0.027,0.22
25200427,2025-04-09,2062BK1,90.89,0.0,10431.0,4020.0,682.0,0.0,1644.0,284.0,159.0,6735.0,1020.0,0.0,0.13127272727272726,0.04072727272727273,0.7371818181818182,2087.0,0.9999999999889977,74.10056111701947,2.5947761194023395,0.7877335888831875,6,0.19,0.8,0.018,0.022,0.2
25200433,2025-04-09,2062BK1,120.05,6.15,12036.0,3828.0,696.0,0.0,1660.0,257.0,0.0,6788.0,1237.0,0.0,0.13127272727272726,0.04072727272727273,0.7371818181818182,1917.0,0.9512678288355684,56.54310703826287,3.144200626958426,0.8659363588936536,6,0.19,0.67,0.021,0.023,0.19
25200436,2025-04-09,TMT-FE500D,126.15,6.23,3018.0,2406.0,693.0,2014.0,1644.0,257.0,172.0,6706.0,1195.0,0.0,0.13127272727272726,0.04072727272727273,0.7371818181818182,2073.0,0.952938510341797,53.15893777207167,1.2543640897750397,0.7930535455857245,78,0.17,0.79,0.028,0.03,0.23
25300438,2025-04-09,2062BK1,133.91,6.32,8949.0,2847.0,701.0,4467.0,1762.0,258.0,0.0,6982.0,2456.0,0.0,0.13127272727272726,0.04072727272727273,0.7371818181818182,2020.0,0.954931184475826,52.13949667648317,3.143308746047368,0.8722772277223405,6,0.19,0.75,0.03,0.032,0.24
25200392,2025-04-09,EXPORTDSP14,122.45,6.35,9237.0,3477.0,649.0,3018.0,1812.0,260.0,0.0,6457.0,1124.0,0.0,0.13127272727272726,0.04072727272727273,0.7371818181818182,2072.0,0.950698757756594,52.731727235175725,2.656600517686898,0.8745173745169524,55,0.21,0.71,0.022,0.018,0.22
25200481,2025-04-10,C20MMNC,122.54,5.13,1128.0,2274.0,407.0,1512.0,1775.0,270.0,0.0,6231.0,1086.0,405.0,0.13483333333333333,0.04004166666666666,0.7012499999999999,2045.0,0.9598182814994923,50.84870246408643,0.4960422163586209,0.8679706601462749,42,0.206,0.749,0.04,0.035,0.221
25100440,2025-04-10,TMT-FE500D,124.26,8.79,8964.0,3000.0,604.0,997.0,1648.0,244.0,197.0,6254.0,1174.0,0.0,0.13483333333333333,0.04004166666666666,0.7012499999999999,2089.0,0.9339346110414586,50.32995332327112,2.987999999999004,0.788894207754529,78,0.199,0.764,0.033,0.033,0.192
25100443,2025-04-10,TMT-FE500D,79.17,0.0,4482.0,0.0,597.0,1481.0,1672.0,254.0,0.0,3199.0,524.0,0.0,0.13483333333333333,0.04004166666666666,0.7012499999999999,1926.0,0.9999999999873689,40.406719716554164,4482000000000.0,0.8681204569050529,78,0.178,0.782,0.04,0.03,0.196
25300480,2025-04-10,1786550D,125.71,5.39,957.0,3117.0,329.0,1539.0,1814.0,309.0,0.0,6656.0,1553.0,0.0,0.13483333333333333,0.04004166666666666,0.7012499999999999,2123.0,0.9588863462932199,52.94725956524583,0.3070259865254068,0.8544512482332292,3,0.22,0.86,0.03,0.04,0.18
25100449,2025-04-10,TMT-FE500D,125.6,6.17,3240.0,3009.0,602.0,2547.0,1648.0,250.0,0.0,6302.0,1070.0,0.0,0.13483333333333333,0.04004166666666666,0.7012499999999999,1898.0,0.9531759884575157,50.175159235269305,1.0767696909268605,0.8682824025285204,78,0.2,0.77,0.024,0.028,0.24
25100452,2025-04-10,2062BK1,122.53,6.26,2985.0,2688.0,599.0,3184.0,1655.0,250.0,305.0,6293.0,1207.0,364.0,0.13483333333333333,0.04004166666666666,0.7012499999999999,2210.0,0.9513937417427488,51.35885089323954,1.1104910714281584,0.7488687782802042,6,0.192,0.826,0.019,0.027,0.195
25100455,2025-04-10,2062BK1,0.0,6.36,2994.0,2613.0,612.0,2038.0,1756.0,247.0,0.0,6000.0,1014.0,0.0,0.13483333333333333,0.04004166666666666,0.7012499999999999,2003.0,0.0,6000000000000.0,1.1458094144656923,0.8766849725407505,6,0.17,0.83,0.026,0.024,0.21
25100458,2025-04-10,C20MMNC,123.19,0.0,9084.0,2526.0,396.0,2575.0,1753.0,271.0,0.0,6485.0,4140.0,0.0,0.13483333333333333,0.04004166666666666,0.7012499999999999,2024.0,0.9999999999918824,52.64225992326778,3.596199524939194,0.866106719367161,42,0.21,0.76,0.021,0.022,0.18
25100463,2025-04-10,2062BK1,133.95,10.43,1497.0,2709.0,404.0,1505.0,1763.0,257.0,0.0,6050.0,1445.0,0.0,0.13483333333333333,0.04004166666666666,0.7012499999999999,2020.0,0.9277600775666452,45.16610675591515,0.5526024363231625,0.8727722772272907,6,0.22,0.77,0.021,0.034,0.23
25100466,2025-04-10,S.TOWER6VAN,123.84,5.1,1491.0,2604.0,411.0,2000.0,2571.0,99.0,589.0,512.0,1455.0,0.0,0.13483333333333333,0.04004166666666666,0.7012499999999999,3259.0,0.9604467193969255,4.134366925031214,0.5725806451610704,0.7888922982507551,67,0.18,1.37,0.027,0.031,0.21
25100468,2025-04-10,S.TOWER6VAN,126.69,5.6,2598.0,1980.0,406.0,2322.0,2557.0,0.0,591.0,6366.0,1189.0,0.0,0.13483333333333333,0.04004166666666666,0.7012499999999999,3148.0,0.9576687580243582,50.248638408317554,1.3121212121205494,0.8122617534940241,67,0.19,1.31,0.04,0.035,0.19
25100472,2025-04-10,C20MMNC,125.59,5.47,1104.0,1962.0,325.0,2277.0,1816.0,250.0,0.0,6232.0,1104.0,0.0,0.13483333333333333,0.04004166666666666,0.7012499999999999,2066.0,0.9582633908060564,49.62178517358371,0.5626911314981842,0.8789932236200974,42,0.21,0.78,0.023,0.034,0.21
25100476,2025-04-10,SEQRFE550D,126.4,5.15,1386.0,1998.0,290.0,228.0,1819.0,250.0,0.0,6037.0,1397.0,0.0,0.13483333333333333,0.04004166666666666,0.7012499999999999,2069.0,0.9608513872979031,47.76107594898923,0.6936936936933465,0.8791686805215664,73,0.21,0.83,0.035,0.031,0.2
25300465,2025-04-10,C20MMNC,125.78,5.62,2970.0,2133.0,392.0,1074.0,1773.0,285.0,203.0,6797.0,1323.0,0.0,0.13483333333333333,0.04004166666666666,0.7012499999999999,2261.0,0.9572298325650135,54.038797900667525,1.3924050632904865,0.7841662980978398,42,0.2,0.86,0.04,0.038,0.16
25300460,2025-04-10,2062BK1,132.34,0.0,2310.0,2286.0,411.0,1722.0,1776.0,285.0,0.0,7031.0,1176.0,0.0,0.13483333333333333,0.04004166666666666,0.7012499999999999,2061.0,0.9999999999924438,53.12830587839559,1.0104986876636,0.8617176128088978,6,0.21,0.78,0.029,0.023,0.18
25300457,2025-04-10,2062BK1,128.92,5.98,2820.0,2292.0,398.0,583.0,1750.0,262.0,0.0,6749.0,1150.0,0.0,0.13483333333333333,0.04004166666666666,0.7012499999999999,2012.0,0.9556708673020338,52.35029475603204,1.23036649214606,0.8697813121268043,6,0.2,0.75,0.021,0.021,0.24
25300454,2025-04-10,2062BK1,123.7,6.87,1395.0,2286.0,690.0,2472.0,1767.0,261.0,0.0,6945.0,1895.0,0.0,0.13483333333333333,0.04004166666666666,0.7012499999999999,2028.0,0.9473845446814171,56.14389652339415,0.610236220472174,0.8713017751474994,6,0.19,0.78,0.019,0.019,0.19
25300451,2025-04-10,2062BK1,137.22,7.15,1644.0,2841.0,705.0,2576.0,1753.0,255.0,0.0,6840.0,1357.0,0.0,0.13483333333333333,0.04004166666666666,0.7012499999999999,2008.0,0.9504744752999206,49.84696108402677,0.5786694825763539,0.8730079681270553,6,0.19,0.77,0.024,0.036,0.21
25300448,2025-04-10,SEQRFE550D,122.61,0.0,9090.0,3171.0,403.0,3775.0,1667.0,244.0,0.0,5452.0,1112.0,0.0,0.13483333333333333,0.04004166666666666,0.7012499999999999,1911.0,0.9999999999918441,44.466193621691,2.8666035950795123,0.8723181580319873,73,0.21,0.78,0.024,0.03,0.22
25300445,2025-04-10,2062BK1,128.46,5.42,9417.0,3126.0,693.0,3125.0,1816.0,261.0,0.0,3548.0,1282.0,0.0,0.13483333333333333,0.04004166666666666,0.7012499999999999,2077.0,0.959515984456532,27.61949244879636,3.0124760076765793,0.8743379874815241,6,0.19,0.74,0.031,0.032,0.2
25300482,2025-04-10,TMT-FE500D,125.72,6.3,501.0,2586.0,342.0,1590.0,1801.0,311.0,0.0,3311.0,1937.0,0.0,0.13483333333333333,0.04004166666666666,0.7012499999999999,2112.0,0.9522799575749714,26.336302895113455,0.19373549883983227,0.8527462121208084,78,0.16,0.74,0.04,0.03,0.22
25100434,2025-04-10,JIS540RC2ALK,118.75,8.56,9228.0,2886.0,697.0,1968.0,1908.0,0.0,992.0,5903.0,1886.0,0.0,0.13483333333333333,0.04004166666666666,0.7012499999999999,2900.0,0.9327625481035836,49.70947368379192,3.1975051975040896,0.6579310344825318,62,0.202,1.365,0.023,0.025,0.225
25300487,2025-04-10,C20MMNC,127.8,5.69,1068.0,1050.0,400.0,1479.0,1771.0,308.0,0.0,6532.0,1105.0,366.0,0.13483333333333333,0.04004166666666666,0.7012499999999999,2079.0,0.9573750842688038,51.11111111071118,1.0171428571418883,0.8518518518514421,42,0.19,0.75,0.038,0.026,0.17
25300490,2025-04-10,C20MMNC,127.02,6.1,960.0,1578.0,395.0,2313.0,1785.0,308.0,0.0,6496.0,1060.0,0.0,0.13483333333333333,0.04004166666666666,0.7012499999999999,2093.0,0.9541766826851399,51.1415525110129,0.6083650190110214,0.852842809364141,42,0.19,0.76,0.038,0.028,0.2
25200479,2025-04-10,C20MMNC,128.01,5.5,1539.0,1569.0,421.0,1560.0,1772.0,267.0,0.0,6448.0,1144.0,0.0,0.13483333333333333,0.04004166666666666,0.7012499999999999,2039.0,0.9588045839191162,50.371064760172096,0.9808795411083615,0.8690534575768175,42,0.182,0.715,0.021,0.032,0.188
25200477,2025-04-10,SEQRFE550D,126.78,5.11,1431.0,2928.0,407.0,754.0,1752.0,280.0,0.0,6599.0,0.0,3086.0,0.13483333333333333,0.04004166666666666,0.7012499999999999,2032.0,0.9612555917737413,52.050796655213354,0.4887295081965544,0.8622047244090245,73,0.22,0.85,0.026,0.02,0.25
25200475,2025-04-10,SEQRFE550D,129.0,5.63,2223.0,3528.0,399.0,1237.0,1745.0,270.0,0.0,6855.0,1132.0,0.0,0.13483333333333333,0.04004166666666666,0.7012499999999999,2015.0,0.9581816831244286,53.139534883309,0.630102040816148,0.8660049627787265,73,0.23,0.67,0.026,0.029,0.23
25200473,2025-04-10,2062BK1,126.91,5.23,1710.0,5982.0,0.0,1025.0,0.0,0.0,0.0,6878.0,1146.0,361.0,0.13483333333333333,0.04004166666666666,0.7012499999999999,0.0,0.9604207658471288,54.195886848521035,0.28585757271810663,0.0,6,0.19,0.74,0.017,0.024,0.18
25200471,2025-04-10,2062BK1,125.59,5.24,1440.0,4188.0,377.0,1032.0,1785.0,273.0,0.0,6802.0,1183.0,0.0,0.13483333333333333,0.04004166666666666,0.7012499999999999,2058.0,0.9599480241461442,54.16036308580173,0.3438395415471958,0.8673469387750887,6,0.21,0.79,0.03,0.035,0.2
25200470,2025-04-10,SEQRFE550D,123.79,5.11,2193.0,2820.0,627.0,1155.0,1607.0,317.0,155.0,6702.0,1245.0,477.0,0.13483333333333333,0.04004166666666666,0.7012499999999999,2079.0,0.9603568657799818,54.14007593461394,0.7776595744678093,0.7729677729674012,73,0.22,0.74,0.017,0.028,0.19
25200467,2025-04-10,C20MMNC,128.63,5.14,1371.0,2856.0,512.0,3735.0,1785.0,287.0,209.0,6951.0,1303.0,145.0,0.13483333333333333,0.04004166666666666,0.7012499999999999,2281.0,0.9615758391196715,54.03871569576275,0.4800420168065546,0.7825515124941769,42,0.213,0.776,0.019,0.038,0.208
25200464,2025-04-10,C20MMNC,132.53,5.2,2211.0,2166.0,701.0,2223.0,1634.0,263.0,0.0,6727.0,1787.0,0.0,0.13483333333333333,0.04004166666666666,0.7012499999999999,1897.0,0.9622449720397719,50.758318870815984,1.0207756232682268,0.8613600421713963,42,0.21,0.773,0.026,0.023,0.195
25200462,2025-04-10,S.TOWER6VAN,122.78,0.0,1092.0,2730.0,0.0,0.0,0.0,121.0,0.0,6508.0,1073.0,0.0,0.13483333333333333,0.04004166666666666,0.7012499999999999,121.0,0.9999999999918553,53.00537546788561,0.3999999999998535,0.0,67,0.18,1.3,0.04,0.025,0.26
25200483,2025-04-10,C20MMNC,119.54,5.89,2415.0,1209.0,396.0,3172.0,1758.0,283.0,0.0,375.0,4000.0,0.0,0.13483333333333333,0.04004166666666666,0.7012499999999999,2041.0,0.9530415371047354,3.1370252634838796,1.997518610420184,0.861342479176452,42,0.18,0.73,0.035,0.03,0.21
25200459,2025-04-10,S.TOWER6VAN,121.12,0.0,3168.0,2568.0,693.0,3383.0,2440.0,108.0,513.0,6526.0,1036.0,0.0,0.13483333333333333,0.04004166666666666,0.7012499999999999,3061.0,0.9999999999917437,53.88044914090257,1.2336448598126037,0.7971251225087236,67,0.19,1.35,0.04,0.035,0.22
25200453,2025-04-10,SEQRFE550D,131.06,6.89,1503.0,2712.0,600.0,2085.0,1792.0,256.0,0.0,209.0,1998.0,0.0,0.13483333333333333,0.04004166666666666,0.7012499999999999,2048.0,0.9500543675175787,1.5946894551991861,0.5542035398228045,0.8749999999995728,73,0.23,0.81,0.015,0.016,0.25
25200450,2025-04-10,S.TOWER6VAN,122.57,6.32,1959.0,3075.0,704.0,2248.0,2454.0,94.0,513.0,6483.0,1056.0,0.0,0.13483333333333333,0.04004166666666666,0.7012499999999999,3061.0,0.9509659399414155,52.89222485067396,0.6370731707315002,0.8016987912444293,67,0.18,1.3,0.03,0.027,0.24
25200489,2025-04-10,C20MMNC,127.3,6.1,684.0,1674.0,399.0,2180.0,1758.0,287.0,0.0,6399.0,1075.0,307.0,0.13483333333333333,0.04004166666666666,0.7012499999999999,2045.0,0.9542728635610624,50.26708562411416,0.4086021505373903,0.859657701711071,42,0.19,0.88,0.028,0.025,0.21
25200441,2025-04-10,JIS540RC2ALK,122.36,6.18,8190.0,3531.0,712.0,0.0,1877.0,0.0,810.0,6748.0,1062.0,0.0,0.13483333333333333,0.04004166666666666,0.7012499999999999,2687.0,0.9519215808234642,55.14874141831359,2.3194562446892326,0.6985485671750284,62,0.208,1.397,0.027,0.014,0.204
25200492,2025-04-10,C20MMNC,130.59,0.0,699.0,1524.0,401.0,3232.0,1768.0,304.0,0.0,6469.0,1091.0,0.0,0.13483333333333333,0.04004166666666666,0.7012499999999999,2072.0,0.9999999999923426,49.53671797190032,0.4586614173225337,0.8532818532814415,42,0.22,0.77,0.029,0.023,0.27
25300496,2025-04-10,1786550D,131.1,0.0,960.0,2649.0,403.0,4952.0,1701.0,268.0,0.0,6708.0,1212.0,0.0,0.13483333333333333,0.04004166666666666,0.7012499999999999,1969.0,0.9999999999923723,51.16704805452962,0.3624009060021282,0.8638902996440508,3,0.21,0.81,0.04,0.03,0.21
25100417,2025-04-10,S.TOWER6VAN,135.2,6.21,9756.0,5499.0,592.0,1107.0,2716.0,81.0,606.0,6706.0,1119.0,0.0,0.13483333333333333,0.04004166666666666,0.7012499999999999,3403.0,0.9560851424866976,49.60059171560947,1.7741407528638344,0.7981193064940353,67,0.17,1.42,0.033,0.028,0.2
25200430,2025-04-10,SEQRFE550D,125.23,5.99,5448.0,3594.0,720.0,0.0,1647.0,328.0,0.0,6760.0,1485.0,0.0,0.13483333333333333,0.04004166666666666,0.7012499999999999,1975.0,0.9543514708051034,53.980675556544114,1.5158597662767068,0.8339240506324892,73,0.24,0.77,0.027,0.035,0.21
25300493,2025-04-10,C20MMNC,122.6,0.0,945.0,1074.0,398.0,3384.0,1709.0,306.0,0.0,5986.0,956.0,0.0,0.13483333333333333,0.04004166666666666,0.7012499999999999,2015.0,0.9999999999918434,48.82544861297858,0.8798882681556053,0.8481389578159563,42,0.21,0.75,0.027,0.025,0.22
25200456,2025-04-10,S.TOWER6VAN,120.89,6.89,2484.0,3213.0,704.0,540.0,2447.0,30.0,459.0,5514.0,891.0,0.0,0.13483333333333333,0.04004166666666666,0.7012499999999999,2936.0,0.9460791986152286,45.61171312725939,0.7731092436972383,0.8334468664847298,67,0.18,1.267,0.023,0.025,0.205
25200444,2025-04-10,S.TOWER6VAN,123.63,6.33,8472.0,3363.0,0.0,1439.0,0.0,0.0,0.0,6500.0,2046.0,0.0,0.13483333333333333,0.04004166666666666,0.7012499999999999,0.0,0.9512927054405101,52.57623554110996,2.519179304191936,0.0,67,0.196,1.284,0.029,0.035,0.189
25300540,2025-04-11,2062BK1,124.79,6.61,8697.0,4713.0,804.0,2379.0,1880.0,258.0,0.0,6437.0,1059.0,233.0,0.13657142857142857,0.04195238095238095,0.8666190476190477,2138.0,0.9496955859897285,51.58265886648303,1.8453214513045095,0.8793264733391584,6,0.18,0.74,0.028,0.038,0.19
25300501,2025-04-11,2062BK1,122.9,6.15,504.0,2100.0,409.0,1869.0,1776.0,262.0,0.0,3618.0,590.0,3265.0,0.13657142857142857,0.04195238095238095,0.8666190476190477,2038.0,0.9523440526853751,29.43856794117625,0.23999999999988572,0.8714425907748423,6,0.18,0.75,0.023,0.029,0.2
25300504,2025-04-11,2062BK1,126.73,6.05,957.0,1596.0,406.0,1863.0,1776.0,264.0,0.0,6652.0,1232.0,0.0,0.13657142857142857,0.04195238095238095,0.8666190476190477,2040.0,0.9544359090152551,52.48954470091935,0.5996240601500002,0.8705882352936909,6,0.19,0.76,0.03,0.03,0.21
25300507,2025-04-11,C20MMNACUTLT,125.35,7.43,9315.0,0.0,688.0,1019.0,1882.0,265.0,0.0,4498.0,830.0,0.0,0.13657142857142857,0.04195238095238095,0.8666190476190477,2147.0,0.9440427775196262,35.88352612655857,9315000000000.0,0.8765719608752321,40,0.19,0.75,0.027,0.023,0.21
25300515,2025-04-11,2062BK1,125.51,7.53,9447.0,2076.0,748.0,1016.0,1876.0,270.0,0.0,3901.0,3728.0,0.0,0.13657142857142857,0.04195238095238095,0.8666190476190477,2146.0,0.9434004810512374,31.081188749652764,4.550578034679889,0.8741845293565358,6,0.18,0.81,0.027,0.031,0.19
25300518,2025-04-11,C20MMNACUTLT,127.22,5.98,13395.0,3132.0,765.0,2930.0,1888.0,271.0,0.0,5886.0,1161.0,0.0,0.13657142857142857,0.04195238095238095,0.8666190476190477,2159.0,0.9551051050979348,46.266310328201016,4.276819923370282,0.8744789254280341,40,0.21,0.75,0.029,0.03,0.21
25300520,2025-04-11,2062BK1,121.74,5.97,5655.0,3285.0,696.0,2397.0,1781.0,261.0,0.0,6619.0,1617.0,274.0,0.13657142857142857,0.04195238095238095,0.8666190476190477,2042.0,0.9532534648739076,54.369968785490634,1.721461187214088,0.8721841332023152,6,0.2,0.81,0.028,0.031,0.21
25300522,2025-04-11,SEQRFE550D,125.43,5.88,8670.0,3420.0,685.0,2461.0,1860.0,258.0,0.0,6413.0,1120.0,487.0,0.13657142857142857,0.04195238095238095,0.8666190476190477,2118.0,0.9552204706347178,51.12811926930456,2.5350877192975045,0.8781869688381123,73,0.21,0.75,0.023,0.022,0.2
25300525,2025-04-11,EXPORTDSP14,133.56,5.25,8322.0,4800.0,707.0,1805.0,1894.0,261.0,0.0,6695.0,1266.0,0.0,0.13657142857142857,0.04195238095238095,0.8666190476190477,2155.0,0.9621785173909504,50.12728361747434,1.7337499999996386,0.8788863109044646,55,0.18,0.75,0.038,0.035,0.21
25300528,2025-04-11,2062BK1,123.4,5.6,8793.0,4845.0,701.0,1993.0,1886.0,261.0,0.0,3248.0,528.0,3650.0,0.13657142857142857,0.04195238095238095,0.8666190476190477,2147.0,0.9565891472794064,26.320907617290754,1.8148606811141763,0.878435025616731,6,0.19,0.8,0.022,0.027,0.2
25300531,2025-04-11,SEQRFE550D,123.54,5.96,7725.0,5043.0,601.0,863.0,1856.0,261.0,0.0,6693.0,1659.0,0.0,0.13657142857142857,0.04195238095238095,0.8666190476190477,2117.0,0.9539768339694675,54.17678484657457,1.531826293872391,0.8767123287667091,73,0.21,0.76,0.034,0.033,0.2
25300484,2025-04-11,C20MMNC,120.14,0.0,984.0,0.0,328.0,0.0,1749.0,308.0,0.0,1792.0,587.0,0.0,0.13657142857142857,0.04195238095238095,0.8666190476190477,2057.0,0.9999999999916763,14.915931413226936,983999999999.9999,0.850267379678731,42,0.219,0.842,0.038,0.013,0.199
25300543,2025-04-11,SEQRFE550D,129.75,5.32,8595.0,4413.0,699.0,2644.0,1791.0,277.0,0.0,4557.0,2356.0,0.0,0.13657142857142857,0.04195238095238095,0.8666190476190477,2068.0,0.9606130154663464,35.12138728296631,1.9476546566956836,0.8660541586069314,73,0.21,0.78,0.029,0.035,0.25
25300537,2025-04-11,2062BK1,121.9,6.12,7986.0,4965.0,806.0,1969.0,1865.0,260.0,0.0,6234.0,1284.0,374.0,0.13657142857142857,0.04195238095238095,0.8666190476190477,2125.0,0.9521949695285722,51.14027891672567,1.6084592145011865,0.8776470588231164,6,0.18,0.75,0.031,0.039,0.22
