Repository: SiddharthKumar268/FerroMind

# FerroMind
*Ferro-Alloy Optimisation using Machine Learning*
**SAIL Durgapur Steel Plant | Steel Melting Shop**
Intern: Siddharth Kumar | FY 2023-24 to FY 2025-26

---

## Quick Start

```bash

# 2. Place raw Excel files in data/raw/

## Dataset

| | |
|---|---|
| Total heats after cleaning | 47,421 |
| Training set | 37,936 heats (Apr 2023 – Jun 2025) |
| Test set | 9,485 heats (Jun 2025 – Dec 2025) |
| Input features | 21 (16 raw + 5 engineered) |
| Target variables | Mn, Si, C, S, P |
| BOF grades | 76 distinct grades |
| Split method | Chronological 80/20 — no shuffle, no leakage |

---

File: data/processed/sms_train.csv (part 235 of 253)
Heat_Number,Date,BOF Grade Code,Hot Metal Addn. Weight,Scrap Addn. Weight,Lime Into Converter,Dolomite Into Converter,Lime Into Ladle,Iron Ore Into Converter,SIMN Into Ladle,FESI Into Ladle,FEMN Into Ladle,Measered O2 Mainblow II,Duration of Mainblow I/II,Measered O2 2nd Blow,HM_P,HM_S,HM_Si,Total_FA_Ladle,HM_Ratio,O2_per_ton_HM,Lime_Dolo_Ratio,SiMn_FA_Fraction,Grade_Encoded,C,Mn,P,S,Si
25100513,2025-04-11,2062BK1,128.2,5.9,9744.0,5844.0,494.0,1107.0,1659.0,292.0,143.0,5793.0,1559.0,0.0,0.13657142857142857,0.04195238095238095,0.8666190476190477,2094.0,0.9560029828414914,45.18720748794706,1.6673511293631642,0.7922636103148079,6,0.19,0.75,0.022,0.028,0.2
25100551,2025-04-11,S.TOWER6VAN,123.1,6.77,9288.0,4101.0,707.0,2326.0,2611.0,71.0,612.0,6269.0,1408.0,0.0,0.13657142857142857,0.04195238095238095,0.8666190476190477,3294.0,0.9478709478636492,50.926076360268674,2.2648134601311227,0.792653309046511,67,0.18,1.38,0.032,0.022,0.22
25100542,2025-04-11,EXPORTDSP14,121.87,6.19,8358.0,2631.0,807.0,2268.0,1814.0,254.0,0.0,5945.0,997.0,0.0,0.13657142857142857,0.04195238095238095,0.8666190476190477,2068.0,0.9516632828287392,48.78148847092162,3.1767388825529546,0.8771760154734637,55,0.19,0.76,0.022,0.036,0.23
25300534,2025-04-11,EXPORTDSP14,127.78,5.5,7653.0,5025.0,594.0,1633.0,1841.0,258.0,0.0,3280.0,1069.0,0.0,0.13657142857142857,0.04195238095238095,0.8666190476190477,2099.0,0.9587334933901657,25.669118797733063,1.5229850746265625,0.8770843258690438,55,0.204,0.722,0.038,0.038,0.191
25100511,2025-04-11,2062BK1,120.95,5.46,5094.0,0.0,577.0,1764.0,1658.0,301.0,145.0,6068.0,993.0,0.0,0.13657142857142857,0.04195238095238095,0.8666190476190477,2104.0,0.9568072146115275,50.16949152500893,5094000000000.0,0.7880228136878384,6,0.18,0.81,0.031,0.026,0.22
25100536,2025-04-11,2062BK1,124.78,6.5,8280.0,5307.0,805.0,1915.0,1800.0,250.0,0.0,6222.0,1042.0,0.0,0.13657142857142857,0.04195238095238095,0.8666190476190477,2050.0,0.9504875076100664,49.86376021758404,1.5602035048046805,0.8780487804873766,6,0.19,0.76,0.038,0.042,0.21
25100533,2025-04-11,2062BK1,123.36,5.82,9297.0,5019.0,619.0,1000.0,1814.0,264.0,0.0,6401.0,1296.0,0.0,0.13657142857142857,0.04195238095238095,0.8666190476190477,2078.0,0.9549465861514558,51.88878080372982,1.8523610280928764,0.8729547641959226,6,0.2,0.78,0.028,0.034,0.22
25100530,2025-04-11,2062BK1,125.11,5.6,9312.0,5226.0,614.0,1459.0,1814.0,254.0,0.0,6631.0,1137.0,0.0,0.13657142857142857,0.04195238095238095,0.8666190476190477,2068.0,0.9571570652516475,53.001358803828616,1.7818599311133214,0.8771760154734637,6,0.19,0.75,0.022,0.028,0.21
25100527,2025-04-11,1786500D,126.79,5.62,8730.0,6021.0,604.0,1652.0,1803.0,253.0,0.0,6466.0,1110.0,0.0,0.13657142857142857,0.04195238095238095,0.8666190476190477,2056.0,0.9575560758178572,50.99771275296949,1.4499252615842135,0.8769455252914022,2,0.17,0.72,0.025,0.027,0.199
25100516,2025-04-11,SEQRFE550D,124.79,6.14,9651.0,5703.0,607.0,0.0,1771.0,264.0,0.0,6723.0,1430.0,0.0,0.13657142857142857,0.04195238095238095,0.8666190476190477,2035.0,0.9531047124344834,53.87450917498297,1.6922672277745585,0.8702702702698426,73,0.22,0.79,0.028,0.03,0.24
25200553,2025-04-11,EXPORTDSP14,122.96,6.25,8832.0,3978.0,654.0,2733.0,1775.0,280.0,0.0,6257.0,1077.0,0.0,0.13657142857142857,0.04195238095238095,0.8666190476190477,2055.0,0.9516291308648587,50.886467143372755,2.220211161387074,0.8637469586370493,55,0.19,0.74,0.024,0.032,0.22
25100524,2025-04-11,2062BK1,125.19,5.28,8235.0,5550.0,705.0,1444.0,1801.0,257.0,0.0,6316.0,1104.0,0.0,0.13657142857142857,0.04195238095238095,0.8666190476190477,2058.0,0.9595309266424502,50.45131400231287,1.4837837837835164,0.8751214771618683,6,0.2,0.76,0.025,0.034,0.21
25100521,2025-04-11,C20MMNACUTLT,125.04,0.0,8490.0,4029.0,696.0,1531.0,1810.0,250.0,0.0,6346.0,1116.0,0.0,0.13657142857142857,0.04195238095238095,0.8666190476190477,2060.0,0.9999999999920025,50.751759436574275,2.107222635889276,0.8786407766986026,40,0.206,0.754,0.027,0.036,0.209
25200544,2025-04-11,2062BK1,125.08,6.2,8787.0,4029.0,707.0,2817.0,1725.0,240.0,0.0,1954.0,2555.0,0.0,0.13657142857142857,0.04195238095238095,0.8666190476190477,1965.0,0.9527726995661733,15.62200191864709,2.1809381980634943,0.8778625954194006,6,0.18,0.74,0.029,0.038,0.22
25100509,2025-04-11,2062BK1,128.73,0.0,8235.0,0.0,404.0,3695.0,1644.0,298.0,145.0,6695.0,1255.0,0.0,0.13657142857142857,0.04195238095238095,0.8666190476190477,2087.0,0.9999999999922319,52.00807892447754,8234999999999.999,0.7877335888831875,6,0.18,0.82,0.026,0.023,0.22
25200541,2025-04-11,2062BK1,127.71,5.78,8499.0,3987.0,792.0,3169.0,1701.0,219.0,0.0,6097.0,991.0,0.0,0.13657142857142857,0.04195238095238095,0.8666190476190477,1920.0,0.9567008764629809,47.74097564757857,2.1316779533478476,0.8859374999995385,6,0.19,0.75,0.021,0.034,0.25
25200535,2025-04-11,SEQRFE550D,120.75,5.75,8487.0,5034.0,792.0,1533.0,1735.0,202.0,0.0,203.0,1129.0,0.0,0.13657142857142857,0.04195238095238095,0.8666190476190477,1937.0,0.9545454545379087,1.6811594202759323,1.6859356376635506,0.8957150232313393,73,0.21,0.77,0.024,0.033,0.18
25200532,2025-04-11,2062BK1,125.94,5.04,7329.0,5217.0,613.0,1050.0,1758.0,206.0,0.0,6907.0,1107.0,0.0,0.13657142857142857,0.04195238095238095,0.8666190476190477,1964.0,0.9615208428694343,54.84357630574207,1.4048303622769014,0.8951120162928232,6,0.19,0.76,0.026,0.025,0.21
25200529,2025-04-11,EXPORTDSP14,125.14,5.18,8343.0,4005.0,638.0,1018.0,1627.0,199.0,0.0,6982.0,1145.0,0.0,0.13657142857142857,0.04195238095238095,0.8666190476190477,1826.0,0.9602516881448724,55.793511266934686,2.08314606741521,0.8910186199337946,55,0.18,0.7,0.025,0.02,0.2
25200526,2025-04-11,2062BK1,123.18,5.88,8013.0,9801.0,718.0,0.0,1789.0,277.0,0.0,6790.0,1746.0,0.0,0.13657142857142857,0.04195238095238095,0.8666190476190477,2066.0,0.9544397954365843,55.12258483475302,0.8175696357513704,0.8659244917711201,6,0.19,0.73,0.025,0.027,0.21
25200517,2025-04-11,2062BK1,128.21,6.14,8205.0,3390.0,894.0,2982.0,1694.0,270.0,165.0,6515.0,2915.0,0.0,0.13657142857142857,0.04195238095238095,0.8666190476190477,2129.0,0.9542984741276198,50.815069026980616,2.420353982300171,0.7956787224045112,6,0.18,0.74,0.031,0.031,0.18
25200514,2025-04-11,SEQRFE550D,126.42,5.8,5919.0,1824.0,415.0,2568.0,1768.0,307.0,260.0,107.0,38.0,6391.0,0.13657142857142857,0.04195238095238095,0.8666190476190477,2335.0,0.9561337165258197,0.8463850656474736,3.245065789471905,0.757173447537149,73,0.21,0.83,0.032,0.034,0.21
25200512,2025-04-11,SEQRFE550D,123.09,0.0,2544.0,0.0,0.0,4839.0,0.0,0.0,0.0,5979.0,1469.0,0.0,0.13657142857142857,0.04195238095238095,0.8666190476190477,0.0,0.9999999999918758,48.574213989368964,2544000000000.0,0.0,73,0.22,0.8,0.035,0.029,0.2
25200508,2025-04-11,C20MMNC,126.38,0.0,702.0,1032.0,429.0,4029.0,1731.0,267.0,159.0,6064.0,1059.0,0.0,0.13657142857142857,0.04195238095238095,0.8666190476190477,2157.0,0.9999999999920873,47.98227567615143,0.6802325581388757,0.8025034770510883,42,0.2,0.85,0.039,0.037,0.17
25200505,2025-04-11,C20MMNC,129.55,0.0,702.0,1008.0,388.0,3193.0,1735.0,273.0,159.0,6505.0,2870.0,0.0,0.13657142857142857,0.04195238095238095,0.8666190476190477,2167.0,0.9999999999922811,50.21227325318246,0.6964285714278805,0.8006460544527916,42,0.2,0.81,0.026,0.026,0.19
25200502,2025-04-11,C20MMNC,129.68,6.02,690.0,987.0,415.0,2368.0,1701.0,290.0,162.0,6509.0,1472.0,0.0,0.13657142857142857,0.04195238095238095,0.8666190476190477,2153.0,0.9556374355124861,50.19278223280234,0.6990881458959483,0.7900603808635439,42,0.21,0.84,0.029,0.032,0.21
25200499,2025-04-11,C20MMNACUTLT,124.77,6.02,690.0,1020.0,399.0,2200.0,1765.0,277.0,0.0,6347.0,1174.0,365.0,0.13657142857142857,0.04195238095238095,0.8666190476190477,2042.0,0.9539720162018965,50.86960006371027,0.6764705882346309,0.864348677766472,40,0.24,0.76,0.025,0.03,0.21
25200495,2025-04-11,C20MMNC,130.3,0.0,546.0,1002.0,407.0,4088.0,1769.0,260.0,0.0,6307.0,1174.0,0.0,0.13657142857142857,0.04195238095238095,0.8666190476190477,2029.0,0.9999999999923255,48.40368380622868,0.5449101796401747,0.8718580581562978,42,0.19,0.71,0.026,0.033,0.23
25200486,2025-04-11,SEQRFE550D,127.37,5.32,1986.0,2388.0,380.0,2017.0,1806.0,280.0,0.0,6408.0,3364.0,0.0,0.13657142857142857,0.04195238095238095,0.8666190476190477,2086.0,0.9599065490921705,50.31012012208283,0.8316582914569381,0.8657718120801219,73,0.23,0.849,0.029,0.026,0.195
25100519,2025-04-11,1786500D,121.42,0.0,8865.0,5604.0,546.0,680.0,1764.0,292.0,0.0,557.0,3624.0,0.0,0.13657142857142857,0.04195238095238095,0.8666190476190477,2056.0,0.9999999999917641,4.58738263873672,1.5819057815843,0.8579766536960808,2,0.18,0.75,0.03,0.027,0.19
25100545,2025-04-11,2062BK1,130.64,6.3,9714.0,4761.0,697.0,2110.0,1712.0,254.0,281.0,6571.0,1094.0,0.0,0.13657142857142857,0.04195238095238095,0.8666190476190477,2247.0,0.9539944501171754,50.29853031192363,2.0403276622554,0.7619047619044228,6,0.19,0.8,0.035,0.037,0.21
25100576,2025-04-12,S.TOWER6VAN,127.78,5.5,6297.0,4593.0,609.0,1860.0,2463.0,81.0,554.0,6304.0,1059.0,0.0,0.13115384615384615,0.045,0.6488846153846153,3098.0,0.9587334933901657,49.334794177106474,1.3709993468318373,0.795029051000389,67,0.19,1.38,0.032,0.028,0.2
25200587,2025-04-12,1786550D,126.41,0.0,7659.0,5133.0,619.0,2201.0,1735.0,240.0,0.0,6405.0,1043.0,0.0,0.13115384615384615,0.045,0.6488846153846153,1975.0,0.9999999999920892,50.66845977335125,1.4921098772644665,0.878481012657783,3,0.22,0.73,0.03,0.03,0.21
25200589,2025-04-12,2062BK1,124.67,5.82,7599.0,4455.0,608.0,2201.0,1829.0,250.0,0.0,6016.0,1635.0,0.0,0.13115384615384615,0.045,0.6488846153846153,2079.0,0.9553988811329956,48.255394240408634,1.7057239057235227,0.8797498797494566,6,0.22,0.74,0.021,0.022,0.22
25200591,2025-04-12,2062BK1,127.64,5.16,7341.0,4440.0,580.0,1537.0,1600.0,223.0,0.0,6602.0,1348.0,0.0,0.13115384615384615,0.045,0.6488846153846153,1823.0,0.9611445783060155,51.72359761789624,1.6533783783780058,0.8776741634663315,6,0.2,0.73,0.018,0.026,0.24
25200594,2025-04-12,2062BK1,126.03,5.76,7773.0,5025.0,594.0,1273.0,1809.0,270.0,0.0,6256.0,1824.0,0.0,0.13115384615384615,0.045,0.6488846153846153,2079.0,0.9562941042495161,49.63897484686472,1.546865671641483,0.8701298701294516,6,0.2,0.73,0.02,0.03,0.22
25200597,2025-04-12,2062BK1,123.91,5.68,7527.0,4455.0,589.0,1284.0,1768.0,240.0,0.0,6022.0,1530.0,0.0,0.13115384615384615,0.045,0.6488846153846153,2008.0,0.9561694575124919,48.599790169892664,1.6895622895619102,0.880478087648964,6,0.21,0.762,0.026,0.036,0.229
25200602,2025-04-12,2062BK1,128.81,5.89,7971.0,4905.0,613.0,0.0,1745.0,257.0,0.0,6546.0,1503.0,367.0,0.13115384615384615,0.045,0.6488846153846153,2002.0,0.9562731996959447,50.81903578875228,1.6250764525990569,0.8716283716279363,6,0.2,0.72,0.021,0.03,0.22
25200605,2025-04-12,2062BK1,124.35,5.22,9255.0,3732.0,721.0,1485.0,1782.0,277.0,0.0,6824.0,2008.0,0.0,0.13115384615384615,0.045,0.6488846153846153,2059.0,0.9597128964964136,54.87736228343484,2.4799035369768276,0.865468674113227,6,0.2,0.76,0.031,0.037,0.26
25200608,2025-04-12,S.TOWER6VAN,125.07,5.6,9003.0,3999.0,627.0,1362.0,2562.0,74.0,560.0,6528.0,1151.0,0.0,0.13115384615384615,0.045,0.6488846153846153,3196.0,0.9571439504021035,52.19477092786284,2.2513128282064887,0.8016270337919895,67,0.18,1.27,0.024,0.025,0.2
25200585,2025-04-12,1786550D,124.98,6.14,7680.0,4329.0,597.0,2641.0,1647.0,253.0,236.0,6468.0,1071.0,0.0,0.13115384615384615,0.045,0.6488846153846153,2136.0,0.9531726662526452,51.75228036444429,1.7740817740813641,0.7710674157299761,3,0.21,0.81,0.04,0.04,0.2
25200600,2025-04-12,S.TOWER6VAN,128.07,5.92,7674.0,5082.0,605.0,2339.0,2450.0,91.0,560.0,6630.0,1214.0,0.0,0.13115384615384615,0.045,0.6488846153846153,3101.0,0.9558175983211001,51.768564066121904,1.510035419126031,0.7900677200900387,67,0.19,1.3,0.023,0.024,0.24
25200580,2025-04-12,2062BK1,130.01,5.97,6534.0,4893.0,597.0,0.0,1637.0,226.0,236.0,6794.0,1119.0,0.0,0.13115384615384615,0.045,0.6488846153846153,2099.0,0.9560964847701421,52.25751865200941,1.3353770692823757,0.7798951881844783,6,0.2,0.77,0.025,0.028,0.22
25200581,2025-04-12,2062BK1,126.51,6.14,6648.0,4884.0,597.0,1534.0,1583.0,223.0,243.0,6503.0,1189.0,0.0,0.13115384615384615,0.045,0.6488846153846153,2049.0,0.9537127779799947,51.40305114179588,1.3611793611790823,0.7725719863344204,6,0.19,0.79,0.033,0.037,0.22
25200613,2025-04-12,S.TOWER6VAN,127.73,0.0,9015.0,3987.0,641.0,1632.0,2629.0,91.0,564.0,6684.0,1082.0,0.0,0.13115384615384615,0.045,0.6488846153846153,3284.0,0.9999999999921709,52.32913176190144,2.261098570353082,0.8005481120582215,67,0.16,1.27,0.029,0.026,0.22
25200575,2025-04-12,2062BK1,122.8,5.71,6897.0,4902.0,0.0,1425.0,1667.0,0.0,0.0,6568.0,1062.0,0.0,0.13115384615384615,0.045,0.6488846153846153,1667.0,0.9555676600968365,53.48534201910842,1.4069767441857595,0.9999999999994001,6,0.2,0.84,0.022,0.033,0.21
25200572,2025-04-12,1786550D,123.26,6.12,6954.0,5193.0,0.0,2046.0,1741.0,273.0,189.0,6033.0,1851.0,0.0,0.13115384615384615,0.045,0.6488846153846153,2203.0,0.9526974802832534,48.94531883783104,1.339110340843185,0.7902859736719063,3,0.22,0.75,0.03,0.04,0.2
25200570,2025-04-12,2062BK1,133.42,5.69,7332.0,3765.0,594.0,2613.0,1809.0,250.0,0.0,6691.0,1098.0,0.0,0.13115384615384615,0.045,0.6488846153846153,2059.0,0.9590971173822221,50.14990256295796,1.9474103585652198,0.8785818358422154,6,0.22,0.74,0.025,0.036,0.22
25200567,2025-04-12,EXPORTDSP14,129.81,0.0,7212.0,3885.0,597.0,2722.0,1792.0,250.0,0.0,6707.0,2428.0,0.0,0.13115384615384615,0.045,0.6488846153846153,2042.0,0.9999999999922965,51.66782220128135,1.8563706563701785,0.8775710088144576,55,0.21,0.79,0.025,0.029,0.23
25200561,2025-04-12,EXPORTDSP14,127.02,6.21,9234.0,4020.0,707.0,2736.0,1779.0,270.0,0.0,6543.0,1058.0,0.0,0.13115384615384615,0.045,0.6488846153846153,2049.0,0.9533888763720381,51.511572980227434,2.297014925372563,0.868228404099137,55,0.204,0.776,0.033,0.038,0.23
25200558,2025-04-12,2062BK1,119.6,6.2,8997.0,3990.0,674.0,2043.0,1772.0,280.0,0.0,6513.0,1066.0,0.0,0.13115384615384615,0.045,0.6488846153846153,2052.0,0.9507154212960992,54.456521738675114,2.254887218044548,0.8635477582841795,6,0.22,0.78,0.028,0.029,0.19
25200550,2025-04-12,2062BK1,122.84,6.21,8976.0,3990.0,657.0,2367.0,1738.0,260.0,0.0,6251.0,1018.0,0.0,0.13115384615384615,0.045,0.6488846153846153,1998.0,0.9518791166140885,50.88733311583452,2.249624060149812,0.8698698698694345,6,0.176,0.731,0.02,0.033,0.223
25200547,2025-04-12,2062BK1,122.92,6.21,8790.0,3951.0,698.0,2706.0,1698.0,240.0,0.0,6371.0,2396.0,0.0,0.13115384615384615,0.045,0.6488846153846153,1938.0,0.9519089289789213,51.83045883459298,2.2247532270305683,0.8761609907116222,6,0.169,0.73,0.026,0.035,0.223
25200538,2025-04-12,EXPORTDSP14,129.69,5.56,8163.0,4626.0,797.0,2214.0,1735.0,216.0,0.0,6898.0,1089.0,0.0,0.13115384615384615,0.045,0.6488846153846153,1951.0,0.9588909426916163,53.18837227193163,1.7645914396883344,0.8892875448483397,55,0.187,0.777,0.034,0.034,0.24
25200583,2025-04-12,2062BK1,125.22,0.0,6879.0,4884.0,600.0,1842.0,1515.0,246.0,236.0,6265.0,1051.0,0.0,0.13115384615384615,0.045,0.6488846153846153,1997.0,0.999999999992014,50.0319437785495,1.40847665847637,0.7586379569350232,6,0.19,0.75,0.038,0.03,0.21
25200617,2025-04-12,S.TOWER6VAN,131.26,5.15,9408.0,4014.0,666.0,2510.0,2572.0,74.0,560.0,6720.0,1094.0,0.0,0.13115384615384615,0.045,0.6488846153846153,3206.0,0.9622461696286032,51.196099344421796,2.3437967115091323,0.8022457891451023,67,0.19,1.26,0.038,0.031,0.23
25200578,2025-04-12,1786550D,123.67,6.14,7107.0,4992.0,611.0,1306.0,1684.0,257.0,260.0,6718.0,1159.0,0.0,0.13115384615384615,0.045,0.6488846153846153,2201.0,0.9527001001390286,54.321985929859125,1.4236778846150993,0.7651067696498114,3,0.21,0.85,0.03,0.04,0.22
25100566,2025-04-12,S.TOWER6VAN,125.0,6.22,9450.0,5025.0,709.0,1149.0,2456.0,78.0,552.0,6093.0,1147.0,0.0,0.13115384615384615,0.045,0.6488846153846153,3086.0,0.9525986892169441,48.74399999961005,1.8805970149249986,0.795852235903825,67,0.19,1.3,0.022,0.029,0.22
25100557,2025-04-12,S.TOWER6VAN,116.7,6.18,9318.0,3960.0,686.0,2284.0,2620.0,84.0,588.0,6088.0,1354.0,0.0,0.13115384615384615,0.045,0.6488846153846153,3292.0,0.9497070312422713,52.16795201326334,2.353030303029709,0.7958687727822613,67,0.18,1.388,0.037,0.034,0.219
25100560,2025-04-12,S.TOWER6VAN,125.88,6.17,9423.0,3759.0,700.0,2299.0,2538.0,79.0,535.0,6390.0,1053.0,0.0,0.13115384615384615,0.045,0.6488846153846153,3152.0,0.9532752745100095,50.762631076813136,2.506783719073555,0.8052030456850238,67,0.2,1.34,0.04,0.034,0.21
25100563,2025-04-12,S.TOWER6VAN,122.77,5.88,9426.0,4167.0,704.0,2325.0,2519.0,82.0,545.0,6314.0,1041.0,0.0,0.13115384615384615,0.045,0.6488846153846153,3146.0,0.9542945977384042,51.42950232099512,2.2620590352766348,0.8006993006990462,67,0.2,1.38,0.025,0.028,0.19
25100598,2025-04-12,2062BK1,123.79,5.69,7002.0,5481.0,614.0,2271.0,1827.0,254.0,0.0,6271.0,1400.0,0.0,0.13115384615384615,0.045,0.6488846153846153,2081.0,0.9560549891801355,50.65837305072576,1.2775041050900788,0.8779432964916493,6,0.21,0.76,0.026,0.032,0.23
25100569,2025-04-12,S.TOWER6VAN,125.8,0.0,9405.0,5127.0,589.0,995.0,2457.0,81.0,562.0,6092.0,1072.0,0.0,0.13115384615384615,0.045,0.6488846153846153,3100.0,0.9999999999920508,48.42607313157054,1.8344060854297182,0.7925806451610347,67,0.19,1.31,0.022,0.026,0.22
25300546,2025-04-12,TMT-FE500D,120.2,7.24,8679.0,4305.0,599.0,2283.0,1769.0,271.0,0.0,6432.0,1201.0,391.0,0.13115384615384615,0.045,0.6488846153846153,2040.0,0.9431889516561269,53.51081530737512,2.0160278745639912,0.867156862744673,78,0.24,0.83,0.023,0.027,0.224
25300549,2025-04-12,EXPORTDSP14,120.04,7.23,8223.0,4209.0,599.0,2013.0,1830.0,274.0,0.0,6538.0,1242.0,0.0,0.13115384615384615,0.045,0.6488846153846153,2104.0,0.9431916398134423,54.46517827345497,1.9536707056303269,0.8697718631174574,55,0.22,0.734,0.02,0.025,0.213
25300556,2025-04-12,EXPORTDSP14,117.98,8.17,8220.0,4554.0,605.0,1831.0,1834.0,279.0,0.0,6401.0,1222.0,0.0,0.13115384615384615,0.045,0.6488846153846153,2113.0,0.935235830353268,54.254958467077,1.8050065876148866,0.867960246095188,55,0.22,0.79,0.02,0.03,0.21
25300559,2025-04-12,2062BK1,124.29,6.82,7569.0,4542.0,605.0,1877.0,1853.0,277.0,0.0,6634.0,1271.0,0.0,0.13115384615384615,0.045,0.6488846153846153,2130.0,0.9479826100148884,53.3751709706865,1.666446499339131,0.869953051642784,6,0.21,0.77,0.023,0.037,0.22
25300562,2025-04-12,2062BK1,125.28,5.68,7773.0,4542.0,602.0,1447.0,1853.0,281.0,0.0,5842.0,1118.0,757.0,0.13115384615384615,0.045,0.6488846153846153,2134.0,0.9566279780012475,46.63154533806967,1.7113606340815253,0.8683223992498275,6,0.22,0.78,0.021,0.027,0.2
25300565,2025-04-12,2062BK1,124.14,7.74,8052.0,3090.0,599.0,1804.0,1856.0,268.0,0.0,6099.0,1018.0,0.0,0.13115384615384615,0.045,0.6488846153846153,2124.0,0.9413102820674758,49.130014499362574,2.605825242717603,0.8738229755174793,6,0.19,0.79,0.022,0.026,0.2
25300568,2025-04-12,2062BK1,123.93,6.19,5994.0,5427.0,613.0,855.0,1849.0,268.0,0.0,4768.0,978.0,0.0,0.13115384615384615,0.045,0.6488846153846153,2117.0,0.9524285275057454,38.47333171920864,1.104477611940095,0.8734057628715761,6,0.18,0.76,0.021,0.031,0.21
25100612,2025-04-12,1786550D,135.62,7.02,9186.0,5085.0,664.0,1635.0,1668.0,288.0,294.0,6418.0,1344.0,0.0,0.13115384615384615,0.045,0.6488846153846153,2250.0,0.9507851934874454,47.32340362743457,1.8064896755158688,0.7413333333330039,3,0.23,0.78,0.03,0.03,0.21
25300571,2025-04-12,EXPORTDSP14,125.5,5.26,5316.0,5583.0,602.0,0.0,1848.0,264.0,0.0,6405.0,1074.0,0.0,0.13115384615384615,0.045,0.6488846153846153,2112.0,0.9597736310725011,51.03585657329852,0.9521762493281475,0.8749999999995857,55,0.195,0.781,0.027,0.034,0.196
25300577,2025-04-12,1786550D,133.7,0.0,6996.0,5439.0,608.0,3457.0,1858.0,268.0,0.0,4134.0,697.0,0.0,0.13115384615384615,0.045,0.6488846153846153,2126.0,0.9999999999925206,30.91997008204249,1.2862658576941925,0.8739416745057037,3,0.24,0.78,0.02,0.04,0.22
25100554,2025-04-12,EXPORTDSP14,127.79,8.15,8982.0,4008.0,710.0,2400.0,1655.0,254.0,285.0,6343.0,1046.0,0.0,0.13115384615384615,0.045,0.6488846153846153,2194.0,0.9400470795870235,49.636121761877796,2.2410179640712973,0.7543299908838859,55,0.18,0.781,0.019,0.032,0.212
25100604,2025-04-12,C20MMNACUTLT,121.47,0.0,6978.0,2181.0,619.0,996.0,1673.0,254.0,0.0,3731.0,896.0,0.0,0.13115384615384615,0.045,0.6488846153846153,1927.0,0.9999999999917675,30.715402979906845,3.1994497936711603,0.8681888946544535,40,0.2,0.78,0.025,0.031,0.2
25100548,2025-04-12,S.TOWER6VAN,122.92,7.53,9513.0,4029.0,695.0,2243.0,2612.0,85.0,600.0,6148.0,1664.0,0.0,0.13115384615384615,0.045,0.6488846153846153,3297.0,0.9422767343737658,50.016270744793225,2.3611317944893617,0.7922353654835328,67,0.174,1.353,0.024,0.027,0.215
25300596,2025-04-12,2062BK1,120.84,5.18,8322.0,3309.0,704.0,2256.0,1810.0,271.0,0.0,6597.0,1153.0,0.0,0.13115384615384615,0.045,0.6488846153846153,2081.0,0.9588954134188311,54.59285004920065,2.514959202175124,0.8697741470442721,6,0.2,0.8,0.018,0.029,0.25
25100579,2025-04-12,2062BK1,127.0,0.0,6708.0,5295.0,610.0,3168.0,1662.0,254.0,0.0,5539.0,920.0,0.0,0.13115384615384615,0.045,0.6488846153846153,1916.0,0.999999999992126,43.61417322800304,1.2668555240790806,0.8674321503126997,6,0.18,0.73,0.023,0.029,0.21
25100582,2025-04-12,1786550D,122.95,5.99,6057.0,5481.0,603.0,1000.0,1765.0,263.0,0.0,6129.0,1090.0,0.0,0.13115384615384615,0.045,0.6488846153846153,2028.0,0.9535442841557815,49.84953232981009,1.105090311986662,0.8703155818536142,3,0.23,0.74,0.03,0.03,0.23
25100584,2025-04-12,2062BK1,126.61,5.99,6216.0,5676.0,599.0,982.0,1814.0,257.0,0.0,5696.0,947.0,0.0,0.13115384615384615,0.045,0.6488846153846153,2071.0,0.9548265459958158,44.98854750774039,1.095137420718623,0.8759053597291763,6,0.18,0.74,0.035,0.032,0.25
25100586,2025-04-12,2062BK1,126.25,5.81,7200.0,5385.0,609.0,1477.0,1804.0,257.0,0.0,6305.0,1091.0,0.0,0.13115384615384615,0.045,0.6488846153846153,2061.0,0.9560048462747539,49.94059405901037,1.3370473537601972,0.8753032508486777,6,0.19,0.75,0.039,0.032,0.19
25100588,2025-04-12,2062BK1,108.15,0.0,6534.0,4941.0,614.0,1944.0,1703.0,254.0,0.0,5324.0,1542.0,0.0,0.13115384615384615,0.045,0.6488846153846153,1957.0,0.9999999999907535,49.227924178925306,1.3224043715844318,0.8702095043429381,6,0.2,0.75,0.025,0.024,0.23
25100590,2025-04-12,1786550D,135.85,5.4,6216.0,6387.0,614.0,2987.0,1823.0,257.0,0.0,6325.0,1547.0,0.0,0.13115384615384615,0.045,0.6488846153846153,2080.0,0.9617699114976158,46.55870445309858,0.9732268670735911,0.8764423076918864,3,0.24,0.8,0.02,0.03,0.21
25100592,2025-04-12,2062BK1,124.04,5.49,7704.0,4434.0,607.0,2041.0,1817.0,254.0,0.0,5993.0,984.0,481.0,0.13115384615384615,0.045,0.6488846153846153,2071.0,0.9576159962869019,48.31505965778527,1.7374830852499463,0.8773539352965344,6,0.22,0.76,0.022,0.023,0.24
25100573,2025-04-12,S.TOWER6VAN,126.88,6.19,7992.0,4965.0,599.0,1009.0,2457.0,81.0,562.0,6290.0,1083.0,0.0,0.13115384615384615,0.045,0.6488846153846153,3100.0,0.9534831291729656,49.57440100843652,1.6096676737156876,0.7925806451610347,67,0.18,1.33,0.028,0.032,0.21
25100595,2025-04-12,C20MMNACUTLT,118.65,5.8,6978.0,4971.0,596.0,1469.0,1819.0,261.0,0.0,5692.0,2187.0,0.0,0.13115384615384615,0.045,0.6488846153846153,2080.0,0.9533949377183335,47.973029919528244,1.4037417018705685,0.8745192307688103,40,0.2,0.73,0.022,0.035,0.2
25300614,2025-04-12,2062BK1,132.66,5.79,7419.0,3597.0,602.0,1818.0,1863.0,282.0,0.0,6232.0,1131.0,288.0,0.13115384615384615,0.045,0.6488846153846153,2145.0,0.9581798483137728,46.977235036582414,2.062552126771737,0.8685314685310637,6,0.21,0.75,0.019,0.028,0.23
25300611,2025-04-12,2062BK1,124.76,5.27,7560.0,3024.0,593.0,1204.0,1871.0,281.0,0.0,6612.0,1491.0,0.0,0.13115384615384615,0.045,0.6488846153846153,2152.0,0.9594708913253907,52.997755690501776,2.499999999999173,0.8694237918211574,6,0.2,0.77,0.026,0.027,0.22
25300609,2025-04-12,1786550D,125.07,6.81,7668.0,3060.0,604.0,2121.0,1832.0,284.0,0.0,4743.0,843.0,2204.0,0.13115384615384615,0.045,0.6488846153846153,2116.0,0.9483621473995424,37.922763252275345,2.5058823529403575,0.8657844990544112,3,0.2,0.77,0.02,0.03,0.24
25300607,2025-04-12,2062BK1,124.35,0.0,8769.0,3507.0,605.0,2421.0,1856.0,302.0,0.0,4702.0,924.0,1730.0,0.13115384615384615,0.045,0.6488846153846153,2158.0,0.9999999999919581,37.81262565309358,2.5004277159958654,0.8600556070431603,6,0.2,0.77,0.025,0.025,0.21
25300603,2025-04-12,2062BK1,121.47,7.85,10452.0,2844.0,602.0,2727.0,1830.0,268.0,0.0,6788.0,1497.0,0.0,0.13115384615384615,0.045,0.6488846153846153,2098.0,0.9392978657520934,55.882110808793264,3.6751054852307754,0.8722592945658378,6,0.2,0.76,0.022,0.027,0.22
25300599,2025-04-12,C20MMNACUTLT,131.65,5.68,8079.0,3132.0,0.0,2694.0,0.0,0.0,0.0,6595.0,1150.0,0.0,0.13115384615384615,0.045,0.6488846153846153,0.0,0.9586397728030391,50.09494872730654,2.5795019157079886,0.0,40,0.22,0.74,0.028,0.038,0.22
25100539,2025-04-12,C20MMNC,127.41,6.55,8034.0,5190.0,787.0,2428.0,1810.0,254.0,0.0,6299.0,1363.0,0.0,0.13115384615384615,0.045,0.6488846153846153,2064.0,0.9511048073980957,49.43881955851629,1.5479768786124184,0.8769379844956992,42,0.21,0.755,0.026,0.032,0.23
25100601,2025-04-12,2062BK1,129.23,5.61,6993.0,5313.0,604.0,2491.0,1810.0,254.0,0.0,6370.0,1751.0,0.0,0.13115384615384615,0.045,0.6488846153846153,2064.0,0.9583951349676773,49.29196007080948,1.31620553359659,0.8769379844956992,6,0.18,0.74,0.016,0.034,0.24
25300637,2025-04-13,C20MMNACUTLT,128.13,6.51,8862.0,4563.0,654.0,2237.0,1806.0,287.0,184.0,6588.0,1065.0,0.0,0.13606896551724137,0.045,0.7119310344827586,2277.0,0.9516488413476557,51.416530086229486,1.9421433267582855,0.7931488801050535,40,0.188,0.787,0.02,0.018,0.206
25300618,2025-04-13,1786550D,129.38,5.48,7665.0,3024.0,596.0,1633.0,1884.0,288.0,0.0,6543.0,1479.0,0.0,0.13606896551724137,0.045,0.7119310344827586,2172.0,0.959365267677893,50.571958571258534,2.534722222221384,0.8674033149167277,3,0.22,0.757,0.03,0.033,0.217
25300625,2025-04-13,1786550D,133.31,5.67,9270.0,3111.0,596.0,1692.0,1857.0,285.0,0.0,6395.0,1208.0,0.0,0.13606896551724137,0.045,0.7119310344827586,2142.0,0.9592027629805786,47.970894906248816,2.9797492767589264,0.8669467787110798,3,0.24,0.72,0.03,0.03,0.22
25300628,2025-04-13,1786550D,137.11,0.0,8430.0,3927.0,2104.0,2640.0,1865.0,289.0,0.0,6427.0,2426.0,0.0,0.13606896551724137,0.045,0.7119310344827586,2154.0,0.9999999999927066,46.87477208046915,2.146676852558659,0.8658310120701644,3,0.24,0.71,0.02,0.02,0.23
25300660,2025-04-13,1786500D,120.7,6.22,7674.0,4542.0,605.0,1041.0,1783.0,275.0,155.0,6399.0,1542.0,369.0,0.13606896551724137,0.045,0.7119310344827586,2213.0,0.9509927513319335,53.015741507431514,1.6895640686918338,0.8056936285581537,2,0.19,0.78,0.022,0.033,0.192
25300631,2025-04-13,C20MMNACUTLT,128.46,5.47,8616.0,4422.0,602.0,2584.0,1884.0,288.0,136.0,6044.0,1000.0,483.0,0.13606896551724137,0.045,0.7119310344827586,2308.0,0.959157768976636,47.04966526508602,1.9484396200809704,0.8162911611781558,40,0.23,0.75,0.019,0.024,0.21
25300657,2025-04-13,2062BK1,121.6,6.21,8106.0,4461.0,655.0,511.0,1823.0,254.0,125.0,6499.0,1301.0,277.0,0.13606896551724137,0.045,0.7119310344827586,2202.0,0.9514122525549533,53.44572368377101,1.8170813718893033,0.8278837420523034,6,0.18,0.73,0.022,0.038,0.19
25300654,2025-04-13,1786500D,135.1,6.12,8211.0,4482.0,646.0,1016.0,1804.0,277.0,179.0,6707.0,1321.0,328.0,0.13606896551724137,0.045,0.7119310344827586,2260.0,0.9566633621232357,49.64470762361478,1.8319946452472484,0.798230088495222,2,0.19,0.76,0.025,0.035,0.2
25300651,2025-04-13,1786500D,124.88,7.64,8244.0,4062.0,646.0,1210.0,1804.0,278.0,189.0,6401.0,1412.0,428.0,0.13606896551724137,0.045,0.7119310344827586,2271.0,0.9423483247740543,51.25720691823145,2.029542097488422,0.7943637164241328,2,0.22,0.82,0.026,0.026,0.22
25300635,2025-04-13,1786550D,124.22,5.18,7776.0,4011.0,596.0,963.0,1871.0,284.0,217.0,6388.0,1252.0,412.0,0.13606896551724137,0.045,0.7119310344827586,2372.0,0.9599690880914995,51.42489132143435,1.938668661181267,0.7887858347382847,3,0.22,0.81,0.04,0.03,0.24
25300621,2025-04-13,1786550D,131.96,5.47,9051.0,3120.0,601.0,1726.0,1879.0,285.0,0.0,6304.0,1112.0,335.0,0.13606896551724137,0.045,0.7119310344827586,2164.0,0.9601979189335649,47.7720521366492,2.9009615384606087,0.8682994454709481,3,0.2,0.72,0.02,0.03,0.23
25200615,2025-04-13,2062BK1,126.31,5.0,9681.0,4005.0,649.0,1908.0,1819.0,257.0,0.0,6629.0,1079.0,0.0,0.13606896551724137,0.045,0.7119310344827586,2076.0,0.9619221689059332,52.48198875740256,2.417228464418872,0.8762042389205799,6,0.19,0.74,0.037,0.033,0.22
25100636,2025-04-13,1786550D,127.88,5.41,8571.0,5205.0,614.0,1965.0,1871.0,257.0,0.0,6336.0,1512.0,0.0,0.13606896551724137,0.045,0.7119310344827586,2128.0,0.9594118088306745,49.54644979629695,1.6466858789622194,0.8792293233078575,3,0.24,0.78,0.02,0.03,0.22
25300663,2025-04-13,2062BK1,124.6,7.95,7977.0,4467.0,704.0,922.0,1806.0,271.0,143.0,6599.0,1363.0,0.0,0.13606896551724137,0.045,0.7119310344827586,2220.0,0.9400226329615994,52.96147672509662,1.7857622565476188,0.813513513513147,6,0.19,0.78,0.027,0.035,0.21
25200620,2025-04-13,2062BK1,121.59,5.01,9984.0,3969.0,657.0,2700.0,1775.0,260.0,0.0,6443.0,1080.0,0.0,0.13606896551724137,0.045,0.7119310344827586,2035.0,0.9604265402767738,52.989555061658116,2.5154950869230244,0.8722358722354436,6,0.21,0.79,0.031,0.03,0.24
25200623,2025-04-13,2062BK1,132.79,5.14,9807.0,4416.0,657.0,2733.0,1782.0,267.0,0.0,6749.0,1122.0,0.0,0.13606896551724137,0.045,0.7119310344827586,2049.0,0.9627347205034241,50.82461028653646,2.2207880434777576,0.8696925329424745,6,0.18,0.72,0.031,0.03,0.24
25200626,2025-04-13,S.TOWER6VAN,135.13,5.26,11139.0,4383.0,668.0,4041.0,2609.0,84.0,557.0,6926.0,1140.0,0.0,0.13606896551724137,0.045,0.7119310344827586,3250.0,0.9625329439350202,51.25434766483199,2.541409993154793,0.8027692307689838,67,0.18,1.22,0.038,0.027,0.27
25200629,2025-04-13,2062BK1,122.35,5.18,8076.0,4254.0,690.0,2635.0,1640.0,250.0,213.0,6622.0,1117.0,0.0,0.13606896551724137,0.045,0.7119310344827586,2103.0,0.9593821061635741,54.123416427837164,1.8984485190404563,0.7798383262002949,6,0.19,0.74,0.026,0.023,0.2
25200632,2025-04-13,2062BK1,121.6,5.87,8310.0,4374.0,690.0,1298.0,1667.0,273.0,260.0,6418.0,1987.0,0.0,0.13606896551724137,0.045,0.7119310344827586,2200.0,0.9539499490001259,52.779605262723855,1.8998628257883172,0.7577272727269283,6,0.2,0.73,0.028,0.034,0.21
25200634,2025-04-13,2062BK1,124.22,5.1,7434.0,3810.0,597.0,1250.0,1620.0,243.0,260.0,6544.0,1095.0,0.0,0.13606896551724137,0.045,0.7119310344827586,2123.0,0.9605629446260396,52.680727740680396,1.9511811023616925,0.7630711257650669,6,0.2,0.74,0.038,0.034,0.23
25200638,2025-04-13,2062BK1,123.93,5.86,7968.0,3891.0,583.0,1983.0,1634.0,256.0,250.0,6449.0,1720.0,0.0,0.13606896551724137,0.045,0.7119310344827586,2140.0,0.954850142530589,52.037440490179634,2.0478026214335525,0.7635514018688021,6,0.17,0.75,0.025,0.029,0.18
25200639,2025-04-13,2062BK1,124.5,5.16,9480.0,4347.0,621.0,2516.0,1640.0,240.0,250.0,6700.0,1412.0,0.0,0.13606896551724137,0.045,0.7119310344827586,2130.0,0.9602036094326686,53.81526104374446,2.180814354726896,0.769953051642831,6,0.18,0.77,0.027,0.033,0.2
25200641,2025-04-13,1786550D,122.46,5.74,6966.0,4365.0,600.0,2523.0,1593.0,257.0,257.0,6345.0,1078.0,0.0,0.13606896551724137,0.045,0.7119310344827586,2107.0,0.9552262090409109,51.81283684426088,1.595876288659428,0.7560512577120284,3,0.23,0.77,0.04,0.03,0.22
25200643,2025-04-13,1786500D,128.48,5.08,8895.0,4884.0,597.0,2573.0,1671.0,250.0,253.0,6591.0,1121.0,0.0,0.13606896551724137,0.045,0.7119310344827586,2174.0,0.9619646600706652,51.29981320009886,1.8212530712526982,0.7686292548294532,2,0.21,0.72,0.019,0.029,0.198
25200645,2025-04-13,C20MMNACUTLT,122.69,5.98,10584.0,3768.0,588.0,2152.0,1640.0,246.0,263.0,6389.0,1063.0,0.0,0.13606896551724137,0.045,0.7119310344827586,2149.0,0.9535245200827427,52.074333686102584,2.8089171974514837,0.7631456491387794,40,0.202,0.765,0.025,0.027,0.206
25200647,2025-04-13,S.TOWER6VAN,124.44,5.5,5898.0,4005.0,660.0,2103.0,2484.0,94.0,516.0,6993.0,2712.0,0.0,0.13606896551724137,0.045,0.7119310344827586,3094.0,0.9576727720412678,56.195756990869526,1.4726591760295948,0.802844214608661,67,0.17,1.31,0.028,0.023,0.23
25200652,2025-04-13,C20MMNACUTLT,127.42,6.1,9618.0,3009.0,646.0,1728.0,1708.0,277.0,209.0,6799.0,1790.0,0.0,0.13606896551724137,0.045,0.7119310344827586,2194.0,0.9543139604482151,53.35897033390865,3.196410767695847,0.7784867821327355,40,0.23,0.77,0.025,0.028,0.27
25200655,2025-04-13,1786550D,130.2,0.0,6090.0,1005.0,654.0,1052.0,1741.0,290.0,260.0,2990.0,1799.0,0.0,0.13606896551724137,0.045,0.7119310344827586,2291.0,0.9999999999923196,22.96466973868691,6.059701492531284,0.759930161501196,3,0.22,0.83,0.02,0.02,0.22
25200658,2025-04-13,C25HMN,126.79,0.0,10797.0,2013.0,652.0,0.0,1741.0,277.0,203.0,6298.0,1172.0,369.0,0.13606896551724137,0.045,0.7119310344827586,2221.0,0.9999999999921129,49.67268712004359,5.363636363633699,0.7838811346236902,48,0.27,0.82,0.022,0.028,0.19
25200661,2025-04-13,S.TOWER6VAN,128.82,6.32,9318.0,2502.0,657.0,1591.0,2514.0,84.0,516.0,6789.0,1816.0,0.0,0.13606896551724137,0.045,0.7119310344827586,3114.0,0.9532336835803373,52.70144387476556,3.7242206234997104,0.8073217726394325,67,0.19,1.34,0.022,0.03,0.24
25200667,2025-04-13,C20MMNACUTLT,124.65,0.0,7863.0,2868.0,682.0,0.0,1499.0,240.0,0.0,6977.0,1327.0,220.0,0.13606896551724137,0.045,0.7119310344827586,1739.0,0.9999999999919775,55.972723625704184,2.741631799162224,0.8619896492231961,40,0.2,0.73,0.022,0.026,0.25
25100606,2025-04-13,2062BK1,124.35,0.0,8112.0,5034.0,612.0,1835.0,1770.0,281.0,0.0,356.0,1932.0,0.0,0.13606896551724137,0.045,0.7119310344827586,2051.0,0.9999999999919581,2.8628870124417944,1.611442193086688,0.8629936616280531,6,0.21,0.75,0.031,0.038,0.22
25100610,2025-04-13,2062BK1,125.07,0.0,8169.0,5970.0,617.0,1666.0,1774.0,271.0,0.0,6398.0,1066.0,0.0,0.13606896551724137,0.045,0.7119310344827586,2045.0,0.9999999999920044,51.15535300190969,1.3683417085424843,0.8674816625912628,6,0.18,0.8,0.031,0.035,0.25
25100616,2025-04-13,2062BK1,129.45,5.25,7440.0,5763.0,662.0,1816.0,1665.0,281.0,277.0,6174.0,1303.0,0.0,0.13606896551724137,0.045,0.7119310344827586,2223.0,0.9610244988792798,47.694090382018594,1.290994273815497,0.7489878542506753,6,0.18,0.76,0.038,0.035,0.21
25100619,2025-04-13,2062BK1,127.09,5.3,9276.0,3201.0,694.0,2917.0,1658.0,301.0,263.0,5985.0,1437.0,0.0,0.13606896551724137,0.045,0.7119310344827586,2222.0,0.9599667648541433,47.092611534762035,2.8978444236167142,0.7461746174614103,6,0.18,0.75,0.029,0.036,0.21
25100622,2025-04-13,S.TOWER6VAN,129.09,5.22,8889.0,5160.0,706.0,2216.0,2570.0,95.0,565.0,6195.0,1599.0,0.0,0.13606896551724137,0.045,0.7119310344827586,3230.0,0.9611346884002596,47.98977457550554,1.7226744186043172,0.7956656346746762,67,0.18,1.27,0.033,0.031,0.24
25100624,2025-04-13,2062BK1,131.26,5.19,9438.0,3435.0,709.0,2580.0,1674.0,300.0,142.0,6499.0,1263.0,0.0,0.13606896551724137,0.045,0.7119310344827586,2116.0,0.9619640894029905,49.51241810110078,2.7475982532743095,0.7911153119088888,6,0.19,0.74,0.033,0.032,0.23
25100627,2025-04-13,2062BK1,138.45,5.29,9963.0,3864.0,695.0,2767.0,1669.0,298.0,193.0,6997.0,1333.0,0.0,0.13606896551724137,0.045,0.7119310344827586,2160.0,0.9631974398151998,50.53810039689031,2.578416149067656,0.7726851851848274,6,0.18,0.72,0.032,0.03,0.23
25100630,2025-04-13,S.TOWER6VAN,122.35,5.78,8403.0,4956.0,599.0,1951.0,2470.0,74.0,545.0,6511.0,3733.0,0.0,0.13606896551724137,0.045,0.7119310344827586,3089.0,0.9548895652778048,53.216183080889124,1.6955205811134593,0.7996115247650374,67,0.19,1.23,0.04,0.028,0.24
25100633,2025-04-13,2062BK1,124.55,5.6,8505.0,5424.0,614.0,2736.0,1814.0,250.0,0.0,6569.0,2057.0,0.0,0.13606896551724137,0.045,0.7119310344827586,2064.0,0.9569727237729008,52.74187073422126,1.5680309734510383,0.8788759689918223,6,0.2,0.71,0.019,0.033,0.2
25100642,2025-04-13,2062BK1,129.59,6.31,8508.0,4980.0,602.0,2171.0,1868.0,256.0,0.0,6471.0,1453.0,0.0,0.13606896551724137,0.045,0.7119310344827586,2124.0,0.9535688005816515,49.93440851879054,1.7084337349394159,0.879472693031601,6,0.21,0.76,0.026,0.034,0.24
25100640,2025-04-13,S.TOWER6VAN,126.61,5.95,8484.0,5418.0,609.0,1942.0,2514.0,97.0,599.0,6362.0,1431.0,0.0,0.13606896551724137,0.045,0.7119310344827586,3210.0,0.9551146650501274,50.2487955133856,1.5658914728679278,0.783177570093214,67,0.17,1.26,0.031,0.034,0.23
25100644,2025-04-13,S.TOWER6VAN,126.72,5.31,8502.0,5529.0,614.0,2406.0,2518.0,102.0,606.0,6318.0,1459.0,0.0,0.13606896551724137,0.045,0.7119310344827586,3226.0,0.9597818677500585,49.8579545450611,1.5377102550187125,0.7805331680096774,67,0.18,1.32,0.03,0.031,0.19
25100665,2025-04-13,2062BK1,120.79,6.81,8736.0,4500.0,604.0,986.0,1711.0,273.0,284.0,6462.0,1059.0,0.0,0.13606896551724137,0.045,0.7119310344827586,2268.0,0.9466300940364684,53.4978061093344,1.9413333333329017,0.7544091710755051,6,0.21,0.87,0.028,0.028,0.16
25100646,2025-04-13,1786500D,128.3,6.91,8517.0,5505.0,604.0,2172.0,1658.0,257.0,288.0,6029.0,2424.0,0.0,0.13606896551724137,0.045,0.7119310344827586,2203.0,0.948894312543829,46.9914263441388,1.5471389645773754,0.7526100771671572,2,0.21,0.75,0.032,0.028,0.195
25100648,2025-04-13,1786500D,132.52,0.0,9432.0,4848.0,599.0,3269.0,1702.0,260.0,281.0,6438.0,1645.0,0.0,0.13606896551724137,0.045,0.7119310344827586,2243.0,0.999999999992454,48.58134621152595,1.945544554455044,0.7588051716447799,2,0.2,0.85,0.028,0.025,0.185
25100650,2025-04-13,2062BK1,127.97,6.3,9180.0,4581.0,594.0,2675.0,1719.0,257.0,277.0,6492.0,1948.0,0.0,0.13606896551724137,0.045,0.7119310344827586,2253.0,0.9530796156926113,50.730639993352106,2.003929273084042,0.7629826897466654,6,0.19,0.92,0.038,0.03,0.2
25100653,2025-04-13,S.TOWER6VAN,132.65,6.81,9117.0,4941.0,604.0,1542.0,2579.0,85.0,585.0,6849.0,1414.0,0.0,0.13606896551724137,0.045,0.7119310344827586,3249.0,0.9511687939125831,51.63211458687047,1.8451730418939798,0.7937827023697157,67,0.18,1.3,0.043,0.025,0.2
25100656,2025-04-13,S.TOWER6VAN,128.65,7.53,8874.0,4272.0,609.0,1635.0,2584.0,74.0,602.0,6561.0,1356.0,0.0,0.13606896551724137,0.045,0.7119310344827586,3260.0,0.9447055367826062,50.99883404546445,2.0772471910107493,0.7926380368095728,67,0.18,1.33,0.031,0.035,0.22
25100659,2025-04-13,S.TOWER6VAN,120.28,8.15,8934.0,4170.0,594.0,1331.0,2565.0,81.0,603.0,6408.0,3383.0,0.0,0.13606896551724137,0.045,0.7119310344827586,3249.0,0.9365413065410221,53.27569005609182,2.1424460431649535,0.7894736842102833,67,0.19,1.42,0.026,0.026,0.22
25100662,2025-04-13,2062BK1,127.19,6.18,8916.0,4320.0,594.0,1745.0,1709.0,294.0,284.0,6711.0,1694.0,0.0,0.13606896551724137,0.045,0.7119310344827586,2287.0,0.9536627427385944,52.76358204219857,2.063888888888411,0.7472671622209238,6,0.2,0.78,0.019,0.031,0.21
25100668,2025-04-13,S.TOWER6VAN,124.65,7.74,6873.0,4986.0,764.0,330.0,2643.0,81.0,599.0,997.0,199.0,0.0,0.13606896551724137,0.045,0.7119310344827586,3323.0,0.9415363698093395,7.99839550735661,1.3784596871236705,0.7953656334634982,67,0.2,1.37,0.033,0.039,0.2
25300728,2025-04-14,EXPORTDSP14,129.99,5.69,9975.0,3675.0,599.0,2060.0,1771.0,262.0,0.0,6577.0,1041.0,0.0,0.13162962962962965,0.04814814814814815,0.636037037037037,2033.0,0.9580630896155804,50.59619970728059,2.714285714284976,0.8711264141658283,55,0.19,0.8,0.023,0.024,0.24
25300731,2025-04-14,EXPORTDSP14,128.54,6.19,10569.0,4173.0,608.0,2045.0,1783.0,347.0,0.0,6639.0,2298.0,0.0,0.13162962962962965,0.04814814814814815,0.636037037037037,2130.0,0.954056260662406,51.649292048765766,2.5327102803732244,0.8370892018775413,55,0.19,0.73,0.022,0.017,0.21
25300711,2025-04-14,2062BK1,125.9,5.69,7533.0,3654.0,646.0,809.0,1823.0,289.0,0.0,6369.0,1118.0,274.0,0.13162962962962965,0.04814814814814815,0.636037037037037,2112.0,0.9567596321836253,50.58776806949493,2.061576354679239,0.8631628787874701,6,0.19,0.77,0.028,0.039,0.21
25300713,2025-04-14,2062BK1,127.22,6.15,7410.0,3579.0,605.0,1315.0,1827.0,268.0,0.0,6411.0,1582.0,0.0,0.13162962962962965,0.04814814814814815,0.636037037037037,2095.0,0.9538876808806037,50.393019965018134,2.070410729253403,0.8720763723146195,6,0.18,0.76,0.029,0.036,0.21
25200727,2025-04-14,C20MMNC,124.87,5.45,8223.0,2211.0,704.0,1869.0,1741.0,240.0,0.0,6504.0,1421.0,0.0,0.13162962962962965,0.04814814814814815,0.636037037037037,1981.0,0.9581798649404684,52.086169615983934,3.7191316146523206,0.8788490661277745,42,0.21,0.77,0.035,0.025,0.22
25300724,2025-04-14,TMT-FE500D,125.6,5.67,9465.0,3663.0,635.0,2050.0,1776.0,254.0,0.0,6427.0,1059.0,0.0,0.13162962962962965,0.04814814814814815,0.636037037037037,2030.0,0.9568065818469049,51.17038216519769,2.5839475839468786,0.8748768472902094,78,0.16,0.77,0.039,0.035,0.21
