Repository: SiddharthKumar268/FerroMind

# FerroMind
*Ferro-Alloy Optimisation using Machine Learning*
**SAIL Durgapur Steel Plant | Steel Melting Shop**
Intern: Siddharth Kumar | FY 2023-24 to FY 2025-26

---

## Quick Start

```bash

# 2. Place raw Excel files in data/raw/

## Dataset

| | |
|---|---|
| Total heats after cleaning | 47,421 |
| Training set | 37,936 heats (Apr 2023 – Jun 2025) |
| Test set | 9,485 heats (Jun 2025 – Dec 2025) |
| Input features | 21 (16 raw + 5 engineered) |
| Target variables | Mn, Si, C, S, P |
| BOF grades | 76 distinct grades |
| Split method | Chronological 80/20 — no shuffle, no leakage |

---

File: data/processed/sms_train.csv (part 236 of 253)
Heat_Number,Date,BOF Grade Code,Hot Metal Addn. Weight,Scrap Addn. Weight,Lime Into Converter,Dolomite Into Converter,Lime Into Ladle,Iron Ore Into Converter,SIMN Into Ladle,FESI Into Ladle,FEMN Into Ladle,Measered O2 Mainblow II,Duration of Mainblow I/II,Measered O2 2nd Blow,HM_P,HM_S,HM_Si,Total_FA_Ladle,HM_Ratio,O2_per_ton_HM,Lime_Dolo_Ratio,SiMn_FA_Fraction,Grade_Encoded,C,Mn,P,S,Si
25200730,2025-04-14,C20MMNC,121.45,5.45,8082.0,3348.0,602.0,1853.0,1745.0,267.0,0.0,6522.0,1932.0,0.0,0.13162962962962965,0.04814814814814815,0.636037037037037,2012.0,0.9570527974707875,53.70111156810456,2.413978494622935,0.8672962226635849,42,0.21,0.77,0.033,0.026,0.21
25300721,2025-04-14,TMT-FE500D,129.4,6.2,8379.0,4563.0,657.0,2049.0,1832.0,274.0,0.0,5128.0,2501.0,0.0,0.13162962962962965,0.04814814814814815,0.636037037037037,2106.0,0.9542772861286559,39.62905718671075,1.8362919132145876,0.8698955365617902,78,0.17,0.75,0.038,0.037,0.2
25300672,2025-04-14,C20MMNACUTLT,125.53,5.3,11994.0,4656.0,660.0,513.0,1769.0,265.0,130.0,6387.0,1015.0,0.0,0.13162962962962965,0.04814814814814815,0.636037037037037,2164.0,0.9594894137356914,50.88026766469465,2.576030927834498,0.8174676524950012,40,0.21,0.79,0.025,0.032,0.2
25300717,2025-04-14,1786550D,130.16,6.36,8745.0,3546.0,600.0,1010.0,1814.0,278.0,0.0,6648.0,1183.0,0.0,0.13162962962962965,0.04814814814814815,0.636037037037037,2092.0,0.9534134192722428,51.07559926205382,2.4661590524527734,0.8671128107070425,3,0.24,0.87,0.03,0.04,0.2
25300715,2025-04-14,EXPORTDSP14,129.83,5.86,8343.0,4062.0,599.0,787.0,1820.0,254.0,0.0,6631.0,1158.0,0.0,0.13162962962962965,0.04814814814814815,0.636037037037037,2074.0,0.956813324482594,51.07448201454922,2.0539143279167766,0.8775313404045914,55,0.19,0.75,0.029,0.038,0.25
25300669,2025-04-14,2062BK1,128.88,0.0,7956.0,3018.0,743.0,1124.0,1725.0,264.0,91.0,6687.0,1829.0,0.0,0.13162962962962965,0.04814814814814815,0.636037037037037,2080.0,0.9999999999922409,51.885474859932614,2.6361829025836196,0.8293269230765243,6,0.18,0.77,0.033,0.04,0.22
25200722,2025-04-14,SEQRFE550D,127.04,5.88,7806.0,4683.0,701.0,923.0,1765.0,253.0,0.0,6902.0,1651.0,0.0,0.13162962962962965,0.04814814814814815,0.636037037037037,2018.0,0.955762864873941,54.32934508773355,1.6668802049964409,0.8746283448955031,73,0.22,0.83,0.03,0.035,0.22
25300687,2025-04-14,C25HMN,128.67,5.78,7659.0,4320.0,649.0,0.0,1772.0,271.0,133.0,6600.0,1221.0,469.0,0.13162962962962965,0.04814814814814815,0.636037037037037,2176.0,0.9570100409002826,51.294007926857134,1.7729166666662561,0.8143382352937434,48,0.28,0.81,0.019,0.033,0.21
25300690,2025-04-14,1786500D,134.51,5.6,8427.0,3732.0,2447.0,761.0,1776.0,264.0,105.0,6694.0,1296.0,0.0,0.13162962962962965,0.04814814814814815,0.636037037037037,2145.0,0.9600314038900862,49.76581666753576,2.258038585208398,0.8279720279716419,2,0.17,0.76,0.022,0.028,0.196
25300719,2025-04-14,2062BK1,129.35,6.43,8037.0,3111.0,605.0,1815.0,1814.0,272.0,0.0,6416.0,1183.0,0.0,0.13162962962962965,0.04814814814814815,0.636037037037037,2086.0,0.9526439829065205,49.6018554306177,2.5834136933453604,0.8696069031635333,6,0.17,0.72,0.024,0.029,0.19
25200710,2025-04-14,SEQRFE550D,124.95,0.0,7515.0,5016.0,701.0,1017.0,1755.0,243.0,0.0,6066.0,1718.0,0.0,0.13162962962962965,0.04814814814814815,0.636037037037037,1998.0,0.9999999999919967,48.547418967198496,1.4982057416264953,0.8783783783779388,73,0.24,0.79,0.028,0.035,0.22
25200700,2025-04-14,S.TOWER6VAN,130.43,5.88,8112.0,4017.0,693.0,2306.0,2524.0,101.0,513.0,6497.0,1122.0,0.0,0.13162962962962965,0.04814814814814815,0.636037037037037,3138.0,0.9568630327858789,49.81215977881,2.0194174757276526,0.8043339706817068,67,0.19,1.27,0.031,0.038,0.23
25200706,2025-04-14,EXPORTDSP14,132.53,6.01,7518.0,5007.0,696.0,0.0,1711.0,263.0,0.0,6512.0,1075.0,261.0,0.13162962962962965,0.04814814814814815,0.636037037037037,1974.0,0.9566190269889087,49.13604466876077,1.5014979029355897,0.8667679837888213,55,0.17,0.78,0.023,0.028,0.26
25200670,2025-04-14,S.TOWER6VAN,118.57,0.0,11394.0,3993.0,693.0,2081.0,2575.0,0.0,503.0,6564.0,1102.0,0.0,0.13162962962962965,0.04814814814814815,0.636037037037037,3078.0,0.9999999999915661,55.359703128486466,2.8534936138234777,0.8365821962310472,67,0.17,1.32,0.039,0.031,0.21
25200676,2025-04-14,S.TOWER6VAN,123.62,5.68,8244.0,3777.0,707.0,2071.0,2511.0,135.0,510.0,6524.0,1125.0,0.0,0.13162962962962965,0.04814814814814815,0.636037037037037,3156.0,0.9560711523514612,52.77463193615293,2.1826846703727343,0.7956273764256034,67,0.175,1.328,0.03,0.024,0.207
25200678,2025-04-14,S.TOWER6VAN,129.01,5.62,8178.0,3873.0,693.0,2507.0,2511.0,91.0,513.0,6613.0,1153.0,278.0,0.13162962962962965,0.04814814814814815,0.636037037037037,3115.0,0.9582559607742832,51.25959227927092,2.1115414407430646,0.8060995184588102,67,0.172,1.315,0.023,0.02,0.225
25200680,2025-04-14,S.TOWER6VAN,124.83,5.64,7992.0,3468.0,613.0,1170.0,2487.0,98.0,513.0,6438.0,1171.0,0.0,0.13162962962962965,0.04814814814814815,0.636037037037037,3098.0,0.9567716716413217,51.574140831117724,2.304498269895529,0.8027759845058738,67,0.19,1.3,0.026,0.02,0.239
25200682,2025-04-14,C20MMNACUTLT,128.54,5.86,8307.0,2532.0,690.0,2130.0,1752.0,273.0,0.0,7000.0,1946.0,0.0,0.13162962962962965,0.04814814814814815,0.636037037037037,2025.0,0.9563988095166934,54.457756340015116,3.2808056872024958,0.865185185184758,40,0.185,0.724,0.02,0.026,0.2
25200685,2025-04-14,S.TOWER6VAN,121.91,5.25,8772.0,3171.0,679.0,1505.0,2508.0,115.0,516.0,6409.0,1103.0,0.0,0.13162962962962965,0.04814814814814815,0.636037037037037,3139.0,0.9587134318892835,52.57156918995512,2.7663197729414173,0.7989805670593186,67,0.196,1.313,0.028,0.029,0.22
25200708,2025-04-14,SEQRFE550D,123.0,6.15,7497.0,4422.0,685.0,1029.0,1688.0,250.0,0.0,6203.0,1081.0,0.0,0.13162962962962965,0.04814814814814815,0.636037037037037,1938.0,0.9523809523735782,50.430894308533084,1.695386702849006,0.8710010319912946,73,0.24,0.79,0.022,0.034,0.24
25200688,2025-04-14,C20MMNACUTLT,122.18,5.76,7488.0,4707.0,709.0,2101.0,1731.0,270.0,0.0,6799.0,1144.0,357.0,0.13162962962962965,0.04814814814814815,0.636037037037037,2001.0,0.9549788963502033,55.647405466887804,1.5908221797319755,0.8650674662664343,40,0.198,0.755,0.018,0.025,0.216
25200694,2025-04-14,SEQRFE550D,104.98,5.77,5478.0,4002.0,693.0,1306.0,1735.0,250.0,189.0,6504.0,1124.0,440.0,0.13162962962962965,0.04814814814814815,0.636037037037037,2174.0,0.947900677192344,61.95465802951081,1.368815592203556,0.7980680772765418,73,0.22,0.77,0.02,0.027,0.2
25200696,2025-04-14,2062BK1,119.91,5.96,7974.0,3996.0,707.0,1629.0,1752.0,273.0,186.0,6502.0,1191.0,0.0,0.13162962962962965,0.04814814814814815,0.636037037037037,2211.0,0.9526495590613121,54.22400133388188,1.9954954954949962,0.7924016282221653,6,0.2,0.76,0.026,0.033,0.21
25200698,2025-04-14,S.TOWER6VAN,128.55,5.76,8124.0,4602.0,693.0,1611.0,2487.0,88.0,503.0,6499.0,1113.0,351.0,0.13162962962962965,0.04814814814814815,0.636037037037037,3078.0,0.9571141389251947,50.55620381135312,1.7653194263359917,0.8079922027287824,67,0.19,1.27,0.025,0.039,0.24
25300693,2025-04-14,S.TOWER6VAN,128.64,5.88,8436.0,4041.0,652.0,813.0,2531.0,136.0,532.0,6393.0,1070.0,435.0,0.13162962962962965,0.04814814814814815,0.636037037037037,3199.0,0.9562890276467717,49.69682835782264,2.087602078692876,0.7911847452326379,67,0.19,1.32,0.022,0.027,0.25
25200702,2025-04-14,S.TOWER6VAN,127.81,5.1,7995.0,3849.0,704.0,2173.0,2481.0,98.0,510.0,6299.0,2003.0,0.0,0.13162962962962965,0.04814814814814815,0.636037037037037,3089.0,0.9616281694307305,49.284093576016865,2.0771628994538642,0.8031725477498209,67,0.17,1.31,0.028,0.026,0.23
25200704,2025-04-14,S.TOWER6VAN,125.03,6.22,7536.0,4893.0,613.0,1603.0,2501.0,94.0,503.0,6078.0,1480.0,0.0,0.13162962962962965,0.04814814814814815,0.636037037037037,3098.0,0.9526095238022659,48.61233303968157,1.5401594114037316,0.80729502905074,67,0.18,1.28,0.028,0.031,0.25
25200691,2025-04-14,2062BK1,126.6,5.89,7797.0,3960.0,709.0,1320.0,2521.0,98.0,506.0,6681.0,1103.0,0.0,0.13162962962962965,0.04814814814814815,0.636037037037037,3125.0,0.955543814620307,52.77251184792439,1.9689393939388968,0.8067199999997419,6,0.209,1.156,0.033,0.037,0.23
25300709,2025-04-14,2062BK1,129.85,6.31,9087.0,4404.0,649.0,0.0,1831.0,289.0,0.0,3430.0,1952.0,0.0,0.13162962962962965,0.04814814814814815,0.636037037037037,2120.0,0.9536574618026318,26.415094339419216,2.0633514986371333,0.8636792452826115,6,0.18,0.79,0.024,0.036,0.23
25200664,2025-04-14,2062BK1,126.9,6.0,9162.0,2985.0,619.0,1328.0,2508.0,115.0,506.0,6430.0,1098.0,662.0,0.13162962962962965,0.04814814814814815,0.636037037037037,3129.0,0.9548532731305128,50.66981875452584,3.0693467336673135,0.8015340364331092,6,0.17,1.34,0.024,0.027,0.25
25100720,2025-04-14,SEQRFE550D,129.5,0.0,9210.0,4629.0,649.0,1101.0,1810.0,267.0,0.0,6560.0,1428.0,0.0,0.13162962962962965,0.04814814814814815,0.636037037037037,2077.0,0.9999999999922781,50.656370655979494,1.9896305897597775,0.8714492055845587,73,0.23,0.85,0.029,0.031,0.22
25100726,2025-04-14,2062BK1,122.73,7.74,6972.0,4557.0,657.0,1194.0,1702.0,267.0,0.0,6359.0,1109.0,0.0,0.13162962962962965,0.04814814814814815,0.636037037037037,1969.0,0.9406760174680718,51.81292267537022,1.5299539170503553,0.8643981716603025,6,0.19,0.79,0.033,0.029,0.2
25100729,2025-04-14,2062BK1,124.52,5.61,7080.0,5187.0,654.0,2399.0,1807.0,272.0,0.0,6310.0,1111.0,0.0,0.13162962962962965,0.04814814814814815,0.636037037037037,2079.0,0.956889264574219,50.674590426833646,1.364950838634786,0.8691678691674511,6,0.19,0.77,0.032,0.031,0.21
25100723,2025-04-14,2062BK1,126.39,5.89,6921.0,5403.0,647.0,1405.0,1808.0,274.0,0.0,6376.0,1091.0,0.0,0.13162962962962965,0.04814814814814815,0.636037037037037,2082.0,0.955473238577597,50.44702903670823,1.2809550249858817,0.8683957732944917,6,0.18,0.73,0.028,0.04,0.19
25100718,2025-04-14,EXPORTDSP14,129.1,6.11,8958.0,4731.0,692.0,1115.0,1719.0,278.0,268.0,6494.0,1063.0,0.0,0.13162962962962965,0.04814814814814815,0.636037037037037,2265.0,0.9548110346797218,50.30209140162431,1.893468611286854,0.7589403973506583,55,0.2,0.85,0.02,0.032,0.22
25100716,2025-04-14,2062BK1,127.18,6.18,9096.0,4068.0,709.0,1280.0,1708.0,277.0,264.0,6329.0,1549.0,0.0,0.13162962962962965,0.04814814814814815,0.636037037037037,2249.0,0.9536592681392198,49.76411385398833,2.235988200589421,0.7594486438413698,6,0.18,0.81,0.02,0.029,0.24
25100714,2025-04-14,1786550D,122.89,6.46,8643.0,4617.0,699.0,1284.0,1709.0,264.0,254.0,244.0,62.0,5982.0,0.13162962962962965,0.04814814814814815,0.636037037037037,2227.0,0.9500579822114416,1.9855155016520016,1.8719948018189576,0.7674000898065706,3,0.23,0.83,0.04,0.04,0.21
25100712,2025-04-14,EXPORTDSP14,129.2,6.1,8997.0,4401.0,696.0,1432.0,1709.0,254.0,260.0,6805.0,1506.0,0.0,0.13162962962962965,0.04814814814814815,0.636037037037037,2223.0,0.9549150036884338,52.67027863736324,2.0443081117923096,0.7687809266753177,55,0.2,0.76,0.037,0.04,0.24
25100703,2025-04-14,C18MMNRC,132.24,0.0,8862.0,5127.0,616.0,3054.0,1704.0,250.0,280.0,6290.0,2243.0,0.0,0.13162962962962965,0.04814814814814815,0.636037037037037,2234.0,0.999999999992438,47.56503327247758,1.7284961966058652,0.7627573858546273,33,0.17,0.78,0.023,0.033,0.21
25100699,2025-04-14,2062BK1,127.3,5.62,6993.0,5199.0,607.0,1152.0,1808.0,250.0,0.0,5362.0,1205.0,0.0,0.13162962962962965,0.04814814814814815,0.636037037037037,2058.0,0.9577189286716995,42.12097407665262,1.3450663589149172,0.8785228377060843,6,0.2,0.73,0.033,0.042,0.21
25100697,2025-04-14,2062BK1,128.17,5.81,6963.0,5463.0,595.0,897.0,1815.0,251.0,0.0,5074.0,1311.0,0.0,0.13162962962962965,0.04814814814814815,0.636037037037037,2066.0,0.9566353186971441,39.588047124603364,1.2745744096647857,0.8785091965145796,6,0.2,0.76,0.03,0.032,0.19
25100705,2025-04-14,C18MMNRC,125.2,5.98,8967.0,4569.0,654.0,1109.0,1702.0,258.0,267.0,6161.0,1513.0,0.0,0.13162962962962965,0.04814814814814815,0.636037037037037,2227.0,0.9544137825815338,49.209265175325804,1.962573867366609,0.7642568477769357,33,0.19,0.87,0.024,0.032,0.18
25100692,2025-04-14,2062BK1,124.8,5.5,6972.0,5523.0,624.0,231.0,1803.0,250.0,0.0,6113.0,1192.0,0.0,0.13162962962962965,0.04814814814814815,0.636037037037037,2053.0,0.9577897160325572,48.982371794479306,1.2623574144484406,0.8782269848997184,6,0.21,0.81,0.025,0.039,0.23
25100671,2025-04-14,2062BK1,130.93,5.13,6648.0,5646.0,702.0,0.0,1814.0,271.0,0.0,6659.0,1229.0,0.0,0.13162962962962965,0.04814814814814815,0.636037037037037,2085.0,0.9622960458550471,50.85923776024701,1.1774707757702483,0.8700239808149305,6,0.18,0.73,0.027,0.038,0.19
25100675,2025-04-14,2062BK1,127.7,6.2,8943.0,4245.0,714.0,1563.0,1708.0,270.0,0.0,6270.0,1619.0,0.0,0.13162962962962965,0.04814814814814815,0.636037037037037,1978.0,0.9536967886411225,49.09945183986609,2.1067137809182315,0.8634984833160447,6,0.18,0.74,0.022,0.03,0.21
25100695,2025-04-14,2062BK1,120.67,7.02,6984.0,5298.0,602.0,684.0,1800.0,250.0,0.0,6015.0,1162.0,0.0,0.13162962962962965,0.04814814814814815,0.636037037037037,2050.0,0.9450231028197587,49.846689317561555,1.31823329558299,0.8780487804873766,6,0.19,0.75,0.031,0.031,0.19
25100679,2025-04-14,2062BK1,128.97,5.87,7377.0,5898.0,707.0,996.0,1766.0,299.0,0.0,6036.0,2382.0,0.0,0.13162962962962965,0.04814814814814815,0.636037037037037,2065.0,0.9564669237544018,46.80158176283786,1.250762970498262,0.8552058111376004,6,0.19,0.72,0.018,0.029,0.19
25100681,2025-04-14,C15MMNA,128.2,7.33,6969.0,5637.0,706.0,519.0,1762.0,277.0,0.0,6353.0,1070.0,0.0,0.13162962962962965,0.04814814814814815,0.636037037037037,2039.0,0.9459160333435703,49.555382214902075,1.2362959020753528,0.8641490926920725,30,0.16,0.73,0.043,0.032,0.18
25100677,2025-04-14,C20MMNACUTLT,124.34,6.19,7332.0,5889.0,714.0,1603.0,1755.0,301.0,0.0,6208.0,1633.0,0.0,0.13162962962962965,0.04814814814814815,0.636037037037037,2056.0,0.9525779514214926,49.92761782169915,1.24503311258257,0.8535992217894681,40,0.214,0.727,0.021,0.033,0.23
25100684,2025-04-14,2062BK1,123.23,5.8,7329.0,5529.0,604.0,1707.0,1800.0,254.0,0.0,6235.0,1583.0,0.0,0.13162962962962965,0.04814814814814815,0.636037037037037,2054.0,0.9550492133538322,50.596445670286485,1.3255561584370905,0.8763388510219687,6,0.2,0.79,0.023,0.033,0.23
25100686,2025-04-14,SEQRFE550D,130.09,5.98,7338.0,6288.0,614.0,1697.0,1856.0,254.0,0.0,6331.0,1477.0,0.0,0.13162962962962965,0.04814814814814815,0.636037037037037,2110.0,0.9560520320353051,48.66630794028237,1.1669847328242418,0.8796208530801518,73,0.21,0.75,0.02,0.03,0.22
25100689,2025-04-14,S.TOWER6VAN,123.33,5.25,7977.0,5088.0,614.0,1445.0,2555.0,102.0,592.0,5963.0,1581.0,0.0,0.13162962962962965,0.04814814814814815,0.636037037037037,3249.0,0.9591693886999599,48.349955403808075,1.5678066037732767,0.7863958140964031,67,0.19,1.37,0.028,0.03,0.23
25100683,2025-04-14,SEQRFE550D,128.54,6.19,7545.0,5310.0,614.0,1468.0,1804.0,254.0,0.0,6373.0,1131.0,0.0,0.13162962962962965,0.04814814814814815,0.636037037037037,2058.0,0.954056260662406,49.579897307845194,1.4209039548019922,0.8765792031093894,73,0.21,0.75,0.03,0.035,0.22
25300773,2025-04-15,2062BK1,127.88,5.67,10005.0,4131.0,610.0,2305.0,1654.0,244.0,0.0,6256.0,1098.0,0.0,0.13540909090909092,0.04163636363636364,0.7571363636363636,1898.0,0.9575439910074315,48.92086330896996,2.4219317356566394,0.8714436248678232,6,0.17,0.71,0.028,0.026,0.21
25200782,2025-04-15,S.TOWER6VAN,126.88,5.88,8004.0,4227.0,679.0,1812.0,2484.0,88.0,459.0,6793.0,1498.0,0.0,0.13540909090909092,0.04163636363636364,0.7571363636363636,3031.0,0.9557095510624006,53.53877679655155,1.8935415188072169,0.8195315077529464,67,0.19,1.25,0.026,0.022,0.27
25300775,2025-04-15,1786500D,138.19,0.0,10911.0,3645.0,597.0,2911.0,1643.0,241.0,0.0,5755.0,988.0,0.0,0.13540909090909092,0.04163636363636364,0.7571363636363636,1884.0,0.9999999999927637,41.64556045993454,2.993415637859261,0.8720806794050573,2,0.16,0.75,0.04,0.032,0.189
25300778,2025-04-15,C20MMNC,133.04,0.0,10917.0,4239.0,596.0,3384.0,1711.0,241.0,0.0,6719.0,1205.0,0.0,0.13540909090909092,0.04163636363636364,0.7571363636363636,1952.0,0.9999999999924836,50.50360793708281,2.575371549893235,0.8765368852454526,42,0.19,0.67,0.03,0.028,0.16
25300781,2025-04-15,2062BK1,128.52,5.6,9567.0,4629.0,652.0,3255.0,1753.0,258.0,0.0,6400.0,1266.0,289.0,0.13540909090909092,0.04163636363636364,0.7571363636363636,2011.0,0.958246346548179,49.797696856132916,2.0667530784182184,0.8717056190945441,6,0.18,0.74,0.036,0.027,0.18
25200786,2025-04-15,C20MMNC,127.07,5.12,7500.0,4428.0,707.0,2367.0,1799.0,250.0,0.0,6904.0,1079.0,0.0,0.13540909090909092,0.04163636363636364,0.7571363636363636,2049.0,0.961267871995149,54.332257810227965,1.693766937668994,0.8779892630547204,42,0.19,0.68,0.032,0.028,0.19
25200784,2025-04-15,1786550D,125.52,5.65,7500.0,4146.0,699.0,1980.0,1654.0,263.0,0.0,6796.0,1105.0,0.0,0.13540909090909092,0.04163636363636364,0.7571363636363636,1917.0,0.9569261263935587,54.14276609262155,1.8089725036175084,0.8628064684398212,3,0.22,0.76,0.03,0.03,0.22
25200779,2025-04-15,1786550D,125.04,5.22,8679.0,4530.0,715.0,1878.0,1752.0,253.0,0.0,7242.0,2518.0,0.0,0.13540909090909092,0.04163636363636364,0.7571363636363636,2005.0,0.9599263012362972,57.917466410285364,1.9158940397346762,0.8738154613461976,3,0.21,0.77,0.03,0.03,0.25
25100766,2025-04-15,S.TOWER6VAN,129.97,5.4,7752.0,5181.0,679.0,996.0,2627.0,104.0,642.0,6439.0,1188.0,0.0,0.13540909090909092,0.04163636363636364,0.7571363636363636,3373.0,0.9601093299773945,49.54220204624497,1.4962362478283155,0.7788319003851827,67,0.18,1.28,0.034,0.027,0.24
25200752,2025-04-15,2062BK1,121.7,6.35,4992.0,3318.0,654.0,2136.0,1610.0,253.0,186.0,6396.0,1017.0,0.0,0.13540909090909092,0.04163636363636364,0.7571363636363636,2049.0,0.9504099960878531,52.55546425593627,1.5045207956595827,0.7857491459244579,6,0.18,0.74,0.022,0.022,0.19
25200749,2025-04-15,C20MMNC,119.79,0.0,11271.0,2973.0,641.0,2127.0,1755.0,253.0,206.0,6796.0,1612.0,0.0,0.13540909090909092,0.04163636363636364,0.7571363636363636,2214.0,0.999999999991652,56.73261540982776,3.7911200807252636,0.7926829268289103,42,0.19,0.81,0.036,0.034,0.25
25200745,2025-04-15,C20MMNC,126.53,6.21,6981.0,2484.0,611.0,2964.0,1816.0,253.0,0.0,6171.0,3682.0,0.0,0.13540909090909092,0.04163636363636364,0.7571363636363636,2069.0,0.9532168148187945,48.77104244014249,2.8103864734288204,0.877718704687831,42,0.23,0.76,0.032,0.036,0.22
25200742,2025-04-15,2062BK1,125.14,5.23,8307.0,1884.0,591.0,2592.0,1806.0,250.0,0.0,6504.0,2335.0,457.0,0.13540909090909092,0.04163636363636364,0.7571363636363636,2056.0,0.9598834087523213,51.97378935550604,4.409235668787469,0.8784046692602732,6,0.17,0.76,0.021,0.033,0.24
25200739,2025-04-15,2062BK1,121.79,5.61,9051.0,1671.0,611.0,2608.0,1799.0,253.0,0.0,6337.0,1953.0,0.0,0.13540909090909092,0.04163636363636364,0.7571363636363636,2052.0,0.9559654631008165,52.032186550192684,5.416517055652055,0.8767056530210152,6,0.19,0.74,0.026,0.025,0.2
25200736,2025-04-15,EXPORTDSP14,124.62,5.45,8148.0,2217.0,597.0,2210.0,1738.0,250.0,0.0,6343.0,1535.0,0.0,0.13540909090909092,0.04163636363636364,0.7571363636363636,1988.0,0.9580994848853842,50.89873214531456,3.675236806493606,0.8742454728365824,55,0.2,0.725,0.035,0.029,0.226
25200733,2025-04-15,TMT-FE500D,126.62,5.65,7968.0,3336.0,0.0,2739.0,0.0,0.0,0.0,6672.0,1384.0,0.0,0.13540909090909092,0.04163636363636364,0.7571363636363636,0.0,0.9572843426252569,52.69309745654167,2.3884892086323775,0.0,78,0.21,0.73,0.023,0.027,0.2
25100764,2025-04-15,1786550D,122.56,5.15,8325.0,5529.0,717.0,1461.0,1753.0,298.0,0.0,5988.0,1487.0,0.0,0.13540909090909092,0.04163636363636364,0.7571363636363636,2051.0,0.9596742619923289,48.857702349470806,1.5056972327723808,0.8547050219401001,3,0.21,0.72,0.02,0.03,0.23
25200725,2025-04-15,C20MMNC,125.87,5.23,8292.0,3534.0,699.0,1872.0,1745.0,253.0,0.0,6588.0,1441.0,0.0,0.13540909090909092,0.04163636363636364,0.7571363636363636,1998.0,0.9601067887035843,52.33971557915039,2.346349745330406,0.8733733733729363,42,0.174,0.753,0.032,0.027,0.204
25200776,2025-04-15,2062BK1,127.3,0.0,9153.0,3237.0,668.0,1018.0,1654.0,250.0,0.0,7158.0,1730.0,0.0,0.13540909090909092,0.04163636363636364,0.7571363636363636,1904.0,0.9999999999921445,56.22937941825428,2.827618164966689,0.8686974789911404,6,0.18,0.72,0.022,0.023,0.23
25300769,2025-04-15,EXPORTDSP14,133.45,5.23,10242.0,4128.0,596.0,1895.0,1728.0,240.0,0.0,6829.0,1171.0,0.0,0.13540909090909092,0.04163636363636364,0.7571363636363636,1968.0,0.9622872800622854,51.17272386623326,2.4811046511621893,0.8780487804873587,55,0.18,0.77,0.03,0.03,0.23
25300771,2025-04-15,1786550D,132.95,5.6,10485.0,3591.0,600.0,2904.0,1718.0,254.0,0.0,6673.0,1288.0,0.0,0.13540909090909092,0.04163636363636364,0.7571363636363636,1972.0,0.9595813785567696,50.191801428731175,2.919799498746054,0.8711967545634527,3,0.22,0.75,0.03,0.03,0.22
25300765,2025-04-15,1786550D,130.81,5.2,9837.0,3669.0,0.0,1995.0,0.0,0.0,0.0,3944.0,703.0,0.0,0.13540909090909092,0.04163636363636364,0.7571363636363636,0.0,0.9617675170872602,30.15060010679497,2.681112019623145,0.0,3,0.22,0.75,0.03,0.03,0.23
25100753,2025-04-15,2062BK1,127.6,7.75,9546.0,4698.0,709.0,1432.0,1711.0,280.0,273.0,6510.0,1068.0,0.0,0.13540909090909092,0.04163636363636364,0.7571363636363636,2264.0,0.9427410417366625,51.01880877702963,2.0319284802039097,0.7557420494696309,6,0.19,0.73,0.026,0.025,0.22
25100750,2025-04-15,2062BK1,125.88,6.24,9318.0,4281.0,709.0,1230.0,1710.0,267.0,271.0,6644.0,1082.0,0.0,0.13540909090909092,0.04163636363636364,0.7571363636363636,2248.0,0.9527702088937877,52.780425801932154,2.1765942536785383,0.7606761565832915,6,0.17,0.74,0.02,0.024,0.22
25100747,2025-04-15,1786550D,125.25,0.0,9363.0,4866.0,697.0,1583.0,1702.0,271.0,275.0,6503.0,2216.0,0.0,0.13540909090909092,0.04163636363636364,0.7571363636363636,2248.0,0.9999999999920159,51.92015968022419,1.92416769420429,0.7571174377220832,3,0.2,0.76,0.02,0.03,0.19
25100789,2025-04-15,C20MMNC,126.27,5.2,7719.0,5331.0,606.0,2944.0,1817.0,298.0,0.0,6496.0,1526.0,0.0,0.13540909090909092,0.04163636363636364,0.7571363636363636,2115.0,0.9604472503159622,51.445315593161915,1.4479459763643878,0.8591016548459295,42,0.17,0.71,0.029,0.027,0.2
25100787,2025-04-15,S.TOWER6VAN,126.84,5.14,7632.0,5622.0,802.0,2932.0,1964.0,0.0,908.0,6386.0,1076.0,0.0,0.13540909090909092,0.04163636363636364,0.7571363636363636,2872.0,0.9610547052510908,50.34689372398023,1.3575240128065886,0.6838440111418231,67,0.19,1.25,0.043,0.035,0.26
25100759,2025-04-15,2062BK1,126.51,6.41,9861.0,4530.0,612.0,2441.0,1702.0,281.0,291.0,6388.0,1999.0,0.0,0.13540909090909092,0.04163636363636364,0.7571363636363636,2274.0,0.9517755040554335,50.49403209192558,2.1768211920524996,0.7484608619169971,6,0.2,0.79,0.025,0.028,0.22
25100783,2025-04-15,C20MMNC,127.0,5.62,7818.0,5307.0,604.0,2508.0,1802.0,253.0,0.0,6276.0,1583.0,0.0,0.13540909090909092,0.04163636363636364,0.7571363636363636,2055.0,0.9576232845652419,49.41732283425655,1.4731486715655786,0.8768856447684298,42,0.18,0.77,0.024,0.034,0.23
25100780,2025-04-15,SAILTOWER6VA,128.52,5.21,8259.0,5346.0,802.0,3252.0,1961.0,0.0,890.0,6337.0,1157.0,0.0,0.13540909090909092,0.04163636363636364,0.7571363636363636,2851.0,0.9610409033054584,49.30750077770536,1.5448933782264225,0.6878288319885346,68,0.18,1.31,0.03,0.017,0.23
25100744,2025-04-15,1786550D,127.99,5.21,8685.0,4872.0,692.0,1880.0,1716.0,267.0,267.0,1064.0,2946.0,0.0,0.13540909090909092,0.04163636363636364,0.7571363636363636,2250.0,0.9608858858786722,8.313149464736986,1.7826354679799294,0.7626666666663277,3,0.21,0.74,0.04,0.03,0.22
25300767,2025-04-15,2062BK1,133.5,5.18,8502.0,3090.0,0.0,397.0,0.0,0.0,0.0,6754.0,1552.0,0.0,0.13540909090909092,0.04163636363636364,0.7571363636363636,0.0,0.962647822317835,50.59176029924651,2.751456310678721,0.0,6,0.19,0.74,0.032,0.028,0.24
25100741,2025-04-15,C20MMNC,131.14,5.45,7482.0,5160.0,647.0,2885.0,1807.0,274.0,0.0,6438.0,1129.0,0.0,0.13540909090909092,0.04163636363636364,0.7571363636363636,2081.0,0.9600995680433408,49.09257282256298,1.4499999999997188,0.8683325324359115,42,0.21,0.73,0.034,0.029,0.2
25100738,2025-04-15,C20MMNC,127.68,5.44,6861.0,5217.0,647.0,2910.0,1807.0,271.0,0.0,6411.0,1111.0,0.0,0.13540909090909092,0.04163636363636364,0.7571363636363636,2078.0,0.9591346153774104,50.21146616502027,1.3151236342723183,0.869586140519312,42,0.21,0.74,0.034,0.031,0.19
25100735,2025-04-15,C20MMNC,126.2,5.98,6741.0,5043.0,662.0,2517.0,1810.0,271.0,0.0,6322.0,1099.0,0.0,0.13540909090909092,0.04163636363636364,0.7571363636363636,2081.0,0.9547586624227965,50.09508716283601,1.3367043426529175,0.8697741470442721,42,0.2,0.75,0.029,0.029,0.22
25100732,2025-04-15,2062BK1,125.6,5.24,6981.0,5247.0,644.0,2708.0,1810.0,264.0,0.0,6438.0,1114.0,0.0,0.13540909090909092,0.04163636363636364,0.7571363636363636,2074.0,0.95995108528768,51.257961783031384,1.3304745568893976,0.8727097396331376,6,0.2,0.76,0.026,0.033,0.18
25300734,2025-04-15,2062BK1,124.14,6.13,8343.0,2724.0,546.0,0.0,1754.0,250.0,0.0,4165.0,708.0,0.0,0.13540909090909092,0.04163636363636364,0.7571363636363636,2004.0,0.9529438857683815,33.55082970812348,3.0627753303953513,0.8752495009975673,6,0.2,0.71,0.025,0.025,0.21
25300737,2025-04-15,2062BK1,125.99,5.88,9270.0,3675.0,0.0,677.0,0.0,0.0,0.0,6471.0,1107.0,0.0,0.13540909090909092,0.04163636363636364,0.7571363636363636,0.0,0.9554106316754727,51.361219143968874,2.52244897959115,0.0,6,0.2,0.72,0.025,0.028,0.2
25300740,2025-04-15,EXPORTDSP14,121.36,5.98,9936.0,3660.0,595.0,1898.0,1743.0,245.0,0.0,6540.0,1065.0,0.0,0.13540909090909092,0.04163636363636364,0.7571363636363636,1988.0,0.9530391078926257,53.889255108323255,2.714754098359914,0.8767605633798407,55,0.18,0.73,0.029,0.029,0.21
25300763,2025-04-15,2062BK1,133.0,5.27,10170.0,4212.0,665.0,2637.0,1758.0,260.0,0.0,6317.0,1109.0,0.0,0.13540909090909092,0.04163636363636364,0.7571363636363636,2018.0,0.96188616474317,47.496240601146646,2.414529914529341,0.8711595639242462,6,0.18,0.75,0.026,0.028,0.25
25300762,2025-04-15,S.TOWER6VAN,135.77,0.0,10281.0,4017.0,447.0,2155.0,2573.0,92.0,451.0,6423.0,1128.0,0.0,0.13540909090909092,0.04163636363636364,0.7571363636363636,3116.0,0.9999999999926347,47.30794726340644,2.5593726661681457,0.8257381258020456,67,0.18,1.32,0.035,0.035,0.23
25300760,2025-04-15,1786550D,126.7,6.1,10443.0,2046.0,597.0,2187.0,1780.0,278.0,0.0,6764.0,1681.0,0.0,0.13540909090909092,0.04163636363636364,0.7571363636363636,2058.0,0.9540662650530567,53.38595106508772,5.104105571845013,0.8649173955292202,3,0.23,0.77,0.03,0.03,0.23
25300758,2025-04-15,S.TOWER6VAN,126.4,6.23,10086.0,3357.0,605.0,2538.0,2627.0,129.0,397.0,6325.0,1158.0,306.0,0.13540909090909092,0.04163636363636364,0.7571363636363636,3153.0,0.9530272185708135,50.03955696162943,3.0044682752448604,0.8331747542020828,67,0.17,1.28,0.034,0.033,0.22
25300756,2025-04-15,2062BK1,126.1,6.5,12201.0,2241.0,652.0,1518.0,1779.0,271.0,0.0,6431.0,1234.0,318.0,0.13540909090909092,0.04163636363636364,0.7571363636363636,2050.0,0.950980392149691,50.99920697818399,5.444444444442015,0.8678048780483572,6,0.2,0.82,0.019,0.023,0.21
25100768,2025-04-15,2062BK1,124.57,5.47,8499.0,5568.0,696.0,2012.0,1761.0,279.0,0.0,6391.0,1065.0,222.0,0.13540909090909092,0.04163636363636364,0.7571363636363636,2040.0,0.957936019678884,51.30448743637068,1.5264008620686913,0.8632352941172239,6,0.2,0.8,0.03,0.031,0.21
25100755,2025-04-15,S.TOWER6VAN,124.89,7.95,9903.0,4392.0,692.0,2120.0,2554.0,81.0,588.0,6750.0,1319.0,0.0,0.13540909090909092,0.04163636363636364,0.7571363636363636,3223.0,0.9401535681952714,54.047561853999134,2.254781420764514,0.7924294135895773,67,0.191,1.302,0.038,0.031,0.2
25100770,2025-04-15,S.TOWER6VAN,122.73,5.67,9414.0,3882.0,704.0,2435.0,2605.0,99.0,644.0,5866.0,1525.0,0.0,0.13540909090909092,0.04163636363636364,0.7571363636363636,3348.0,0.9558411214878829,47.795974903871944,2.4250386398757278,0.7780764635601022,67,0.19,1.37,0.027,0.027,0.23
25100774,2025-04-15,EXPORTDSP14,124.24,5.58,7710.0,5736.0,686.0,327.0,1766.0,264.0,0.0,6192.0,1197.0,0.0,0.13540909090909092,0.04163636363636364,0.7571363636363636,2030.0,0.957017408712394,49.839021248793955,1.3441422594139916,0.8699507389158276,55,0.18,0.74,0.028,0.025,0.25
25100777,2025-04-15,SAILTOWER6VA,127.52,5.58,10164.0,4494.0,757.0,1430.0,2648.0,0.0,650.0,6135.0,1219.0,0.0,0.13540909090909092,0.04163636363636364,0.7571363636363636,3298.0,0.9580766341024939,48.11010037603427,2.2616822429901506,0.8029108550634315,68,0.18,1.33,0.033,0.014,0.23
25300754,2025-04-15,1786550D,126.9,6.12,9027.0,3333.0,651.0,2022.0,1837.0,268.0,0.0,3929.0,725.0,2748.0,0.13540909090909092,0.04163636363636364,0.7571363636363636,2105.0,0.9539918809129906,30.961386918589742,2.708370837082896,0.8726840855102742,3,0.23,0.79,0.04,0.03,0.2
25300751,2025-04-15,C20MMNC,128.73,6.48,9546.0,2673.0,649.0,2178.0,1839.0,275.0,0.0,3992.0,2781.0,0.0,0.13540909090909092,0.04163636363636364,0.7571363636363636,2114.0,0.9520745506918715,31.01064242965113,3.5712682379335687,0.8699148533581504,42,0.18,0.75,0.019,0.029,0.21
25300748,2025-04-15,1786550D,129.22,6.01,9225.0,3246.0,599.0,2211.0,1793.0,265.0,0.0,6295.0,1139.0,254.0,0.13540909090909092,0.04163636363636364,0.7571363636363636,2058.0,0.9555571988393438,48.71536913752736,2.8419593345647436,0.8712342079684785,3,0.2,0.76,0.02,0.02,0.22
25300743,2025-04-15,EXPORTDSP14,127.99,5.78,9396.0,3243.0,602.0,2103.0,1745.0,268.0,0.0,6552.0,1530.0,0.0,0.13540909090909092,0.04163636363636364,0.7571363636363636,2013.0,0.9567915078047636,51.19149933548565,2.8973172987965166,0.8668653750616657,55,0.2,0.76,0.039,0.033,0.25
25100772,2025-04-15,SAILTOWER6VA,122.46,8.77,8223.0,5886.0,767.0,1441.0,2654.0,0.0,660.0,5650.0,1336.0,0.0,0.13540909090909092,0.04163636363636364,0.7571363636363636,3314.0,0.9331707688719564,46.13751429000378,1.3970438328234118,0.8008449004222086,68,0.19,1.29,0.023,0.017,0.19
25100757,2025-04-15,1786550D,127.03,7.01,9747.0,4398.0,587.0,1549.0,1713.0,278.0,302.0,6558.0,1080.0,0.0,0.13540909090909092,0.04163636363636364,0.7571363636363636,2293.0,0.9477021784471227,51.62560025150259,2.2162346521140934,0.7470562581767348,3,0.22,0.78,0.03,0.02,0.21
25300823,2025-04-16,SEQRFE550D,132.49,0.0,9195.0,3030.0,643.0,3540.0,1820.0,271.0,0.0,3577.0,730.0,0.0,0.14423809523809522,0.03428571428571429,0.6535714285714286,2091.0,0.9999999999924524,26.998264019722257,3.0346534653455333,0.870396939263094,73,0.22,0.74,0.027,0.021,0.2
25200835,2025-04-16,1786550D,126.59,5.74,7476.0,3093.0,663.0,1131.0,1755.0,240.0,0.0,6494.0,1506.0,0.0,0.14423809523809522,0.03428571428571429,0.6535714285714286,1995.0,0.9566235925265879,51.299470731880085,2.4170708050428655,0.8796992481198598,3,0.2,0.74,0.03,0.02,0.22
25200838,2025-04-16,2062BK1,131.98,5.64,8733.0,2520.0,638.0,2472.0,1768.0,253.0,0.0,6965.0,1307.0,0.0,0.14423809523809522,0.03428571428571429,0.6535714285714286,2021.0,0.959017584646425,52.77314744618297,3.4654761904748153,0.8748144482924914,6,0.21,0.78,0.035,0.019,0.25
25200841,2025-04-16,2062BK1,125.38,5.82,8991.0,3045.0,638.0,2695.0,1741.0,260.0,0.0,6498.0,2096.0,0.0,0.14423809523809522,0.03428571428571429,0.6535714285714286,2001.0,0.9556402438951553,51.826447598884776,2.952709359604942,0.8700649675158071,6,0.19,0.83,0.032,0.016,0.22
25200843,2025-04-16,TMT-FE500D,103.53,0.0,4509.0,0.0,654.0,1026.0,1755.0,263.0,0.0,2692.0,433.0,0.0,0.14423809523809522,0.03428571428571429,0.6535714285714286,2018.0,0.999999999990341,26.00212498767505,4509000000000.0,0.8696729435079932,78,0.21,0.78,0.019,0.014,0.22
25300821,2025-04-16,2062BK1,125.26,6.6,9045.0,3003.0,660.0,2493.0,1831.0,272.0,0.0,6729.0,1314.0,0.0,0.14423809523809522,0.03428571428571429,0.6535714285714286,2103.0,0.9499469133857884,53.72026185491202,3.011988011987009,0.8706609605321585,6,0.19,0.75,0.028,0.023,0.21
25300812,2025-04-16,2062BK1,131.5,5.43,10062.0,2400.0,602.0,2913.0,1871.0,282.0,0.0,6448.0,1258.0,332.0,0.14423809523809522,0.03428571428571429,0.6535714285714286,2153.0,0.960344701665374,49.03422053194651,4.192499999998253,0.8690199721315054,6,0.18,0.74,0.024,0.029,0.19
25300806,2025-04-16,SEQRFE550D,130.63,5.23,9879.0,2691.0,596.0,3000.0,1848.0,312.0,0.0,6661.0,1324.0,305.0,0.14423809523809522,0.03428571428571429,0.6535714285714286,2160.0,0.961504489909013,50.99134961302158,3.6711259754724375,0.8555555555551595,73,0.24,0.76,0.023,0.026,0.24
25300803,2025-04-16,2062BK1,126.12,5.19,9150.0,3048.0,621.0,2319.0,1778.0,281.0,0.0,6141.0,1143.0,325.0,0.14423809523809522,0.03428571428571429,0.6535714285714286,2059.0,0.9604752113246481,48.69172216897643,3.001968503936023,0.8635259834867103,6,0.2,0.74,0.039,0.026,0.2
25300800,2025-04-16,2062BK1,130.5,0.0,11715.0,2034.0,428.0,3309.0,1760.0,275.0,0.0,6699.0,1238.0,273.0,0.14423809523809522,0.03428571428571429,0.6535714285714286,2035.0,0.9999999999923372,51.33333333293998,5.759587020646136,0.8648648648644399,6,0.21,0.73,0.027,0.025,0.2
25200832,2025-04-16,2062BK1,131.83,5.86,7935.0,3102.0,605.0,1962.0,1758.0,260.0,159.0,7006.0,1121.0,0.0,0.14423809523809522,0.03428571428571429,0.6535714285714286,2177.0,0.9574406274895966,53.14420086434693,2.5580270793028506,0.8075333027097806,6,0.19,0.73,0.021,0.019,0.2
25200849,2025-04-16,TMT-FE500D,126.45,5.16,5208.0,2967.0,657.0,2812.0,1779.0,256.0,152.0,6593.0,1116.0,0.0,0.14423809523809522,0.03428571428571429,0.6535714285714286,2187.0,0.9607932527850407,52.13918544838166,1.7553083923148787,0.81344307270196,78,0.19,0.81,0.017,0.023,0.22
25300815,2025-04-16,2062BK1,127.6,6.5,9552.0,2370.0,602.0,2685.0,1559.0,282.0,0.0,6750.0,1349.0,286.0,0.14423809523809522,0.03428571428571429,0.6535714285714286,1841.0,0.9515287099108761,52.899686519961605,4.030379746833742,0.8468223791413108,6,0.17,0.77,0.021,0.026,0.21
25300827,2025-04-16,2062BK1,129.12,7.64,7929.0,3543.0,649.0,1027.0,1814.0,278.0,0.0,6825.0,1460.0,0.0,0.14423809523809522,0.03428571428571429,0.6535714285714286,2092.0,0.9441357121896453,52.857806691040444,2.2379339542754058,0.8671128107070425,6,0.2,0.74,0.027,0.019,0.22
25100839,2025-04-16,SEQRFE550D,131.03,6.6,9201.0,2880.0,614.0,1721.0,1814.0,254.0,0.0,5217.0,3496.0,0.0,0.14423809523809522,0.03428571428571429,0.6535714285714286,2068.0,0.952045338945346,39.81530947080962,3.1947916666655574,0.8771760154734637,73,0.21,0.76,0.025,0.017,0.21
25100836,2025-04-16,TMT-FE500D,127.82,5.89,8526.0,3612.0,602.0,1119.0,1740.0,234.0,0.0,6559.0,1273.0,0.0,0.14423809523809522,0.03428571428571429,0.6535714285714286,1974.0,0.9559494428168729,51.314348301898654,2.3604651162784163,0.881458966564903,78,0.22,0.75,0.032,0.025,0.21
25100833,2025-04-16,SEQRFE550D,128.13,5.57,8871.0,2982.0,586.0,1649.0,1704.0,253.0,0.0,6476.0,1204.0,0.0,0.14423809523809522,0.03428571428571429,0.6535714285714286,1957.0,0.9583395661858016,50.54241785646967,2.974849094566407,0.8707204905463103,73,0.21,0.74,0.025,0.022,0.25
25100828,2025-04-16,C20MMNC,128.91,0.0,8625.0,3141.0,597.0,999.0,1734.0,267.0,0.0,6441.0,1082.0,0.0,0.14423809523809522,0.03428571428571429,0.6535714285714286,2001.0,0.9999999999922428,49.96509192421097,2.7459407831891927,0.8665667166412461,42,0.22,0.69,0.031,0.021,0.23
25100822,2025-04-16,2062BK1,126.82,8.14,9546.0,3030.0,612.0,1127.0,1665.0,264.0,1.0,6375.0,1751.0,0.0,0.14423809523809522,0.03428571428571429,0.6535714285714286,1930.0,0.9396858328323973,50.26809651434893,3.1504950495039106,0.8626943005176877,6,0.22,0.73,0.023,0.017,0.2
25100819,2025-04-16,SEQRFE550D,125.26,0.0,8985.0,2799.0,692.0,2792.0,1763.0,284.0,0.0,6076.0,1758.0,0.0,0.14423809523809522,0.03428571428571429,0.6535714285714286,2047.0,0.9999999999920166,48.50710522075278,3.2100750267941374,0.8612603810450116,73,0.24,0.74,0.025,0.022,0.2
25100816,2025-04-16,2062BK1,127.14,5.29,9306.0,3078.0,699.0,2317.0,1654.0,277.0,281.0,6284.0,1236.0,0.0,0.14423809523809522,0.03428571428571429,0.6535714285714286,2212.0,0.9600543683382915,49.4258297935392,3.023391812864515,0.7477396021696439,6,0.22,0.81,0.034,0.023,0.19
25100813,2025-04-16,SEQRFE550D,126.51,5.61,9981.0,2844.0,612.0,3086.0,1654.0,271.0,273.0,6362.0,1484.0,0.0,0.14423809523809522,0.03428571428571429,0.6535714285714286,2198.0,0.9575386012643239,50.288514741520125,3.509493670884842,0.752502274794926,73,0.21,0.74,0.022,0.031,0.2
25100811,2025-04-16,C20MMNC,130.6,0.0,10092.0,3252.0,692.0,4274.0,1661.0,267.0,277.0,6182.0,1367.0,0.0,0.14423809523809522,0.03428571428571429,0.6535714285714286,2205.0,0.9999999999923431,47.33537519106176,3.1033210332093777,0.7532879818590688,42,0.22,0.73,0.02,0.027,0.22
25100807,2025-04-16,SEQRFE550D,120.28,5.73,14469.0,3450.0,707.0,3758.0,1655.0,284.0,274.0,6349.0,1054.0,0.0,0.14423809523809522,0.03428571428571429,0.6535714285714286,2213.0,0.9545274184512774,52.78516794103105,4.193913043477045,0.7478535924081573,73,0.24,0.79,0.034,0.029,0.22
25100801,2025-04-16,SEQRFE550D,124.75,5.77,9792.0,3162.0,596.0,2860.0,1664.0,263.0,267.0,6347.0,1040.0,0.0,0.14423809523809522,0.03428571428571429,0.6535714285714286,2194.0,0.9557922157450521,50.87775551061421,3.096774193547408,0.7584320875110491,73,0.21,0.82,0.033,0.025,0.2
25100798,2025-04-16,2062BK1,122.5,6.62,9186.0,5412.0,607.0,2795.0,1705.0,257.0,301.0,1637.0,1768.0,0.0,0.14423809523809522,0.03428571428571429,0.6535714285714286,2263.0,0.9487298636853414,13.36326530601336,1.69733924611942,0.7534246575339136,6,0.2,0.79,0.033,0.031,0.21
25100796,2025-04-16,S.TOWER6VAN,122.98,5.61,8691.0,5766.0,810.0,2681.0,2057.0,0.0,893.0,5167.0,1421.0,0.0,0.14423809523809522,0.03428571428571429,0.6535714285714286,2950.0,0.9563729683415789,42.014961782062,1.5072840790840256,0.697288135592984,67,0.18,1.32,0.03,0.03,0.23
25100794,2025-04-16,2062BK1,124.23,5.4,8607.0,5529.0,612.0,2936.0,1824.0,250.0,0.0,5200.0,1210.0,0.0,0.14423809523809522,0.03428571428571429,0.6535714285714286,2074.0,0.9583429761555324,41.85784432068053,1.5567010309275533,0.8794599807131729,6,0.2,0.73,0.022,0.025,0.22
25100792,2025-04-16,C20MMNC,124.56,5.39,8643.0,5145.0,617.0,3106.0,1829.0,298.0,0.0,5340.0,1227.0,0.0,0.14423809523809522,0.03428571428571429,0.6535714285714286,2127.0,0.9585225086497999,42.870905587324415,1.6798833819238717,0.8598965679356559,42,0.19,0.73,0.019,0.03,0.22
25100791,2025-04-16,S.TOWER6VAN,126.25,0.0,8928.0,5346.0,794.0,3252.0,2046.0,0.0,899.0,5784.0,1472.0,0.0,0.14423809523809522,0.03428571428571429,0.6535714285714286,2945.0,0.9999999999920792,45.81386138577573,1.6700336700333576,0.6947368421050273,67,0.18,1.342,0.034,0.028,0.232
25100785,2025-04-16,2062BK1,126.98,5.82,7815.0,5268.0,614.0,2808.0,1814.0,258.0,0.0,6217.0,1059.0,0.0,0.14423809523809522,0.03428571428571429,0.6535714285714286,2072.0,0.9561746987879807,48.96046621476641,1.4834851936215863,0.8754826254822029,6,0.19,0.733,0.03,0.037,0.192
25200829,2025-04-16,SEQRFE550D,129.29,6.12,6399.0,2994.0,599.0,3033.0,1735.0,280.0,206.0,6783.0,1136.0,0.0,0.14423809523809522,0.03428571428571429,0.6535714285714286,2221.0,0.9548039288017517,52.46345424972958,2.1372745490974827,0.781179648806492,73,0.22,0.76,0.029,0.025,0.24
25300825,2025-04-16,2062BK1,128.93,0.0,7125.0,3012.0,654.0,2432.0,1568.0,274.0,0.0,5354.0,1030.0,0.0,0.14423809523809522,0.03428571428571429,0.6535714285714286,1842.0,0.999999999992244,41.52640967934906,2.3655378486047924,0.8512486427791253,6,0.18,0.72,0.024,0.022,0.22
25200808,2025-04-16,C20MMNC,120.4,5.25,9576.0,3009.0,652.0,2949.0,1792.0,236.0,0.0,6305.0,1055.0,0.0,0.14423809523809522,0.03428571428571429,0.6535714285714286,2028.0,0.9582172701873599,52.367109634116545,3.182452642072721,0.8836291913210633,42,0.221,0.718,0.02,0.021,0.232
25200824,2025-04-16,C20MMNC,128.93,0.0,4428.0,2805.0,602.0,2463.0,1735.0,263.0,165.0,6765.0,1101.0,0.0,0.14423809523809522,0.03428571428571429,0.6535714285714286,2163.0,0.999999999992244,52.47033273828845,1.5786096256678863,0.8021266759127128,42,0.2,0.78,0.031,0.023,0.24
25200817,2025-04-16,C20MMNC,127.08,6.15,8445.0,3000.0,644.0,2820.0,1735.0,267.0,0.0,6785.0,1126.0,0.0,0.14423809523809522,0.03428571428571429,0.6535714285714286,2002.0,0.9538392253925255,53.39156436848134,2.8149999999990616,0.8666333666329338,42,0.2,0.7,0.026,0.026,0.19
25200820,2025-04-16,C20MMNC,125.26,0.0,8583.0,3141.0,668.0,2606.0,1725.0,260.0,0.0,6908.0,1748.0,0.0,0.14423809523809522,0.03428571428571429,0.6535714285714286,1985.0,0.9999999999920166,55.14928947744571,2.7325692454623582,0.8690176322413758,42,0.19,0.74,0.029,0.021,0.25
25200802,2025-04-16,SAILTOWER6VA,128.58,5.01,9021.0,4008.0,745.0,1149.0,2541.0,0.0,560.0,6709.0,1118.0,0.0,0.14423809523809522,0.03428571428571429,0.6535714285714286,3101.0,0.9624971928964557,52.17763260186516,2.2507485029934506,0.8194130925505259,68,0.16,1.33,0.026,0.018,0.21
