Repository: SiddharthKumar268/FerroMind

# FerroMind
*Ferro-Alloy Optimisation using Machine Learning*
**SAIL Durgapur Steel Plant | Steel Melting Shop**
Intern: Siddharth Kumar | FY 2023-24 to FY 2025-26

---

## Quick Start

```bash

# 2. Place raw Excel files in data/raw/

## Dataset

| | |
|---|---|
| Total heats after cleaning | 47,421 |
| Training set | 37,936 heats (Apr 2023 – Jun 2025) |
| Test set | 9,485 heats (Jun 2025 – Dec 2025) |
| Input features | 21 (16 raw + 5 engineered) |
| Target variables | Mn, Si, C, S, P |
| BOF grades | 76 distinct grades |
| Split method | Chronological 80/20 — no shuffle, no leakage |

---

File: data/processed/sms_train.csv (part 237 of 253)
Heat_Number,Date,BOF Grade Code,Hot Metal Addn. Weight,Scrap Addn. Weight,Lime Into Converter,Dolomite Into Converter,Lime Into Ladle,Iron Ore Into Converter,SIMN Into Ladle,FESI Into Ladle,FEMN Into Ladle,Measered O2 Mainblow II,Duration of Mainblow I/II,Measered O2 2nd Blow,HM_P,HM_S,HM_Si,Total_FA_Ladle,HM_Ratio,O2_per_ton_HM,Lime_Dolo_Ratio,SiMn_FA_Fraction,Grade_Encoded,C,Mn,P,S,Si
25200826,2025-04-16,SEQRFE550D,123.1,0.0,11172.0,3156.0,641.0,3594.0,1691.0,250.0,0.0,6476.0,1325.0,0.0,0.14423809523809522,0.03428571428571429,0.6535714285714286,1941.0,0.9999999999918765,52.60763606780985,3.5399239543715018,0.8712004121582323,73,0.22,0.74,0.023,0.018,0.23
25300831,2025-04-16,TMT-FE500D,128.0,5.96,8568.0,3021.0,657.0,1698.0,1837.0,278.0,0.0,6579.0,1142.0,0.0,0.14423809523809522,0.03428571428571429,0.6535714285714286,2115.0,0.9555091071890451,51.39843749959845,2.83614697120065,0.8685579196213388,78,0.17,0.65,0.023,0.021,0.21
25300834,2025-04-16,TMT-FE500D,134.58,5.67,8571.0,3015.0,660.0,2389.0,1830.0,271.0,0.0,4670.0,1036.0,0.0,0.14423809523809522,0.03428571428571429,0.6535714285714286,2101.0,0.9595721925065273,34.70054985856219,2.8427860696507983,0.8710138029505612,78,0.21,0.7,0.024,0.024,0.22
25200810,2025-04-16,1786500D,130.6,5.21,9303.0,3066.0,638.0,2589.0,1671.0,219.0,0.0,6480.0,1080.0,0.0,0.14423809523809522,0.03428571428571429,0.6535714285714286,1890.0,0.9616375819088312,49.61715160758334,3.0342465753414762,0.8841269841265164,2,0.19,0.71,0.026,0.024,0.244
25300837,2025-04-16,2062BK1,126.98,5.78,8586.0,3468.0,646.0,2348.0,1847.0,277.0,0.0,4196.0,1353.0,0.0,0.14423809523809522,0.03428571428571429,0.6535714285714286,2124.0,0.9564627899897827,33.044573948393094,2.475778546712089,0.8695856873818881,6,0.2,0.72,0.033,0.02,0.2
25200799,2025-04-16,SAILTOWER6VA,125.23,0.0,9453.0,4185.0,729.0,2214.0,2531.0,0.0,564.0,6356.0,1038.0,0.0,0.14423809523809522,0.03428571428571429,0.6535714285714286,3095.0,0.9999999999920146,50.75461151440745,2.2587813620066286,0.8177705977380233,68,0.17,1.34,0.024,0.012,0.26
25200797,2025-04-16,SEQRFE550D,122.58,5.21,9021.0,4935.0,456.0,2694.0,1741.0,226.0,0.0,6555.0,1037.0,0.0,0.14423809523809522,0.03428571428571429,0.6535714285714286,1967.0,0.9592299866894184,53.47528144841348,1.8279635258354956,0.8851042196233426,73,0.22,0.75,0.02,0.021,0.22
25200795,2025-04-16,C20MMNC,126.11,5.32,8541.0,4437.0,704.0,2547.0,1752.0,253.0,0.0,6860.0,1080.0,0.0,0.14423809523809522,0.03428571428571429,0.6535714285714286,2005.0,0.9595221790994483,54.3969550388201,1.924949290060418,0.8738154613461976,42,0.2,0.74,0.025,0.027,0.21
25200793,2025-04-16,S.TOWER6VAN,124.76,5.47,8193.0,4641.0,693.0,2256.0,2440.0,125.0,503.0,6526.0,1035.0,0.0,0.14423809523809522,0.03428571428571429,0.6535714285714286,3068.0,0.9579973892270752,52.30843218938515,1.7653522947636788,0.7953063885264683,67,0.18,1.304,0.03,0.029,0.228
25200790,2025-04-16,2062BK1,126.25,0.0,7560.0,4023.0,696.0,2706.0,1728.0,209.0,0.0,5926.0,1221.0,0.0,0.14423809523809522,0.03428571428571429,0.6535714285714286,1937.0,0.9999999999920792,46.938613861014346,1.8791946308720162,0.8921011874027402,6,0.209,0.731,0.023,0.022,0.221
25200788,2025-04-16,2062BK1,124.78,5.18,8559.0,4911.0,698.0,2376.0,1735.0,253.0,0.0,6801.0,1416.0,0.0,0.14423809523809522,0.03428571428571429,0.6535714285714286,1988.0,0.9601415820178506,54.5039269109272,1.742822235796835,0.8727364185106274,6,0.18,0.73,0.023,0.027,0.19
25300840,2025-04-16,TMT-FE500D,133.41,0.0,7680.0,3003.0,658.0,2919.0,1820.0,279.0,0.0,6092.0,1375.0,0.0,0.14423809523809522,0.03428571428571429,0.6535714285714286,2099.0,0.9999999999925044,45.66374334723287,2.5574425574417057,0.8670795616956326,78,0.21,0.71,0.023,0.02,0.21
25200805,2025-04-16,SAILTOWER6VA,121.8,5.14,10296.0,3006.0,751.0,1246.0,2494.0,0.0,459.0,6735.0,1119.0,0.0,0.14423809523809522,0.03428571428571429,0.6535714285714286,2953.0,0.959508429171581,55.295566502009066,3.4251497005976628,0.8445648493055047,68,0.17,1.31,0.034,0.018,0.24
25300882,2025-04-17,C20MMNC,128.06,7.43,7467.0,3024.0,607.0,677.0,1847.0,236.0,0.0,6541.0,1053.0,0.0,0.14382142857142857,0.0405,0.6692142857142857,2083.0,0.9451620045690076,51.07761986528911,2.4692460317452154,0.8867018722991422,42,0.2,0.73,0.025,0.026,0.21
25300875,2025-04-17,2062BK1,127.8,0.0,10065.0,3021.0,580.0,1398.0,1799.0,257.0,0.0,6699.0,1341.0,0.0,0.14382142857142857,0.0405,0.6692142857142857,2056.0,0.9999999999921753,52.4178403751767,3.3316782522332566,0.8749999999995745,6,0.22,0.79,0.031,0.022,0.22
25300903,2025-04-17,1786500D,125.72,6.21,8970.0,3024.0,610.0,1491.0,1725.0,231.0,0.0,6568.0,1040.0,0.0,0.14382142857142857,0.0405,0.6692142857142857,1956.0,0.9529295838630112,52.243079859590814,2.9662698412688604,0.8819018404903467,2,0.21,0.75,0.031,0.03,0.209
25300894,2025-04-17,C20MMNC,121.75,5.35,8253.0,3045.0,605.0,1756.0,1732.0,210.0,0.0,6400.0,1331.0,0.0,0.14382142857142857,0.0405,0.6692142857142857,1942.0,0.9579071597092218,52.56673511250458,2.710344827585317,0.8918640576720434,42,0.2,0.74,0.021,0.018,0.19
25300891,2025-04-17,C20MMNC,128.82,6.81,8532.0,2988.0,589.0,867.0,1746.0,214.0,0.0,6568.0,1075.0,0.0,0.14382142857142857,0.0405,0.6692142857142857,1960.0,0.9497898694908959,50.98587175864784,2.8554216867460323,0.8908163265301577,42,0.185,0.707,0.036,0.028,0.181
25300877,2025-04-17,2062BK1,128.29,5.47,8640.0,3144.0,1734.0,2547.0,1816.0,257.0,0.0,7002.0,1439.0,0.0,0.14382142857142857,0.0405,0.6692142857142857,2073.0,0.9591058612368488,54.57946839149911,2.748091603052561,0.8760250844182943,6,0.19,0.76,0.036,0.024,0.21
25300885,2025-04-17,C20MMNC,127.61,6.33,7545.0,3036.0,599.0,1089.0,1728.0,210.0,0.0,6577.0,1058.0,275.0,0.14382142857142857,0.0405,0.6692142857142857,1938.0,0.952740032843417,51.5398479738928,2.4851778656118295,0.8916408668726049,42,0.19,0.73,0.03,0.028,0.24
25300879,2025-04-17,C20MMNC,124.44,7.33,8253.0,2979.0,588.0,1752.0,1831.0,272.0,0.0,6626.0,1312.0,385.0,0.14382142857142857,0.0405,0.6692142857142857,2103.0,0.9443727707297231,53.24654451901923,2.770392749243783,0.8706609605321585,42,0.21,0.78,0.018,0.023,0.2
25300888,2025-04-17,C20MMNC,128.84,5.62,7989.0,3000.0,599.0,573.0,1715.0,211.0,0.0,6559.0,1058.0,0.0,0.14382142857142857,0.0405,0.6692142857142857,1926.0,0.9582031830956552,50.90810307318451,2.6629999999991125,0.8904465212871805,42,0.21,0.702,0.036,0.024,0.204
25200887,2025-04-17,C20MMNC,124.92,5.39,7668.0,3012.0,649.0,578.0,1671.0,192.0,0.0,6699.0,1066.0,0.0,0.14382142857142857,0.0405,0.6692142857142857,1863.0,0.9586370961479654,53.62632084491173,2.545816733066884,0.8969404186790677,42,0.18,0.74,0.022,0.023,0.22
25200851,2025-04-17,C20MMNC,126.62,5.25,8658.0,3039.0,671.0,2081.0,1769.0,263.0,223.0,6396.0,1091.0,0.0,0.14382142857142857,0.0405,0.6692142857142857,2255.0,0.9601880639951453,50.51334702218833,2.8489634748263084,0.7844789356981,42,0.19,0.76,0.025,0.023,0.22
25100907,2025-04-17,1786500D,130.6,5.21,8508.0,2796.0,662.0,3595.0,1750.0,278.0,0.0,6763.0,1211.0,0.0,0.14382142857142857,0.0405,0.6692142857142857,2028.0,0.9616375819088312,51.78407350649477,3.042918454934534,0.8629191321494759,2,0.2,0.76,0.027,0.026,0.22
25100895,2025-04-17,C20MMNC,124.29,6.5,9165.0,3015.0,664.0,2292.0,1861.0,271.0,0.0,6538.0,1137.0,0.0,0.14382142857142857,0.0405,0.6692142857142857,2132.0,0.9503020108498332,52.60278381162923,3.0398009950238674,0.8728893058157257,42,0.19,0.73,0.033,0.027,0.27
25100892,2025-04-17,2062BK1,128.82,6.81,8991.0,3012.0,652.0,2728.0,1841.0,268.0,0.0,6537.0,1158.0,0.0,0.14382142857142857,0.0405,0.6692142857142857,2109.0,0.9497898694908959,50.74522589620599,2.9850597609551843,0.8729255571356695,6,0.18,0.74,0.032,0.022,0.2
25100886,2025-04-17,C20MMNC,129.2,5.86,7788.0,3711.0,652.0,991.0,1806.0,263.0,0.0,6637.0,1174.0,0.0,0.14382142857142857,0.0405,0.6692142857142857,2069.0,0.9566118761960861,51.36996903985008,2.098625707355942,0.8728854519087129,42,0.2,0.73,0.032,0.028,0.21
25100883,2025-04-17,C20MMNC,129.81,7.02,7731.0,3516.0,649.0,1699.0,1812.0,261.0,0.0,6633.0,1158.0,0.0,0.14382142857142857,0.0405,0.6692142857142857,2073.0,0.9486954615146628,51.09775826168171,2.198805460750228,0.8740955137477694,42,0.2,0.73,0.029,0.03,0.22
25100880,2025-04-17,C20MMNC,126.81,5.54,7743.0,4041.0,642.0,1200.0,1753.0,263.0,0.0,6504.0,1158.0,0.0,0.14382142857142857,0.0405,0.6692142857142857,2016.0,0.9581412920214725,51.289330494036044,1.9161098737931412,0.8695436507932195,42,0.18,0.74,0.034,0.027,0.22
25100844,2025-04-17,C20MMNC,126.57,5.68,7398.0,3423.0,612.0,730.0,1770.0,250.0,0.0,6926.0,1195.0,0.0,0.14382142857142857,0.0405,0.6692142857142857,2020.0,0.9570510396903059,54.72070790823481,2.1612620508319718,0.8762376237619425,42,0.191,0.763,0.024,0.016,0.2
25100878,2025-04-17,1786500D,130.82,0.0,8694.0,3501.0,659.0,1207.0,1765.0,261.0,0.0,6792.0,1183.0,0.0,0.14382142857142857,0.0405,0.6692142857142857,2026.0,0.999999999992356,51.91866687011223,2.4832904884311673,0.8711747285286914,2,0.19,0.72,0.029,0.022,0.214
25100874,2025-04-17,1786500D,134.07,5.3,9069.0,3090.0,606.0,1109.0,1847.0,267.0,0.0,5447.0,2752.0,0.0,0.14382142857142857,0.0405,0.6692142857142857,2114.0,0.9619717299206287,40.628030133209315,2.93495145630973,0.8736991485331723,2,0.22,0.77,0.029,0.029,0.237
25100870,2025-04-17,1786500D,132.34,5.23,8079.0,3132.0,589.0,1107.0,1659.0,299.0,190.0,6296.0,1533.0,0.0,0.14382142857142857,0.0405,0.6692142857142857,2148.0,0.9619829904705826,47.574429499413824,2.5795019157079886,0.7723463687147243,2,0.2,0.73,0.018,0.019,0.211
25100846,2025-04-17,2062BK1,130.02,0.0,7011.0,3288.0,617.0,2937.0,1761.0,254.0,0.0,6115.0,1005.0,0.0,0.14382142857142857,0.0405,0.6692142857142857,2015.0,0.9999999999923089,47.031225964874395,2.132299270072344,0.8739454094288467,6,0.21,0.74,0.026,0.017,0.21
25100850,2025-04-17,2062BK1,129.78,5.19,7980.0,3315.0,608.0,2167.0,1814.0,253.0,0.0,5111.0,2245.0,0.0,0.14382142857142857,0.0405,0.6692142857142857,2067.0,0.9615470104396419,39.38203112930049,2.4072398190037987,0.8776003870339247,6,0.2,0.76,0.032,0.024,0.21
25100852,2025-04-17,C20MMNC,129.41,5.4,7983.0,3852.0,607.0,2704.0,1820.0,254.0,0.0,6334.0,1052.0,0.0,0.14382142857142857,0.0405,0.6692142857142857,2074.0,0.95994362435309,48.945212888888456,2.072429906541518,0.8775313404045914,42,0.18,0.75,0.025,0.027,0.21
25100854,2025-04-17,2062BK1,124.53,5.36,7992.0,3846.0,612.0,2693.0,1817.0,254.0,0.0,6114.0,989.0,0.0,0.14382142857142857,0.0405,0.6692142857142857,2071.0,0.9587343136426304,49.09660322774354,2.0780031201242646,0.8773539352965344,6,0.2,0.75,0.033,0.023,0.22
25100856,2025-04-17,SEQRFE550D,126.73,5.26,8304.0,3654.0,609.0,2491.0,1827.0,254.0,0.0,5799.0,1175.0,0.0,0.14382142857142857,0.0405,0.6692142857142857,2081.0,0.9601484960909149,45.75869959720856,2.272577996715306,0.8779432964916493,73,0.22,0.74,0.027,0.022,0.22
25100858,2025-04-17,C20MMNC,122.94,5.88,8568.0,3114.0,614.0,3159.0,1807.0,271.0,0.0,6076.0,1933.0,0.0,0.14382142857142857,0.0405,0.6692142857142857,2078.0,0.9543549138258474,49.42248251139237,2.7514450867043188,0.869586140519312,42,0.17,0.77,0.028,0.02,0.21
25100860,2025-04-17,1786500D,129.27,5.67,8832.0,3111.0,612.0,3161.0,1621.0,274.0,298.0,6498.0,1617.0,0.0,0.14382142857142857,0.0405,0.6692142857142857,2193.0,0.957981325026249,50.266883267190636,2.838958534232453,0.7391700866389699,2,0.2,0.78,0.021,0.021,0.206
25100862,2025-04-17,2062BK1,129.13,0.0,9126.0,2853.0,607.0,3710.0,1655.0,281.0,139.0,6324.0,1266.0,0.0,0.14382142857142857,0.0405,0.6692142857142857,2075.0,0.999999999992256,48.973902268651955,3.198738170345882,0.7975903614453987,6,0.19,0.81,0.023,0.021,0.25
25100864,2025-04-17,1786500D,131.55,6.3,9198.0,2784.0,609.0,3153.0,1673.0,271.0,123.0,6478.0,1650.0,0.0,0.14382142857142857,0.0405,0.6692142857142857,2067.0,0.9542981501562982,49.243633599017535,3.303879310343641,0.8093855829700971,2,0.2,0.78,0.025,0.026,0.221
25100868,2025-04-17,1786500D,131.96,7.64,9564.0,3069.0,514.0,3098.0,1659.0,298.0,196.0,6393.0,1670.0,0.0,0.14382142857142857,0.0405,0.6692142857142857,2153.0,0.9452722062969539,48.44649893870532,3.116324535678359,0.7705527171385181,2,0.23,0.77,0.016,0.021,0.222
25100848,2025-04-17,SEQRFE550D,122.29,5.57,8325.0,3966.0,542.0,1350.0,1809.0,254.0,0.0,6238.0,1607.0,0.0,0.14382142857142857,0.0405,0.6692142857142857,2063.0,0.9564367276634096,51.00989451262564,2.09909228441702,0.8768783325250233,73,0.21,0.78,0.033,0.021,0.21
25100842,2025-04-17,2062BK1,124.69,5.47,8427.0,4488.0,604.0,499.0,1817.0,254.0,0.0,6471.0,1957.0,0.0,0.14382142857142857,0.0405,0.6692142857142857,2071.0,0.9579748002384914,51.896703825071,1.8776737967910253,0.8773539352965344,6,0.22,0.76,0.038,0.015,0.17
25100872,2025-04-17,2062BK1,126.4,5.88,8907.0,3438.0,591.0,0.0,1660.0,270.0,141.0,5550.0,1577.0,0.0,0.14382142857142857,0.0405,0.6692142857142857,2071.0,0.9555488357956189,43.908227847753885,2.590750436299421,0.8015451472714623,6,0.18,0.76,0.029,0.023,0.22
25200845,2025-04-17,C20MMNC,127.12,5.75,9006.0,2955.0,495.0,2548.0,1755.0,246.0,155.0,6617.0,1303.0,0.0,0.14382142857142857,0.0405,0.6692142857142857,2156.0,0.9567246180405155,52.05317809902412,3.047715736039578,0.8140074211499008,42,0.21,0.83,0.028,0.019,0.25
25200853,2025-04-17,SEQRFE550D,125.64,5.41,9132.0,3006.0,657.0,2116.0,1768.0,273.0,206.0,6499.0,1095.0,0.0,0.14382142857142857,0.0405,0.6692142857142857,2247.0,0.9587180465398037,51.72715695597161,3.0379241516955964,0.786826880284474,73,0.21,0.74,0.022,0.024,0.21
25200855,2025-04-17,C20MMNC,124.53,5.11,8874.0,3063.0,688.0,2058.0,1759.0,250.0,159.0,6651.0,1139.0,0.0,0.14382142857142857,0.0405,0.6692142857142857,2168.0,0.9605831533403225,53.40881715206449,2.8971596474035595,0.8113468634682605,42,0.2,0.76,0.023,0.022,0.23
25200857,2025-04-17,2062BK1,126.06,5.24,8811.0,3033.0,591.0,1620.0,1762.0,257.0,159.0,6794.0,1145.0,213.0,0.14382142857142857,0.0405,0.6692142857142857,2178.0,0.9600913937474479,53.894970648469815,2.905044510384799,0.808999081725983,6,0.18,0.75,0.022,0.017,0.21
25200859,2025-04-17,2062BK1,132.46,0.0,9186.0,2343.0,602.0,4005.0,1802.0,263.0,0.0,6651.0,1144.0,0.0,0.14382142857142857,0.0405,0.6692142857142857,2065.0,0.9999999999924506,50.2113845685474,3.9206145966692616,0.8726392251811754,6,0.19,0.75,0.018,0.016,0.24
25200861,2025-04-17,1786500D,130.18,0.0,8472.0,2202.0,591.0,1782.0,1782.0,260.0,152.0,6498.0,1153.0,309.0,0.14382142857142857,0.0405,0.6692142857142857,2194.0,0.9999999999923184,49.91550161276759,3.8474114441399423,0.8122151321782989,2,0.2,0.75,0.023,0.023,0.236
25200865,2025-04-17,2062BK1,124.05,0.0,9027.0,2394.0,616.0,3125.0,1688.0,213.0,0.0,6739.0,1224.0,0.0,0.14382142857142857,0.0405,0.6692142857142857,1901.0,0.9999999999919387,54.324869003995765,3.7706766917277483,0.8879537085739674,6,0.17,0.76,0.025,0.027,0.21
25200867,2025-04-17,2062BK1,123.87,5.86,9690.0,2940.0,591.0,2466.0,1840.0,270.0,149.0,6809.0,1373.0,0.0,0.14382142857142857,0.0405,0.6692142857142857,2259.0,0.9548292607650133,54.96891902756947,3.2959183673458177,0.8145196989814898,6,0.19,0.76,0.021,0.027,0.25
25200869,2025-04-17,2062BK1,123.81,5.25,8295.0,2994.0,594.0,1540.0,1829.0,273.0,260.0,6166.0,1044.0,541.0,0.14382142857142857,0.0405,0.6692142857142857,2362.0,0.9593212459246915,49.802116145304886,2.7705410821634033,0.7743437764602987,6,0.19,0.81,0.021,0.025,0.21
25200871,2025-04-17,C20MMNC,132.05,5.19,8478.0,3006.0,597.0,1746.0,1796.0,263.0,253.0,6462.0,1130.0,492.0,0.14382142857142857,0.0405,0.6692142857142857,2312.0,0.9621830370084365,48.93600908709628,2.8203592814361875,0.7768166089962038,42,0.18,0.73,0.022,0.023,0.18
25200873,2025-04-17,TMT-FE500D,131.06,5.41,8877.0,2856.0,611.0,2025.0,1819.0,270.0,256.0,6506.0,1154.0,213.0,0.14382142857142857,0.0405,0.6692142857142857,2345.0,0.9603575877411861,49.64138562452586,3.108193277309836,0.7756929637523344,78,0.204,0.75,0.022,0.021,0.192
25200876,2025-04-17,2062BK1,128.29,0.0,8877.0,3123.0,641.0,4422.0,1742.0,240.0,0.0,240.0,1521.0,0.0,0.14382142857142857,0.0405,0.6692142857142857,1982.0,0.9999999999922052,1.8707615558354453,2.8424591738703673,0.8789101917250863,6,0.18,0.72,0.024,0.023,0.18
25200884,2025-04-17,2062BK1,122.4,0.0,7974.0,3009.0,633.0,0.0,1677.0,209.0,0.0,6873.0,1982.0,0.0,0.14382142857142857,0.0405,0.6692142857142857,1886.0,0.9999999999918301,56.15196078385496,2.650049850447773,0.8891834570514904,6,0.18,0.72,0.032,0.022,0.21
25200890,2025-04-17,C20MMNC,122.09,5.63,7482.0,3111.0,657.0,861.0,1775.0,243.0,0.0,6662.0,2198.0,0.0,0.14382142857142857,0.0405,0.6692142857142857,2018.0,0.955919198238679,54.56630354611707,2.4050144648015412,0.8795837462830131,42,0.19,0.71,0.036,0.027,0.19
25200893,2025-04-17,C20MMNC,126.9,5.5,8520.0,3183.0,641.0,1424.0,1795.0,229.0,0.0,6625.0,1083.0,0.0,0.14382142857142857,0.0405,0.6692142857142857,2024.0,0.9584592144942715,52.20646178051847,2.6767200753997247,0.8868577075094433,42,0.2,0.71,0.024,0.024,0.19
25200896,2025-04-17,2062BK1,125.05,5.63,8658.0,3591.0,674.0,2706.0,1772.0,233.0,0.0,6525.0,1033.0,0.0,0.14382142857142857,0.0405,0.6692142857142857,2005.0,0.9569176614557934,52.17912834824327,2.4110275689216345,0.8837905236903323,6,0.22,0.79,0.025,0.021,0.26
25200899,2025-04-17,2062BK1,128.16,0.0,9147.0,3123.0,655.0,2066.0,1789.0,257.0,0.0,6898.0,1161.0,0.0,0.14382142857142857,0.0405,0.6692142857142857,2046.0,0.9999999999921974,53.823345817307874,2.9289145052824437,0.8743890518079793,6,0.21,0.74,0.022,0.022,0.22
25200902,2025-04-17,2062BK1,132.03,6.1,9363.0,2991.0,649.0,2382.0,1765.0,240.0,0.0,6997.0,1258.0,0.0,0.14382142857142857,0.0405,0.6692142857142857,2005.0,0.9558387026644768,52.995531318238314,3.130391173519515,0.8802992518698851,6,0.18,0.76,0.023,0.026,0.27
25200905,2025-04-17,C20MMNC,125.2,6.02,8733.0,2997.0,665.0,1872.0,1829.0,229.0,0.0,6896.0,1148.0,0.0,0.14382142857142857,0.0405,0.6692142857142857,2058.0,0.9541228471196913,55.0798722040329,2.9139139139129417,0.8887269193387324,42,0.2,0.74,0.024,0.032,0.23
25200881,2025-04-17,2062BK1,124.7,5.49,8529.0,3429.0,668.0,0.0,1674.0,206.0,0.0,6904.0,1129.0,0.0,0.14382142857142857,0.0405,0.6692142857142857,1880.0,0.957830862578095,55.36487570124005,2.487314085738557,0.89042553191442,6,0.187,0.7,0.027,0.028,0.235
25100913,2025-04-18,C20MMNC,130.44,5.92,8712.0,3180.0,676.0,2262.0,1711.0,246.0,0.0,6730.0,1182.0,0.0,0.1402,0.04452,0.79876,1957.0,0.9565855089398902,51.594602882155826,2.7396226415085723,0.874297393969916,42,0.18,0.7,0.026,0.028,0.22
25100915,2025-04-18,C20MMNC,130.2,5.26,8232.0,3024.0,401.0,4051.0,1711.0,325.0,0.0,6233.0,1134.0,0.0,0.1402,0.04452,0.79876,2036.0,0.9611693488781843,47.8725038398781,2.722222222221322,0.8403732809426128,42,0.19,0.75,0.03,0.022,0.22
25100898,2025-04-18,C20MMNC,127.45,5.0,8934.0,3498.0,689.0,2490.0,1766.0,254.0,0.0,6629.0,1105.0,0.0,0.1402,0.04452,0.79876,2020.0,0.9622499056174992,52.01255394231453,2.5540308747848615,0.8742574257421415,42,0.216,0.731,0.028,0.019,0.193
25100901,2025-04-18,C20MMNC,128.3,5.98,8661.0,3039.0,689.0,3498.0,1762.0,273.0,0.0,7030.0,1146.0,0.0,0.1402,0.04452,0.79876,2035.0,0.9554661900435252,54.7934528444677,2.8499506416575024,0.8658476658472404,42,0.197,0.721,0.03,0.03,0.19
25100910,2025-04-18,2062E350RC,123.45,5.7,7683.0,2973.0,757.0,1658.0,2497.0,85.0,538.0,6652.0,1135.0,0.0,0.1402,0.04452,0.79876,3120.0,0.9558652729310425,53.88416362856311,2.5842583249234496,0.8003205128202563,8,0.18,1.37,0.034,0.026,0.25
25300906,2025-04-18,C20MMNC,130.1,7.54,9081.0,3057.0,2645.0,2094.0,1712.0,224.0,0.0,6572.0,1104.0,0.0,0.1402,0.04452,0.79876,1936.0,0.9452194129544812,50.514988470019105,2.9705593719322962,0.8842975206607002,42,0.193,0.724,0.029,0.03,0.212
25300900,2025-04-18,C20MMNC,127.45,7.02,8928.0,3051.0,599.0,1449.0,1724.0,209.0,0.0,6471.0,1020.0,0.0,0.1402,0.04452,0.79876,1933.0,0.9477950472153805,50.77285209846392,2.926253687314675,0.8918779099840187,42,0.2,0.791,0.03,0.025,0.203
25100918,2025-04-18,C20MMNC,130.7,0.0,9846.0,3054.0,659.0,2672.0,1850.0,273.0,0.0,6774.0,1657.0,0.0,0.1402,0.04452,0.79876,2123.0,0.999999999992349,51.8286151488001,3.2239685658142685,0.8714083843613418,42,0.17,0.86,0.025,0.028,0.18
25300908,2025-04-18,TMT-FE500D,123.45,6.34,8463.0,3051.0,646.0,1953.0,1728.0,227.0,0.0,6477.0,999.0,0.0,0.1402,0.04452,0.79876,1955.0,0.9511518606907224,52.46658566178642,2.773844641100369,0.8838874680302384,78,0.18,0.72,0.023,0.029,0.21
25300911,2025-04-18,1786500D,132.25,5.6,8979.0,3045.0,649.0,2478.0,1698.0,231.0,0.0,6741.0,1048.0,0.0,0.1402,0.04452,0.79876,1929.0,0.9593761334714591,50.971644612090955,2.9487684729054355,0.8802488335920787,2,0.19,0.73,0.031,0.03,0.23
25300922,2025-04-18,C20MMNC,123.99,6.19,7104.0,3006.0,646.0,1012.0,1789.0,271.0,0.0,6533.0,1145.0,0.0,0.1402,0.04452,0.79876,2060.0,0.952450453211304,52.68973304256239,2.363273453093026,0.868446601941326,42,0.18,0.75,0.026,0.023,0.21
25300924,2025-04-18,1786500D,125.03,7.64,8364.0,2991.0,655.0,1268.0,1781.0,268.0,0.0,6620.0,1220.0,0.0,0.1402,0.04452,0.79876,2049.0,0.9424135071912083,52.947292649340575,2.7963891675015726,0.8692044899946954,2,0.19,0.79,0.025,0.025,0.195
25300926,2025-04-18,S.TOWER6VAN,125.79,6.1,8097.0,3021.0,646.0,1068.0,2520.0,104.0,501.0,6910.0,1196.0,0.0,0.1402,0.04452,0.79876,3125.0,0.953749336561121,54.93282454841455,2.6802383316773652,0.806399999999742,67,0.19,1.31,0.036,0.033,0.24
25300938,2025-04-18,C20MMNACUTLT,126.17,0.0,8004.0,2427.0,699.0,2503.0,1734.0,270.0,84.0,6499.0,1212.0,0.0,0.1402,0.04452,0.79876,2088.0,0.9999999999920741,51.509867638491635,3.297898640295304,0.8304597701145447,40,0.19,0.78,0.016,0.023,0.2
25300941,2025-04-18,C20MMNACUTLT,124.85,5.11,8742.0,2439.0,754.0,1880.0,1747.0,262.0,102.0,6400.0,1017.0,0.0,0.1402,0.04452,0.79876,2111.0,0.9606802092877756,51.26151381616931,3.584255842556956,0.8275698720981395,40,0.18,0.73,0.027,0.032,0.22
25300944,2025-04-18,S.TOWER6VAN,124.87,5.95,8628.0,2475.0,751.0,2330.0,2543.0,129.0,534.0,6185.0,988.0,478.0,0.1402,0.04452,0.79876,3206.0,0.9545176578431853,49.531512772887545,3.4860606060591977,0.7932002495318798,67,0.16,1.27,0.029,0.035,0.2
25300950,2025-04-18,S.TOWER6VAN,123.08,5.78,10971.0,2421.0,754.0,3395.0,2562.0,132.0,469.0,6399.0,1016.0,0.0,0.1402,0.04452,0.79876,3163.0,0.9551451187260971,51.990575235196694,4.531598513009281,0.809990515333288,67,0.19,1.3,0.028,0.029,0.24
25300953,2025-04-18,1786500D,123.6,5.86,10515.0,2316.0,602.0,2344.0,1811.0,278.0,0.0,6506.0,1190.0,0.0,0.1402,0.04452,0.79876,2089.0,0.9547350532909413,52.637540452648565,4.540155440412548,0.8669219722351044,2,0.2,0.72,0.02,0.035,0.215
25300956,2025-04-18,C20MMNACUTLT,128.22,5.67,8415.0,2178.0,594.0,2503.0,1814.0,279.0,0.0,6346.0,1168.0,327.0,0.1402,0.04452,0.79876,2093.0,0.9576518037123188,49.493058804792604,3.8636363636345896,0.8666985188720179,40,0.18,0.74,0.021,0.032,0.21
25300897,2025-04-18,C20MMNC,125.82,6.6,8019.0,2985.0,602.0,1324.0,1752.0,240.0,0.0,6136.0,1012.0,0.0,0.1402,0.04452,0.79876,1992.0,0.9501585863090912,48.76808138571953,2.68643216080312,0.8795180722887151,42,0.187,0.709,0.031,0.026,0.195
25100927,2025-04-18,C20MMNC,130.27,5.25,10365.0,2976.0,644.0,1644.0,1851.0,267.0,0.0,6779.0,1133.0,0.0,0.1402,0.04452,0.79876,2118.0,0.9612603305714194,52.03807476739051,3.4828629032246363,0.8739376770534117,42,0.18,0.76,0.033,0.032,0.21
25100937,2025-04-18,1786550D,125.22,5.22,8526.0,2493.0,611.0,4088.0,2446.0,77.0,615.0,6014.0,1600.0,0.0,0.1402,0.04452,0.79876,3138.0,0.959981600728611,48.027471649512634,3.41997593260994,0.7794773741233972,3,0.21,1.25,0.03,0.04,0.25
25100931,2025-04-18,S.TOWER6VAN,125.1,5.65,9603.0,2457.0,642.0,2009.0,2480.0,74.0,599.0,6609.0,1152.0,0.0,0.1402,0.04452,0.79876,3153.0,0.9567877628989921,52.82973621060888,3.9084249084233176,0.786552489692107,67,0.174,1.298,0.029,0.03,0.23
25100929,2025-04-18,2062E350RC,127.07,5.48,9207.0,2997.0,649.0,2029.0,2467.0,82.0,803.0,6687.0,1170.0,0.0,0.1402,0.04452,0.79876,3352.0,0.9586571105170981,52.62453765599572,3.072072072071047,0.7359785202861766,8,0.18,1.36,0.026,0.03,0.17
25200946,2025-04-18,C20MMNACUTLT,123.06,5.38,9270.0,2007.0,591.0,1369.0,1840.0,233.0,0.0,6299.0,1333.0,0.0,0.1402,0.04452,0.79876,2073.0,0.9581127374575047,51.18641313138967,4.618834080715187,0.8876025084414435,40,0.195,0.754,0.022,0.025,0.24
25200939,2025-04-18,1786500D,125.82,0.0,9021.0,2010.0,619.0,1101.0,1789.0,294.0,0.0,155.0,46.0,0.0,0.1402,0.04452,0.79876,2083.0,0.9999999999920521,1.2319186138830718,4.488059701490305,0.8588574171863376,2,0.21,0.79,0.027,0.02,0.207
25200936,2025-04-18,2062E350RC,125.37,5.89,10041.0,2478.0,605.0,1080.0,2602.0,0.0,607.0,6501.0,1081.0,0.0,0.1402,0.04452,0.79876,3209.0,0.9551272283943691,51.854510648066885,4.05205811137851,0.8108444998439356,8,0.18,1.36,0.027,0.03,0.21
25200934,2025-04-18,1786550D,129.43,5.18,9570.0,2013.0,600.0,1647.0,1876.0,219.0,0.0,270.0,1579.0,0.0,0.1402,0.04452,0.79876,2095.0,0.9615184607312866,2.0860696901639026,4.754098360653376,0.895465393794322,3,0.21,0.79,0.03,0.03,0.23
25200932,2025-04-18,2062BK1,126.43,5.49,10215.0,2673.0,597.0,2156.0,1833.0,246.0,0.0,6286.0,1053.0,0.0,0.1402,0.04452,0.79876,2079.0,0.9583838690042573,49.719212211898125,3.821548821547392,0.8816738816734576,6,0.19,0.87,0.025,0.03,0.19
25200930,2025-04-18,TMT-FE500D,124.76,0.0,10119.0,2667.0,616.0,2297.0,1860.0,260.0,0.0,6360.0,1049.0,0.0,0.1402,0.04452,0.79876,2120.0,0.9999999999919846,50.977877524439094,3.7941507311571825,0.8773584905656239,78,0.187,0.815,0.022,0.018,0.226
25200928,2025-04-18,S.TOWER6VAN,126.5,5.56,10554.0,3003.0,588.0,2892.0,2784.0,94.0,564.0,6563.0,2121.0,0.0,0.1402,0.04452,0.79876,3442.0,0.9578979251782683,51.881422924491055,3.514485514484344,0.8088320743751282,67,0.18,1.33,0.036,0.033,0.21
25200925,2025-04-18,2062E350RC,125.82,0.0,8877.0,3345.0,698.0,1154.0,2801.0,0.0,658.0,6925.0,2668.0,0.0,0.1402,0.04452,0.79876,3459.0,0.9999999999920521,55.038944523485625,2.6538116591920318,0.8097716102917578,8,0.18,1.404,0.025,0.026,0.178
25200923,2025-04-18,S.TOWER6VAN,128.36,0.0,8670.0,3222.0,600.0,2490.0,2602.0,71.0,560.0,6407.0,2043.0,0.0,0.1402,0.04452,0.79876,3233.0,0.9999999999922095,49.914303520957354,2.690875232773839,0.8048252397151856,67,0.18,1.26,0.024,0.025,0.2
25200921,2025-04-18,C20MMNC,122.21,0.0,5583.0,2667.0,597.0,2286.0,1758.0,250.0,0.0,6339.0,1058.0,0.0,0.1402,0.04452,0.79876,2008.0,0.9999999999918173,51.8697324273638,2.093363329583017,0.8754980079676915,42,0.18,0.77,0.04,0.032,0.21
25200919,2025-04-18,1786500D,101.66,0.0,8748.0,2997.0,0.0,1480.0,0.0,0.0,0.0,6736.0,1274.0,0.0,0.1402,0.04452,0.79876,0.0,0.9999999999901632,66.2600826277173,2.918918918917945,0.0,2,0.22,0.79,0.031,0.029,0.219
25200916,2025-04-18,1786500D,126.75,0.0,9660.0,2796.0,685.0,2641.0,1779.0,253.0,216.0,3775.0,2540.0,0.0,0.1402,0.04452,0.79876,2248.0,0.9999999999921104,29.78303747511019,3.454935622316361,0.7913701067612138,2,0.22,0.72,0.022,0.028,0.19
25200912,2025-04-18,1786500D,130.66,6.2,8895.0,2976.0,660.0,2508.0,1782.0,280.0,199.0,6548.0,1124.0,0.0,0.1402,0.04452,0.79876,2261.0,0.9546982317627161,50.11480177521725,2.9889112903215764,0.7881468376820928,2,0.21,0.74,0.021,0.028,0.22
25200909,2025-04-18,C20MMNC,123.45,5.69,8562.0,2943.0,657.0,2826.0,1785.0,277.0,192.0,6937.0,1163.0,0.0,0.1402,0.04452,0.79876,2254.0,0.9559392906848696,56.192790603028,2.9092762487248014,0.7919254658381579,42,0.18,0.75,0.031,0.035,0.21
25200952,2025-04-18,C20MMNACUTLT,123.57,5.89,9003.0,2211.0,611.0,2060.0,1843.0,246.0,0.0,5676.0,3479.0,0.0,0.1402,0.04452,0.79876,2089.0,0.9545033214818903,45.93347899938551,4.071913161463558,0.8822403063662603,40,0.19,0.77,0.023,0.034,0.19
25200958,2025-04-18,C20MMNACUTLT,134.2,5.03,9564.0,2229.0,698.0,3928.0,1846.0,246.0,0.0,6591.0,1047.0,0.0,0.1402,0.04452,0.79876,2092.0,0.9638727285716882,49.11326378502897,4.290713324358775,0.8824091778198458,40,0.2,0.72,0.035,0.035,0.2
25200949,2025-04-18,2062BK1,125.67,5.54,9594.0,2208.0,594.0,1609.0,1802.0,223.0,0.0,6573.0,1073.0,0.0,0.1402,0.04452,0.79876,2025.0,0.9577776084066932,52.30365242259645,4.345108695650206,0.8898765432094371,6,0.19,0.71,0.024,0.029,0.19
25100943,2025-04-18,S.TOWER6VAN,123.43,5.41,10095.0,2607.0,612.0,1799.0,2463.0,102.0,596.0,6368.0,1355.0,0.0,0.1402,0.04452,0.79876,3161.0,0.9580099347954207,51.59199546259748,3.872266973531311,0.7791838025938693,67,0.18,1.32,0.029,0.033,0.22
25100940,2025-04-18,S.TOWER6VAN,125.82,7.02,8484.0,2475.0,609.0,3646.0,2609.0,112.0,626.0,6127.0,2910.0,0.0,0.1402,0.04452,0.79876,3347.0,0.9471544715375854,48.69655062749407,3.427878787877403,0.7795040334625696,67,0.19,1.42,0.026,0.033,0.22
25100951,2025-04-18,C20MMNACUTLT,125.56,5.59,9687.0,2496.0,601.0,2881.0,1813.0,317.0,0.0,6309.0,1358.0,0.0,0.1402,0.04452,0.79876,2130.0,0.957377049173028,50.24689391485945,3.8810096153830607,0.8511737089197882,40,0.19,0.78,0.028,0.032,0.2
25100954,2025-04-18,S.TOWER6VAN,126.6,5.21,10158.0,1683.0,619.0,3615.0,2617.0,102.0,653.0,6725.0,1426.0,0.0,0.1402,0.04452,0.79876,3372.0,0.960473408687046,53.12006319073365,6.035650623882332,0.776097271648643,67,0.18,1.34,0.038,0.036,0.23
25100957,2025-04-18,1786500D,128.1,6.21,8703.0,2856.0,614.0,2837.0,1800.0,298.0,0.0,6608.0,1364.0,0.0,0.1402,0.04452,0.79876,2098.0,0.9537636810293071,51.58469945314923,3.0472689075619583,0.8579599618680372,2,0.19,0.77,0.026,0.028,0.18
25100935,2025-04-18,S.TOWER6VAN,124.69,5.24,9588.0,2499.0,607.0,2993.0,2450.0,101.0,602.0,6839.0,1416.0,0.0,0.1402,0.04452,0.79876,3153.0,0.9596705918497678,54.84802309684138,3.8367346938760156,0.7770377418329283,67,0.19,1.36,0.027,0.026,0.22
25100963,2025-04-18,S.TOWER6VAN,125.11,5.69,9000.0,2595.0,687.0,1561.0,2631.0,126.0,599.0,6071.0,2165.0,0.0,0.1402,0.04452,0.79876,3356.0,0.9564984709406995,48.525297737602706,3.4682080924842125,0.7839690107268225,67,0.18,1.33,0.025,0.03,0.22
25100945,2025-04-18,S.TOWER6VAN,123.06,5.56,8478.0,2484.0,609.0,2403.0,2453.0,102.0,599.0,6360.0,2440.0,0.0,0.1402,0.04452,0.79876,3154.0,0.9567718861688947,51.68210628919484,3.4130434782594956,0.7777425491436976,67,0.181,1.301,0.026,0.032,0.201
25300992,2025-04-19,1786500D,131.33,8.16,8973.0,2490.0,651.0,2067.0,1846.0,288.0,0.0,6490.0,1079.0,554.0,0.14196774193548387,0.044000000000000004,0.6792903225806451,2134.0,0.9415011828737437,49.41749790566194,3.603614457829878,0.8650421743201194,2,0.2,0.73,0.027,0.031,0.221
25300959,2025-04-19,2062BK1,131.4,5.67,8928.0,2142.0,610.0,3012.0,1816.0,277.0,0.0,6425.0,1389.0,0.0,0.14196774193548387,0.044000000000000004,0.6792903225806451,2093.0,0.9586342744513123,48.896499238592874,4.168067226888811,0.8676540850449749,6,0.2,0.76,0.027,0.034,0.21
25300962,2025-04-19,2062BK1,129.2,5.06,9099.0,2211.0,599.0,3031.0,1823.0,278.0,0.0,6511.0,1256.0,0.0,0.14196774193548387,0.044000000000000004,0.6792903225806451,2101.0,0.9623119320649315,50.39473684171522,4.115332428763403,0.8676820561633186,6,0.2,0.79,0.029,0.038,0.24
25200976,2025-04-19,S.TOWER6VAN,125.28,5.89,8772.0,2292.0,591.0,2949.0,2558.0,91.0,503.0,6130.0,1576.0,0.0,0.14196774193548387,0.044000000000000004,0.6792903225806451,3152.0,0.9550964397274142,48.93039591276396,3.8272251308883827,0.8115482233499963,67,0.18,1.27,0.042,0.033,0.21
25300971,2025-04-19,2062BK1,134.03,6.19,9669.0,2223.0,605.0,3025.0,1814.0,274.0,0.0,5564.0,1096.0,0.0,0.14196774193548387,0.044000000000000004,0.6792903225806451,2088.0,0.9558550848598214,41.513094083104434,4.349527665315183,0.8687739463597371,6,0.19,0.74,0.039,0.036,0.21
25300974,2025-04-19,1786500D,134.03,0.0,10038.0,2445.0,1202.0,4557.0,1827.0,258.0,0.0,6372.0,2184.0,0.0,0.14196774193548387,0.044000000000000004,0.6792903225806451,2085.0,0.9999999999925391,47.5415951649068,4.105521472390959,0.8762589928053351,2,0.24,0.73,0.022,0.03,0.223
25300977,2025-04-19,C20MMNACUTLT,130.64,5.98,9591.0,2700.0,646.0,2988.0,1861.0,265.0,0.0,7103.0,1318.0,0.0,0.14196774193548387,0.044000000000000004,0.6792903225806451,2126.0,0.9562289562219571,54.37078995671793,3.5522222222209066,0.8753527751642167,40,0.21,0.75,0.024,0.025,0.23
25300980,2025-04-19,C20MMNACUTLT,130.93,5.99,9519.0,2481.0,652.0,2255.0,1861.0,268.0,0.0,838.0,165.0,0.0,0.14196774193548387,0.044000000000000004,0.6792903225806451,2129.0,0.9562518258767437,6.4003666080623205,3.836759371219735,0.8741193048375415,40,0.19,0.77,0.025,0.038,0.22
25300983,2025-04-19,C20MMNACUTLT,131.96,5.78,9618.0,2229.0,648.0,2072.0,1847.0,274.0,0.0,6818.0,1630.0,0.0,0.14196774193548387,0.044000000000000004,0.6792903225806451,2121.0,0.9580368810733408,51.66717186987218,4.314939434722156,0.8708156529934602,40,0.22,0.74,0.029,0.037,0.21
25300985,2025-04-19,C20MMNACUTLT,124.36,7.52,9540.0,2910.0,660.0,2032.0,1849.0,265.0,0.0,6598.0,1311.0,0.0,0.14196774193548387,0.044000000000000004,0.6792903225806451,2114.0,0.9429784652643087,53.055644901471084,3.2783505154627908,0.8746452223269278,40,0.22,0.76,0.035,0.03,0.22
25300988,2025-04-19,1786500D,129.15,5.96,9516.0,2220.0,643.0,2301.0,1846.0,268.0,0.0,6718.0,1285.0,0.0,0.14196774193548387,0.044000000000000004,0.6792903225806451,2114.0,0.9558877951228193,52.01703445565608,4.286486486484556,0.8732261116362946,2,0.2,0.75,0.031,0.029,0.215
25300990,2025-04-19,2062BK1,133.63,6.14,9216.0,2517.0,645.0,2383.0,1869.0,274.0,0.0,4570.0,805.0,0.0,0.14196774193548387,0.044000000000000004,0.6792903225806451,2143.0,0.9560706875512911,34.19890743071018,3.6615017878412153,0.8721418572091124,6,0.18,0.83,0.032,0.035,0.23
25300968,2025-04-19,C20MMNACUTLT,126.93,6.19,9723.0,2172.0,597.0,3313.0,1810.0,278.0,0.0,6384.0,1086.0,326.0,0.14196774193548387,0.044000000000000004,0.6792903225806451,2088.0,0.9535006009543758,50.29543843023481,4.476519337014514,0.8668582375474776,40,0.202,0.736,0.024,0.029,0.199
25300965,2025-04-19,1786500D,125.8,5.14,9117.0,2223.0,594.0,3311.0,1807.0,275.0,0.0,6528.0,1203.0,207.0,0.14196774193548387,0.044000000000000004,0.6792903225806451,2082.0,0.9607453795558215,51.891891891479396,4.10121457489694,0.8679154658977579,2,0.21,0.76,0.031,0.034,0.232
25201007,2025-04-19,S.TOWER6VAN,123.82,5.89,8832.0,2601.0,715.0,2689.0,2629.0,71.0,564.0,6502.0,1107.0,0.0,0.14196774193548387,0.044000000000000004,0.6792903225806451,3264.0,0.9545910107088539,52.51171054714496,3.3956170703562494,0.8054534313723023,67,0.2,1.25,0.032,0.035,0.23
25201005,2025-04-19,S.TOWER6VAN,126.95,5.22,8805.0,2526.0,690.0,2401.0,2592.0,84.0,560.0,6499.0,1107.0,0.0,0.14196774193548387,0.044000000000000004,0.6792903225806451,3236.0,0.9605054096923621,51.193383221337584,3.485748218525936,0.8009888751542642,67,0.18,1.27,0.028,0.032,0.22
25201003,2025-04-19,2062BK1,130.33,5.87,8532.0,2580.0,690.0,2998.0,1850.0,257.0,213.0,6752.0,1138.0,0.0,0.14196774193548387,0.044000000000000004,0.6792903225806451,2320.0,0.9569016152646337,51.80695158404199,3.3069767441847646,0.7974137931031046,6,0.2,0.78,0.023,0.031,0.21
25201001,2025-04-19,2062BK1,132.23,5.19,8328.0,2565.0,726.0,2732.0,1796.0,273.0,213.0,6606.0,1120.0,368.0,0.14196774193548387,0.044000000000000004,0.6792903225806451,2282.0,0.9622325716710652,49.9584058076839,3.2467836257297282,0.7870289219979023,6,0.2,0.78,0.026,0.031,0.22
25200999,2025-04-19,2062BK1,124.59,5.2,8373.0,2592.0,663.0,2710.0,1843.0,270.0,152.0,6601.0,1125.0,0.0,0.14196774193548387,0.044000000000000004,0.6792903225806451,2265.0,0.959935280060406,52.98178023875927,3.230324074072828,0.8136865342159763,6,0.2,0.82,0.028,0.034,0.19
25200997,2025-04-19,S.TOWER6VAN,127.41,5.89,5517.0,2553.0,674.0,1395.0,2660.0,101.0,560.0,7095.0,1247.0,0.0,0.14196774193548387,0.044000000000000004,0.6792903225806451,3321.0,0.9558139534812019,55.68636684674919,2.160987074029706,0.8009635651909663,67,0.166,1.29,0.03,0.024,0.202
25200984,2025-04-19,2062BK1,121.57,5.36,8877.0,2235.0,654.0,2439.0,1836.0,223.0,0.0,6345.0,1695.0,0.0,0.14196774193548387,0.044000000000000004,0.6792903225806451,2059.0,0.9577720003075886,52.19215266881474,3.971812080535136,0.8916949975712036,6,0.16,0.75,0.026,0.031,0.22
25200981,2025-04-19,2062BK1,133.01,5.5,9540.0,2214.0,646.0,3313.0,2558.0,88.0,506.0,6665.0,1085.0,0.0,0.14196774193548387,0.044000000000000004,0.6792903225806451,3152.0,0.9602916756843529,50.109014359445844,4.308943089428948,0.8115482233499963,6,0.19,1.08,0.022,0.024,0.22
25200955,2025-04-19,2062BK1,131.8,6.1,9402.0,2226.0,611.0,3060.0,1725.0,256.0,0.0,6908.0,2389.0,0.0,0.14196774193548387,0.044000000000000004,0.6792903225806451,1981.0,0.9557650471286747,52.4127465853383,4.223719676547968,0.8707723372029931,6,0.18,0.73,0.032,0.041,0.22
25201011,2025-04-19,SAILTOWER6VA,130.75,0.0,9003.0,2451.0,811.0,3267.0,2042.0,0.0,958.0,6788.0,1609.0,0.0,0.14196774193548387,0.044000000000000004,0.6792903225806451,3000.0,0.9999999999923519,51.91586998048248,3.6731946144415857,0.6806666666664398,68,0.17,1.32,0.035,0.025,0.17
25200961,2025-04-19,1786500D,134.1,5.5,8514.0,2217.0,677.0,4178.0,1833.0,260.0,0.0,6867.0,1545.0,0.0,0.14196774193548387,0.044000000000000004,0.6792903225806451,2093.0,0.9606017191908267,51.20805369089331,3.8403247631917727,0.8757763975151095,2,0.2,0.76,0.024,0.031,0.215
25200964,2025-04-19,C20MMNACUTLT,127.98,5.1,9510.0,2232.0,715.0,4248.0,1816.0,250.0,162.0,6433.0,1131.0,320.0,0.14196774193548387,0.044000000000000004,0.6792903225806451,2228.0,0.9616771866474175,50.265666509999484,4.260752688170134,0.8150807899457742,40,0.19,0.76,0.023,0.029,0.2
25200967,2025-04-19,2062BK1,127.89,5.21,9468.0,2229.0,701.0,3857.0,1806.0,246.0,0.0,6474.0,1522.0,0.0,0.14196774193548387,0.044000000000000004,0.6792903225806451,2052.0,0.9608564988658088,50.62162796113362,4.247644683712765,0.8801169590638985,6,0.18,0.76,0.025,0.031,0.22
25200970,2025-04-19,S.TOWER6VAN,131.83,5.19,9408.0,2214.0,687.0,3878.0,2636.0,88.0,554.0,6478.0,1067.0,288.0,0.14196774193548387,0.044000000000000004,0.6792903225806451,3278.0,0.9621223179027725,49.13904270614322,4.249322493223013,0.8041488712627199,67,0.18,1.27,0.033,0.039,0.21
25200973,2025-04-19,C20MMNACUTLT,134.66,0.0,11178.0,2151.0,710.0,5005.0,1782.0,267.0,0.0,6819.0,1629.0,0.0,0.14196774193548387,0.044000000000000004,0.6792903225806451,2049.0,0.9999999999925739,50.63864547712284,5.196652719662856,0.8696925329424745,40,0.17,0.76,0.022,0.023,0.22
25200979,2025-04-19,1786500D,132.25,5.49,9657.0,2217.0,652.0,4201.0,1856.0,273.0,0.0,5068.0,1719.0,0.0,0.14196774193548387,0.044000000000000004,0.6792903225806451,2129.0,0.9601422970744872,38.321361058311375,4.355886332880309,0.8717707844054149,2,0.23,0.73,0.024,0.03,0.21
25300995,2025-04-19,2062BK1,115.52,5.47,7860.0,2502.0,596.0,1919.0,1727.0,362.0,0.0,4371.0,1324.0,0.0,0.14196774193548387,0.044000000000000004,0.6792903225806451,2089.0,0.954789652029467,37.8376038777888,3.1414868105503033,0.8267113451408201,6,0.2,0.79,0.022,0.028,0.21
25300947,2025-04-19,S.TOWER6VAN,123.08,5.89,9960.0,2436.0,742.0,2196.0,2554.0,135.0,468.0,6384.0,1075.0,342.0,0.14196774193548387,0.044000000000000004,0.6792903225806451,3157.0,0.9543304644416971,51.86870328199652,4.088669950737238,0.8089958821663576,67,0.187,1.336,0.033,0.03,0.232
25101006,2025-04-19,2062BK1,126.73,5.1,8466.0,2478.0,712.0,4557.0,1820.0,250.0,0.0,6311.0,1114.0,0.0,0.14196774193548387,0.044000000000000004,0.6792903225806451,2070.0,0.9613138132370378,49.798784817724304,3.4164648910397837,0.8792270531396719,6,0.2,0.75,0.021,0.035,0.2
25100969,2025-04-19,1786500D,129.57,5.17,9996.0,3165.0,710.0,3045.0,1743.0,288.0,0.0,6470.0,1447.0,0.0,0.14196774193548387,0.044000000000000004,0.6792903225806451,2031.0,0.9616298055442957,49.93439839430475,3.1582938388615616,0.8581979320527532,2,0.22,0.77,0.024,0.033,0.23
25101002,2025-04-19,S.TOWER6VAN,123.68,0.0,8502.0,2937.0,707.0,2654.0,2457.0,78.0,563.0,6333.0,1192.0,0.0,0.14196774193548387,0.044000000000000004,0.6792903225806451,3098.0,0.9999999999919146,51.204721862457916,2.8947906026547856,0.7930923176240178,67,0.19,1.36,0.031,0.038,0.25
25100972,2025-04-19,S.TOWER6VAN,133.77,5.2,9885.0,2220.0,697.0,2096.0,2660.0,112.0,650.0,5918.0,1499.0,0.0,0.14196774193548387,0.044000000000000004,0.6792903225806451,3422.0,0.9625818521913898,44.240113627538015,4.452702702700697,0.7773232028051498,67,0.18,1.32,0.03,0.03,0.21
25100975,2025-04-19,2062BK1,130.18,0.0,9729.0,2475.0,642.0,2191.0,1814.0,271.0,0.0,6611.0,1093.0,0.0,0.14196774193548387,0.044000000000000004,0.6792903225806451,2085.0,0.9999999999923184,50.78353049584588,3.9309090909075026,0.8700239808149305,6,0.22,0.78,0.029,0.038,0.23
25100978,2025-04-19,2062BK1,122.62,5.63,9582.0,2505.0,662.0,2549.0,1759.0,254.0,0.0,588.0,1465.0,0.0,0.14196774193548387,0.044000000000000004,0.6792903225806451,2013.0,0.9561013645149623,4.795302560717702,3.8251497005972754,0.873820168901702,6,0.21,0.75,0.021,0.029,0.21
25100982,2025-04-19,2062BK1,120.05,6.11,9570.0,2481.0,662.0,2232.0,1465.0,244.0,0.0,6112.0,1076.0,0.0,0.14196774193548387,0.044000000000000004,0.6792903225806451,1709.0,0.9515694356297434,50.912119949596736,3.8573155985474177,0.857226448214829,6,0.22,0.76,0.029,0.038,0.23
