Repository: SiddharthKumar268/FerroMind

# FerroMind
*Ferro-Alloy Optimisation using Machine Learning*
**SAIL Durgapur Steel Plant | Steel Melting Shop**
Intern: Siddharth Kumar | FY 2023-24 to FY 2025-26

---

## Quick Start

```bash

# 2. Place raw Excel files in data/raw/

## Dataset

| | |
|---|---|
| Total heats after cleaning | 47,421 |
| Training set | 37,936 heats (Apr 2023 – Jun 2025) |
| Test set | 9,485 heats (Jun 2025 – Dec 2025) |
| Input features | 21 (16 raw + 5 engineered) |
| Target variables | Mn, Si, C, S, P |
| BOF grades | 76 distinct grades |
| Split method | Chronological 80/20 — no shuffle, no leakage |

---

File: data/processed/sms_train.csv (part 238 of 253)
Heat_Number,Date,BOF Grade Code,Hot Metal Addn. Weight,Scrap Addn. Weight,Lime Into Converter,Dolomite Into Converter,Lime Into Ladle,Iron Ore Into Converter,SIMN Into Ladle,FESI Into Ladle,FEMN Into Ladle,Measered O2 Mainblow II,Duration of Mainblow I/II,Measered O2 2nd Blow,HM_P,HM_S,HM_Si,Total_FA_Ladle,HM_Ratio,O2_per_ton_HM,Lime_Dolo_Ratio,SiMn_FA_Fraction,Grade_Encoded,C,Mn,P,S,Si
25100986,2025-04-19,C18HMNCMAALK,122.61,0.0,9300.0,2073.0,693.0,1991.0,1868.0,0.0,947.0,6009.0,982.0,0.0,0.14196774193548387,0.044000000000000004,0.6792903225806451,2815.0,0.9999999999918441,49.00905309478012,4.48625180897034,0.6635879218470112,31,0.174,1.294,0.024,0.012,0.254
25100987,2025-04-19,2062BK1,124.1,6.61,8508.0,2307.0,599.0,2313.0,1769.0,257.0,0.0,6101.0,1005.0,0.0,0.14196774193548387,0.044000000000000004,0.6792903225806451,2026.0,0.9494300359501994,49.1619661559294,3.6879063719099747,0.8731490621910794,6,0.21,0.75,0.025,0.029,0.25
25100989,2025-04-19,C18HMNCMAALK,124.74,6.92,9213.0,1998.0,706.0,2910.0,1861.0,0.0,1004.0,5495.0,1240.0,0.0,0.14196774193548387,0.044000000000000004,0.6792903225806451,2865.0,0.9474403767207396,44.05162738460757,4.611111111108803,0.6495636998252532,31,0.17,1.28,0.032,0.012,0.25
25100991,2025-04-19,1786500D,124.85,0.0,9294.0,2253.0,662.0,3619.0,1760.0,246.0,0.0,6014.0,1146.0,0.0,0.14196774193548387,0.044000000000000004,0.6792903225806451,2006.0,0.9999999999919904,48.1698037641316,4.1251664447385155,0.8773678963106294,2,0.2,0.72,0.032,0.029,0.227
25100993,2025-04-19,C18HMNCMAALK,133.07,0.0,10257.0,2721.0,681.0,3558.0,1765.0,0.0,899.0,6906.0,2196.0,0.0,0.14196774193548387,0.044000000000000004,0.6792903225806451,2664.0,0.9999999999924852,51.897497557286414,3.769570011023973,0.6625375375372888,31,0.17,1.28,0.032,0.013,0.27
25100994,2025-04-19,S.TOWER6VAN,123.68,5.21,8979.0,2496.0,604.0,3651.0,2459.0,98.0,605.0,6501.0,1809.0,0.0,0.14196774193548387,0.044000000000000004,0.6792903225806451,3162.0,0.9595779346655321,52.5630659762891,3.597355769229328,0.7776723592660412,67,0.19,1.27,0.027,0.023,0.2
25100996,2025-04-19,1786500D,127.41,5.76,8466.0,2712.0,612.0,3185.0,1813.0,257.0,0.0,6446.0,1419.0,0.0,0.14196774193548387,0.044000000000000004,0.6792903225806451,2070.0,0.9567470150863052,50.59257515068996,3.1216814159280526,0.8758454106275962,2,0.21,0.71,0.025,0.031,0.201
25101016,2025-04-19,S.TOWER6VAN,128.23,0.0,8436.0,2328.0,716.0,2117.0,2565.0,94.0,612.0,6361.0,1872.0,0.0,0.14196774193548387,0.044000000000000004,0.6792903225806451,3271.0,0.9999999999922016,49.60617640139121,3.623711340204629,0.7841638642614539,67,0.19,1.33,0.025,0.03,0.25
25101013,2025-04-19,S.TOWER6VAN,127.7,5.78,7098.0,2520.0,700.0,1096.0,2570.0,112.0,612.0,6088.0,1640.0,0.0,0.14196774193548387,0.044000000000000004,0.6792903225806451,3294.0,0.9566976325969683,47.67423649140427,2.816666666665549,0.780206435943904,67,0.19,1.38,0.03,0.028,0.23
25101010,2025-04-19,S.TOWER6VAN,126.73,0.0,8037.0,2697.0,717.0,1989.0,2558.0,108.0,643.0,6569.0,1096.0,0.0,0.14196774193548387,0.044000000000000004,0.6792903225806451,3309.0,0.9999999999921092,51.834609010874814,2.9799777530578493,0.7730432154727189,67,0.18,1.31,0.026,0.028,0.21
25101008,2025-04-19,S.TOWER6VAN,123.13,5.26,8502.0,2688.0,712.0,3173.0,2630.0,115.0,647.0,6195.0,2717.0,0.0,0.14196774193548387,0.044000000000000004,0.6792903225806451,3392.0,0.9590310771792273,50.31267765735148,3.162946428570252,0.775353773584677,67,0.2,1.39,0.031,0.033,0.23
25100998,2025-04-19,S.TOWER6VAN,124.09,5.16,8499.0,2502.0,654.0,2734.0,2571.0,102.0,606.0,6808.0,1500.0,0.0,0.14196774193548387,0.044000000000000004,0.6792903225806451,3279.0,0.9600773694316436,54.863405592272834,3.3968824940034383,0.7840805123510876,67,0.17,1.29,0.027,0.019,0.2
25101004,2025-04-19,S.TOWER6VAN,122.92,5.08,8463.0,2487.0,701.0,3407.0,2456.0,101.0,602.0,6606.0,1290.0,0.0,0.14196774193548387,0.044000000000000004,0.6792903225806451,3159.0,0.9603124999924977,53.742271395592724,3.4028950542808993,0.7774612219054202,67,0.19,1.31,0.029,0.028,0.19
25100966,2025-04-19,S.TOWER6VAN,127.59,5.2,9732.0,2589.0,707.0,2161.0,2607.0,145.0,650.0,6408.0,1055.0,0.0,0.14196774193548387,0.044000000000000004,0.6792903225806451,3402.0,0.9608404247235423,50.22337173720336,3.7589803012731715,0.7663139329803744,67,0.176,1.333,0.031,0.031,0.216
25100960,2025-04-19,S.TOWER6VAN,126.3,5.31,9468.0,2703.0,702.0,3068.0,2641.0,118.0,650.0,6195.0,1478.0,0.0,0.14196774193548387,0.044000000000000004,0.6792903225806451,3409.0,0.959653521761571,49.04988123476603,3.502774694782278,0.7747139923729027,67,0.163,1.395,0.026,0.025,0.205
25101000,2025-04-19,S.TOWER6VAN,120.87,6.09,8766.0,2505.0,661.0,2613.0,2563.0,101.0,551.0,6342.0,1311.0,0.0,0.14196774193548387,0.044000000000000004,0.6792903225806451,3215.0,0.9520321360983613,52.46959543267585,3.4994011976033934,0.7972006220837333,67,0.19,1.32,0.032,0.027,0.21
25100948,2025-04-19,S.TOWER6VAN,125.27,5.67,9000.0,2730.0,812.0,2433.0,2562.0,149.0,590.0,6184.0,1332.0,0.0,0.14196774193548387,0.044000000000000004,0.6792903225806451,3301.0,0.9566977241411586,49.365370798679926,3.296703296702089,0.776128445925242,67,0.17,1.328,0.032,0.03,0.191
25201009,2025-04-20,2062BK1,125.01,5.19,7674.0,2454.0,586.0,2518.0,1843.0,246.0,0.0,6591.0,2675.0,0.0,0.14046666666666668,0.0471,0.6710666666666667,2089.0,0.9601382488405519,52.72378209701044,3.1271393643019043,0.8822403063662603,6,0.18,0.77,0.038,0.035,0.21
25201042,2025-04-20,EXPORTDSP14,126.97,5.25,9009.0,2352.0,704.0,2403.0,1850.0,260.0,0.0,6266.0,1466.0,0.0,0.14046666666666668,0.0471,0.6710666666666667,2110.0,0.9602934503028264,49.35024021383516,3.8303571428555143,0.8767772511844186,55,0.193,0.711,0.026,0.024,0.22
25201045,2025-04-20,S.TOWER6VAN,129.15,5.26,9012.0,2397.0,693.0,2909.0,2575.0,91.0,513.0,6444.0,1053.0,579.0,0.14046666666666668,0.0471,0.6710666666666667,3179.0,0.9608660069863787,49.895470382888924,3.759699624529095,0.8100031456430292,67,0.18,1.25,0.022,0.026,0.21
25201048,2025-04-20,C20MMNC,128.76,5.22,8190.0,2490.0,654.0,3117.0,1806.0,283.0,256.0,243.0,2084.0,0.0,0.14046666666666668,0.0471,0.6710666666666667,2345.0,0.9610389610317881,1.887232059631196,3.289156626504703,0.7701492537310148,42,0.22,0.75,0.019,0.028,0.2
25201052,2025-04-20,EXPORTDSP14,128.1,0.0,7005.0,1299.0,663.0,1572.0,1772.0,273.0,256.0,5294.0,934.0,661.0,0.14046666666666668,0.0471,0.6710666666666667,2301.0,0.9999999999921937,41.3270882120115,5.392609699764902,0.7700999565402998,55,0.2,0.71,0.02,0.026,0.22
25201054,2025-04-20,S.TOWER6VAN,129.6,5.86,8565.0,2457.0,671.0,1518.0,2649.0,118.0,557.0,6828.0,1171.0,0.0,0.14046666666666668,0.0471,0.6710666666666667,3324.0,0.9567399970400359,52.68518518477867,3.485958485957067,0.7969314079419986,67,0.17,1.28,0.026,0.026,0.24
25201057,2025-04-20,S.TOWER6VAN,131.63,6.01,8361.0,2424.0,657.0,1158.0,2673.0,125.0,567.0,6666.0,1124.0,283.0,0.14046666666666668,0.0471,0.6710666666666667,3365.0,0.9563353676187423,50.64195092265714,3.4492574257411515,0.7943536404158115,67,0.17,1.29,0.033,0.032,0.25
25201060,2025-04-20,S.TOWER6VAN,129.34,5.62,8622.0,2499.0,654.0,1713.0,2629.0,118.0,560.0,7308.0,2791.0,0.0,0.14046666666666668,0.0471,0.6710666666666667,3307.0,0.9583580320023832,56.50224215202952,3.4501800720274307,0.7949803447230738,67,0.17,1.3,0.028,0.028,0.21
25201063,2025-04-20,EXPORTDSP14,132.85,0.0,8565.0,2580.0,679.0,1887.0,1823.0,280.0,206.0,6653.0,1175.0,0.0,0.14046666666666668,0.0471,0.6710666666666667,2309.0,0.9999999999924728,50.079036506962154,3.3197674418591783,0.7895192724119577,55,0.18,0.73,0.02,0.036,0.24
25201065,2025-04-20,C20MMNC,140.76,0.0,9195.0,2337.0,594.0,3476.0,1833.0,250.0,0.0,6854.0,1128.0,330.0,0.14046666666666668,0.0471,0.6710666666666667,2083.0,0.9999999999928958,48.69281045717042,3.9345314505759803,0.879980796927086,42,0.21,0.82,0.03,0.035,0.25
25201067,2025-04-20,S.TOWER6VAN,126.6,0.0,9108.0,4203.0,600.0,1055.0,2552.0,94.0,550.0,6213.0,1379.0,0.0,0.14046666666666668,0.0471,0.6710666666666667,3196.0,0.9999999999921011,49.075829383498615,2.1670235546033387,0.7984981226530669,67,0.18,1.28,0.024,0.034,0.26
25201069,2025-04-20,2062BK1,126.08,0.0,8577.0,4113.0,602.0,364.0,1853.0,250.0,0.0,6304.0,1212.0,0.0,0.14046666666666668,0.0471,0.6710666666666667,2103.0,0.9999999999920685,49.999999999603425,2.085339168489646,0.8811222063714308,6,0.19,0.74,0.035,0.04,0.22
25201071,2025-04-20,C20MMNC,126.47,0.0,9105.0,4119.0,597.0,1047.0,1880.0,233.0,0.0,6580.0,1646.0,371.0,0.14046666666666668,0.0471,0.6710666666666667,2113.0,0.999999999992093,52.02814896772335,2.210487982519492,0.88973024136257,42,0.21,0.79,0.023,0.023,0.19
25201074,2025-04-20,2062BK1,128.06,5.89,8583.0,3990.0,597.0,0.0,1829.0,280.0,0.0,6350.0,1612.0,0.0,0.14046666666666668,0.0471,0.6710666666666667,2109.0,0.9560283687871892,49.586131500471765,2.151127819548333,0.8672356567089298,6,0.19,0.75,0.032,0.026,0.22
25201030,2025-04-20,2062BK1,124.89,5.23,8808.0,2904.0,613.0,2591.0,2585.0,88.0,496.0,6761.0,1316.0,0.0,0.14046666666666668,0.0471,0.6710666666666667,3169.0,0.9598063326086704,54.13563936220565,3.033057851238625,0.8157147365096826,6,0.2,1.23,0.019,0.02,0.21
25201027,2025-04-20,2062BK1,132.46,0.0,9660.0,2547.0,599.0,2375.0,1785.0,257.0,0.0,6782.0,3431.0,0.0,0.14046666666666668,0.0471,0.6710666666666667,2042.0,0.9999999999924506,51.200362373160196,3.7926972909290173,0.8741429970612762,6,0.19,0.76,0.02,0.027,0.21
25201021,2025-04-20,TMT-FE500D,134.45,0.0,5466.0,2223.0,608.0,714.0,1681.0,250.0,0.0,4620.0,734.0,0.0,0.14046666666666668,0.0471,0.6710666666666667,1931.0,0.9999999999925624,34.36221643708173,2.4588394062067214,0.8705334023817346,78,0.2,0.74,0.02,0.013,0.24
25301012,2025-04-20,1786500D,128.64,0.0,9354.0,2025.0,605.0,2235.0,1803.0,278.0,0.0,6676.0,1141.0,0.0,0.14046666666666668,0.0471,0.6710666666666667,2081.0,0.9999999999922264,51.896766168750815,4.619259259256978,0.8664103796247639,2,0.2,0.73,0.024,0.027,0.232
25301015,2025-04-20,2062BK1,0.0,5.05,9147.0,2229.0,597.0,2556.0,1756.0,213.0,0.0,6373.0,1175.0,271.0,0.14046666666666668,0.0471,0.6710666666666667,1969.0,0.0,6373000000000.0,4.103633916552668,0.8918232605378914,6,0.19,0.71,0.028,0.039,0.24
25301018,2025-04-20,2062BK1,127.61,0.0,9249.0,2097.0,600.0,3104.0,1722.0,272.0,0.0,6415.0,1166.0,512.0,0.14046666666666668,0.0471,0.6710666666666667,1994.0,0.9999999999921636,50.270354987459676,4.41058655221535,0.8635907723165177,6,0.22,0.73,0.026,0.034,0.24
25301020,2025-04-20,1786500D,131.63,16.5,9234.0,2061.0,599.0,2634.0,1738.0,278.0,0.0,6192.0,1092.0,316.0,0.14046666666666668,0.0471,0.6710666666666667,2016.0,0.8886113548849753,47.04094811177512,4.480349344975992,0.862103174602747,2,0.21,0.77,0.021,0.027,0.228
25301023,2025-04-20,2062BK1,144.64,0.0,15927.0,2040.0,610.0,3696.0,1802.0,277.0,0.0,6534.0,1538.0,0.0,0.14046666666666668,0.0471,0.6710666666666667,2079.0,0.9999999999930863,45.1742256634045,7.807352941172644,0.8667628667624498,6,0.21,0.74,0.021,0.028,0.21
25301032,2025-04-20,SEQRFE550D,121.58,5.66,8421.0,2484.0,601.0,2522.0,1774.0,280.0,118.0,6296.0,1132.0,326.0,0.14046666666666668,0.0471,0.6710666666666667,2172.0,0.9555171329695417,51.78483303132271,3.390096618356123,0.8167587476975982,73,0.22,0.77,0.025,0.034,0.21
25301025,2025-04-20,1786550D,139.38,0.0,4800.0,2226.0,495.0,3624.0,1794.0,278.0,0.0,6531.0,1245.0,450.0,0.14046666666666668,0.0471,0.6710666666666667,2072.0,0.9999999999928254,46.857511837804154,2.156334231804961,0.8658301158296979,3,0.21,0.79,0.02,0.02,0.21
25201017,2025-04-20,2062BK1,131.61,0.0,9750.0,2511.0,600.0,2015.0,1829.0,250.0,0.0,6577.0,1629.0,0.0,0.14046666666666668,0.0471,0.6710666666666667,2079.0,0.9999999999924019,49.97340627573913,3.8829151732362077,0.8797498797494566,6,0.19,0.75,0.023,0.027,0.22
25201014,2025-04-20,2062BK1,129.99,0.0,9777.0,2229.0,803.0,3056.0,1941.0,0.0,945.0,6693.0,1377.0,0.0,0.14046666666666668,0.0471,0.6710666666666667,2886.0,0.9999999999923072,51.488576043915,4.38627187079211,0.6725571725569395,6,0.19,0.76,0.021,0.021,0.2
25201036,2025-04-20,EXPORTDSP14,123.99,0.0,8232.0,1920.0,600.0,0.0,1772.0,189.0,0.0,6554.0,1041.0,0.0,0.14046666666666668,0.0471,0.6710666666666667,1961.0,0.9999999999919348,52.8591015400205,4.287499999997767,0.9036206017333485,55,0.175,0.707,0.019,0.025,0.222
25301028,2025-04-20,2062BK1,136.76,0.0,9240.0,2436.0,599.0,3072.0,1749.0,264.0,82.0,6692.0,1337.0,0.0,0.14046666666666668,0.0471,0.6710666666666667,2095.0,0.999999999992688,48.93243638455008,3.793103448274305,0.834844868734685,6,0.19,0.74,0.033,0.034,0.21
25201038,2025-04-20,2062BK1,121.29,5.12,8043.0,2511.0,701.0,0.0,1812.0,202.0,0.0,6732.0,1084.0,0.0,0.14046666666666668,0.0471,0.6710666666666667,2014.0,0.959496875239621,55.503339104167665,3.2031063321373145,0.899702085401738,6,0.19,0.79,0.029,0.038,0.2
25101019,2025-04-20,S.TOWER6VAN,135.12,6.29,8604.0,2853.0,719.0,1666.0,2558.0,111.0,677.0,6436.0,2839.0,0.0,0.14046666666666668,0.0471,0.6710666666666667,3346.0,0.9555194116331553,47.631734753939966,3.0157728706614035,0.7644949193064063,67,0.2,1.34,0.032,0.037,0.23
25301073,2025-04-20,EXPORTDSP14,131.0,5.47,9039.0,3156.0,651.0,0.0,1847.0,278.0,0.0,6807.0,1206.0,0.0,0.14046666666666668,0.0471,0.6710666666666667,2125.0,0.9599179306737019,51.96183206067205,2.8640684410637314,0.8691764705878263,55,0.19,0.72,0.034,0.025,0.22
25301061,2025-04-20,C20MMNC,129.82,0.0,8880.0,2529.0,683.0,1203.0,1920.0,287.0,0.0,6862.0,1196.0,416.0,0.14046666666666668,0.0471,0.6710666666666667,2207.0,0.9999999999922972,52.85780311159408,3.511269276392443,0.8699592206611373,42,0.22,0.82,0.035,0.03,0.2
25301058,2025-04-20,EXPORTDSP14,129.56,5.5,6948.0,2487.0,705.0,809.0,1793.0,271.0,146.0,6723.0,1302.0,449.0,0.14046666666666668,0.0471,0.6710666666666667,2210.0,0.9592773582040629,51.89101574519998,2.7937273823872966,0.811312217194203,55,0.21,0.7,0.025,0.03,0.23
25301055,2025-04-20,C20MMNC,129.5,5.98,7551.0,2487.0,699.0,870.0,1793.0,272.0,156.0,6798.0,1554.0,0.0,0.14046666666666668,0.0471,0.6710666666666667,2221.0,0.955860643630382,52.494208493803136,3.0361881785271265,0.8072940117060751,42,0.2,0.76,0.022,0.03,0.19
25301053,2025-04-20,EXPORTDSP14,129.02,5.61,7764.0,1986.0,696.0,939.0,1820.0,271.0,146.0,6387.0,1580.0,0.0,0.14046666666666668,0.0471,0.6710666666666667,2237.0,0.9583302384241378,49.50395287513948,3.909365558910418,0.8135896289670033,55,0.2,0.74,0.023,0.032,0.22
25301051,2025-04-20,S.TOWER6VAN,128.45,7.95,7734.0,2499.0,701.0,591.0,2622.0,104.0,501.0,6642.0,1206.0,0.0,0.14046666666666668,0.0471,0.6710666666666667,3227.0,0.9417155425150902,51.708836122602506,3.0948379351728312,0.8125193678336496,67,0.19,1.27,0.03,0.031,0.24
25201040,2025-04-20,2062BK1,130.91,0.0,8448.0,2106.0,709.0,1774.0,1819.0,199.0,0.0,6573.0,1061.0,0.0,0.14046666666666668,0.0471,0.6710666666666667,2018.0,0.9999999999923612,50.21006798525545,4.0113960113941065,0.9013875123880568,6,0.19,0.74,0.024,0.022,0.19
25301046,2025-04-20,EXPORTDSP14,122.54,5.35,9513.0,2307.0,701.0,2324.0,1776.0,285.0,95.0,6410.0,1079.0,167.0,0.14046666666666668,0.0471,0.6710666666666667,2156.0,0.9581671749084513,52.30944997509132,4.123537061116548,0.8237476808901559,55,0.193,0.771,0.029,0.021,0.206
25301043,2025-04-20,SEQRFE550D,121.93,5.95,9417.0,2694.0,702.0,2550.0,1771.0,281.0,102.0,6297.0,1073.0,366.0,0.14046666666666668,0.0471,0.6710666666666667,2154.0,0.9534720049972358,51.64438612276187,3.4955456570142927,0.8221912720516146,73,0.21,0.79,0.027,0.027,0.22
25301039,2025-04-20,1786500D,123.81,5.88,8421.0,2559.0,701.0,2324.0,1779.0,278.0,96.0,6301.0,994.0,315.0,0.14046666666666668,0.0471,0.6710666666666667,2153.0,0.9546611149590974,50.89249656690984,3.290738569752524,0.8262888992100204,2,0.19,0.74,0.026,0.028,0.189
25301037,2025-04-20,TMT-FE500D,123.99,0.0,7758.0,2100.0,601.0,1293.0,1733.0,310.0,0.0,4773.0,1332.0,0.0,0.14046666666666668,0.0471,0.6710666666666667,2043.0,0.9999999999919348,38.495039922263935,3.694285714283955,0.8482623592751599,78,0.25,0.8,0.02,0.026,0.24
25301034,2025-04-20,SEQRFE550D,127.53,5.53,9897.0,2403.0,614.0,2598.0,1814.0,264.0,0.0,6448.0,1029.0,0.0,0.14046666666666668,0.0471,0.6710666666666667,2078.0,0.9584398015860632,50.56065239511832,4.118601747813517,0.8729547641959226,73,0.23,0.76,0.029,0.027,0.24
25101068,2025-04-20,EXPORTDSP14,132.04,6.19,8880.0,4131.0,602.0,1576.0,1848.0,267.0,0.0,6405.0,1115.0,0.0,0.14046666666666668,0.0471,0.6710666666666667,2115.0,0.9552195615933212,48.50802786997495,2.1496005809726095,0.8737588652478139,55,0.19,0.74,0.022,0.025,0.22
25101066,2025-04-20,2062BK1,125.77,8.14,9165.0,2568.0,594.0,1888.0,1707.0,264.0,281.0,6422.0,1077.0,0.0,0.14046666666666668,0.0471,0.6710666666666667,2252.0,0.9392129041823672,51.061461397383624,3.56892523364347,0.7579928952039263,6,0.2,0.79,0.032,0.037,0.19
25301049,2025-04-20,S.TOWER6VAN,128.1,6.1,7620.0,2781.0,698.0,1717.0,2597.0,114.0,513.0,4801.0,2356.0,0.0,0.14046666666666668,0.0471,0.6710666666666667,3224.0,0.9545454545383418,37.47853239627261,2.740021574972046,0.8055210918111645,67,0.19,1.29,0.027,0.033,0.19
25101062,2025-04-20,C20MMNC,128.3,5.23,10965.0,2190.0,714.0,2729.0,1756.0,247.0,0.0,6844.0,1640.0,0.0,0.14046666666666668,0.0471,0.6710666666666667,2003.0,0.9608327716546033,53.34372564260839,5.006849315066207,0.8766849725407505,42,0.22,0.76,0.032,0.032,0.22
25101064,2025-04-20,S.TOWER6VAN,138.63,0.0,6099.0,2031.0,597.0,3068.0,2568.0,81.0,599.0,6729.0,1271.0,0.0,0.14046666666666668,0.0471,0.6710666666666667,3248.0,0.9999999999927867,48.53927721237439,3.0029542097474136,0.7906403940884266,67,0.17,1.26,0.028,0.037,0.22
25101022,2025-04-20,S.TOWER6VAN,121.64,0.0,8427.0,3165.0,727.0,2124.0,2548.0,118.0,684.0,2100.0,1956.0,0.0,0.14046666666666668,0.0471,0.6710666666666667,3350.0,0.999999999991779,17.264057875556855,2.66255924170532,0.7605970149251461,67,0.18,1.34,0.026,0.027,0.21
25101024,2025-04-20,S.TOWER6VAN,130.76,0.0,7983.0,2949.0,685.0,1867.0,2570.0,115.0,623.0,6172.0,2214.0,0.0,0.14046666666666668,0.0471,0.6710666666666667,3308.0,0.9999999999923525,47.20097889226675,2.7070193285850435,0.7769044740021835,67,0.17,1.32,0.03,0.031,0.2
25101026,2025-04-20,S.TOWER6VAN,128.3,6.2,8313.0,2043.0,714.0,1964.0,2558.0,105.0,612.0,6673.0,1206.0,0.0,0.14046666666666668,0.0471,0.6710666666666667,3275.0,0.953903345717815,52.010911924769985,4.069016152714601,0.7810687022898378,67,0.2,1.32,0.03,0.026,0.19
25101031,2025-04-20,S.TOWER6VAN,128.54,5.48,8316.0,2469.0,609.0,2956.0,2548.0,102.0,592.0,6266.0,2687.0,0.0,0.14046666666666668,0.0471,0.6710666666666667,3242.0,0.9591105805032153,48.74747160379068,3.3681652490873355,0.7859346082662597,67,0.19,1.29,0.027,0.03,0.21
25101035,2025-04-20,S.TOWER6VAN,130.26,5.8,8541.0,2517.0,700.0,2722.0,2550.0,153.0,593.0,6859.0,1682.0,0.0,0.14046666666666668,0.0471,0.6710666666666667,3296.0,0.9573717477513055,52.656226009115194,3.3933253873645635,0.7736650485434546,67,0.182,1.278,0.024,0.025,0.184
25101029,2025-04-20,S.TOWER6VAN,133.1,0.0,8532.0,2982.0,607.0,4642.0,2562.0,115.0,599.0,6311.0,2245.0,0.0,0.14046666666666668,0.0471,0.6710666666666667,3276.0,0.9999999999924869,47.41547708454234,2.861167002011113,0.7820512820510434,67,0.19,1.28,0.029,0.028,0.23
25101044,2025-04-20,C20MMNC,123.42,5.14,7839.0,2415.0,719.0,0.0,1809.0,257.0,0.0,6282.0,1094.0,0.0,0.14046666666666668,0.0471,0.6710666666666667,2066.0,0.960018668318606,50.89936801125506,3.2459627329179104,0.8756050338814736,42,0.215,0.768,0.025,0.031,0.227
25101047,2025-04-20,S.TOWER6VAN,124.9,5.86,7938.0,2475.0,712.0,2523.0,2511.0,99.0,596.0,603.0,7585.0,0.0,0.14046666666666668,0.0471,0.6710666666666667,3206.0,0.9551850718801225,4.827862289793211,3.207272727271431,0.7832189644414276,67,0.174,1.293,0.023,0.03,0.213
25101050,2025-04-20,C20MMNC,133.19,0.0,9828.0,2511.0,694.0,3549.0,1716.0,278.0,0.0,6762.0,1135.0,0.0,0.14046666666666668,0.0471,0.6710666666666667,1994.0,0.999999999992492,50.76957729521158,3.9139784946220972,0.8605817452352755,42,0.21,0.74,0.02,0.032,0.19
25101056,2025-04-20,EXPORTDSP14,138.99,0.0,9531.0,2217.0,667.0,4005.0,1720.0,264.0,0.0,6711.0,1128.0,0.0,0.14046666666666668,0.0471,0.6710666666666667,1984.0,0.9999999999928053,48.284049211826144,4.299052774017006,0.8669354838705308,55,0.21,0.71,0.026,0.032,0.2
25101059,2025-04-20,C20MMNC,130.41,5.48,7989.0,2193.0,702.0,1093.0,1719.0,261.0,0.0,6321.0,1103.0,0.0,0.14046666666666668,0.0471,0.6710666666666667,1980.0,0.9596732651338609,48.470209339402885,3.642954856359488,0.8681818181813797,42,0.2,0.74,0.029,0.034,0.22
25101041,2025-04-20,SEQRFE550D,127.53,5.53,8220.0,1968.0,704.0,0.0,1861.0,297.0,0.0,6367.0,1528.0,0.0,0.14046666666666668,0.0471,0.6710666666666667,2158.0,0.9584398015860632,49.92550772328138,4.176829268290561,0.8623725671914447,73,0.22,0.75,0.02,0.023,0.19
25301104,2025-04-21,S.TOWER6VAN,121.82,8.35,8538.0,2229.0,605.0,1395.0,2600.0,126.0,522.0,6142.0,1113.0,385.0,0.1372857142857143,0.0440952380952381,0.6384285714285715,3248.0,0.9358531151499129,50.418650467489584,3.83041722745454,0.8004926108371919,67,0.18,1.25,0.026,0.029,0.22
25301118,2025-04-21,S.TOWER6VAN,122.73,5.69,8118.0,2250.0,649.0,1249.0,2599.0,109.0,502.0,3808.0,690.0,0.0,0.1372857142857143,0.0440952380952381,0.6384285714285715,3210.0,0.9556922597651791,31.027458648814246,3.6079999999983965,0.8096573208720219,67,0.18,1.3,0.023,0.02,0.22
25301115,2025-04-21,S.TOWER6VAN,128.87,8.76,8010.0,2010.0,654.0,1197.0,2594.0,133.0,502.0,4878.0,956.0,0.0,0.1372857142857143,0.0440952380952381,0.6384285714285715,3229.0,0.936351086238928,37.852099014217025,3.985074626863689,0.8033446887578807,67,0.17,1.3,0.03,0.026,0.21
25301112,2025-04-21,S.TOWER6VAN,128.1,5.13,8292.0,2199.0,591.0,1029.0,2587.0,129.0,499.0,6459.0,1245.0,323.0,0.1372857142857143,0.0440952380952381,0.6384285714285715,3215.0,0.961495158740813,50.4215456670537,3.770804911321614,0.8046656298597809,67,0.16,1.33,0.033,0.029,0.22
25301107,2025-04-21,TMT-FE500D,123.08,7.74,7446.0,3549.0,492.0,1404.0,1784.0,312.0,0.0,104.0,1427.0,0.0,0.1372857142857143,0.0440952380952381,0.6384285714285715,2096.0,0.9408347347428465,0.8449788755212465,2.0980557903628916,0.8511450381675328,78,0.194,0.737,0.018,0.033,0.249
25301103,2025-04-21,C20MMNACUTLT,131.95,5.33,7662.0,2169.0,610.0,1127.0,1827.0,274.0,0.0,6036.0,1429.0,0.0,0.1372857142857143,0.0440952380952381,0.6384285714285715,2101.0,0.9611742424172408,45.74460022701217,3.5325034578130325,0.8695859114703144,40,0.208,0.761,0.024,0.031,0.221
25301079,2025-04-21,2062BK1,130.35,5.97,9060.0,2778.0,649.0,1012.0,1848.0,282.0,0.0,6959.0,1231.0,0.0,0.1372857142857143,0.0440952380952381,0.6384285714285715,2130.0,0.9562059859084786,53.38703490561269,3.2613390928713963,0.8676056338024096,6,0.19,0.8,0.029,0.031,0.2
25301101,2025-04-21,C20MMNC,118.25,6.61,8712.0,2190.0,596.0,2604.0,1803.0,278.0,0.0,6353.0,1212.0,0.0,0.1372857142857143,0.0440952380952381,0.6384285714285715,2081.0,0.9470607079853671,53.725158561913524,3.9780821917790057,0.8664103796247639,42,0.2,0.76,0.03,0.03,0.2
25301099,2025-04-21,TMT-FE500D,132.66,0.0,8757.0,2001.0,626.0,2371.0,1801.0,280.0,0.0,6146.0,1505.0,0.0,0.1372857142857143,0.0440952380952381,0.6384285714285715,2081.0,0.999999999992462,46.32896125398516,4.376311844075774,0.8654493032191901,78,0.21,0.77,0.036,0.035,0.2
25301098,2025-04-21,TMT-FE500D,123.29,5.23,7455.0,2796.0,629.0,2466.0,1788.0,281.0,0.0,4883.0,828.0,2088.0,0.1372857142857143,0.0440952380952381,0.6384285714285715,2069.0,0.959305944592598,39.60580744553811,2.6663090128745828,0.8641855969063006,78,0.22,0.82,0.032,0.036,0.27
25301085,2025-04-21,2062BK1,132.15,0.0,9264.0,2505.0,699.0,3588.0,1873.0,275.0,0.0,6625.0,1235.0,425.0,0.1372857142857143,0.0440952380952381,0.6384285714285715,2148.0,0.9999999999924329,50.13242527393014,3.698203592812895,0.8719739292360932,6,0.19,0.74,0.035,0.017,0.19
25301082,2025-04-21,2062BK1,130.41,6.0,9270.0,2058.0,649.0,1012.0,1867.0,285.0,0.0,6745.0,1203.0,0.0,0.1372857142857143,0.0440952380952381,0.6384285714285715,2152.0,0.9560149549083204,51.72149375008266,4.504373177840377,0.8675650557616786,6,0.19,0.74,0.029,0.033,0.2
25301076,2025-04-21,2062BK1,128.24,5.98,8028.0,2034.0,651.0,847.0,1800.0,284.0,0.0,6816.0,1220.0,0.0,0.1372857142857143,0.0440952380952381,0.6384285714285715,2084.0,0.9554462822160973,53.15034310626052,3.9469026548653163,0.863723608444883,6,0.2,0.74,0.035,0.024,0.21
25301102,2025-04-21,TMT-FE500D,127.68,5.25,8445.0,2217.0,599.0,2286.0,1809.0,271.0,0.0,6545.0,1572.0,0.0,0.1372857142857143,0.0440952380952381,0.6384285714285715,2080.0,0.9605055292186828,51.26096491187922,3.8092016238142494,0.8697115384611204,78,0.21,0.74,0.031,0.034,0.19
25101095,2025-04-21,2062BK1,129.01,5.88,8289.0,3480.0,694.0,2173.0,1820.0,267.0,0.0,6600.0,1132.0,0.0,0.1372857142857143,0.0440952380952381,0.6384285714285715,2087.0,0.9564089257842954,51.15882489689824,2.3818965517234534,0.8720651653086382,6,0.2,0.75,0.033,0.034,0.17
25201100,2025-04-21,2062BK1,125.11,5.81,7788.0,2520.0,605.0,1152.0,1650.0,290.0,250.0,6801.0,1097.0,0.0,0.1372857142857143,0.0440952380952381,0.6384285714285715,2190.0,0.9556217537354446,54.36016305607577,3.090476190474964,0.7534246575339025,6,0.19,0.77,0.031,0.031,0.24
25201080,2025-04-21,EXPORTDSP14,124.59,5.48,8796.0,3762.0,597.0,1299.0,1839.0,253.0,0.0,6359.0,1522.0,0.0,0.1372857142857143,0.0440952380952381,0.6384285714285715,2092.0,0.9578688398480983,51.039409261970945,2.338118022327927,0.8790630975139202,55,0.18,0.76,0.043,0.027,0.23
25101110,2025-04-21,SEQRFE550D,125.9,7.64,8487.0,2433.0,602.0,1111.0,1803.0,308.0,0.0,6319.0,1584.0,0.0,0.1372857142857143,0.0440952380952381,0.6384285714285715,2111.0,0.942788677542738,50.19062748173002,3.4882860665830298,0.8540975840829682,73,0.24,0.75,0.021,0.03,0.22
25101113,2025-04-21,2062BK1,124.5,6.15,8682.0,2703.0,609.0,1108.0,1810.0,298.0,0.0,6282.0,1339.0,0.0,0.1372857142857143,0.0440952380952381,0.6384285714285715,2108.0,0.9529276693382861,50.45783132489592,3.2119866814638507,0.8586337760906743,6,0.22,0.74,0.027,0.036,0.22
25101105,2025-04-21,C20MMNACUTLT,125.93,5.2,7497.0,3261.0,614.0,1005.0,1815.0,302.0,0.0,445.0,2044.0,0.0,0.1372857142857143,0.0440952380952381,0.6384285714285715,2117.0,0.9603446960957803,3.533709203497707,2.298988040477676,0.8573452999523584,40,0.2,0.78,0.023,0.031,0.22
25101097,2025-04-21,2062BK1,122.57,5.85,7998.0,2472.0,0.0,2198.0,0.0,0.0,0.0,6506.0,1060.0,0.0,0.1372857142857143,0.0440952380952381,0.6384285714285715,0.0,0.9544463479134525,53.07987272535629,3.2354368932025745,0.0,6,0.19,0.77,0.033,0.033,0.2
25201077,2025-04-21,EXPORTDSP14,128.41,5.84,8673.0,4221.0,602.0,459.0,1850.0,243.0,0.0,6581.0,1076.0,0.0,0.1372857142857143,0.0440952380952381,0.6384285714285715,2093.0,0.9564990688941788,51.249902655157314,2.054726368158717,0.8838987099852442,55,0.21,0.73,0.03,0.02,0.21
25101090,2025-04-21,EXPORTDSP14,121.44,5.23,8667.0,2520.0,677.0,2688.0,1811.0,248.0,0.0,5848.0,0.0,0.0,0.1372857142857143,0.0440952380952381,0.6384285714285715,2059.0,0.9587116128447247,48.15546772028858,3.4392857142843494,0.8795531811554738,55,0.202,0.805,0.022,0.027,0.224
25101092,2025-04-21,TMT-FE500D,121.19,5.45,7788.0,2460.0,724.0,2074.0,1810.0,267.0,0.0,6754.0,3207.0,0.0,0.1372857142857143,0.0440952380952381,0.6384285714285715,2077.0,0.9569646241238394,55.730670846969794,3.1658536585352985,0.8714492055845587,78,0.24,0.746,0.02,0.018,0.195
25101084,2025-04-21,2062BK1,128.67,5.26,9642.0,3951.0,747.0,3867.0,1810.0,248.0,0.0,6583.0,1114.0,0.0,0.1372857142857143,0.0440952380952381,0.6384285714285715,2058.0,0.9607257522514694,51.16188699734856,2.4403948367495722,0.8794946550044317,6,0.197,0.752,0.029,0.031,0.189
25101081,2025-04-21,2062BK1,130.18,5.47,9462.0,4065.0,747.0,3431.0,1797.0,250.0,0.0,6714.0,1120.0,0.0,0.1372857142857143,0.0440952380952381,0.6384285714285715,2047.0,0.9596756358204227,51.57474266360751,2.327675276752195,0.8778700537367475,6,0.2,0.77,0.029,0.03,0.21
25101078,2025-04-21,2062BK1,127.46,5.67,9543.0,4083.0,607.0,2644.0,1803.0,253.0,0.0,6624.0,1107.0,0.0,0.1372857142857143,0.0440952380952381,0.6384285714285715,2056.0,0.9574100503195568,51.969245253005106,2.3372520205725356,0.8769455252914022,6,0.2,0.74,0.029,0.027,0.2
25101075,2025-04-21,EXPORTDSP14,134.98,6.23,9477.0,4032.0,604.0,2744.0,1801.0,248.0,0.0,6769.0,1151.0,0.0,0.1372857142857143,0.0440952380952381,0.6384285714285715,2049.0,0.9558813115150778,50.148170098902455,2.3504464285708457,0.8789653489502787,55,0.2,0.72,0.02,0.034,0.19
25101087,2025-04-21,EXPORTDSP14,131.29,5.88,8889.0,3861.0,754.0,2893.0,1804.0,257.0,0.0,6734.0,1274.0,0.0,0.1372857142857143,0.0440952380952381,0.6384285714285715,2061.0,0.9571334839909811,51.29103511271772,2.302253302252706,0.8753032508486777,55,0.19,0.74,0.026,0.038,0.2
25201117,2025-04-21,2062BK1,130.84,5.19,8046.0,2232.0,663.0,1602.0,1708.0,257.0,0.0,6674.0,1123.0,0.0,0.1372857142857143,0.0440952380952381,0.6384285714285715,1965.0,0.9618466514668689,51.00886578988835,3.6048387096758043,0.8692111959283109,6,0.22,0.72,0.026,0.029,0.22
25201083,2025-04-21,EXPORTDSP14,127.09,5.25,9339.0,4332.0,600.0,1743.0,1836.0,246.0,0.0,6504.0,1456.0,0.0,0.1372857142857143,0.0440952380952381,0.6384285714285715,2082.0,0.9603294544282883,51.176331733014585,2.1558171745147376,0.8818443804030347,55,0.2,0.74,0.026,0.033,0.23
25201086,2025-04-21,2062BK1,131.29,0.0,8718.0,2673.0,605.0,3144.0,1826.0,277.0,165.0,6799.0,1145.0,0.0,0.1372857142857143,0.0440952380952381,0.6384285714285715,2268.0,0.9999999999923833,51.78612232423044,3.2615039281693745,0.8051146384476168,6,0.18,0.8,0.028,0.029,0.17
25201088,2025-04-21,2062BK1,125.03,5.25,8781.0,2547.0,608.0,2254.0,1792.0,243.0,145.0,6446.0,1134.0,0.0,0.1372857142857143,0.0440952380952381,0.6384285714285715,2180.0,0.9597021799128056,51.555626649191744,3.4475853945805075,0.8220183486234761,6,0.18,0.81,0.026,0.03,0.18
25201091,2025-04-21,2062BK1,132.11,5.79,8331.0,2562.0,665.0,2389.0,1768.0,260.0,142.0,6601.0,1104.0,0.0,0.1372857142857143,0.0440952380952381,0.6384285714285715,2170.0,0.9580130529299637,49.96593747596725,3.2517564402797614,0.8147465437784264,6,0.18,0.69,0.025,0.03,0.18
25201094,2025-04-21,TMT-FE500D,130.83,5.65,8655.0,2559.0,649.0,2259.0,1765.0,267.0,250.0,6703.0,1154.0,0.0,0.1372857142857143,0.0440952380952381,0.6384285714285715,2282.0,0.9586019929589786,51.23442635441997,3.382180539271832,0.7734443470636401,78,0.183,0.735,0.025,0.031,0.205
25101072,2025-04-21,S.TOWER6VAN,126.89,0.0,9393.0,3954.0,692.0,2563.0,2552.0,102.0,599.0,6533.0,1486.0,0.0,0.1372857142857143,0.0440952380952381,0.6384285714285715,3253.0,0.9999999999921191,51.48553865512266,2.375569044005469,0.7845066092834969,67,0.19,1.28,0.028,0.029,0.19
25101108,2025-04-21,2062BK1,127.56,6.01,8037.0,2463.0,624.0,1003.0,1792.0,294.0,0.0,6623.0,1560.0,0.0,0.1372857142857143,0.0440952380952381,0.6384285714285715,2086.0,0.9550048663550573,51.92066478479209,3.2630937880620126,0.859060402684152,6,0.19,0.73,0.018,0.03,0.18
25201096,2025-04-21,2062BK1,122.57,5.16,8166.0,2421.0,905.0,2063.0,1731.0,294.0,186.0,527.0,7582.0,0.0,0.1372857142857143,0.0440952380952381,0.6384285714285715,2211.0,0.9596022860646708,4.299583911199318,3.3729863692675037,0.7829036635003244,6,0.19,0.77,0.028,0.028,0.19
25201106,2025-04-21,2062BK1,126.04,5.31,8004.0,2415.0,657.0,522.0,1748.0,246.0,199.0,6751.0,1079.0,0.0,0.1372857142857143,0.0440952380952381,0.6384285714285715,2193.0,0.9595736581579022,53.56236115476386,3.314285714284342,0.7970816233466498,6,0.21,0.77,0.029,0.034,0.22
25201109,2025-04-21,C20MMNACUTLT,129.7,5.61,8427.0,2304.0,644.0,2761.0,1674.0,260.0,199.0,6791.0,1084.0,0.0,0.1372857142857143,0.0440952380952381,0.6384285714285715,2133.0,0.9585396496862129,52.35929067037503,3.657552083331746,0.7848101265819105,40,0.22,0.8,0.037,0.035,0.25
25201111,2025-04-21,C20MMNACUTLT,123.78,6.02,8694.0,2562.0,660.0,2121.0,1775.0,260.0,169.0,6635.0,1061.0,0.0,0.1372857142857143,0.0440952380952381,0.6384285714285715,2204.0,0.9536209553085238,53.6031669085991,3.393442622949495,0.8053539019960049,40,0.21,0.82,0.024,0.022,0.21
25301144,2025-04-22,TMT-FE500D,130.93,8.67,7200.0,2001.0,403.0,1551.0,1823.0,285.0,0.0,6514.0,3981.0,0.0,0.14404999999999998,0.0395,0.67875,2108.0,0.9378939828013046,49.75177575765866,3.5982008995484267,0.8648007590128725,78,0.19,0.76,0.028,0.025,0.25
25301141,2025-04-22,TMT-FE500D,125.8,6.9,6780.0,2511.0,644.0,1834.0,1717.0,292.0,93.0,6660.0,2152.0,0.0,0.14404999999999998,0.0395,0.67875,2102.0,0.9480030143108668,52.9411764701674,2.7001194743119474,0.8168411037103631,78,0.17,0.78,0.023,0.026,0.22
25301139,2025-04-22,2062BK1,132.05,5.69,7542.0,2490.0,605.0,1014.0,1728.0,291.0,105.0,6796.0,1175.0,381.0,0.14404999999999998,0.0395,0.67875,2124.0,0.9586902860392139,51.46535403217368,3.028915662649386,0.8135593220335153,6,0.18,0.75,0.03,0.027,0.21
25301151,2025-04-22,2062BK1,131.19,8.56,6942.0,2811.0,754.0,1905.0,1701.0,309.0,106.0,6552.0,1165.0,0.0,0.14404999999999998,0.0395,0.67875,2116.0,0.9387477638573256,49.942831008080326,2.4695837780140626,0.8038752362945162,6,0.2,0.75,0.027,0.024,0.21
25301130,2025-04-22,TMT-FE500D,130.2,5.32,7800.0,2505.0,657.0,675.0,1750.0,291.0,142.0,6811.0,3542.0,0.0,0.14404999999999998,0.0395,0.67875,2183.0,0.9607438016458034,52.31182795658748,3.1137724550885775,0.8016491067334853,78,0.16,0.77,0.033,0.026,0.23
25301127,2025-04-22,C20MMNACUTLT,122.33,6.81,8082.0,3027.0,652.0,0.0,1883.0,281.0,0.0,5061.0,1158.0,0.0,0.14404999999999998,0.0395,0.67875,2164.0,0.947266532438073,41.37169950101061,2.669970267590793,0.8701478743064371,40,0.195,0.737,0.03,0.026,0.189
25301124,2025-04-22,2062BK1,122.79,5.61,8148.0,3057.0,643.0,0.0,2633.0,108.0,502.0,3675.0,662.0,3216.0,0.14404999999999998,0.0395,0.67875,3243.0,0.9563084112075054,29.929147324456963,2.6653581943072733,0.8119025593583682,6,0.2,1.24,0.026,0.022,0.22
25301121,2025-04-22,2062BK1,128.3,5.86,8331.0,2052.0,654.0,1163.0,2596.0,105.0,491.0,6632.0,1243.0,0.0,0.14404999999999998,0.0395,0.67875,3192.0,0.9563208109648456,51.69134840177949,4.059941520465857,0.8132832080197954,6,0.19,1.22,0.027,0.022,0.22
25301153,2025-04-22,2062BK1,131.34,7.92,7998.0,2694.0,748.0,1988.0,1741.0,284.0,104.0,6541.0,2876.0,0.0,0.14404999999999998,0.0395,0.67875,2129.0,0.9431279620785358,49.802040505178915,2.9688195991080293,0.8177548144665018,6,0.2,0.76,0.023,0.018,0.16
25301149,2025-04-22,TMT-FE500D,124.21,7.95,7362.0,2337.0,652.0,1904.0,1724.0,312.0,115.0,6431.0,1160.0,0.0,0.14404999999999998,0.0395,0.67875,2151.0,0.9398456416393778,51.77521938610599,3.1501925545557765,0.8014876801483954,78,0.21,0.74,0.028,0.023,0.21
25301133,2025-04-22,TMT-FE500D,128.3,5.89,6993.0,2505.0,594.0,855.0,1735.0,298.0,152.0,6896.0,2068.0,0.0,0.14404999999999998,0.0395,0.67875,2185.0,0.9561070124379157,53.74902572054755,2.7916167664659515,0.7940503432490645,78,0.222,0.749,0.02,0.021,0.212
25101145,2025-04-22,S.TOWER6VAN,130.65,0.0,9099.0,2550.0,654.0,2833.0,2551.0,101.0,534.0,6486.0,2694.0,0.0,0.14404999999999998,0.0395,0.67875,3186.0,0.999999999992346,49.64408725564758,3.568235294116248,0.8006905210292528,67,0.19,1.31,0.041,0.026,0.21
25101119,2025-04-22,R19,120.51,5.56,8940.0,2493.0,789.0,1149.0,1220.0,257.0,0.0,6428.0,1837.0,0.0,0.14404999999999998,0.0395,0.67875,1477.0,0.9558975172447378,53.33997178613111,3.586040914559332,0.8259986459033,64,0.52,0.74,0.023,0.016,0.21
25101126,2025-04-22,R19,119.67,6.25,8526.0,1974.0,817.0,589.0,1220.0,253.0,0.0,222.0,4238.0,0.0,0.14404999999999998,0.0395,0.67875,1473.0,0.95036531130122,1.8551015291898127,4.319148936168025,0.82824168363827,64,0.51,0.73,0.021,0.019,0.25
25101129,2025-04-22,R19,125.9,6.4,9108.0,2052.0,795.0,2771.0,1326.0,254.0,0.0,6210.0,1010.0,577.0,0.14404999999999998,0.0395,0.67875,1580.0,0.9516250944750444,49.3248610004025,4.4385964912259075,0.8392405063285827,64,0.52,0.74,0.018,0.021,0.24
25101138,2025-04-22,TMT-FE500D,132.05,6.83,8241.0,2094.0,551.0,1686.0,1772.0,301.0,0.0,6627.0,3216.0,0.0,0.14404999999999998,0.0395,0.67875,2073.0,0.9508208525277159,50.18553578152075,3.935530085958006,0.8547998070425206,78,0.19,0.73,0.019,0.023,0.23
25101142,2025-04-22,S.TOWER6VAN,120.47,6.2,7848.0,2274.0,604.0,1194.0,2565.0,99.0,491.0,6188.0,1049.0,330.0,0.14404999999999998,0.0395,0.67875,3155.0,0.9510539196261857,51.36548518260674,3.4511873350908306,0.8129952456415807,67,0.19,1.27,0.035,0.025,0.2
25101147,2025-04-22,S.TOWER6VAN,120.4,0.0,9216.0,4086.0,647.0,2365.0,2565.0,95.0,603.0,6243.0,1447.0,0.0,0.14404999999999998,0.0395,0.67875,3263.0,0.9999999999916943,51.85215946800787,2.2555066079289636,0.7860864235363818,67,0.174,1.369,0.026,0.024,0.228
25101154,2025-04-22,S.TOWER6VAN,126.74,0.0,9654.0,4443.0,642.0,2759.0,2558.0,102.0,589.0,6472.0,1602.0,0.0,0.14404999999999998,0.0395,0.67875,3249.0,0.9999999999921098,51.065172794294895,2.1728561782574447,0.7873191751305672,67,0.18,1.24,0.027,0.022,0.18
25101157,2025-04-22,S.TOWER6VAN,122.38,6.74,8859.0,4302.0,650.0,2758.0,2562.0,102.0,579.0,6430.0,1091.0,0.0,0.14404999999999998,0.0395,0.67875,3243.0,0.9478004956556088,52.54126491213808,2.059274755926997,0.7900092506935584,67,0.18,1.25,0.029,0.023,0.19
25101160,2025-04-22,TMT-FE500D,127.68,7.52,9714.0,4080.0,657.0,2790.0,1807.0,257.0,0.0,6418.0,1641.0,0.0,0.14404999999999998,0.0395,0.67875,2064.0,0.944378698217867,50.26629072642335,2.380882352940593,0.8754844961236068,78,0.2,0.8,0.02,0.021,0.25
25101163,2025-04-22,2062BK1,127.15,5.35,9765.0,4098.0,664.0,2595.0,1858.0,301.0,0.0,6901.0,2343.0,0.0,0.14404999999999998,0.0395,0.67875,2159.0,0.9596226415021917,54.27447896142922,2.382869692532361,0.8605836035197496,6,0.21,0.82,0.021,0.022,0.19
25101166,2025-04-22,C20MMNC,120.84,5.06,8991.0,4716.0,599.0,955.0,1831.0,254.0,0.0,5926.0,1659.0,0.0,0.14404999999999998,0.0395,0.67875,2085.0,0.9598093725102477,49.040052962189336,1.9064885496179163,0.878177458033152,42,0.21,0.76,0.021,0.022,0.19
25301156,2025-04-22,TMT-FE500D,129.92,5.36,8580.0,2679.0,721.0,1691.0,1684.0,302.0,115.0,6254.0,1562.0,0.0,0.14404999999999998,0.0395,0.67875,2101.0,0.9603784742684773,48.13731527056545,3.2026875699876065,0.8015230842452158,78,0.19,0.71,0.024,0.025,0.18
25101116,2025-04-22,R19,128.84,6.16,9471.0,2511.0,802.0,1566.0,1201.0,257.0,0.0,6606.0,2311.0,0.0,0.14404999999999998,0.0395,0.67875,1458.0,0.9543703703633011,51.27289661555982,3.7718040621251405,0.8237311385453884,64,0.5,0.75,0.02,0.019,0.23
25301159,2025-04-22,C20MMNACUTLT,131.8,5.1,8448.0,2595.0,710.0,2242.0,1688.0,298.0,106.0,6813.0,1185.0,0.0,0.14404999999999998,0.0395,0.67875,2092.0,0.9627465303070655,51.69195751098868,3.2554913294785144,0.8068833652003792,40,0.19,0.8,0.042,0.022,0.18
25301136,2025-04-22,2062BK1,127.11,6.02,8034.0,2502.0,602.0,1326.0,1734.0,291.0,88.0,6893.0,1641.0,0.0,0.14404999999999998,0.0395,0.67875,2113.0,0.954781041080487,54.22862087912652,3.2110311750586686,0.8206341694269661,6,0.17,0.73,0.023,0.018,0.22
25301165,2025-04-22,2062BK1,129.2,5.22,9015.0,2541.0,928.0,2135.0,1799.0,251.0,0.0,6449.0,1895.0,0.0,0.14404999999999998,0.0395,0.67875,2050.0,0.9611664930742363,49.914860680728225,3.547815820541697,0.877560975609328,6,0.19,0.73,0.031,0.022,0.2
25201123,2025-04-22,2062BK1,127.19,5.68,8265.0,2238.0,652.0,2027.0,1829.0,236.0,0.0,6896.0,2332.0,0.0,0.14404999999999998,0.0395,0.67875,2065.0,0.9572514487773218,54.21809890672051,3.693029490614972,0.8857142857138568,6,0.19,0.77,0.022,0.023,0.23
25201125,2025-04-22,2062BK1,124.66,5.19,8565.0,2313.0,635.0,1636.0,1779.0,328.0,0.0,6897.0,6630.0,0.0,0.14404999999999998,0.0395,0.67875,2107.0,0.9600308047673468,55.32648804704535,3.7029831387792034,0.8443284290456363,6,0.19,0.78,0.019,0.018,0.21
25201131,2025-04-22,2062BK1,131.12,0.0,7746.0,2514.0,657.0,1029.0,1779.0,253.0,169.0,6707.0,1069.0,0.0,0.14404999999999998,0.0395,0.67875,2201.0,0.9999999999923734,51.15161683914619,3.0811455847243114,0.8082689686502461,6,0.18,0.71,0.025,0.028,0.21
25201134,2025-04-22,TMT-FE500D,120.87,0.0,8130.0,2484.0,660.0,603.0,1691.0,250.0,179.0,6747.0,1169.0,0.0,0.14404999999999998,0.0395,0.67875,2120.0,0.9999999999917266,55.820302804204346,3.272946859902064,0.797641509433586,78,0.216,0.74,0.025,0.025,0.231
25201137,2025-04-22,TMT-FE500D,132.05,6.22,8730.0,2481.0,635.0,2271.0,1654.0,256.0,0.0,6781.0,1085.0,0.0,0.14404999999999998,0.0395,0.67875,1910.0,0.9550155492807189,51.35176069631691,3.5187424425620644,0.8659685863869812,78,0.2,0.72,0.025,0.026,0.22
25201140,2025-04-22,S.TOWER6VAN,123.13,5.71,8421.0,2517.0,657.0,1893.0,2528.0,71.0,506.0,6575.0,1061.0,0.0,0.14404999999999998,0.0395,0.67875,3105.0,0.9556814653760037,53.39884674690653,3.345649582835381,0.8141706924312998,67,0.17,1.35,0.039,0.026,0.21
25201143,2025-04-22,2062BK1,124.2,5.91,8028.0,2490.0,649.0,1948.0,1674.0,263.0,0.0,6530.0,1067.0,0.0,0.14404999999999998,0.0395,0.67875,1937.0,0.9545768964648791,52.57648953258795,3.2240963855408737,0.8642230252964046,6,0.17,0.73,0.035,0.022,0.24
