Repository: SiddharthKumar268/FerroMind

# FerroMind
*Ferro-Alloy Optimisation using Machine Learning*
**SAIL Durgapur Steel Plant | Steel Melting Shop**
Intern: Siddharth Kumar | FY 2023-24 to FY 2025-26

---

## Quick Start

```bash

# 2. Place raw Excel files in data/raw/

## Dataset

| | |
|---|---|
| Total heats after cleaning | 47,421 |
| Training set | 37,936 heats (Apr 2023 – Jun 2025) |
| Test set | 9,485 heats (Jun 2025 – Dec 2025) |
| Input features | 21 (16 raw + 5 engineered) |
| Target variables | Mn, Si, C, S, P |
| BOF grades | 76 distinct grades |
| Split method | Chronological 80/20 — no shuffle, no leakage |

---

File: data/processed/sms_train.csv (part 239 of 253)
Heat_Number,Date,BOF Grade Code,Hot Metal Addn. Weight,Scrap Addn. Weight,Lime Into Converter,Dolomite Into Converter,Lime Into Ladle,Iron Ore Into Converter,SIMN Into Ladle,FESI Into Ladle,FEMN Into Ladle,Measered O2 Mainblow II,Duration of Mainblow I/II,Measered O2 2nd Blow,HM_P,HM_S,HM_Si,Total_FA_Ladle,HM_Ratio,O2_per_ton_HM,Lime_Dolo_Ratio,SiMn_FA_Fraction,Grade_Encoded,C,Mn,P,S,Si
25201146,2025-04-22,2062BK1,130.58,0.0,8994.0,2499.0,641.0,3016.0,1718.0,246.0,0.0,6901.0,2238.0,0.0,0.14404999999999998,0.0395,0.67875,1964.0,0.9999999999923419,52.84882830408294,3.5990396158448985,0.8747454175148296,6,0.2,0.77,0.031,0.022,0.21
25201148,2025-04-22,TMT-FE500D,121.86,0.0,8442.0,2670.0,305.0,2080.0,1755.0,250.0,0.0,6563.0,1473.0,0.0,0.14404999999999998,0.0395,0.67875,2005.0,0.9999999999917938,53.856884949500596,3.1617977528078045,0.8753117206978178,78,0.21,0.79,0.027,0.031,0.24
25201150,2025-04-22,S.TOWER6VAN,132.78,0.0,9354.0,2673.0,605.0,3228.0,2454.0,64.0,550.0,6804.0,1697.0,0.0,0.14404999999999998,0.0395,0.67875,3068.0,0.9999999999924688,51.24265702627472,3.4994388327708568,0.7998696219032595,67,0.18,1.3,0.03,0.024,0.22
25201152,2025-04-22,2062BK1,123.14,0.0,9072.0,2451.0,600.0,2273.0,1671.0,246.0,0.0,6362.0,1600.0,0.0,0.14404999999999998,0.0395,0.67875,1917.0,0.9999999999918792,51.66477180403066,3.701346389227376,0.8716744913923465,6,0.19,0.73,0.019,0.022,0.17
25201155,2025-04-22,R19,126.74,5.25,9759.0,2106.0,792.0,2378.0,1164.0,240.0,0.0,6596.0,1515.0,0.0,0.14404999999999998,0.0395,0.67875,1404.0,0.960224259406317,52.043553731639236,4.633903133900934,0.8290598290592386,64,0.49,0.76,0.023,0.018,0.24
25201158,2025-04-22,R19,125.4,5.18,10431.0,2118.0,822.0,3223.0,1283.0,263.0,0.0,6587.0,1115.0,316.0,0.14404999999999998,0.0395,0.67875,1546.0,0.9603308316667152,52.52791068538654,4.92492917846793,0.829883570503991,64,0.48,0.76,0.021,0.014,0.22
25201161,2025-04-22,R19,120.68,5.27,10128.0,2229.0,784.0,2210.0,1141.0,253.0,0.0,6221.0,2113.0,0.0,0.14404999999999998,0.0395,0.67875,1394.0,0.9581579991984267,51.549552535204256,4.543741588154085,0.8185078909606754,64,0.5,0.7,0.019,0.023,0.2
25201168,2025-04-22,C20MMNC,127.46,5.16,7983.0,3345.0,583.0,2577.0,1644.0,223.0,0.0,6684.0,1737.0,0.0,0.14404999999999998,0.0395,0.67875,1867.0,0.9610918413439821,52.43998117015189,2.38654708520108,0.8805570433846381,42,0.2,0.76,0.021,0.024,0.2
25201120,2025-04-22,2062BK1,108.42,0.0,7212.0,2226.0,649.0,1989.0,1806.0,260.0,0.0,5646.0,2797.0,0.0,0.14404999999999998,0.0395,0.67875,2066.0,0.9999999999907766,52.07526286614946,3.2398921832869543,0.8741529525649205,6,0.19,0.74,0.022,0.027,0.18
25301162,2025-04-22,S.TOWER6VAN,118.48,5.2,9084.0,1698.0,699.0,2246.0,2509.0,109.0,512.0,6660.0,1545.0,0.0,0.14404999999999998,0.0395,0.67875,3130.0,0.9579560155161873,56.21201890567005,5.34982332155162,0.8015974440892008,67,0.19,1.38,0.039,0.021,0.21
25201114,2025-04-22,2062BK1,131.46,6.13,8322.0,2502.0,632.0,1038.0,1728.0,256.0,202.0,6749.0,1064.0,0.0,0.14404999999999998,0.0395,0.67875,2186.0,0.9554473435500005,51.33881028410666,3.3261390887276874,0.7904849039337647,6,0.175,0.707,0.02,0.025,0.201
25301170,2025-04-22,TMT-FE500D,125.36,5.26,8481.0,2217.0,660.0,2020.0,1752.0,260.0,0.0,6446.0,1093.0,0.0,0.14404999999999998,0.0395,0.67875,2012.0,0.959730515993265,51.419910656896775,3.825439783489479,0.8707753479120921,78,0.22,0.73,0.027,0.019,0.18
25301167,2025-04-22,2062BK1,128.33,5.88,9501.0,2454.0,670.0,2025.0,1759.0,264.0,0.0,6252.0,1044.0,0.0,0.14404999999999998,0.0395,0.67875,2023.0,0.9561880634754775,48.718148522958636,3.8716381418077135,0.86950074147263,6,0.16,0.77,0.027,0.024,0.19
25301205,2025-04-23,C20MMNACUTLT,134.16,7.95,7572.0,1971.0,660.0,0.0,1834.0,274.0,0.0,6887.0,1399.0,0.0,0.15276,0.03512,0.76544,2108.0,0.9440574203015689,51.33422778733353,3.841704718415098,0.8700189753316556,40,0.2,0.75,0.042,0.018,0.24
25301202,2025-04-23,TMT-FE500D,128.04,7.44,9051.0,1980.0,646.0,0.0,1822.0,277.0,0.0,6557.0,1192.0,0.0,0.15276,0.03512,0.76544,2099.0,0.9450841452543175,51.210559199849975,4.571212121209813,0.8680323963788147,78,0.18,0.78,0.028,0.017,0.25
25301199,2025-04-23,2062BK1,127.1,0.0,7530.0,3012.0,648.0,1074.0,1934.0,267.0,0.0,6295.0,1874.0,0.0,0.15276,0.03512,0.76544,2201.0,0.9999999999921322,49.52793076278893,2.49999999999917,0.8786915038614818,6,0.22,0.84,0.021,0.014,0.2
25301196,2025-04-23,TMT-FE500D,130.62,0.0,10017.0,2181.0,592.0,3399.0,1824.0,310.0,0.0,6408.0,1071.0,319.0,0.15276,0.03512,0.76544,2134.0,0.9999999999923442,49.05833716085547,4.592847317742049,0.8547328959696089,78,0.21,0.74,0.018,0.018,0.2
25301184,2025-04-23,2062BK1,127.68,5.22,10386.0,2025.0,596.0,3873.0,1834.0,309.0,0.0,6537.0,1176.0,0.0,0.15276,0.03512,0.76544,2143.0,0.960722347622568,51.198308270275696,5.128888888886356,0.8558096126920878,6,0.19,0.8,0.04,0.021,0.19
25301226,2025-04-23,EXPORTDSP14,125.66,5.61,9996.0,2382.0,671.0,2946.0,1783.0,254.0,0.0,6540.0,1107.0,0.0,0.15276,0.03512,0.76544,2037.0,0.9572636550547934,52.04520133652678,4.196473551635518,0.8753068237600024,55,0.18,0.74,0.029,0.021,0.2
25301182,2025-04-23,C20MMNC,127.58,5.1,9087.0,2073.0,610.0,3411.0,1830.0,278.0,0.0,5969.0,1133.0,516.0,0.15276,0.03512,0.76544,2108.0,0.9615616520880196,46.78633014542415,4.38350217076489,0.8681214421248253,42,0.2,0.7,0.04,0.022,0.19
25301179,2025-04-23,2062BK1,125.35,6.46,8601.0,1851.0,663.0,3433.0,1773.0,241.0,0.0,6390.0,1088.0,0.0,0.15276,0.03512,0.76544,2014.0,0.9509900614448753,50.97726366134043,4.646677471634443,0.8803376365437535,6,0.19,0.75,0.025,0.024,0.17
25301176,2025-04-23,2062BK1,129.08,5.29,8457.0,2601.0,668.0,2871.0,1789.0,264.0,0.0,6401.0,1082.0,0.0,0.15276,0.03512,0.76544,2053.0,0.9606310932428324,49.58940192090495,3.251441753170607,0.8714076960541298,6,0.2,0.76,0.026,0.02,0.2
25301173,2025-04-23,C20MMNC,124.0,5.3,8427.0,2166.0,668.0,2026.0,1768.0,263.0,0.0,6552.0,1048.0,0.0,0.15276,0.03512,0.76544,2031.0,0.9590100541302474,52.83870967699323,3.8905817174497273,0.8705071393397978,42,0.19,0.75,0.03,0.024,0.19
25101181,2025-04-23,TMT-FE500D,127.58,5.22,8718.0,3861.0,656.0,1733.0,1776.0,267.0,0.0,6265.0,1371.0,0.0,0.15276,0.03512,0.76544,2043.0,0.9606927710771032,49.106443015761826,2.257964257963673,0.8693098384724086,78,0.18,0.72,0.022,0.022,0.22
25201198,2025-04-23,C20MMNC,122.77,0.0,9084.0,2541.0,597.0,2542.0,1725.0,233.0,0.0,6485.0,1723.0,0.0,0.15276,0.03512,0.76544,1958.0,0.9999999999918546,52.822350736720516,3.5749704840599863,0.8810010214500097,42,0.2,0.76,0.021,0.017,0.25
25201171,2025-04-23,2062BK1,119.68,0.0,7506.0,1101.0,666.0,1677.0,1671.0,257.0,0.0,5490.0,1550.0,0.0,0.15276,0.03512,0.76544,1928.0,0.9999999999916444,45.87232620282526,6.8174386920919,0.8667012448128285,6,0.2,0.75,0.024,0.017,0.2
25201174,2025-04-23,TMT-FE500D,122.55,5.11,8703.0,2166.0,635.0,1270.0,1725.0,233.0,0.0,6726.0,1378.0,324.0,0.15276,0.03512,0.76544,1958.0,0.9599718000864799,54.88372092978471,4.01800554016435,0.8810010214500097,78,0.2,0.72,0.021,0.021,0.2
25201177,2025-04-23,TMT-FE500D,124.4,5.36,8655.0,2022.0,646.0,1262.0,1617.0,243.0,0.0,6509.0,1172.0,0.0,0.15276,0.03512,0.76544,1860.0,0.9586929716325625,52.32315112498132,4.280415430264945,0.86935483870921,78,0.19,0.73,0.021,0.018,0.2
25201180,2025-04-23,TMT-FE500D,127.58,5.19,9321.0,2496.0,655.0,2034.0,1657.0,240.0,0.0,7018.0,1193.0,0.0,0.15276,0.03512,0.76544,1897.0,0.9609098440840482,55.0086220406411,3.734374999998504,0.8734844491297451,78,0.2,0.753,0.025,0.021,0.23
25201183,2025-04-23,2062BK1,127.68,5.12,8232.0,3012.0,660.0,1815.0,1694.0,230.0,0.0,6334.0,1026.0,0.0,0.15276,0.03512,0.76544,1924.0,0.9614457831252904,49.6083959895864,2.733067729082758,0.8804573804569228,6,0.19,0.75,0.028,0.024,0.2
25201185,2025-04-23,TMT-FE500D,135.29,5.15,10410.0,2499.0,613.0,2197.0,1704.0,253.0,0.0,6584.0,1059.0,0.0,0.15276,0.03512,0.76544,1957.0,0.9633295357379427,48.66582895965212,4.165666266504935,0.8707204905463103,78,0.18,0.7,0.04,0.021,0.19
25201187,2025-04-23,2062BK1,118.57,5.23,10887.0,2556.0,641.0,2989.0,1725.0,233.0,0.0,6518.0,1037.0,0.0,0.15276,0.03512,0.76544,1958.0,0.9577544426416982,54.97174664708635,4.259389671359836,0.8810010214500097,6,0.2,0.79,0.023,0.016,0.24
25201189,2025-04-23,TMT-FE500D,126.54,6.1,10113.0,2784.0,589.0,3144.0,1654.0,283.0,0.0,6300.0,1044.0,381.0,0.15276,0.03512,0.76544,1937.0,0.9540108564463661,49.786628733603706,3.632543103446971,0.8538977800718359,78,0.23,0.76,0.022,0.024,0.23
25201191,2025-04-23,2062BK1,129.25,0.0,10041.0,2241.0,599.0,3675.0,1721.0,267.0,0.0,6815.0,1162.0,0.0,0.15276,0.03512,0.76544,1988.0,0.9999999999922632,52.72727272686478,4.480589022755698,0.8656941649895041,6,0.2,0.8,0.021,0.019,0.22
25301208,2025-04-23,2062BK1,120.4,6.12,8190.0,2718.0,663.0,2867.0,1830.0,275.0,0.0,3683.0,720.0,0.0,0.15276,0.03512,0.76544,2105.0,0.9516282010674072,30.58970099642367,3.013245033111474,0.8693586698333162,6,0.22,0.74,0.037,0.02,0.21
25201193,2025-04-23,2062BK1,128.86,5.69,9117.0,3015.0,663.0,3087.0,1684.0,236.0,0.0,6353.0,1047.0,0.0,0.15276,0.03512,0.76544,1920.0,0.957710888138553,49.301567592353706,3.0238805970139224,0.8770833333328765,6,0.21,0.73,0.039,0.024,0.21
25301211,2025-04-23,2062BK1,128.44,9.19,9072.0,2496.0,632.0,1797.0,1802.0,274.0,0.0,6724.0,1271.0,0.0,0.15276,0.03512,0.76544,2076.0,0.9332267674131133,52.35129243185651,3.6346153846139284,0.8680154142577707,6,0.199,0.735,0.043,0.022,0.221
25301221,2025-04-23,TMT-FE500D,130.21,5.24,9189.0,2316.0,668.0,2458.0,1803.0,261.0,0.0,6588.0,1172.0,0.0,0.15276,0.03512,0.76544,2064.0,0.9613141380512269,50.59519238114895,3.967616580309168,0.8735465116274838,78,0.21,0.68,0.026,0.02,0.21
25101186,2025-04-23,C20MMNC,127.12,5.67,10041.0,2676.0,644.0,2519.0,1807.0,284.0,0.0,6002.0,1421.0,0.0,0.15276,0.03512,0.76544,2091.0,0.9573010015742354,47.21522970384506,3.7522421524649654,0.8641798182683577,42,0.2,0.74,0.023,0.023,0.24
25101188,2025-04-23,C20MMNC,122.84,5.26,10050.0,3201.0,604.0,1991.0,1775.0,290.0,0.0,6164.0,1577.0,0.0,0.15276,0.03512,0.76544,2065.0,0.958938329422647,50.17909475699952,3.139643861292365,0.8595641646484942,42,0.21,0.76,0.024,0.02,0.23
25101190,2025-04-23,C20MMNC,127.62,6.81,9774.0,3093.0,619.0,1989.0,1754.0,275.0,0.0,6099.0,1461.0,0.0,0.15276,0.03512,0.76544,2029.0,0.9493416647999008,47.79031499727479,3.1600387972831685,0.8644652538191895,42,0.22,0.75,0.02,0.022,0.19
25101192,2025-04-23,TMT-FE500D,120.6,8.16,8094.0,3195.0,617.0,1984.0,1764.0,294.0,0.0,5768.0,1560.0,0.0,0.15276,0.03512,0.76544,2058.0,0.9366262814465935,47.82752902116229,2.5333333333325405,0.8571428571424407,78,0.21,0.73,0.019,0.023,0.22
25101194,2025-04-23,EN13262ER8,121.83,6.21,9012.0,2835.0,774.0,1412.0,1259.0,240.0,0.0,5287.0,2567.0,0.0,0.15276,0.03512,0.76544,1499.0,0.9514995313890074,43.39653615658379,3.1788359788348575,0.8398932621742229,53,0.5,0.74,0.018,0.012,0.27
25101200,2025-04-23,R19,120.7,0.0,9546.0,3438.0,0.0,1873.0,304.0,112.0,0.0,6076.0,2018.0,0.0,0.15276,0.03512,0.76544,416.0,0.999999999991715,50.339685169425515,2.776614310644917,0.7307692307674741,64,0.49,0.75,0.03,0.016,0.21
25101203,2025-04-23,R19,123.27,0.0,9666.0,3333.0,797.0,2198.0,1368.0,282.0,0.0,6151.0,1580.0,0.0,0.15276,0.03512,0.76544,1650.0,0.9999999999918877,49.89859657621564,2.90009000900003,0.8290909090904066,64,0.5,0.75,0.024,0.014,0.23
25101206,2025-04-23,TMT-FE500D,118.2,0.0,9618.0,3207.0,594.0,2073.0,1824.0,260.0,0.0,6297.0,1468.0,0.0,0.15276,0.03512,0.76544,2084.0,0.9999999999915398,53.27411167467619,2.9990645463040226,0.8752399232241481,78,0.2,0.71,0.027,0.023,0.17
25101213,2025-04-23,EXPORTDSP14,120.41,6.23,10437.0,3282.0,607.0,2668.0,1814.0,271.0,0.0,6346.0,1116.0,0.0,0.15276,0.03512,0.76544,2085.0,0.9508054327151705,52.703263848079864,3.180073126141627,0.8700239808149305,55,0.19,0.71,0.022,0.021,0.21
25301217,2025-04-23,2062BK1,121.52,8.15,9612.0,2481.0,658.0,2745.0,1806.0,275.0,0.0,6686.0,1090.0,0.0,0.15276,0.03512,0.76544,2081.0,0.9371481452846677,55.019749834965275,3.8742442563466852,0.8678519942331245,6,0.18,0.72,0.035,0.016,0.24
25101218,2025-04-23,R19,120.78,5.34,10521.0,3105.0,790.0,3126.0,1266.0,247.0,0.0,6129.0,1829.0,0.0,0.15276,0.03512,0.76544,1513.0,0.957659372019048,50.74515648244125,3.388405797100358,0.836748182418482,64,0.52,0.72,0.022,0.013,0.24
25201222,2025-04-23,TMT-FE500D,123.6,5.35,14535.0,2217.0,627.0,4160.0,1748.0,229.0,0.0,6463.0,1095.0,380.0,0.15276,0.03512,0.76544,1977.0,0.9585110507874487,52.28964401252193,6.556156968873903,0.8841679312084552,78,0.2,0.76,0.019,0.018,0.21
25201219,2025-04-23,EXPORTDSP14,120.79,0.0,9750.0,2253.0,580.0,1733.0,1748.0,250.0,0.0,6727.0,2690.0,0.0,0.15276,0.03512,0.76544,1998.0,0.9999999999917212,55.69169633201679,4.327563248999411,0.874874874874437,55,0.21,0.74,0.034,0.022,0.23
25201216,2025-04-23,EXPORTDSP14,124.89,5.23,9462.0,2436.0,602.0,2473.0,1704.0,229.0,0.0,6545.0,1297.0,257.0,0.15276,0.03512,0.76544,1933.0,0.9598063326086704,52.40611738287768,3.884236453200376,0.8815312984992852,55,0.18,0.79,0.029,0.015,0.24
25201212,2025-04-23,R19,128.63,6.37,11202.0,2238.0,809.0,2598.0,1245.0,250.0,0.0,6687.0,1597.0,0.0,0.15276,0.03512,0.76544,1495.0,0.952814814807757,51.986317343916774,5.005361930292669,0.8327759197318845,64,0.5,0.72,0.025,0.013,0.22
25201210,2025-04-23,TMT-FE500D,121.82,0.0,9654.0,2433.0,602.0,2231.0,1768.0,229.0,0.0,6356.0,1700.0,0.0,0.15276,0.03512,0.76544,1997.0,0.9999999999917911,52.17534066612892,3.96794081380848,0.8853279919875386,78,0.22,0.73,0.037,0.026,0.21
25201204,2025-04-23,2062BK1,126.87,0.0,8772.0,2436.0,602.0,2126.0,1640.0,243.0,0.0,6565.0,1107.0,0.0,0.15276,0.03512,0.76544,1883.0,0.9999999999921179,51.745881610690105,3.6009852216733984,0.8709506107270999,6,0.18,0.72,0.042,0.025,0.18
25201201,2025-04-23,C20MMNC,123.18,0.0,8799.0,2109.0,572.0,2112.0,1806.0,243.0,0.0,6896.0,1740.0,0.0,0.15276,0.03512,0.76544,2049.0,0.9999999999918817,55.983114141451665,4.172119487906984,0.8814055636891746,42,0.19,0.72,0.018,0.016,0.23
25301224,2025-04-23,2062BK1,130.62,5.16,9387.0,2571.0,657.0,2709.0,1806.0,258.0,0.0,6546.0,1112.0,0.0,0.15276,0.03512,0.76544,2064.0,0.9619973486451466,50.11483693117352,3.6511085180849276,0.8749999999995761,6,0.18,0.72,0.034,0.02,0.16
25201195,2025-04-23,C20MMNC,125.22,5.91,9003.0,2508.0,674.0,2502.0,1731.0,240.0,0.0,6627.0,1072.0,0.0,0.15276,0.03512,0.76544,1971.0,0.9549302219098992,52.92285577341541,3.5897129186588557,0.8782343987818985,42,0.21,0.79,0.023,0.017,0.21
25201269,2025-04-24,2062BK1,127.4,6.1,8334.0,2487.0,635.0,1890.0,1708.0,290.0,0.0,6296.0,1031.0,0.0,0.14296,0.04176,0.59788,1998.0,0.9543071160977207,49.41915227590722,3.3510253317236223,0.854854854854427,6,0.19,0.76,0.025,0.025,0.22
25201253,2025-04-24,EXPORTDSP14,128.84,0.0,8529.0,1122.0,611.0,1155.0,1691.0,246.0,0.0,6228.0,1437.0,0.0,0.14296,0.04176,0.59788,1937.0,0.9999999999922385,48.339025147094546,7.601604278068091,0.8729994837372881,55,0.21,0.81,0.028,0.034,0.21
25201272,2025-04-24,EXPORTDSP14,126.03,5.62,8985.0,2499.0,663.0,1419.0,1708.0,253.0,0.0,6507.0,1861.0,0.0,0.14296,0.04176,0.59788,1961.0,0.9573110520246312,51.630564150982856,3.5954381752686695,0.8709841917384645,55,0.21,0.76,0.028,0.024,0.24
25201264,2025-04-24,2062BK1,130.77,5.85,8013.0,2025.0,660.0,0.0,1704.0,246.0,0.0,7060.0,1163.0,255.0,0.14296,0.04176,0.59788,1950.0,0.9571805006517555,53.987917717718226,3.957037037035083,0.8738461538457057,6,0.19,0.78,0.027,0.021,0.2
25101178,2025-04-24,ASP1239,124.4,5.17,8553.0,3978.0,797.0,1994.0,1209.0,247.0,0.0,6239.0,1067.0,0.0,0.14296,0.04176,0.59788,1456.0,0.9600987882923511,50.1527331185679,2.1500754147807566,0.8303571428565726,24,0.43,0.7,0.023,0.027,0.23
25101263,2025-04-24,EXPORTDSP14,130.77,5.73,8748.0,4407.0,597.0,450.0,1909.0,254.0,0.0,6579.0,1933.0,0.0,0.14296,0.04176,0.59788,2163.0,0.9580219780149597,50.309704060179634,1.9850238257313397,0.8825705039293192,55,0.2,0.79,0.022,0.026,0.2
25101262,2025-04-24,C25HMN,121.67,5.45,8544.0,4305.0,251.0,335.0,596.0,150.0,123.0,6355.0,1129.0,0.0,0.14296,0.04176,0.59788,869.0,0.9571271239698149,52.23144571338677,1.984668989546577,0.6858457997690611,48,0.26,1.05,0.029,0.026,0.19
25101260,2025-04-24,TMT-FE500D,124.78,5.63,8427.0,4311.0,712.0,0.0,1805.0,312.0,0.0,6483.0,1137.0,0.0,0.14296,0.04176,0.59788,2117.0,0.9568284640675039,51.95544157675945,1.9547668754344802,0.8526216343878825,78,0.21,0.75,0.025,0.033,0.21
25101257,2025-04-24,TMT-FE500D,125.94,5.89,8769.0,4098.0,704.0,560.0,1803.0,254.0,0.0,6446.0,1501.0,0.0,0.14296,0.04176,0.59788,2057.0,0.955321247053362,51.18310306454516,2.139824304538277,0.8765192027219851,78,0.2,0.76,0.024,0.024,0.21
25101255,2025-04-24,TMT-FE500D,133.21,0.0,9150.0,3882.0,588.0,986.0,1817.0,264.0,0.0,6252.0,1442.0,0.0,0.14296,0.04176,0.59788,2081.0,0.9999999999924931,46.93341340704952,2.357032457495529,0.8731379144637803,78,0.22,0.73,0.024,0.033,0.23
25101251,2025-04-24,S.TOWER6VAN,121.86,6.15,7551.0,3558.0,697.0,660.0,2630.0,153.0,636.0,6203.0,1116.0,0.0,0.14296,0.04176,0.59788,3419.0,0.9519568783614409,50.90267520063267,2.122259696458088,0.7692307692305442,67,0.2,1.31,0.025,0.023,0.2
25101249,2025-04-24,S.TOWER6VAN,132.5,0.0,4002.0,1113.0,722.0,0.0,2695.0,98.0,643.0,1645.0,1262.0,0.0,0.14296,0.04176,0.59788,3436.0,0.9999999999924529,12.415094339528943,3.5956873315331577,0.7843422584398183,67,0.19,1.33,0.02,0.016,0.17
25101240,2025-04-24,2062BK1,123.51,7.33,7878.0,3195.0,704.0,1081.0,1759.0,287.0,0.0,6025.0,1540.0,0.0,0.14296,0.04176,0.59788,2046.0,0.9439773769417307,48.78147518380065,2.4657276995297446,0.859726295209746,6,0.18,0.74,0.029,0.021,0.22
25101227,2025-04-24,R19,122.5,5.79,9468.0,2982.0,800.0,3272.0,1260.0,251.0,0.0,5889.0,1010.0,0.0,0.14296,0.04176,0.59788,1511.0,0.9548678774576752,48.073469387362664,3.1750503018098004,0.8338848444733065,64,0.49,0.72,0.019,0.014,0.22
25101223,2025-04-24,TMT-FE500D,123.16,5.05,9558.0,3825.0,802.0,3420.0,1262.0,254.0,0.0,6134.0,1134.0,0.0,0.14296,0.04176,0.59788,1516.0,0.9606114967556305,49.80513153580866,2.4988235294111116,0.8324538258569707,78,0.21,0.76,0.029,0.019,0.18
25101214,2025-04-24,TMT-FE500D,124.86,7.43,10233.0,3102.0,800.0,3609.0,1817.0,265.0,0.0,6474.0,1191.0,0.0,0.14296,0.04176,0.59788,2082.0,0.9438355128812169,51.85007208031515,3.298839458412863,0.8727185398650947,78,0.174,0.731,0.033,0.02,0.194
25101270,2025-04-24,EXPORTDSP14,125.6,5.51,6435.0,3954.0,694.0,1402.0,1817.0,274.0,0.0,6304.0,1132.0,0.0,0.14296,0.04176,0.59788,2091.0,0.957974220113203,50.19108280214816,1.6274658573592242,0.8689622190335394,55,0.19,0.74,0.025,0.024,0.25
25201250,2025-04-24,TMT-FE500D,129.99,6.24,8901.0,2289.0,591.0,821.0,1772.0,250.0,0.0,6323.0,1729.0,0.0,0.14296,0.04176,0.59788,2022.0,0.9541951112019805,48.64220324602937,3.88859764088952,0.8763600395643539,78,0.23,0.72,0.021,0.03,0.19
25201241,2025-04-24,TMT-FE500D,128.63,0.0,9006.0,2559.0,605.0,237.0,1762.0,250.0,0.0,6264.0,1063.0,0.0,0.14296,0.04176,0.59788,2012.0,0.9999999999922259,48.69781543925448,3.5193434935507937,0.8757455268385309,78,0.23,0.7,0.03,0.024,0.21
25201244,2025-04-24,S.TOWER6VAN,124.74,6.1,8802.0,2571.0,586.0,726.0,2491.0,91.0,557.0,6789.0,1649.0,0.0,0.14296,0.04176,0.59788,3139.0,0.9533781718056147,54.42520442476812,3.4235705950978517,0.7935648295633024,67,0.2,1.32,0.026,0.021,0.27
25201247,2025-04-24,2062BK1,129.7,5.1,9207.0,2508.0,608.0,1658.0,1714.0,270.0,0.0,6294.0,1715.0,0.0,0.14296,0.04176,0.59788,1984.0,0.9621661720996874,48.52737085544698,3.6710526315774836,0.8639112903221452,6,0.18,0.73,0.027,0.027,0.22
25301228,2025-04-24,2062BK1,125.11,5.08,8457.0,2385.0,671.0,2285.0,1783.0,288.0,102.0,6687.0,1134.0,0.0,0.14296,0.04176,0.59788,2173.0,0.9609801059915434,53.44896491045121,3.5459119496840477,0.8205246203401654,6,0.2,0.75,0.031,0.023,0.2
25301236,2025-04-24,TMT-FE500D,124.44,0.0,9111.0,2661.0,602.0,3462.0,1844.0,261.0,0.0,6992.0,1758.0,0.0,0.14296,0.04176,0.59788,2105.0,0.999999999991964,56.18772098958383,3.4239007891757143,0.8760095011872323,78,0.19,0.68,0.027,0.027,0.17
25301243,2025-04-24,2062BK1,128.49,6.81,9765.0,2280.0,599.0,815.0,1846.0,261.0,0.0,6995.0,2284.0,0.0,0.14296,0.04176,0.59788,2107.0,0.9496674057579478,54.440034243486345,4.282894736840227,0.8761271950636563,6,0.17,0.71,0.032,0.027,0.22
25301246,2025-04-24,2062BK1,116.91,6.2,8883.0,2457.0,602.0,1379.0,1833.0,276.0,0.0,6390.0,1184.0,477.0,0.14296,0.04176,0.59788,2109.0,0.9496385346361007,54.657428790910465,3.615384615383144,0.8691322901845097,6,0.22,0.8,0.028,0.025,0.21
25301248,2025-04-24,TMT-FE500D,122.11,6.17,8748.0,2592.0,596.0,753.0,1748.0,267.0,0.0,6154.0,1052.0,0.0,0.14296,0.04176,0.59788,2015.0,0.9519020891724985,50.397182867493264,3.374999999998698,0.8674937965256241,78,0.24,0.74,0.026,0.03,0.18
25301254,2025-04-24,TMT-FE500D,128.84,6.24,9075.0,3216.0,610.0,1254.0,1805.0,338.0,0.0,7196.0,4572.0,0.0,0.14296,0.04176,0.59788,2143.0,0.9538051524951598,55.8522198070797,2.821828358208078,0.8422771815208389,78,0.23,0.74,0.022,0.025,0.19
25301256,2025-04-24,TMT-FE500D,126.21,7.02,7935.0,2523.0,605.0,1428.0,1799.0,264.0,0.0,6693.0,1668.0,0.0,0.14296,0.04176,0.59788,2063.0,0.9473091645954568,53.03066317999342,3.1450653983340686,0.8720310227819331,78,0.18,0.73,0.023,0.034,0.19
25301258,2025-04-24,EXPORTDSP14,124.94,5.89,8064.0,2148.0,618.0,1518.0,1808.0,264.0,0.0,6319.0,1194.0,404.0,0.14296,0.04176,0.59788,2072.0,0.9549797446995723,50.57627661236933,3.7541899441323303,0.8725868725864515,55,0.22,0.73,0.024,0.033,0.23
25301261,2025-04-24,TMT-FE500D,122.75,5.52,4968.0,2556.0,641.0,1224.0,1863.0,264.0,0.0,6599.0,2947.0,0.0,0.14296,0.04176,0.59788,2127.0,0.9569657753102286,53.75967413398159,1.9436619718302255,0.8758815232718026,78,0.18,0.76,0.022,0.023,0.23
25301265,2025-04-24,EXPORTDSP14,125.15,5.98,8148.0,2517.0,602.0,972.0,1875.0,265.0,0.0,3498.0,1480.0,0.0,0.14296,0.04176,0.59788,2140.0,0.9543964005112913,27.95045944843827,3.237187127531491,0.876168224298656,55,0.19,0.74,0.027,0.021,0.23
25301268,2025-04-24,TMT-FE500D,128.29,5.1,8151.0,2043.0,607.0,1710.0,1813.0,278.0,0.0,6303.0,1171.0,0.0,0.14296,0.04176,0.59788,2091.0,0.9617662493368188,49.13087536012838,3.9897209985296183,0.8670492587274667,78,0.22,0.74,0.032,0.017,0.23
25301271,2025-04-24,EXPORTDSP14,138.9,0.0,3798.0,0.0,593.0,1617.0,1825.0,298.0,0.0,3534.0,967.0,0.0,0.14296,0.04176,0.59788,2123.0,0.9999999999928006,25.44276457865052,3798000000000.0,0.8596325953834858,55,0.22,0.78,0.034,0.027,0.21
25201164,2025-04-24,R19,129.3,0.0,9969.0,2205.0,0.0,1271.0,0.0,0.0,0.0,265.0,1267.0,0.0,0.14296,0.04176,0.59788,0.0,0.9999999999922661,2.049497293100932,4.521088435372099,0.0,64,0.49,0.73,0.017,0.014,0.21
25301252,2025-04-24,S.TOWER6VAN,127.16,6.21,9936.0,2094.0,602.0,1145.0,2574.0,71.0,460.0,6687.0,1125.0,273.0,0.14296,0.04176,0.59788,3105.0,0.9534378045965852,52.58729160071888,4.744985673350169,0.8289855072461099,67,0.18,1.21,0.032,0.032,0.2
25201234,2025-04-24,2062BK1,127.25,5.14,8109.0,2238.0,707.0,1606.0,1704.0,240.0,0.0,6589.0,1239.0,0.0,0.14296,0.04176,0.59788,1944.0,0.9611753153488847,51.77996070686224,3.6233243967812228,0.8765432098760924,6,0.19,0.74,0.025,0.02,0.19
25201232,2025-04-24,2062BK1,126.03,5.17,8250.0,2586.0,677.0,0.0,1698.0,260.0,0.0,6554.0,1123.0,0.0,0.14296,0.04176,0.59788,1958.0,0.9605945121878006,52.003491231833664,3.1902552204164,0.8672114402447052,6,0.19,0.7,0.023,0.019,0.19
25201229,2025-04-24,R19,118.53,5.22,6459.0,1998.0,800.0,2479.0,1242.0,250.0,0.0,6403.0,1111.0,0.0,0.14296,0.04176,0.59788,1492.0,0.9578181818104419,54.020079304361595,3.232732732731115,0.8324396782836244,64,0.49,0.77,0.018,0.014,0.24
25201237,2025-04-24,TMT-FE500D,124.44,0.0,10044.0,2676.0,599.0,2109.0,1758.0,260.0,0.0,7001.0,1746.0,0.0,0.14296,0.04176,0.59788,2018.0,0.999999999991964,56.26004500115509,3.753363228698149,0.8711595639242462,78,0.18,0.73,0.022,0.023,0.22
25201276,2025-04-25,TMT-FE500D,135.4,0.0,9015.0,2499.0,553.0,2273.0,1768.0,300.0,0.0,5740.0,936.0,0.0,0.13999999999999999,0.0408,0.5363,2068.0,0.9999999999926146,42.39290989628957,3.6074429771894327,0.854932301740399,78,0.2,0.72,0.023,0.019,0.22
25101273,2025-04-25,R34,123.4,7.02,10659.0,3612.0,752.0,908.0,1367.0,229.0,0.0,6278.0,1117.0,0.0,0.13999999999999999,0.0408,0.5363,1596.0,0.9461738997013788,50.87520259278059,2.9509966777400467,0.8565162907262804,66,0.62,0.71,0.025,0.013,0.23
25201282,2025-04-25,TMT-FE500D,122.5,5.81,9015.0,2484.0,655.0,1830.0,1718.0,250.0,0.0,6290.0,2161.0,0.0,0.13999999999999999,0.0408,0.5363,1968.0,0.9547190398179821,51.34693877509105,3.6292270531386355,0.8729674796743532,78,0.2,0.79,0.03,0.026,0.21
25201285,2025-04-25,R34,122.43,5.59,10065.0,2229.0,701.0,2193.0,1229.0,257.0,0.0,6546.0,1983.0,0.0,0.13999999999999999,0.0408,0.5363,1486.0,0.9563349476569573,53.46728742911486,4.515477792730141,0.8270524899052308,66,0.61,0.74,0.016,0.014,0.25
25201288,2025-04-25,R34,128.62,0.0,9192.0,2103.0,932.0,1047.0,1299.0,324.0,0.0,6710.0,2186.0,0.0,0.13999999999999999,0.0408,0.5363,1623.0,0.9999999999922252,52.16918053139349,4.37089871611775,0.8003696857666048,66,0.62,0.75,0.018,0.013,0.27
25201291,2025-04-25,C20MMNC,124.84,0.0,8106.0,2343.0,707.0,582.0,1593.0,256.0,0.0,6496.0,2201.0,0.0,0.13999999999999999,0.0408,0.5363,1849.0,0.9999999999919897,52.034604293078864,3.459667093468434,0.8615467820438824,42,0.21,0.77,0.02,0.026,0.21
25201294,2025-04-25,S.TOWER6VAN,132.21,0.0,9108.0,2436.0,704.0,2166.0,2518.0,94.0,560.0,6560.0,1103.0,367.0,0.13999999999999999,0.0408,0.5363,3172.0,0.9999999999924364,49.618031918541575,3.7389162561561005,0.7938209331649452,67,0.2,1.28,0.023,0.025,0.27
25101280,2025-04-25,2062BK1,124.48,7.95,10215.0,3651.0,669.0,663.0,861.0,112.0,0.0,6630.0,2230.0,0.0,0.13999999999999999,0.0408,0.5363,973.0,0.9399682851246699,53.26156812296544,2.7978635990132026,0.8848920863300258,6,0.21,0.76,0.028,0.023,0.23
25201301,2025-04-25,C20MMNC,131.61,6.23,8676.0,2124.0,696.0,1655.0,1741.0,250.0,0.0,6410.0,1220.0,0.0,0.13999999999999999,0.0408,0.5363,1991.0,0.9548026697551162,48.70450573627608,4.084745762709941,0.8744349573074462,42,0.21,0.74,0.023,0.024,0.22
25201303,2025-04-25,2062BK1,126.91,0.0,8085.0,2109.0,921.0,2209.0,1846.0,250.0,0.0,6800.0,3616.0,0.0,0.13999999999999999,0.0408,0.5363,2096.0,0.9999999999921204,53.58127807065179,3.833570412515963,0.8807251908392745,6,0.19,0.69,0.016,0.022,0.2
25201304,2025-04-25,S.TOWER6VAN,128.6,6.88,8199.0,2232.0,701.0,2300.0,2514.0,105.0,506.0,6895.0,2186.0,0.0,0.13999999999999999,0.0408,0.5363,3125.0,0.9492175966862326,53.61586314110719,3.6733870967725477,0.8044799999997426,67,0.2,1.27,0.019,0.024,0.24
25201306,2025-04-25,C20MMNC,129.09,6.21,8043.0,2052.0,608.0,72.0,1677.0,257.0,0.0,6790.0,1650.0,0.0,0.13999999999999999,0.0408,0.5363,1934.0,0.9541019955583585,52.59896196411342,3.9195906432729437,0.8671147880036881,42,0.2,0.79,0.017,0.024,0.21
25201314,2025-04-25,IS2062E350BR,127.68,0.0,7182.0,1992.0,707.0,1032.0,2487.0,101.0,567.0,6551.0,1111.0,0.0,0.13999999999999999,0.0408,0.5363,3155.0,0.9999999999921679,51.30795739308186,3.605421686745178,0.788272583201018,59,0.2,1.39,0.031,0.021,0.24
25201317,2025-04-25,C20MMNC,124.16,6.32,8553.0,2517.0,646.0,2106.0,1698.0,260.0,0.0,6466.0,1068.0,0.0,0.13999999999999999,0.0408,0.5363,1958.0,0.9515634579939336,52.07796391710633,3.398092967817482,0.8672114402447052,42,0.22,0.78,0.031,0.021,0.23
25201320,2025-04-25,C20MMNC,130.5,0.0,4506.0,1122.0,608.0,0.0,1738.0,331.0,0.0,2469.0,395.0,0.0,0.13999999999999999,0.0408,0.5363,2069.0,0.9999999999923372,18.919540229740083,4.016042780745083,0.8400193330107105,42,0.2,0.71,0.019,0.021,0.2
25101307,2025-04-25,2062BK1,126.45,6.32,7710.0,1953.0,604.0,891.0,1861.0,254.0,0.0,6073.0,1635.0,0.0,0.13999999999999999,0.0408,0.5363,2115.0,0.9523988852831785,48.026888097682665,3.9477726574480556,0.8799054373518298,6,0.19,0.75,0.029,0.029,0.18
25101308,2025-04-25,S.TOWER6VAN,124.52,6.41,7374.0,1695.0,670.0,0.0,2565.0,102.0,532.0,6302.0,1236.0,0.0,0.13999999999999999,0.0408,0.5363,3199.0,0.951042541808974,50.61034371947791,4.35044247787354,0.8018130665830566,67,0.178,1.306,0.03,0.028,0.25
25201299,2025-04-25,C20MMNC,128.14,0.0,9753.0,2451.0,707.0,1491.0,1900.0,250.0,0.0,6478.0,1101.0,257.0,0.13999999999999999,0.0408,0.5363,2150.0,0.9999999999921961,50.55408147299397,3.979192166461045,0.8837209302321472,42,0.23,0.75,0.019,0.027,0.25
25201297,2025-04-25,R34,128.85,6.19,8097.0,2130.0,690.0,1377.0,1266.0,243.0,0.0,6792.0,1632.0,0.0,0.13999999999999999,0.0408,0.5363,1509.0,0.9541617298507542,52.71245634417764,3.8014084507024406,0.8389662027827443,66,0.63,0.73,0.021,0.016,0.23
25201279,2025-04-25,TMT-FE500D,120.71,6.21,8277.0,2661.0,641.0,1413.0,1765.0,250.0,0.0,6244.0,1013.0,0.0,0.13999999999999999,0.0408,0.5363,2015.0,0.9510715411207763,51.72728025804219,3.1104847801566664,0.8759305210913767,78,0.22,0.71,0.018,0.02,0.22
25101305,2025-04-25,C20MMNC,124.0,6.3,8214.0,2469.0,596.0,1332.0,1858.0,250.0,0.0,6311.0,1402.0,0.0,0.13999999999999999,0.0408,0.5363,2108.0,0.9516500383656818,50.89516128991213,3.3268529769123827,0.8814041745726369,42,0.19,0.74,0.021,0.023,0.2
25101267,2025-04-25,EXPORTDSP14,128.29,5.0,11478.0,3789.0,599.0,1827.0,1807.0,230.0,0.0,6803.0,1469.0,0.0,0.13999999999999999,0.0408,0.5363,2037.0,0.9624878085305538,53.02829526811889,3.02929532858194,0.8870888561605856,55,0.203,0.77,0.028,0.026,0.212
25301312,2025-04-25,2062BK1,119.06,5.96,7395.0,0.0,698.0,0.0,1809.0,264.0,0.0,6293.0,1075.0,0.0,0.13999999999999999,0.0408,0.5363,2073.0,0.9523276275719699,52.85570300644334,7395000000000.0,0.8726483357448758,6,0.2,0.75,0.037,0.023,0.18
25301296,2025-04-25,S.TOWER6VAN,126.42,6.14,7200.0,2418.0,698.0,1031.0,2589.0,92.0,508.0,3723.0,671.0,0.0,0.13999999999999999,0.0408,0.5363,3189.0,0.9536813518334817,29.449454200051814,2.9776674937952947,0.81185324553126,67,0.18,1.26,0.032,0.024,0.27
25301293,2025-04-25,C20MMNC,123.71,7.85,7233.0,2511.0,707.0,1029.0,1871.0,278.0,0.0,6587.0,1174.0,0.0,0.13999999999999999,0.0408,0.5363,2149.0,0.9403314077155646,53.24549349241577,2.880525686976153,0.8706375058162538,42,0.21,0.8,0.021,0.021,0.23
25301290,2025-04-25,C20MMNC,127.89,7.23,7419.0,2715.0,706.0,1329.0,1881.0,281.0,0.0,6631.0,1169.0,0.0,0.13999999999999999,0.0408,0.5363,2162.0,0.9464920070977909,51.84924544489914,2.7325966850818664,0.8700277520810037,42,0.22,0.77,0.029,0.023,0.21
25201266,2025-04-25,2062BK1,128.29,5.56,9051.0,2571.0,649.0,929.0,1714.0,243.0,0.0,6656.0,4839.0,0.0,0.13999999999999999,0.0408,0.5363,1957.0,0.9584609637582484,51.88245381516968,3.5204200700102994,0.8758303525800328,6,0.18,0.77,0.032,0.024,0.211
25301287,2025-04-25,TMT-FE500D,122.22,0.0,7482.0,2499.0,710.0,1065.0,1856.0,278.0,0.0,6651.0,1148.0,0.0,0.13999999999999999,0.0408,0.5363,2134.0,0.999999999991818,54.418262149775664,2.993997599038418,0.8697282099339879,78,0.216,0.732,0.028,0.023,0.196
25301284,2025-04-25,TMT-FE500D,117.36,8.36,9711.0,2010.0,646.0,2244.0,1881.0,278.0,0.0,6118.0,2542.0,0.0,0.13999999999999999,0.0408,0.5363,2159.0,0.933503022582457,52.13019768190073,4.831343283579686,0.8712366836494344,78,0.2,0.78,0.022,0.026,0.24
25301277,2025-04-25,EXPORTDSP14,125.02,8.16,9024.0,2022.0,597.0,2454.0,1806.0,278.0,0.0,6136.0,1138.0,364.0,0.13999999999999999,0.0408,0.5363,2084.0,0.9387295389627667,49.08014717605919,4.462908011867229,0.8666026871396993,55,0.22,0.75,0.028,0.027,0.26
25301281,2025-04-25,EXPORTDSP14,125.87,6.12,8943.0,2016.0,699.0,2660.0,1803.0,281.0,0.0,6258.0,1121.0,0.0,0.13999999999999999,0.0408,0.5363,2084.0,0.9536328509663337,49.71796297728038,4.436011904759704,0.8651631477922912,55,0.2,0.75,0.025,0.027,0.23
25101283,2025-04-25,2062BK1,122.58,6.22,10254.0,3306.0,511.0,552.0,1814.0,342.0,0.0,6488.0,1232.0,0.0,0.13999999999999999,0.0408,0.5363,2156.0,0.9517080745267724,52.92869962430308,3.101633393828463,0.8413729128010939,6,0.2,0.7,0.021,0.016,0.19
25101286,2025-04-25,2062BK1,125.56,8.36,13716.0,3426.0,584.0,2432.0,1809.0,236.0,0.0,6340.0,1694.0,0.0,0.13999999999999999,0.0408,0.5363,2045.0,0.9375746714386382,50.49378783011712,4.003502626969059,0.8845965770166824,6,0.198,0.741,0.016,0.016,0.22
25101289,2025-04-25,S.TOWER6VAN,124.3,0.0,4881.0,3900.0,752.0,888.0,2625.0,95.0,602.0,6585.0,1142.0,0.0,0.13999999999999999,0.0408,0.5363,3322.0,0.9999999999919549,52.97666934792456,1.2515384615381406,0.7901866345572576,67,0.18,1.32,0.034,0.025,0.27
25101292,2025-04-25,R34,132.39,0.0,8418.0,3975.0,810.0,489.0,1269.0,247.0,0.0,6135.0,1145.0,0.0,0.13999999999999999,0.0408,0.5363,1516.0,0.9999999999924466,46.34035803273405,2.117735849056071,0.8370712401049888,66,0.61,0.75,0.024,0.015,0.27
25101298,2025-04-25,S.TOWER6VAN,126.69,0.0,9321.0,3204.0,697.0,1685.0,2568.0,95.0,592.0,6448.0,1591.0,0.0,0.13999999999999999,0.0408,0.5363,3255.0,0.9999999999921066,50.89588759925096,2.909176029961639,0.7889400921656562,67,0.2,1.35,0.025,0.021,0.27
25101300,2025-04-25,S.TOWER6VAN,128.88,0.0,8736.0,3081.0,709.0,231.0,2568.0,98.0,585.0,6427.0,1150.0,0.0,0.13999999999999999,0.0408,0.5363,3251.0,0.9999999999922409,49.86809435094764,2.8354430379737634,0.7899107966777023,67,0.18,1.27,0.028,0.026,0.23
25101302,2025-04-25,C20MMNC,126.91,7.95,8373.0,3132.0,619.0,936.0,1867.0,260.0,0.0,6045.0,1438.0,0.0,0.13999999999999999,0.0408,0.5363,2127.0,0.9410499777477308,47.63218028486619,2.673371647508725,0.8777621062525257,42,0.2,0.76,0.022,0.025,0.22
25301274,2025-04-25,2062BK1,120.8,6.13,8031.0,2109.0,2609.0,2151.0,1809.0,278.0,0.0,6191.0,1203.0,0.0,0.13999999999999999,0.0408,0.5363,2087.0,0.9517056645320121,51.24999999957574,3.807965860595634,0.8667944417820476,6,0.2,0.78,0.039,0.029,0.24
25201345,2025-04-26,2062BK1,126.55,0.0,8637.0,2346.0,699.0,1338.0,1654.0,253.0,0.0,6305.0,1082.0,0.0,0.14464,0.037040000000000003,0.53752,1907.0,0.999999999992098,49.82220466179516,3.6815856777477913,0.8673308862082499,6,0.19,0.78,0.019,0.017,0.2
25101367,2025-04-26,TMT-FE500D,127.27,0.0,8577.0,3210.0,681.0,1176.0,1623.0,287.0,277.0,6284.0,1668.0,0.0,0.14464,0.037040000000000003,0.53752,2187.0,0.9999999999921426,49.375343756978275,2.6719626168215975,0.7421124828528842,78,0.2,0.84,0.022,0.021,0.23
25201340,2025-04-26,R34,142.6,0.0,9435.0,2997.0,811.0,267.0,1148.0,233.0,0.0,7128.0,1225.0,0.0,0.14464,0.037040000000000003,0.53752,1381.0,0.9999999999929875,49.985974754207675,3.1481481481470976,0.8312816799414691,66,0.62,0.69,0.019,0.013,0.25
25201347,2025-04-26,S.TOWER6VAN,126.33,5.84,7782.0,2613.0,707.0,0.0,2545.0,101.0,516.0,6345.0,1107.0,0.0,0.14464,0.037040000000000003,0.53752,3162.0,0.9558144813425452,50.22559961964517,2.9781859931102264,0.804870335230612,67,0.2,1.26,0.022,0.016,0.22
25201357,2025-04-26,S.TOWER6VAN,123.64,5.16,8430.0,3504.0,721.0,853.0,2444.0,51.0,516.0,6733.0,1169.0,0.0,0.14464,0.037040000000000003,0.53752,3011.0,0.9599378881913049,54.45648657348385,2.4058219178075326,0.8116904682826929,67,0.18,1.26,0.029,0.021,0.24
25201352,2025-04-26,C20MMNC,128.68,5.18,8034.0,2700.0,682.0,1031.0,1704.0,233.0,0.0,6777.0,2245.0,0.0,0.14464,0.037040000000000003,0.53752,1937.0,0.9613028537205939,52.66552688799607,2.9755555555544535,0.8797108931332578,42,0.18,0.66,0.021,0.021,0.22
25201354,2025-04-26,S.TOWER6VAN,126.45,5.69,8685.0,4041.0,696.0,0.0,2423.0,61.0,510.0,6918.0,1227.0,0.0,0.14464,0.037040000000000003,0.53752,2994.0,0.9569396094978285,54.70937129256853,2.1492204899771963,0.8092852371406782,67,0.17,1.28,0.028,0.019,0.26
25101356,2025-04-26,TMT-FE500D,124.96,5.62,9432.0,2832.0,649.0,1554.0,1749.0,284.0,0.0,6148.0,1193.0,0.0,0.14464,0.037040000000000003,0.53752,2033.0,0.9569612498012181,49.19974391766005,3.3305084745750952,0.8603049680271223,78,0.194,0.855,0.021,0.015,0.172
25201349,2025-04-26,S.TOWER6VAN,122.12,5.96,7014.0,2238.0,723.0,0.0,2430.0,98.0,510.0,6567.0,1140.0,0.0,0.14464,0.037040000000000003,0.53752,3038.0,0.9534665833779399,53.77497543355899,3.1340482573712536,0.7998683344302832,67,0.19,1.25,0.031,0.021,0.22
25101353,2025-04-26,TMT-FE500D,122.96,5.84,7500.0,1971.0,654.0,498.0,1756.0,277.0,0.0,6293.0,2114.0,0.0,0.14464,0.037040000000000003,0.53752,2033.0,0.954658385085756,51.17924528260264,3.80517503804982,0.8637481554348924,78,0.233,0.726,0.02,0.016,0.205
25201360,2025-04-26,TMT-FE500D,122.0,5.25,8205.0,3021.0,712.0,1024.0,1694.0,270.0,0.0,6584.0,1097.0,0.0,0.14464,0.037040000000000003,0.53752,1964.0,0.9587426326054322,53.96721311431174,2.7159880834151884,0.8625254582480334,78,0.21,0.8,0.032,0.023,0.22
25101337,2025-04-26,C20MMNC,126.34,7.43,7968.0,3624.0,607.0,474.0,1824.0,301.0,0.0,925.0,5116.0,0.0,0.14464,0.037040000000000003,0.53752,2125.0,0.9444569036335169,7.321513376544867,2.1986754966881352,0.8583529411760666,42,0.2,0.74,0.02,0.017,0.21
25101333,2025-04-26,2062BK1,128.1,6.32,7986.0,2736.0,612.0,0.0,1814.0,247.0,0.0,6314.0,1135.0,0.0,0.14464,0.037040000000000003,0.53752,2061.0,0.9529831870186507,49.28961748595403,2.9188596491217402,0.8801552644343134,6,0.18,0.71,0.027,0.025,0.21
25201327,2025-04-26,R34,120.06,6.31,8997.0,2499.0,814.0,1494.0,1347.0,270.0,0.0,5893.0,1685.0,0.0,0.14464,0.037040000000000003,0.53752,1617.0,0.9500672627921969,49.0837914372057,3.6002400960369747,0.8330241187378893,66,0.62,0.75,0.019,0.018,0.24
25101331,2025-04-26,C20MMNC,122.21,6.62,7863.0,3051.0,675.0,998.0,1857.0,303.0,0.0,6540.0,1116.0,0.0,0.14464,0.037040000000000003,0.53752,2160.0,0.9486144531479578,53.51444235288835,2.5771878072754584,0.8597222222218243,42,0.23,0.82,0.021,0.016,0.22
25101328,2025-04-26,2062BK1,127.77,6.14,8052.0,3351.0,602.0,1111.0,1672.0,301.0,146.0,6201.0,1389.0,0.0,0.14464,0.037040000000000003,0.53752,2119.0,0.9541483085583292,48.53251937036446,2.4028648164719777,0.7890514393578154,6,0.2,0.71,0.021,0.023,0.19
25101318,2025-04-26,IS2062E350BR,119.39,6.12,9321.0,4338.0,707.0,1331.0,2571.0,95.0,602.0,6608.0,1328.0,0.0,0.14464,0.037040000000000003,0.53752,3268.0,0.9512389450963967,55.348019096613214,2.1486860304282733,0.7867197062421093,59,0.2,1.358,0.026,0.02,0.236
25101310,2025-04-26,S.TOWER6VAN,124.23,6.81,7980.0,1968.0,667.0,1671.0,2565.0,95.0,535.0,4952.0,1470.0,0.0,0.14464,0.037040000000000003,0.53752,3195.0,0.9480311355239011,39.86154713000192,4.054878048778427,0.8028169014081994,67,0.17,1.24,0.033,0.029,0.21
25201325,2025-04-26,R34,125.7,6.1,9129.0,2505.0,778.0,1800.0,1357.0,253.0,0.0,6379.0,1038.0,0.0,0.14464,0.037040000000000003,0.53752,1610.0,0.9537177541657533,50.74781225098848,3.6443113772440543,0.8428571428566194,66,0.6,0.75,0.025,0.015,0.24
25201311,2025-04-26,IS2062E350BR,124.81,6.68,7005.0,2001.0,698.0,0.0,2511.0,54.0,547.0,6633.0,1251.0,0.0,0.14464,0.037040000000000003,0.53752,3112.0,0.9491976576093301,53.144780065274055,3.500749625185657,0.8068766066835453,59,0.19,1.35,0.031,0.024,0.25
25101341,2025-04-26,2062BK1,128.66,0.0,8010.0,3306.0,604.0,1578.0,1820.0,298.0,0.0,5936.0,2031.0,0.0,0.14464,0.037040000000000003,0.53752,2118.0,0.9999999999922277,46.13710554915175,2.4228675136108824,0.8593012275727765,6,0.19,0.73,0.019,0.02,0.2
25201363,2025-04-26,TMT-FE500D,128.67,0.0,8160.0,2547.0,580.0,1665.0,1775.0,243.0,0.0,6544.0,2357.0,0.0,0.14464,0.037040000000000003,0.53752,2018.0,0.9999999999922282,50.85878604141713,3.203769140163642,0.8795837462830131,78,0.2,0.8,0.027,0.027,0.25
25201335,2025-04-26,C20MMNC,122.44,6.56,7863.0,2001.0,704.0,0.0,1782.0,253.0,0.0,6595.0,1117.0,0.0,0.14464,0.037040000000000003,0.53752,2035.0,0.9491472868143478,53.86311662811285,3.9295352323818444,0.8756756756752454,42,0.19,0.74,0.024,0.021,0.24
25301313,2025-04-26,TMT-FE500D,119.53,6.6,7458.0,1551.0,701.0,1241.0,1789.0,270.0,0.0,6249.0,1140.0,0.0,0.14464,0.037040000000000003,0.53752,2059.0,0.9476730357492454,52.2797624023067,4.808510638294772,0.8688683827096314,78,0.18,0.784,0.033,0.027,0.167
25301368,2025-04-26,2062BK1,126.91,0.0,7872.0,2478.0,2109.0,1255.0,1714.0,268.0,0.0,6566.0,1206.0,0.0,0.14464,0.037040000000000003,0.53752,1982.0,0.9999999999921204,51.73745173704407,3.176755447940607,0.8647830474264052,6,0.2,0.72,0.03,0.02,0.2
25301332,2025-04-26,2062BK1,127.9,6.51,8232.0,2058.0,699.0,2004.0,1803.0,264.0,0.0,6478.0,1338.0,265.0,0.14464,0.037040000000000003,0.53752,2067.0,0.9515661037054419,50.648944487485146,3.999999999998056,0.872278664731073,6,0.19,0.74,0.031,0.024,0.2
25301365,2025-04-26,TMT-FE500D,127.18,5.98,7566.0,2067.0,652.0,1308.0,2595.0,129.0,498.0,6913.0,2412.0,0.0,0.14464,0.037040000000000003,0.53752,3222.0,0.9550916190976639,54.35603082202896,3.660377358488795,0.8054003724392286,78,0.18,1.2,0.027,0.021,0.27
25301334,2025-04-26,C20MMNC,128.1,7.65,8211.0,2028.0,706.0,2325.0,1815.0,261.0,0.0,3955.0,1468.0,0.0,0.14464,0.037040000000000003,0.53752,2076.0,0.9436464088328277,30.874316939649695,4.048816568045341,0.8742774566469778,42,0.23,0.8,0.031,0.025,0.2
