Repository: SiddharthKumar268/FerroMind

# FerroMind
*Ferro-Alloy Optimisation using Machine Learning*
**SAIL Durgapur Steel Plant | Steel Melting Shop**
Intern: Siddharth Kumar | FY 2023-24 to FY 2025-26

---

## Quick Start

```bash

# 2. Place raw Excel files in data/raw/

## Dataset

| | |
|---|---|
| Total heats after cleaning | 47,421 |
| Training set | 37,936 heats (Apr 2023 – Jun 2025) |
| Test set | 9,485 heats (Jun 2025 – Dec 2025) |
| Input features | 21 (16 raw + 5 engineered) |
| Target variables | Mn, Si, C, S, P |
| BOF grades | 76 distinct grades |
| Split method | Chronological 80/20 — no shuffle, no leakage |

---

File: data/processed/sms_train.csv (part 240 of 253)
Heat_Number,Date,BOF Grade Code,Hot Metal Addn. Weight,Scrap Addn. Weight,Lime Into Converter,Dolomite Into Converter,Lime Into Ladle,Iron Ore Into Converter,SIMN Into Ladle,FESI Into Ladle,FEMN Into Ladle,Measered O2 Mainblow II,Duration of Mainblow I/II,Measered O2 2nd Blow,HM_P,HM_S,HM_Si,Total_FA_Ladle,HM_Ratio,O2_per_ton_HM,Lime_Dolo_Ratio,SiMn_FA_Fraction,Grade_Encoded,C,Mn,P,S,Si
25301336,2025-04-26,2062BK1,123.2,6.23,7422.0,2205.0,596.0,1908.0,1878.0,258.0,0.0,6297.0,2404.0,0.0,0.14464,0.037040000000000003,0.53752,2136.0,0.9518658734377512,51.11201298659812,3.3659863945562964,0.8792134831456558,6,0.21,0.72,0.022,0.017,0.2
25201330,2025-04-26,R34,126.93,6.15,8199.0,2001.0,792.0,570.0,1090.0,226.0,0.0,6594.0,1568.0,0.0,0.14464,0.037040000000000003,0.53752,1316.0,0.9537871956646093,51.949893641755686,4.097451274360771,0.8282674772030181,66,0.62,0.73,0.02,0.015,0.25
25301329,2025-04-26,C20MMNC,126.59,6.2,7719.0,2013.0,544.0,2085.0,1855.0,280.0,0.0,6577.0,1300.0,0.0,0.14464,0.037040000000000003,0.53752,2135.0,0.9533097371718255,51.95513073661462,3.8345752608028643,0.8688524590159865,42,0.19,0.79,0.028,0.025,0.26
25301339,2025-04-26,C20MMNC,123.81,6.23,7776.0,1143.0,701.0,0.0,1880.0,261.0,0.0,6901.0,3311.0,0.0,0.14464,0.037040000000000003,0.53752,2141.0,0.9520916640960314,55.73863177404298,6.80314960629326,0.8780943484349005,42,0.21,0.77,0.02,0.021,0.24
25301344,2025-04-26,C20MMNC,130.54,0.0,7287.0,0.0,651.0,0.0,1802.0,233.0,0.0,4221.0,1748.0,0.0,0.14464,0.037040000000000003,0.53752,2035.0,0.9999999999923396,32.33491650044175,7287000000000.0,0.8855036855032504,42,0.19,0.741,0.03,0.023,0.236
25301346,2025-04-26,C20MMNC,124.22,0.0,7965.0,1611.0,663.0,708.0,1818.0,261.0,0.0,6752.0,1267.0,0.0,0.14464,0.037040000000000003,0.53752,2079.0,0.9999999999919498,54.35517629967513,4.944134078209221,0.8744588744584538,42,0.21,0.74,0.033,0.033,0.22
25301348,2025-04-26,C20MMNC,129.37,5.48,7386.0,2529.0,671.0,996.0,1802.0,260.0,0.0,6670.0,1332.0,0.0,0.14464,0.037040000000000003,0.53752,2062.0,0.9593622543495784,51.55754811740313,2.9205219454318225,0.8739088263817294,42,0.22,0.72,0.028,0.019,0.2
25301350,2025-04-26,IS2062E350BR,122.12,5.69,7458.0,1746.0,671.0,1663.0,2516.0,126.0,440.0,6596.0,1203.0,0.0,0.14464,0.037040000000000003,0.53752,3082.0,0.9554807917928528,54.012446773222955,4.271477663227794,0.8163530175208253,59,0.18,1.35,0.034,0.019,0.19
25301351,2025-04-26,S.TOWER6VAN,126.93,5.88,7719.0,2283.0,663.0,1733.0,2565.0,128.0,499.0,6537.0,1274.0,0.0,0.14464,0.037040000000000003,0.53752,3192.0,0.9557262254276356,51.50082722720002,3.381077529564879,0.8035714285711768,67,0.168,1.301,0.029,0.022,0.23
25301355,2025-04-26,TMT-FE500D,117.41,5.98,7443.0,2277.0,668.0,1649.0,2579.0,129.0,508.0,6501.0,1190.0,0.0,0.14464,0.037040000000000003,0.53752,3216.0,0.9515357808497322,55.37007069197368,3.2687747035558767,0.8019278606962681,78,0.17,1.28,0.027,0.016,0.19
25301342,2025-04-26,2062BK1,121.59,0.0,8172.0,2235.0,644.0,0.0,0.0,566.0,1403.0,6608.0,1653.0,0.0,0.14464,0.037040000000000003,0.53752,1969.0,0.9999999999917756,54.34657455338147,3.6563758389245384,0.0,6,0.2,0.81,0.023,0.015,0.21
25301358,2025-04-26,S.TOWER6VAN,120.6,6.09,8436.0,2076.0,663.0,1654.0,2583.0,130.0,499.0,6387.0,1086.0,0.0,0.14464,0.037040000000000003,0.53752,3212.0,0.9519299076410771,52.96019900453599,4.063583815026944,0.8041718555414682,67,0.19,1.37,0.036,0.022,0.21
25301361,2025-04-26,TMT-FE500D,123.25,5.65,8739.0,2565.0,1464.0,2684.0,2544.0,129.0,501.0,6937.0,1843.0,0.0,0.14464,0.037040000000000003,0.53752,3174.0,0.9561675717536372,56.28397565877254,3.407017543858321,0.8015122873343411,78,0.15,1.22,0.021,0.022,0.17
25301316,2025-04-26,C20MMNC,126.22,5.27,8769.0,2067.0,804.0,2038.0,1274.0,260.0,0.0,6323.0,3360.0,427.0,0.14464,0.037040000000000003,0.53752,1534.0,0.9599209065255159,50.09507209594284,4.242380261246133,0.8305084745757297,42,0.23,0.78,0.023,0.021,0.24
25301324,2025-04-26,C20MMNC,121.92,0.0,8367.0,2154.0,548.0,3594.0,1788.0,281.0,0.0,6477.0,1439.0,0.0,0.14464,0.037040000000000003,0.53752,2069.0,0.9999999999917979,53.12499999956426,3.8844011142043247,0.8641855969063006,42,0.2,0.76,0.026,0.023,0.25
25101402,2025-04-27,S.TOWER6VAN,130.3,8.67,9948.0,3237.0,704.0,2198.0,2452.0,60.0,534.0,7057.0,1411.0,0.0,0.14479310344827587,0.03403448275862069,0.787,3046.0,0.9376124343315997,54.15963161892433,3.0732159406848707,0.8049901510174639,67,0.199,1.335,0.024,0.017,0.185
25101405,2025-04-27,S.TOWER6VAN,123.54,5.26,9834.0,3228.0,712.0,1961.0,2459.0,57.0,534.0,533.0,3845.0,0.0,0.14479310344827587,0.03403448275862069,0.787,3050.0,0.9591614906757829,4.314392099689862,3.0464684014860453,0.806229508196457,67,0.18,1.28,0.023,0.023,0.21
25101408,2025-04-27,S.TOWER6VAN,124.67,5.42,9222.0,2457.0,777.0,2551.0,2453.0,68.0,531.0,6853.0,1727.0,0.0,0.14479310344827587,0.03403448275862069,0.787,3052.0,0.9583365362367721,54.96911847232719,3.7533577533562257,0.8037352555698546,67,0.2,1.27,0.024,0.024,0.24
25101411,2025-04-27,S.TOWER6VAN,120.7,6.35,10710.0,3201.0,659.0,3526.0,2453.0,125.0,579.0,6974.0,1480.0,0.0,0.14479310344827587,0.03403448275862069,0.787,3157.0,0.9500196772849271,57.779618889330735,3.34582942830261,0.7770034843203114,67,0.21,1.36,0.03,0.018,0.21
25101416,2025-04-27,TMT-FE500D,127.13,6.47,10779.0,3411.0,600.0,3443.0,1656.0,248.0,0.0,6933.0,1615.0,0.0,0.14479310344827587,0.03403448275862069,0.787,1904.0,0.9515718562803027,54.53472823051573,3.1600703605971385,0.869747899159207,78,0.19,0.88,0.025,0.018,0.23
25101419,2025-04-27,SAILTOWER6VA,128.61,0.0,10425.0,3669.0,689.0,3387.0,2071.0,0.0,988.0,6696.0,1242.0,0.0,0.14479310344827587,0.03403448275862069,0.787,3059.0,0.9999999999922247,52.06438068538944,2.841373671299307,0.6770186335401513,68,0.17,1.34,0.038,0.014,0.2
25101395,2025-04-27,2062BK1,128.52,0.0,11091.0,3303.0,702.0,3642.0,1709.0,250.0,0.0,6786.0,1230.0,0.0,0.14479310344827587,0.03403448275862069,0.787,1959.0,0.9999999999922192,52.80112044776843,3.3578564940952593,0.8723838693206368,6,0.18,0.73,0.017,0.016,0.18
25101393,2025-04-27,C20MMNC,121.51,5.17,8988.0,3033.0,674.0,1794.0,1692.0,254.0,0.0,6456.0,1098.0,0.0,0.14479310344827587,0.03403448275862069,0.787,1946.0,0.9591885064654311,53.13142951153706,2.9634025717102,0.8694758478926673,42,0.18,0.77,0.019,0.024,0.21
25101391,2025-04-27,2062BK1,122.72,0.0,8037.0,993.0,667.0,1492.0,1709.0,288.0,0.0,4774.0,815.0,0.0,0.14479310344827587,0.03403448275862069,0.787,1997.0,0.9999999999918513,38.90156453684076,8.093655589115716,0.8557836755128414,6,0.19,0.91,0.027,0.021,0.2
25101390,2025-04-27,TMT-FE500D,124.71,0.0,9069.0,3045.0,662.0,1796.0,1726.0,244.0,0.0,6305.0,1082.0,0.0,0.14479310344827587,0.03403448275862069,0.787,1970.0,0.9999999999919814,50.55729291916801,2.9783251231517314,0.8761421319792507,78,0.197,0.761,0.034,0.026,0.225
25101388,2025-04-27,C20MMNC,123.68,0.0,9009.0,2211.0,664.0,1779.0,1732.0,254.0,0.0,6615.0,1128.0,0.0,0.14479310344827587,0.03403448275862069,0.787,1986.0,0.9999999999919146,53.48479948210313,4.074626865669799,0.8721047331314843,42,0.21,0.73,0.029,0.02,0.2
25101385,2025-04-27,2062BK1,123.13,5.65,9021.0,3012.0,667.0,1761.0,1746.0,249.0,0.0,6619.0,1644.0,0.0,0.14479310344827587,0.03403448275862069,0.787,1995.0,0.9561267277453321,53.75619264148659,2.9950199203177306,0.8751879699243733,6,0.22,0.76,0.021,0.02,0.2
25101370,2025-04-27,R34,121.52,6.1,9006.0,1926.0,709.0,546.0,1259.0,250.0,0.0,5708.0,2107.0,0.0,0.14479310344827587,0.03403448275862069,0.787,1509.0,0.9522018492324699,46.97169190218094,4.676012461056763,0.8343273691180687,66,0.61,0.75,0.02,0.018,0.26
25101364,2025-04-27,R34,127.18,0.0,9801.0,3411.0,752.0,0.0,1266.0,250.0,0.0,5928.0,1628.0,0.0,0.14479310344827587,0.03403448275862069,0.787,1516.0,0.9999999999921371,46.6111023742207,2.873350923482007,0.8350923482844096,66,0.61,0.75,0.021,0.016,0.25
25301376,2025-04-27,2062BK1,128.31,6.14,8541.0,2715.0,710.0,2072.0,1820.0,261.0,0.0,6698.0,2596.0,0.0,0.14479310344827587,0.03403448275862069,0.787,2081.0,0.9543324655934972,52.20169900980281,3.1458563535900015,0.874579529072141,6,0.19,0.79,0.029,0.023,0.21
25301378,2025-04-27,TMT-FE500D,122.05,5.12,8229.0,2370.0,660.0,2223.0,1804.0,245.0,0.0,6601.0,1216.0,0.0,0.14479310344827587,0.03403448275862069,0.787,2049.0,0.959738932130536,54.084391642326224,3.472151898732712,0.8804294777936162,78,0.2,0.77,0.028,0.021,0.22
25101383,2025-04-27,TMT-FE500D,123.19,5.88,8970.0,3027.0,671.0,1489.0,1765.0,250.0,0.0,6604.0,1245.0,0.0,0.14479310344827587,0.03403448275862069,0.787,2015.0,0.9544433253199471,53.60824742224524,2.9633300297314293,0.8759305210913767,78,0.2,0.73,0.035,0.025,0.23
25301381,2025-04-27,TMT-FE500D,127.08,5.22,9936.0,2268.0,2120.0,2757.0,1857.0,308.0,0.0,7202.0,2369.0,0.0,0.14479310344827587,0.03403448275862069,0.787,2165.0,0.9605442176798145,56.67296191330915,4.38095238095045,0.8577367205538763,78,0.2,0.75,0.023,0.019,0.25
25301384,2025-04-27,2062BK1,127.0,5.12,8457.0,2367.0,706.0,2340.0,1856.0,305.0,0.0,6388.0,1091.0,376.0,0.14479310344827587,0.03403448275862069,0.787,2161.0,0.9612473508858519,50.299212598029136,3.572877059567565,0.8588616381300977,6,0.2,0.75,0.024,0.021,0.21
25301387,2025-04-27,TMT-FE500D,121.78,0.0,9021.0,2331.0,607.0,2651.0,1874.0,262.0,0.0,6547.0,1510.0,0.0,0.14479310344827587,0.03403448275862069,0.787,2136.0,0.9999999999917885,53.760880275465915,3.8700128700112097,0.8773408239696268,78,0.201,0.724,0.02,0.021,0.181
25301400,2025-04-27,TMT-FE500D,128.5,5.76,9384.0,2226.0,653.0,999.0,1872.0,268.0,0.0,6686.0,1184.0,0.0,0.14479310344827587,0.03403448275862069,0.787,2140.0,0.9570981677271184,52.03112840426435,4.2156334231787,0.8747663551397782,78,0.2,0.73,0.021,0.017,0.18
25101380,2025-04-27,2062BK1,131.83,0.0,10230.0,2502.0,659.0,2727.0,1746.0,250.0,0.0,6503.0,1117.0,0.0,0.14479310344827587,0.03403448275862069,0.787,1996.0,0.9999999999924145,49.32868087651271,4.088729016784937,0.8747494989975577,6,0.18,0.76,0.031,0.023,0.24
25301406,2025-04-27,S.TOWER6VAN,124.15,6.1,9234.0,2499.0,652.0,1213.0,2593.0,105.0,454.0,333.0,78.0,6737.0,0.14479310344827587,0.03403448275862069,0.787,3152.0,0.9531669865569815,2.6822392267202395,3.6950780312110063,0.8226522842636984,67,0.197,1.349,0.024,0.022,0.222
25301409,2025-04-27,S.TOWER6VAN,127.3,6.1,8760.0,2487.0,604.0,1672.0,2521.0,104.0,447.0,4063.0,662.0,2997.0,0.14479310344827587,0.03403448275862069,0.787,3072.0,0.9542728635610624,31.916732128578815,3.522316043424398,0.8206380208330663,67,0.2,1.29,0.026,0.027,0.19
25301412,2025-04-27,TMT-FE500D,128.86,0.0,9258.0,2445.0,609.0,2224.0,1825.0,244.0,0.0,4808.0,1124.0,0.0,0.14479310344827587,0.03403448275862069,0.787,2069.0,0.9999999999922398,37.311811267753285,3.786503067483114,0.8820686321890372,78,0.2,0.77,0.04,0.029,0.24
25101399,2025-04-27,2062BK1,123.45,5.88,9603.0,3003.0,704.0,1664.0,1688.0,255.0,0.0,6881.0,1149.0,0.0,0.14479310344827587,0.03403448275862069,0.787,1943.0,0.954534910686194,55.73916565365946,3.197802197801133,0.8687596500252863,6,0.19,0.76,0.018,0.018,0.21
25301420,2025-04-27,TMT-FE500D,126.08,6.19,10623.0,2316.0,602.0,285.0,1879.0,255.0,0.0,3449.0,1159.0,0.0,0.14479310344827587,0.03403448275862069,0.787,2134.0,0.9532017842220216,27.355647207904855,4.586787564764859,0.8805060918458855,78,0.2,0.74,0.02,0.014,0.23
25301373,2025-04-27,2062BK1,132.6,0.0,8694.0,2817.0,544.0,1354.0,1742.0,264.0,0.0,7121.0,1802.0,0.0,0.14479310344827587,0.03403448275862069,0.787,2006.0,0.9999999999924586,53.7028657612843,3.0862619808295753,0.8683948155529071,6,0.18,0.74,0.034,0.022,0.19
25301404,2025-04-27,TMT-FE500D,125.6,5.62,8223.0,2499.0,641.0,1338.0,1858.0,271.0,0.0,6797.0,1567.0,0.0,0.14479310344827587,0.03403448275862069,0.787,2129.0,0.9571711629251854,54.116242037785696,3.2905162064812763,0.8727101925782655,78,0.2,0.73,0.025,0.022,0.22
25301414,2025-04-27,S.TOWER6VAN,125.8,0.0,11031.0,2319.0,594.0,4030.0,2621.0,102.0,505.0,6891.0,1734.0,0.0,0.14479310344827587,0.03403448275862069,0.787,3228.0,0.9999999999920508,54.7774244828714,4.7567917205671595,0.8119578686490669,67,0.18,1.26,0.026,0.018,0.18
25201366,2025-04-27,TMT-FE500D,126.83,0.0,8433.0,2223.0,611.0,2096.0,1765.0,263.0,0.0,6815.0,2421.0,0.0,0.14479310344827587,0.03403448275862069,0.787,2028.0,0.9999999999921154,53.73334384566953,3.7935222672047715,0.8703155818536142,78,0.17,0.74,0.026,0.026,0.23
25201418,2025-04-27,S.TOWER6VAN,133.34,0.0,9429.0,2166.0,652.0,2813.0,2410.0,91.0,513.0,6273.0,3631.0,0.0,0.14479310344827587,0.03403448275862069,0.787,3014.0,0.9999999999925004,47.04514774226005,4.353185595565857,0.7996018579957533,67,0.17,1.27,0.029,0.021,0.23
25201413,2025-04-27,TMT-FE500D,120.7,0.0,9570.0,2664.0,649.0,2988.0,1650.0,260.0,0.0,6199.0,1036.0,0.0,0.14479310344827587,0.03403448275862069,0.787,1910.0,0.999999999991715,51.35874067894483,3.5923423423409937,0.8638743455492859,78,0.19,0.92,0.029,0.019,0.23
25201410,2025-04-27,2062BK1,126.0,0.0,9324.0,3009.0,630.0,2295.0,1728.0,260.0,0.0,6881.0,1125.0,0.0,0.14479310344827587,0.03403448275862069,0.787,1988.0,0.9999999999920635,54.61111111067769,3.098703888333965,0.8692152917500658,6,0.19,0.69,0.026,0.022,0.2
25201407,2025-04-27,C20MMNACUTLT,126.25,6.21,9564.0,3006.0,701.0,2204.0,1741.0,270.0,0.0,6560.0,1080.0,0.0,0.14479310344827587,0.03403448275862069,0.787,2011.0,0.9531179223844699,51.96039603919239,3.1816367265458476,0.8657384385873368,40,0.2,0.72,0.028,0.026,0.22
25201403,2025-04-27,S.TOWER6VAN,127.1,0.0,8997.0,3009.0,635.0,2022.0,2511.0,98.0,564.0,6495.0,1094.0,0.0,0.14479310344827587,0.03403448275862069,0.787,3173.0,0.9999999999921322,51.10149488551455,2.990029910268199,0.7913646391425176,67,0.16,1.3,0.027,0.025,0.21
25201401,2025-04-27,S.TOWER6VAN,122.91,5.28,8604.0,2988.0,561.0,2019.0,2447.0,74.0,516.0,6427.0,1041.0,0.0,0.14479310344827587,0.03403448275862069,0.787,3037.0,0.9588111397070068,52.290293710419895,2.879518072288193,0.8057293381623952,67,0.2,1.32,0.031,0.013,0.18
25201398,2025-04-27,TMT-FE500D,126.15,0.0,9345.0,2520.0,668.0,1779.0,1762.0,270.0,0.0,6599.0,2139.0,0.0,0.14479310344827587,0.03403448275862069,0.787,2032.0,0.9999999999920729,52.3107411807189,3.7083333333318618,0.8671259842515417,78,0.21,0.75,0.03,0.021,0.21
25201396,2025-04-27,C20MMNC,128.39,0.0,8799.0,2799.0,644.0,4020.0,1806.0,253.0,0.0,6329.0,1024.0,0.0,0.14479310344827587,0.03403448275862069,0.787,2059.0,0.9999999999922113,49.29511644170657,3.1436227223997344,0.8771248178723278,42,0.201,0.745,0.031,0.026,0.213
25101397,2025-04-27,S.TOWER6VAN,131.53,0.0,10785.0,3927.0,694.0,3238.0,2497.0,98.0,545.0,6884.0,1132.0,0.0,0.14479310344827587,0.03403448275862069,0.787,3140.0,0.9999999999923973,52.337869687125846,2.7463712757823413,0.7952229299360525,67,0.175,1.268,0.027,0.017,0.217
25201392,2025-04-27,S.TOWER6VAN,120.36,5.16,9354.0,3003.0,619.0,798.0,2413.0,101.0,550.0,6232.0,2321.0,0.0,0.14479310344827587,0.03403448275862069,0.787,3064.0,0.9588910133766819,51.77799933489716,3.1148851148840775,0.787532637075461,67,0.162,1.266,0.025,0.022,0.211
25201389,2025-04-27,S.TOWER6VAN,122.72,0.0,9525.0,3015.0,809.0,1524.0,2390.0,91.0,557.0,6319.0,1459.0,0.0,0.14479310344827587,0.03403448275862069,0.787,3038.0,0.9999999999918513,51.49119947806803,3.1592039800984546,0.7867017774849286,67,0.17,1.27,0.021,0.022,0.22
25201386,2025-04-27,TMT-FE500D,116.83,0.0,8991.0,1353.0,613.0,2045.0,1691.0,256.0,0.0,6713.0,1120.0,0.0,0.14479310344827587,0.03403448275862069,0.787,1947.0,0.9999999999914405,57.459556620239155,6.645232815959612,0.8685156651253886,78,0.2,0.77,0.017,0.018,0.25
25201382,2025-04-27,2062BK1,121.35,5.67,8955.0,2238.0,608.0,2638.0,1758.0,253.0,0.0,6840.0,1229.0,281.0,0.14479310344827587,0.03403448275862069,0.787,2011.0,0.9553613604081612,56.36588380670486,4.001340482571939,0.8741919443058805,6,0.16,0.73,0.029,0.027,0.24
25201394,2025-04-27,S.TOWER6VAN,124.79,5.11,9255.0,3015.0,654.0,1377.0,2497.0,88.0,557.0,6530.0,1030.0,0.0,0.14479310344827587,0.03403448275862069,0.787,3142.0,0.960662047721627,52.327910889876364,3.0696517412925144,0.7947167409290914,67,0.18,1.26,0.038,0.023,0.24
25201375,2025-04-27,TMT-FE500D,122.83,6.2,8640.0,2343.0,600.0,3284.0,1758.0,159.0,0.0,6499.0,1134.0,0.0,0.14479310344827587,0.03403448275862069,0.787,1917.0,0.9519491591029068,52.91052674384995,3.687580025606621,0.9170579029729176,78,0.18,0.77,0.031,0.026,0.26
25201371,2025-04-27,2062BK1,121.52,0.0,5553.0,1662.0,591.0,1034.0,1701.0,243.0,0.0,4100.0,1062.0,0.0,0.14479310344827587,0.03403448275862069,0.787,1944.0,0.9999999999917709,33.739302172204255,3.3411552346550293,0.8749999999995499,6,0.22,0.82,0.027,0.02,0.23
25201372,2025-04-27,TMT-FE500D,129.25,6.11,8502.0,2232.0,602.0,2144.0,1752.0,253.0,0.0,6683.0,1127.0,0.0,0.14479310344827587,0.03403448275862069,0.787,2005.0,0.9548611111040568,51.705996131128,3.80913978494453,0.8738154613461976,78,0.17,0.74,0.028,0.023,0.24
25201430,2025-04-28,2062BK1,126.55,5.98,10401.0,2304.0,696.0,4002.0,1688.0,216.0,0.0,6894.0,1490.0,368.0,0.13942307692307693,0.04057692307692307,0.7886923076923077,1904.0,0.9548781407911049,54.476491504903386,4.514322916664708,0.8865546218482738,6,0.2,0.77,0.03,0.021,0.23
25101450,2025-04-28,C20MMNC,130.72,5.91,8775.0,2934.0,662.0,3017.0,1729.0,264.0,0.0,6673.0,1123.0,0.0,0.13942307692307693,0.04057692307692307,0.7886923076923077,1993.0,0.9567444924177946,51.04804161527657,2.9907975460112506,0.8675363773201868,42,0.21,0.73,0.026,0.024,0.21
25101452,2025-04-28,S.TOWER6VAN,127.3,6.13,9132.0,3255.0,794.0,2082.0,2467.0,78.0,592.0,6727.0,1148.0,0.0,0.13942307692307693,0.04057692307692307,0.7886923076923077,3137.0,0.9540583077197478,52.84367635465166,2.8055299539161886,0.7864201466366636,67,0.17,1.31,0.029,0.024,0.2
25101454,2025-04-28,2062BK1,122.5,5.28,9252.0,3522.0,699.0,2211.0,1722.0,257.0,0.0,6429.0,1190.0,0.0,0.13942307692307693,0.04057692307692307,0.7886923076923077,1979.0,0.9586789794885061,52.481632652632804,2.626916524701128,0.8701364325412481,6,0.18,0.74,0.024,0.025,0.23
25301432,2025-04-28,C20MMNC,120.89,7.33,9933.0,2694.0,652.0,3507.0,1834.0,274.0,0.0,3593.0,592.0,0.0,0.13942307692307693,0.04057692307692307,0.7886923076923077,2108.0,0.9428326314074027,29.72123417958705,3.687082405343843,0.8700189753316556,42,0.17,0.78,0.024,0.021,0.27
25101458,2025-04-28,TMT-FE500D,124.59,6.12,9585.0,2940.0,714.0,2951.0,2506.0,70.0,527.0,6479.0,1094.0,0.0,0.13942307692307693,0.04057692307692307,0.7886923076923077,3103.0,0.9531787927400109,52.00256842401475,3.260204081631544,0.8076055430226208,78,0.18,1.28,0.032,0.03,0.25
25101448,2025-04-28,2062BK1,127.1,6.21,10185.0,3069.0,654.0,2848.0,1733.0,254.0,0.0,6355.0,1142.0,317.0,0.13942307692307693,0.04057692307692307,0.7886923076923077,1987.0,0.9534168479412392,49.99999999960661,3.3186705767340117,0.8721690991439999,6,0.19,0.76,0.021,0.026,0.22
25101460,2025-04-28,2062BK1,128.07,7.74,9312.0,3210.0,712.0,1997.0,1716.0,254.0,0.0,6533.0,1155.0,0.0,0.13942307692307693,0.04057692307692307,0.7886923076923077,1970.0,0.9430086149698622,51.01116576832193,2.9009345794383488,0.8710659898472736,6,0.2,0.8,0.024,0.034,0.24
25101462,2025-04-28,2062BK1,132.0,0.0,11124.0,3456.0,702.0,3745.0,1709.0,261.0,0.0,6254.0,1072.0,0.0,0.13942307692307693,0.04057692307692307,0.7886923076923077,1970.0,0.9999999999924243,47.37878787842895,3.2187499999990687,0.8675126903548895,6,0.18,0.76,0.021,0.025,0.22
25101464,2025-04-28,2062BK1,122.8,6.55,8526.0,2799.0,679.0,1011.0,1848.0,254.0,0.0,6565.0,1066.0,0.0,0.13942307692307693,0.04057692307692307,0.7886923076923077,2102.0,0.949362195586012,53.460912051681916,3.04608788853053,0.8791627021879738,6,0.18,0.76,0.024,0.031,0.22
25101456,2025-04-28,2062BK1,122.18,6.41,10371.0,4464.0,694.0,2036.0,1712.0,254.0,0.0,6491.0,1714.0,0.0,0.13942307692307693,0.04057692307692307,0.7886923076923077,1966.0,0.9501516447550343,53.126534620616084,2.3232526881715225,0.8708036622579497,6,0.2,0.77,0.025,0.034,0.22
25101446,2025-04-28,S.TOWER6VAN,128.37,6.09,9471.0,2955.0,649.0,2760.0,2512.0,118.0,545.0,455.0,1674.0,0.0,0.13942307692307693,0.04057692307692307,0.7886923076923077,3175.0,0.9547077197608604,3.544441847756139,3.205076142130895,0.7911811023619555,67,0.18,1.28,0.043,0.024,0.23
25101442,2025-04-28,2062ACUK1,123.7,5.67,9483.0,2952.0,649.0,2111.0,1665.0,246.0,0.0,6507.0,1071.0,0.0,0.13942307692307693,0.04057692307692307,0.7886923076923077,1911.0,0.9561722192088107,52.603071947836675,3.212398373982652,0.8712715855568439,5,0.18,0.76,0.031,0.025,0.227
25101468,2025-04-28,2062BK1,128.38,6.77,8304.0,2787.0,689.0,1197.0,1840.0,260.0,0.0,6623.0,1097.0,0.0,0.13942307692307693,0.04057692307692307,0.7886923076923077,2100.0,0.9499075101668524,51.58903255918688,2.9795479009677144,0.876190476190059,6,0.18,0.77,0.024,0.028,0.24
25101440,2025-04-28,S.TOWER6VAN,127.45,6.6,9996.0,2976.0,659.0,2189.0,2456.0,101.0,537.0,6506.0,1082.0,0.0,0.13942307692307693,0.04057692307692307,0.7886923076923077,3094.0,0.9507646400525867,51.04746959551944,3.3588709677408066,0.7937944408530079,67,0.182,1.28,0.036,0.023,0.223
25101437,2025-04-28,C20MMNC,127.42,5.89,8781.0,1983.0,654.0,796.0,1760.0,258.0,0.0,6254.0,1575.0,0.0,0.13942307692307693,0.04057692307692307,0.7886923076923077,2018.0,0.955817268014734,49.08177680074492,4.428139183053743,0.8721506442017481,42,0.183,0.799,0.023,0.023,0.265
25101436,2025-04-28,2062BK1,121.36,5.65,8805.0,2994.0,654.0,1894.0,1755.0,263.0,0.0,7009.0,2173.0,0.0,0.13942307692307693,0.04057692307692307,0.7886923076923077,2018.0,0.9555153137472993,57.75379037526571,2.940881763526072,0.8696729435079932,6,0.19,0.76,0.027,0.02,0.23
25101433,2025-04-28,2062BK1,124.41,5.24,8976.0,3486.0,637.0,2503.0,1756.0,257.0,0.0,6495.0,1072.0,0.0,0.13942307692307693,0.04057692307692307,0.7886923076923077,2013.0,0.9595834940149666,52.20641427496016,2.574870912219571,0.87232985593598,6,0.19,0.78,0.019,0.018,0.25
25101428,2025-04-28,S.TOWER6VAN,126.55,6.09,9444.0,3459.0,652.0,2261.0,2516.0,102.0,541.0,6803.0,1099.0,0.0,0.13942307692307693,0.04057692307692307,0.7886923076923077,3159.0,0.9540862484849664,53.757408138650675,2.7302688638326886,0.7964545742320999,67,0.188,1.234,0.035,0.02,0.191
25101424,2025-04-28,2062BK1,129.08,6.17,10050.0,3312.0,609.0,3167.0,1813.0,253.0,0.0,6643.0,1221.0,0.0,0.13942307692307693,0.04057692307692307,0.7886923076923077,2066.0,0.9543807763330546,51.46420824255141,3.034420289854156,0.8775411423035443,6,0.19,0.76,0.025,0.026,0.21
25101421,2025-04-28,SAILTOWER6VA,114.84,6.12,11457.0,3183.0,752.0,4679.0,2270.0,0.0,1049.0,6684.0,1802.0,0.0,0.13942307692307693,0.04057692307692307,0.7886923076923077,3319.0,0.9494047618969129,58.20271682289966,3.5994344957575874,0.6839409460678867,68,0.169,1.321,0.027,0.012,0.202
25201455,2025-04-28,S.TOWER6VAN,129.63,6.1,9219.0,2121.0,641.0,3339.0,2531.0,142.0,503.0,6184.0,1085.0,266.0,0.13942307692307693,0.04057692307692307,0.7886923076923077,3176.0,0.9550578354014954,47.70500655675612,4.346534653463297,0.7969143576823687,67,0.17,1.26,0.026,0.029,0.24
25201459,2025-04-28,TMT-FE500D,127.36,6.15,8640.0,1998.0,641.0,2872.0,1829.0,270.0,0.0,6642.0,1132.0,0.0,0.13942307692307693,0.04057692307692307,0.7886923076923077,2099.0,0.9539360347468061,52.15138190913826,4.32432432432216,0.8713673177699517,78,0.2,0.81,0.029,0.035,0.21
25201463,2025-04-28,C20MMNC,134.66,0.0,9273.0,2097.0,655.0,5276.0,1711.0,253.0,0.0,6059.0,2804.0,0.0,0.13942307692307693,0.04057692307692307,0.7886923076923077,1964.0,0.9999999999925739,44.994801722523434,4.4220314735315105,0.8711812627286807,42,0.2,0.77,0.018,0.037,0.23
25201466,2025-04-28,C20MMNC,122.57,6.86,9063.0,1995.0,663.0,3000.0,1725.0,243.0,0.0,6049.0,993.0,347.0,0.13942307692307693,0.04057692307692307,0.7886923076923077,1968.0,0.9469983774940354,49.351391041450995,4.542857142854865,0.8765243902434571,42,0.21,0.73,0.024,0.037,0.23
25201469,2025-04-28,C20MMNC,123.36,6.1,8709.0,2340.0,660.0,2091.0,1711.0,253.0,0.0,6498.0,1465.0,0.0,0.13942307692307693,0.04057692307692307,0.7886923076923077,1964.0,0.9528811988185317,52.67509727583759,3.721794871793281,0.8711812627286807,42,0.18,0.69,0.035,0.029,0.18
25201472,2025-04-28,C20MMNC,124.19,6.56,8679.0,2211.0,630.0,3225.0,1741.0,253.0,0.0,6239.0,1179.0,0.0,0.13942307692307693,0.04057692307692307,0.7886923076923077,1994.0,0.9498279158627165,50.23753925396378,3.9253731343265827,0.8731193580737848,42,0.18,0.7,0.034,0.038,0.19
25101444,2025-04-28,C20MMNC,123.49,5.67,9465.0,2979.0,637.0,2668.0,1763.0,257.0,0.0,5903.0,1156.0,0.0,0.13942307692307693,0.04057692307692307,0.7886923076923077,2020.0,0.9561009600421485,47.801441411873014,3.1772406847924883,0.8727722772272907,42,0.2,0.76,0.023,0.02,0.19
25101471,2025-04-28,S.TOWER6VAN,125.62,6.41,8637.0,2595.0,704.0,1002.0,2463.0,88.0,589.0,6898.0,1145.0,0.0,0.13942307692307693,0.04057692307692307,0.7886923076923077,3140.0,0.9514504279258393,54.911638273723035,3.328323699420683,0.7843949044583489,67,0.17,1.28,0.031,0.024,0.18
25201415,2025-04-28,2062BK1,124.84,0.0,9924.0,2553.0,663.0,2567.0,1694.0,263.0,0.0,6493.0,1608.0,0.0,0.13942307692307693,0.04057692307692307,0.7886923076923077,1957.0,0.9999999999919897,52.01057353370706,3.88719153936393,0.8656106285125879,6,0.19,0.69,0.026,0.017,0.26
25201451,2025-04-28,2062BK1,126.62,6.2,9978.0,2016.0,701.0,2509.0,1681.0,209.0,0.0,6665.0,1126.0,0.0,0.13942307692307693,0.04057692307692307,0.7886923076923077,1890.0,0.9533202830827188,52.63781393103271,4.949404761902307,0.8894179894175188,6,0.19,0.73,0.021,0.024,0.22
25301417,2025-04-28,2062BK1,125.32,0.0,10770.0,2415.0,594.0,3546.0,1847.0,255.0,0.0,6796.0,1841.0,0.0,0.13942307692307693,0.04057692307692307,0.7886923076923077,2102.0,0.9999999999920204,54.229173315877524,4.4596273291907,0.8786869647950148,6,0.2,0.77,0.022,0.023,0.24
25301423,2025-04-28,TMT-FE500D,132.3,5.98,10872.0,2580.0,600.0,2521.0,1878.0,258.0,0.0,6557.0,1152.0,0.0,0.13942307692307693,0.04057692307692307,0.7886923076923077,2136.0,0.9567544113323927,49.56160241837066,4.21395348837046,0.8792134831456558,78,0.21,0.75,0.035,0.025,0.25
25301426,2025-04-28,TMT-FE500D,129.08,5.67,9432.0,2823.0,596.0,2513.0,1844.0,255.0,0.0,6786.0,1619.0,0.0,0.13942307692307693,0.04057692307692307,0.7886923076923077,2099.0,0.9579220779149692,52.572048341706136,3.3411264612102936,0.8785135778938168,78,0.197,0.735,0.024,0.021,0.193
25301429,2025-04-28,TMT-FE500D,132.3,6.23,9660.0,2529.0,600.0,2982.0,1866.0,261.0,0.0,3594.0,1378.0,0.0,0.13942307692307693,0.04057692307692307,0.7886923076923077,2127.0,0.9550277918071536,27.16553287961326,3.819691577697185,0.8772919605073449,78,0.19,0.75,0.028,0.019,0.2
25301470,2025-04-28,2062BK1,123.31,6.36,8946.0,3036.0,696.0,1923.0,1806.0,261.0,0.0,6588.0,1511.0,0.0,0.13942307692307693,0.04057692307692307,0.7886923076923077,2067.0,0.9509524176683045,53.42632389868278,2.946640316204563,0.8737300435409416,6,0.17,0.72,0.025,0.03,0.19
25301467,2025-04-28,S.TOWER6VAN,126.36,7.61,8595.0,2520.0,691.0,1446.0,2488.0,86.0,502.0,6590.0,1482.0,0.0,0.13942307692307693,0.04057692307692307,0.7886923076923077,3076.0,0.943196237956683,52.15257992994498,3.4107142857129324,0.8088426527955758,67,0.19,1.3,0.03,0.028,0.26
25301465,2025-04-28,S.TOWER6VAN,125.1,0.0,9447.0,2550.0,710.0,633.0,2406.0,77.0,447.0,6559.0,2580.0,0.0,0.13942307692307693,0.04057692307692307,0.7886923076923077,2930.0,0.9999999999920064,52.43005595481671,3.7047058823514885,0.8211604095560338,67,0.17,1.34,0.028,0.029,0.21
25301449,2025-04-28,S.TOWER6VAN,133.55,6.01,9186.0,2862.0,746.0,3587.0,2501.0,65.0,447.0,6980.0,1416.0,0.0,0.13942307692307693,0.04057692307692307,0.7886923076923077,3013.0,0.9569360848312058,52.26506926205717,3.2096436058688993,0.8300696979751643,67,0.18,1.31,0.035,0.033,0.21
25301447,2025-04-28,C20MMNC,126.07,0.0,10467.0,2508.0,654.0,2291.0,1762.0,261.0,0.0,6466.0,1559.0,0.0,0.13942307692307693,0.04057692307692307,0.7886923076923077,2023.0,0.9999999999920679,51.28896644680504,4.173444976074891,0.8709836875922536,42,0.2,0.73,0.023,0.026,0.19
25301445,2025-04-28,2062ACUK1,130.33,5.88,9498.0,2085.0,699.0,2748.0,1766.0,260.0,0.0,5893.0,1920.0,0.0,0.13942307692307693,0.04057692307692307,0.7886923076923077,2026.0,0.9568313633290007,45.21599017843002,4.555395683451053,0.8716683119442884,5,0.18,0.74,0.025,0.025,0.24
25301443,2025-04-28,S.TOWER6VAN,125.52,5.22,10929.0,2700.0,646.0,3668.0,2610.0,115.0,498.0,6212.0,1014.0,0.0,0.13942307692307693,0.04057692307692307,0.7886923076923077,3223.0,0.96007342817072,49.49012109584536,4.047777777776279,0.8098045299407974,67,0.18,1.29,0.03,0.025,0.24
25201453,2025-04-28,C20MMNC,124.42,5.29,9003.0,1989.0,649.0,3475.0,1671.0,230.0,0.0,6315.0,1198.0,262.0,0.13942307692307693,0.04057692307692307,0.7886923076923077,1901.0,0.9592167142012241,50.75550554532426,4.526395173451721,0.8790110468170022,42,0.21,0.74,0.027,0.031,0.22
25301441,2025-04-28,2062ACUK1,131.11,5.89,10419.0,2682.0,651.0,2478.0,1845.0,281.0,0.0,6414.0,1037.0,0.0,0.13942307692307693,0.04057692307692307,0.7886923076923077,2126.0,0.9570072992630877,48.920753565335055,3.8847874720343456,0.8678269049854808,5,0.21,0.81,0.032,0.025,0.244
25301438,2025-04-28,S.TOWER6VAN,126.76,6.5,9951.0,2703.0,649.0,2793.0,2566.0,99.0,496.0,6289.0,1116.0,0.0,0.13942307692307693,0.04057692307692307,0.7886923076923077,3161.0,0.9512231727378718,49.613442726020715,3.681465038844365,0.8117684277124924,67,0.17,1.28,0.035,0.028,0.23
25301435,2025-04-28,2062ACUK1,133.41,5.45,10374.0,2703.0,646.0,3663.0,1835.0,281.0,0.0,6015.0,1067.0,0.0,0.13942307692307693,0.04057692307692307,0.7886923076923077,2116.0,0.9607518363750488,45.08657521891098,3.83795782463787,0.8672022684305921,5,0.21,0.75,0.028,0.025,0.232
25301431,2025-04-28,2062BK1,126.55,0.0,11667.0,2700.0,652.0,4853.0,1838.0,274.0,0.0,6269.0,1038.0,0.0,0.13942307692307693,0.04057692307692307,0.7886923076923077,2112.0,0.999999999992098,49.537732121299584,4.321111111109511,0.8702651515147395,6,0.19,0.77,0.036,0.023,0.21
25201422,2025-04-28,2062BK1,114.84,6.15,9045.0,2244.0,685.0,2720.0,1559.0,250.0,0.0,5962.0,1150.0,0.0,0.13942307692307693,0.04057692307692307,0.7886923076923077,1809.0,0.9491693528312325,51.915708811808464,4.030748663099808,0.8618021006075943,6,0.2,0.74,0.034,0.018,0.21
25201425,2025-04-28,2062BK1,124.69,5.89,9657.0,2232.0,704.0,2964.0,1708.0,263.0,0.0,6364.0,1049.0,281.0,0.13942307692307693,0.04057692307692307,0.7886923076923077,1971.0,0.9548935518382994,51.03857566724646,4.326612903223868,0.8665651953318789,6,0.2,0.73,0.025,0.016,0.19
25201427,2025-04-28,2062BK1,124.61,6.16,8994.0,1989.0,712.0,1631.0,1708.0,216.0,0.0,6209.0,1520.0,0.0,0.13942307692307693,0.04057692307692307,0.7886923076923077,1924.0,0.9528943947315677,49.827461680043115,4.521870286573895,0.8877338877334263,6,0.2,0.77,0.035,0.02,0.22
25201434,2025-04-28,S.TOWER6VAN,122.58,5.78,10182.0,3000.0,646.0,3683.0,2443.0,91.0,564.0,6486.0,1083.0,0.0,0.13942307692307693,0.04057692307692307,0.7886923076923077,3098.0,0.95497039575448,52.9123837489565,3.3939999999988686,0.7885732730791515,67,0.2,1.27,0.029,0.02,0.19
25301439,2025-04-28,2062ACUK1,126.87,5.17,10479.0,2682.0,655.0,2778.0,1864.0,275.0,0.0,6593.0,1077.0,0.0,0.13942307692307693,0.04057692307692307,0.7886923076923077,2139.0,0.960845198417443,51.966579963332805,3.9071588366875813,0.8714352501164696,5,0.19,0.73,0.027,0.024,0.254
25201512,2025-04-29,C20HMNA,123.17,6.14,8817.0,3789.0,814.0,2059.0,2535.0,101.0,496.0,6330.0,1121.0,0.0,0.15038888888888888,0.05455555555555555,0.6903888888888888,3132.0,0.9525172067051851,51.392384508797655,2.3269992082337483,0.8093869731798182,34,0.174,1.17,0.027,0.039,0.186
25201509,2025-04-29,2062BK1,122.94,6.2,8841.0,3510.0,800.0,2099.0,1738.0,263.0,0.0,6103.0,1077.0,258.0,0.15038888888888888,0.05455555555555555,0.6903888888888888,2001.0,0.9519900882689177,49.64210183789131,2.518803418802701,0.8685657171409952,6,0.19,0.77,0.025,0.035,0.22
25201505,2025-04-29,1786550D,126.66,0.0,7806.0,3498.0,800.0,1544.0,1701.0,253.0,0.0,6196.0,1048.0,0.0,0.15038888888888888,0.05455555555555555,0.6903888888888888,1954.0,0.9999999999921049,48.91836412404138,2.2315608919376126,0.8705220061408032,3,0.21,0.79,0.03,0.04,0.23
25201503,2025-04-29,S.TOWER6VAN,124.02,0.0,8970.0,3000.0,800.0,2551.0,2531.0,152.0,459.0,6287.0,1090.0,0.0,0.15038888888888888,0.05455555555555555,0.6903888888888888,3142.0,0.9999999999919368,50.69343654208439,2.9899999999990032,0.8055378739653706,67,0.17,1.28,0.022,0.034,0.25
25100866,2025-04-29,ASP1239,130.91,5.18,9138.0,3297.0,611.0,2488.0,1660.0,273.0,131.0,6498.0,1090.0,0.0,0.15038888888888888,0.05455555555555555,0.6903888888888888,2064.0,0.9619369534795948,49.63715529715349,2.7716105550492047,0.8042635658910832,24,0.44,0.76,0.019,0.025,0.21
25201517,2025-04-29,S.TOWER6VAN,129.5,5.86,9738.0,3504.0,775.0,1771.0,2447.0,125.0,496.0,6791.0,1200.0,0.0,0.15038888888888888,0.05455555555555555,0.6903888888888888,3068.0,0.9567080378179912,52.4401544397495,2.779109589040303,0.7975880052148638,67,0.19,1.3,0.026,0.039,0.26
25201479,2025-04-29,2062BK1,125.1,6.42,8880.0,2229.0,649.0,3596.0,1725.0,236.0,0.0,6739.0,1485.0,0.0,0.15038888888888888,0.05455555555555555,0.6903888888888888,1961.0,0.9511861313796293,53.86890487566851,3.9838492597559516,0.8796532381433556,6,0.19,0.75,0.021,0.037,0.21
25201475,2025-04-29,C20MMNC,127.03,6.12,9231.0,2229.0,646.0,3964.0,1718.0,256.0,0.0,6294.0,1593.0,0.0,0.15038888888888888,0.05455555555555555,0.6903888888888888,1974.0,0.954036800593661,49.547351019054176,4.141318977117927,0.8703140830795997,42,0.175,0.741,0.037,0.031,0.22
25101477,2025-04-29,S.TOWER6VAN,128.63,0.0,9501.0,3486.0,699.0,1981.0,2565.0,91.0,589.0,6766.0,1129.0,0.0,0.15038888888888888,0.05455555555555555,0.6903888888888888,3245.0,0.9999999999922259,52.600482002234315,2.725473321858082,0.7904468412940553,67,0.171,1.296,0.028,0.029,0.21
25301492,2025-04-29,S.TOWER6VAN,124.6,8.15,8520.0,2256.0,657.0,5016.0,2639.0,125.0,478.0,6924.0,1402.0,216.0,0.15038888888888888,0.05455555555555555,0.6903888888888888,3242.0,0.9386064030061122,55.56982343454599,3.776595744679177,0.8140037014186262,67,0.19,1.32,0.028,0.03,0.19
25301495,2025-04-29,C20MMNACUTLT,127.39,7.53,7992.0,2511.0,740.0,3478.0,1790.0,264.0,195.0,6304.0,1301.0,0.0,0.15038888888888888,0.05455555555555555,0.6903888888888888,2249.0,0.9441891491184097,49.48583091255604,3.1827956989234636,0.7959092930187657,40,0.2,0.76,0.029,0.039,0.21
25301498,2025-04-29,2062BK1,125.6,7.02,7926.0,2529.0,760.0,3572.0,1783.0,259.0,185.0,6397.0,1990.0,327.0,0.15038888888888888,0.05455555555555555,0.6903888888888888,2227.0,0.9470668074125541,50.93152866201488,3.134045077104336,0.8006286484055678,6,0.17,0.87,0.022,0.033,0.19
25301511,2025-04-29,C20MMNC,132.14,6.27,10983.0,2229.0,798.0,1478.0,1766.0,274.0,0.0,6886.0,1183.0,0.0,0.15038888888888888,0.05455555555555555,0.6903888888888888,2040.0,0.954699804920492,52.111397002784095,4.927321668907615,0.8656862745093795,42,0.18,0.75,0.04,0.038,0.22
25301513,2025-04-29,1786550D,128.54,5.48,10374.0,2256.0,694.0,2381.0,1767.0,275.0,0.0,6558.0,1571.0,0.0,0.15038888888888888,0.05455555555555555,0.6903888888888888,2042.0,0.9591105805032153,51.01913801111702,4.598404255317111,0.8653281096959523,3,0.24,0.81,0.03,0.04,0.23
25101474,2025-04-29,S.TOWER6VAN,132.68,6.14,8526.0,2880.0,704.0,2644.0,2465.0,85.0,586.0,6810.0,1129.0,0.0,0.15038888888888888,0.05455555555555555,0.6903888888888888,3136.0,0.9557700619438427,51.32649984887454,2.9604166666656386,0.7860331632650555,67,0.17,1.283,0.037,0.039,0.225
25301525,2025-04-29,1786550D,123.65,6.17,8673.0,2496.0,676.0,2671.0,1774.0,247.0,0.0,6349.0,1076.0,0.0,0.15038888888888888,0.05455555555555555,0.6903888888888888,2021.0,0.9524726544372789,51.34654266032069,3.474759615383223,0.8777832756057012,3,0.22,0.78,0.02,0.03,0.25
25201499,2025-04-29,C20MMNC,131.6,5.81,8658.0,2019.0,712.0,3496.0,1718.0,267.0,0.0,6568.0,1260.0,0.0,0.15038888888888888,0.05455555555555555,0.6903888888888888,1985.0,0.9577177789028621,49.908814589286415,4.288261515599659,0.8654911838786572,42,0.17,0.75,0.027,0.038,0.21
25201497,2025-04-29,S.TOWER6VAN,127.3,6.1,8907.0,1995.0,712.0,3681.0,2494.0,94.0,510.0,6341.0,1083.0,0.0,0.15038888888888888,0.05455555555555555,0.6903888888888888,3098.0,0.9542728635610624,49.81146897054351,4.4646616541331,0.8050355067783069,67,0.18,1.38,0.03,0.03,0.2
25201491,2025-04-29,2062BK1,124.33,5.65,8217.0,2784.0,638.0,3390.0,1752.0,246.0,0.0,6571.0,1063.0,0.0,0.15038888888888888,0.05455555555555555,0.6903888888888888,1998.0,0.9565317741117363,52.85128287579143,2.951508620688595,0.876876876876438,6,0.17,0.69,0.028,0.038,0.19
25201489,2025-04-29,S.TOWER6VAN,128.09,6.2,8016.0,2391.0,646.0,3367.0,2501.0,125.0,557.0,6498.0,1043.0,0.0,0.15038888888888888,0.05455555555555555,0.6903888888888888,3183.0,0.953831260697343,50.72995549964299,3.3525721455443946,0.7857367263585342,67,0.16,1.4,0.034,0.038,0.19
25201487,2025-04-29,S.TOWER6VAN,129.93,6.1,8523.0,2559.0,652.0,3696.0,2538.0,84.0,564.0,6376.0,1036.0,0.0,0.15038888888888888,0.05455555555555555,0.6903888888888888,3186.0,0.9551569506656242,49.072577541375566,3.3305978897994017,0.7966101694912754,67,0.181,1.321,0.027,0.032,0.21
25201482,2025-04-29,C20MMNACUTLT,122.02,6.1,8781.0,2844.0,666.0,3780.0,1745.0,290.0,0.0,6452.0,3768.0,0.0,0.15038888888888888,0.05455555555555555,0.6903888888888888,2035.0,0.9523883858807962,52.87657760979449,3.0875527426149483,0.8574938574934361,40,0.21,0.706,0.02,0.029,0.206
25201322,2025-04-29,WTCC1875CL5,122.25,0.0,8469.0,2505.0,814.0,1662.0,1249.0,240.0,0.0,6232.0,1582.0,0.0,0.15038888888888888,0.05455555555555555,0.6903888888888888,1489.0,0.99999999999182,50.97750511205744,3.3808383233519437,0.8388179986562533,81,0.55,0.71,0.025,0.018,0.23
25201457,2025-04-29,C20MMNC,125.82,5.92,9147.0,2067.0,671.0,3608.0,1768.0,263.0,0.0,6759.0,1143.0,269.0,0.15038888888888888,0.05455555555555555,0.6903888888888888,2031.0,0.95506300287722,53.719599427326976,4.425253991289586,0.8705071393397978,42,0.21,0.826,0.024,0.023,0.215
25301490,2025-04-29,C20MMNC,126.4,5.85,8559.0,2103.0,649.0,3586.0,1859.0,282.0,0.0,6361.0,2125.0,0.0,0.15038888888888888,0.05455555555555555,0.6903888888888888,2141.0,0.9557655954559111,50.324367088209456,4.069900142651417,0.8682858477342978,42,0.21,0.8,0.023,0.034,0.27
25301486,2025-04-29,C20MMNACUTLT,132.5,5.43,8040.0,2541.0,646.0,3797.0,1857.0,262.0,0.0,4294.0,738.0,0.0,0.15038888888888888,0.05455555555555555,0.6903888888888888,2119.0,0.960632204734571,32.40754716956674,3.1641086186528278,0.87635677206188,40,0.18,0.74,0.032,0.039,0.21
25301519,2025-04-29,1786550D,128.58,6.15,8622.0,2673.0,665.0,2168.0,1774.0,251.0,0.0,6506.0,1117.0,0.0,0.15038888888888888,0.05455555555555555,0.6903888888888888,2025.0,0.9543531507388529,50.59884896523099,3.2255892255880187,0.8760493827156167,3,0.22,0.73,0.03,0.04,0.23
25301481,2025-04-29,S.TOWER6VAN,123.6,5.99,8724.0,2523.0,696.0,3624.0,2501.0,85.0,501.0,3651.0,2046.0,0.0,0.15038888888888888,0.05455555555555555,0.6903888888888888,3087.0,0.9537772976236301,29.538834951217325,3.457788347204337,0.8101716877224456,67,0.17,1.328,0.028,0.039,0.216
25101480,2025-04-29,2062BK1,127.45,6.18,9357.0,3075.0,491.0,2217.0,1848.0,271.0,0.0,6657.0,1117.0,0.0,0.15038888888888888,0.05455555555555555,0.6903888888888888,2119.0,0.9537528997908125,52.232247939958945,3.0429268292673033,0.8721094856060065,6,0.19,0.75,0.021,0.03,0.22
25101483,2025-04-29,S.TOWER6VAN,122.02,7.02,9066.0,3678.0,657.0,2459.0,2565.0,123.0,535.0,6588.0,1081.0,0.0,0.15038888888888888,0.05455555555555555,0.6903888888888888,3223.0,0.9455982640968259,53.99114899152605,2.464926590537666,0.7958423828728527,67,0.17,1.29,0.025,0.038,0.18
25101485,2025-04-29,2062BK1,130.6,5.82,9060.0,3228.0,657.0,2382.0,1756.0,270.0,0.0,6695.0,1104.0,268.0,0.15038888888888888,0.05455555555555555,0.6903888888888888,2026.0,0.957337633771021,51.26339969332877,2.806691449813257,0.8667324777883185,6,0.17,0.7,0.017,0.032,0.2
25101488,2025-04-29,2062BK1,117.06,5.65,9267.0,3288.0,592.0,2064.0,1776.0,301.0,0.0,6537.0,2290.0,0.0,0.15038888888888888,0.05455555555555555,0.6903888888888888,2077.0,0.9539564827564667,55.84315735472541,2.818430656933449,0.8550794415017549,6,0.17,0.72,0.02,0.023,0.21
25101496,2025-04-29,2062BK1,126.1,5.88,7992.0,3555.0,694.0,984.0,1780.0,274.0,0.0,6326.0,1008.0,0.0,0.15038888888888888,0.05455555555555555,0.6903888888888888,2054.0,0.9554477951132335,50.16653449603357,2.2481012658221524,0.8666017526772801,6,0.17,0.71,0.02,0.032,0.19
25101504,2025-04-29,2062BK1,129.77,5.67,8982.0,3081.0,800.0,1727.0,1811.0,264.0,0.0,6680.0,1150.0,0.0,0.15038888888888888,0.05455555555555555,0.6903888888888888,2075.0,0.9581364441748514,51.47568775486263,2.9152872444002225,0.8727710843369287,6,0.18,0.79,0.023,0.028,0.25
