Repository: SiddharthKumar268/FerroMind

# FerroMind
*Ferro-Alloy Optimisation using Machine Learning*
**SAIL Durgapur Steel Plant | Steel Melting Shop**
Intern: Siddharth Kumar | FY 2023-24 to FY 2025-26

---

## Quick Start

```bash

# 2. Place raw Excel files in data/raw/

## Dataset

| | |
|---|---|
| Total heats after cleaning | 47,421 |
| Training set | 37,936 heats (Apr 2023 – Jun 2025) |
| Test set | 9,485 heats (Jun 2025 – Dec 2025) |
| Input features | 21 (16 raw + 5 engineered) |
| Target variables | Mn, Si, C, S, P |
| BOF grades | 76 distinct grades |
| Split method | Chronological 80/20 — no shuffle, no leakage |

---

File: data/processed/sms_train.csv (part 241 of 253)
Heat_Number,Date,BOF Grade Code,Hot Metal Addn. Weight,Scrap Addn. Weight,Lime Into Converter,Dolomite Into Converter,Lime Into Ladle,Iron Ore Into Converter,SIMN Into Ladle,FESI Into Ladle,FEMN Into Ladle,Measered O2 Mainblow II,Duration of Mainblow I/II,Measered O2 2nd Blow,HM_P,HM_S,HM_Si,Total_FA_Ladle,HM_Ratio,O2_per_ton_HM,Lime_Dolo_Ratio,SiMn_FA_Fraction,Grade_Encoded,C,Mn,P,S,Si
25101506,2025-04-29,C20MMNC,128.4,0.0,8865.0,3021.0,807.0,1551.0,1810.0,267.0,0.0,6473.0,1113.0,0.0,0.15038888888888888,0.05455555555555555,0.6903888888888888,2077.0,0.9999999999922119,50.41277258527716,2.934458788479664,0.8714492055845587,42,0.18,0.81,0.036,0.038,0.22
25101508,2025-04-29,1786550D,134.91,6.38,9663.0,3216.0,810.0,2407.0,1806.0,267.0,0.0,6893.0,1208.0,0.0,0.15038888888888888,0.05455555555555555,0.6903888888888888,2073.0,0.9548446457572735,51.09332147319626,3.0046641791035436,0.871201157741982,3,0.21,0.76,0.03,0.04,0.23
25301484,2025-04-29,C20MMNC,122.02,7.23,8487.0,2796.0,707.0,3410.0,1794.0,279.0,85.0,6290.0,1214.0,293.0,0.15038888888888888,0.05455555555555555,0.6903888888888888,2158.0,0.9440618955439531,51.54892640508483,3.0354077253208027,0.831325301204434,42,0.193,0.76,0.025,0.038,0.234
25101494,2025-04-29,C20MMNACUTLT,128.4,5.69,9564.0,3588.0,549.0,2775.0,1734.0,312.0,153.0,6256.0,1006.0,0.0,0.15038888888888888,0.05455555555555555,0.6903888888888888,2199.0,0.9575658139983776,48.72274143264235,2.66555183946414,0.7885402455658078,40,0.21,0.73,0.031,0.038,0.22
25301478,2025-04-29,2062BK1,126.22,6.61,8637.0,2511.0,696.0,3042.0,1884.0,261.0,0.0,4044.0,1134.0,0.0,0.15038888888888888,0.05455555555555555,0.6903888888888888,2145.0,0.9502371452160638,32.039296466233246,3.4396654719221664,0.8783216783212688,6,0.16,0.74,0.024,0.04,0.21
25301476,2025-04-29,2062BK1,127.03,5.98,8598.0,2586.0,699.0,2493.0,1869.0,260.0,0.0,3693.0,1142.0,0.0,0.15038888888888888,0.05455555555555555,0.6903888888888888,2129.0,0.9550409743556498,29.071872785727216,3.3248259860776006,0.8778769375289441,6,0.17,0.74,0.023,0.037,0.26
25301473,2025-04-29,C20MMNC,124.19,5.47,8682.0,2487.0,713.0,2163.0,1855.0,262.0,0.0,6288.0,1436.0,0.0,0.15038888888888888,0.05455555555555555,0.6903888888888888,2117.0,0.9578127410075752,50.63209598155542,3.4909529553665095,0.8762399622102616,42,0.193,0.746,0.031,0.033,0.191
25201501,2025-04-29,1786550D,133.09,0.0,8778.0,2505.0,586.0,3466.0,1698.0,287.0,0.0,6341.0,1269.0,0.0,0.15038888888888888,0.05455555555555555,0.6903888888888888,1985.0,0.9999999999924863,47.64445112294204,3.5041916167650684,0.8554156171280325,3,0.2,0.84,0.03,0.03,0.21
25101521,2025-04-29,1786550D,126.93,0.0,9168.0,2871.0,605.0,4205.0,1800.0,254.0,0.0,6234.0,1893.0,0.0,0.15038888888888888,0.05455555555555555,0.6903888888888888,2054.0,0.9999999999921216,49.11368470771989,3.193312434690633,0.8763388510219687,3,0.2,0.8,0.02,0.03,0.25
25101518,2025-04-29,2062BK1,127.47,6.4,9159.0,3213.0,810.0,2652.0,1817.0,264.0,0.0,6519.0,1116.0,0.0,0.15038888888888888,0.05455555555555555,0.6903888888888888,2081.0,0.9521924254803004,51.14144504549195,2.8506069094295516,0.8731379144637803,6,0.22,0.74,0.027,0.042,0.22
25101514,2025-04-29,1786550D,133.24,0.0,9969.0,3210.0,799.0,3649.0,1806.0,260.0,0.0,6557.0,1703.0,0.0,0.15038888888888888,0.05455555555555555,0.6903888888888888,2066.0,0.9999999999924948,49.21194836348535,3.1056074766345465,0.8741529525649205,3,0.2,0.74,0.03,0.04,0.22
25101510,2025-04-29,2062BK1,127.34,6.12,9624.0,3234.0,790.0,2742.0,1808.0,268.0,0.0,6704.0,1166.0,0.0,0.15038888888888888,0.05455555555555555,0.6903888888888888,2076.0,0.9541435636074169,52.6464583001991,2.975881261594627,0.8709055876681739,6,0.2,0.76,0.035,0.039,0.22
25301536,2025-04-30,S.TOWER6VAN,128.5,5.98,10347.0,2682.0,806.0,3585.0,2570.0,98.0,507.0,6238.0,1024.0,0.0,0.15445,0.04575,0.77955,3175.0,0.9555324211707651,48.544747081334286,3.8579418344504632,0.8094488188973828,67,0.17,1.29,0.043,0.042,0.23
25301573,2025-04-30,S.TOWER6VAN,128.03,6.15,8376.0,2490.0,696.0,1927.0,2572.0,108.0,454.0,6589.0,1067.0,0.0,0.15445,0.04575,0.77955,3134.0,0.9541660456032631,51.46450050729154,3.363855421685396,0.8206764518185001,67,0.16,1.3,0.031,0.033,0.24
25301533,2025-04-30,C20MMNC,128.14,6.08,8748.0,2952.0,792.0,2021.0,1815.0,261.0,0.0,6411.0,1102.0,0.0,0.15445,0.04575,0.77955,2076.0,0.9547012367683303,50.03121585726526,2.963414634145338,0.8742774566469778,42,0.19,0.74,0.021,0.035,0.23
25301570,2025-04-30,2062BK1,131.88,6.19,10146.0,2475.0,707.0,3672.0,1830.0,277.0,0.0,6604.0,1079.0,579.0,0.15445,0.04575,0.77955,2107.0,0.9551676685669939,50.07582650856783,4.099393939392283,0.8685334598951739,6,0.18,0.77,0.032,0.032,0.21
25301564,2025-04-30,C20MMNC,131.55,6.53,10350.0,2802.0,696.0,519.0,1926.0,279.0,0.0,4874.0,855.0,0.0,0.15445,0.04575,0.77955,2205.0,0.9527085747323819,37.050551120965025,3.6937901498916155,0.873469387754706,42,0.201,0.791,0.021,0.017,0.214
25301561,2025-04-30,C20MMNC,127.64,6.14,10413.0,2421.0,704.0,509.0,1919.0,281.0,0.0,4996.0,878.0,0.0,0.15445,0.04575,0.77955,2200.0,0.9541037524222298,39.141335004394065,4.301115241633911,0.8722727272723307,42,0.17,0.77,0.03,0.028,0.2
25301558,2025-04-30,C20MMNC,128.75,6.17,9399.0,2706.0,695.0,519.0,1927.0,277.0,0.0,4627.0,799.0,0.0,0.15445,0.04575,0.77955,2204.0,0.9542691965538523,35.93786407739078,3.4733924611960556,0.8743194192373529,42,0.19,0.82,0.035,0.033,0.26
25301556,2025-04-30,C20MMNC,132.5,0.0,9735.0,3393.0,649.0,512.0,1921.0,281.0,0.0,4130.0,705.0,0.0,0.15445,0.04575,0.77955,2202.0,0.9999999999924529,31.169811320519475,2.869142351900127,0.8723887375109571,42,0.2,0.74,0.026,0.034,0.21
25301527,2025-04-30,S.TOWER6VAN,126.79,6.19,10191.0,2103.0,663.0,1518.0,2574.0,125.0,456.0,6351.0,1090.0,0.0,0.15445,0.04575,0.77955,3155.0,0.9534516468570202,50.09070115900236,4.845934379455613,0.8158478605385687,67,0.177,1.308,0.028,0.03,0.203
25301551,2025-04-30,1786500D,130.39,0.0,9180.0,3390.0,638.0,681.0,1917.0,278.0,0.0,7108.0,1195.0,479.0,0.15445,0.04575,0.77955,2195.0,0.9999999999923308,54.51338292772059,2.707964601769113,0.8733485193617889,2,0.17,0.74,0.028,0.034,0.199
25301547,2025-04-30,C20MMNC,126.55,5.52,9339.0,3195.0,757.0,1833.0,1837.0,271.0,0.0,5919.0,913.0,0.0,0.15445,0.04575,0.77955,2108.0,0.9582039827291725,46.772026866481454,2.923004694834766,0.8714421252367782,42,0.19,0.76,0.03,0.034,0.22
25301544,2025-04-30,1786500D,127.53,6.61,8382.0,2406.0,748.0,1083.0,1833.0,270.0,0.0,6405.0,1084.0,0.0,0.15445,0.04575,0.77955,2103.0,0.9507231250860987,50.2234768285876,3.483790523689325,0.8716119828811832,2,0.18,0.74,0.022,0.04,0.218
25301542,2025-04-30,S.TOWER6VAN,125.2,7.93,10287.0,2250.0,748.0,2339.0,2613.0,118.0,487.0,6611.0,1511.0,0.0,0.15445,0.04575,0.77955,3218.0,0.9404341620901343,52.80351437657505,4.571999999997968,0.8119950279674295,67,0.183,1.284,0.028,0.034,0.214
25301567,2025-04-30,2062BK1,122.58,6.18,10020.0,2991.0,693.0,516.0,1841.0,281.0,0.0,6672.0,1152.0,0.0,0.15445,0.04575,0.77955,2122.0,0.9520037278584034,54.429760156188365,3.350050150450234,0.8675777568327674,6,0.19,0.77,0.024,0.033,0.22
25301554,2025-04-30,C20MMNC,133.16,7.94,9393.0,3591.0,699.0,561.0,1926.0,278.0,0.0,4992.0,863.0,0.0,0.15445,0.04575,0.77955,2204.0,0.9437278525801296,37.48873535568122,2.6157059314946767,0.8738656987291861,42,0.17,0.76,0.03,0.038,0.21
25201550,2025-04-30,S.TOWER6VAN,137.64,0.0,10413.0,2439.0,610.0,3782.0,2504.0,98.0,564.0,7112.0,1210.0,0.0,0.15445,0.04575,0.77955,3166.0,0.9999999999927347,51.67102586419885,4.269372693725187,0.7909033480730288,67,0.17,1.3,0.031,0.036,0.24
25101568,2025-04-30,C20MMNC,126.3,6.38,10980.0,3213.0,797.0,3403.0,1806.0,260.0,0.0,6151.0,1499.0,0.0,0.15445,0.04575,0.77955,2066.0,0.9519143804571004,48.7015043543254,3.4173669467776477,0.8741529525649205,42,0.23,0.78,0.026,0.031,0.23
25201557,2025-04-30,2062BK1,130.61,0.0,9891.0,2445.0,605.0,2521.0,1620.0,273.0,0.0,5197.0,2330.0,0.0,0.15445,0.04575,0.77955,1893.0,0.9999999999923437,39.79021514401814,4.0453987730044805,0.8557844690962199,6,0.19,0.79,0.025,0.031,0.21
25201555,2025-04-30,C20MMNC,135.33,0.0,10011.0,2115.0,605.0,3780.0,1823.0,243.0,0.0,7091.0,1921.0,0.0,0.15445,0.04575,0.77955,2066.0,0.9999999999926107,52.39784231099979,4.733333333331095,0.882381413358721,42,0.18,0.74,0.027,0.035,0.24
25201553,2025-04-30,S.TOWER6VAN,144.14,0.0,10035.0,2109.0,589.0,2637.0,2599.0,98.0,557.0,6798.0,1922.0,0.0,0.15445,0.04575,0.77955,3254.0,0.9999999999930623,47.1624809209993,4.758179231861186,0.7987092808848191,67,0.18,1.25,0.028,0.036,0.23
25201548,2025-04-30,S.TOWER6VAN,126.8,6.12,9528.0,3006.0,657.0,1491.0,2511.0,94.0,456.0,6591.0,1124.0,0.0,0.15445,0.04575,0.77955,3061.0,0.9539572675221641,51.979495267728865,3.16966067864166,0.8203201568112315,67,0.17,1.28,0.036,0.04,0.22
25201543,2025-04-30,C20MMNACUTLT,127.53,6.21,9321.0,2997.0,817.0,1520.0,1708.0,267.0,0.0,6601.0,1109.0,311.0,0.15445,0.04575,0.77955,1975.0,0.9535666217963693,51.76037010858809,3.1101101101090722,0.8648101265818406,40,0.21,0.77,0.022,0.042,0.22
25200649,2025-04-30,2062BK1,122.27,6.21,9624.0,3879.0,649.0,2052.0,2545.0,94.0,506.0,6356.0,1164.0,0.0,0.15445,0.04575,0.77955,3145.0,0.9516656288842493,51.9833156125625,2.4810518174780922,0.8092209856913166,6,0.19,0.92,0.038,0.03,0.2
25201540,2025-04-30,1786500D,128.01,6.22,9306.0,2985.0,797.0,1518.0,1745.0,257.0,0.0,6293.0,1076.0,0.0,0.15445,0.04575,0.77955,2002.0,0.9536616255609502,49.16022185728335,3.117587939697448,0.8716283716279363,2,0.18,0.7,0.023,0.039,0.208
25201538,2025-04-30,1786500D,126.16,6.26,9258.0,3015.0,789.0,2048.0,1694.0,260.0,0.0,6493.0,2941.0,393.0,0.15445,0.04575,0.77955,1954.0,0.9527261742867187,51.46639188291482,3.0706467661681356,0.866939611053804,2,0.19,0.75,0.023,0.037,0.22
25201530,2025-04-30,ASP1239,128.45,6.12,10536.0,2178.0,792.0,0.0,1191.0,206.0,0.0,6685.0,1161.0,0.0,0.15445,0.04575,0.77955,1397.0,0.9545218102032064,52.043596729840075,4.837465564736071,0.8525411596271636,24,0.46,0.76,0.017,0.023,0.25
25201528,2025-04-30,2062BK1,125.01,6.12,8808.0,2148.0,872.0,0.0,1667.0,277.0,0.0,6606.0,1185.0,0.0,0.15445,0.04575,0.77955,1944.0,0.9533287577140753,52.84377249777742,4.100558659215968,0.8575102880654025,6,0.19,0.71,0.028,0.04,0.21
25201526,2025-04-30,2062BK1,124.27,6.23,9663.0,2223.0,781.0,1012.0,1738.0,260.0,0.0,6341.0,1099.0,0.0,0.15445,0.04575,0.77955,1998.0,0.9522605363911705,51.02599179165506,4.3468286099845495,0.8698698698694345,6,0.19,0.73,0.023,0.034,0.19
25201523,2025-04-30,S.TOWER6VAN,129.48,6.22,10140.0,3879.0,701.0,1138.0,2427.0,64.0,513.0,6910.0,1183.0,0.0,0.15445,0.04575,0.77955,3004.0,0.9541635961609863,53.36731541509603,2.614075792729411,0.8079227696402104,67,0.162,1.33,0.023,0.025,0.23
25201520,2025-04-30,S.TOWER6VAN,126.93,0.0,9156.0,1962.0,817.0,1639.0,2467.0,61.0,496.0,6716.0,1251.0,251.0,0.15445,0.04575,0.77955,3024.0,0.9999999999921216,52.91105333606782,4.666666666664288,0.8158068783066086,67,0.174,1.278,0.027,0.025,0.216
25300593,2025-04-30,C20MMNACUTLT,124.04,5.18,7545.0,3288.0,701.0,0.0,1841.0,265.0,0.0,5171.0,2238.0,0.0,0.15445,0.04575,0.77955,2106.0,0.9599133261030808,41.68816510769358,2.2947080291963826,0.8741690408352925,40,0.19,0.72,0.043,0.03,0.19
25201560,2025-04-30,S.TOWER6VAN,127.53,5.98,10239.0,2106.0,624.0,2619.0,2501.0,101.0,557.0,6340.0,1911.0,0.0,0.15445,0.04575,0.77955,3159.0,0.9552093476072565,49.713792832669064,4.861823361821053,0.79170623615043,67,0.19,1.3,0.037,0.04,0.25
25300175,2025-04-30,2062BK1,125.9,7.33,8289.0,3744.0,726.0,2559.0,1782.0,262.0,0.0,6774.0,2280.0,0.0,0.15445,0.04575,0.77955,2044.0,0.9449823613229379,53.804606830390746,2.2139423076917164,0.8718199608606302,6,0.17,0.71,0.02,0.035,0.19
25101534,2025-04-30,C20MMNC,127.13,6.4,8523.0,2724.0,1048.0,1690.0,1817.0,261.0,0.0,6404.0,1571.0,0.0,0.15445,0.04575,0.77955,2078.0,0.9520706957166774,50.3736332883633,3.128854625549512,0.874398460057327,42,0.18,0.75,0.031,0.04,0.21
25101535,2025-04-30,C20MMNACUTLT,127.69,5.78,8499.0,2964.0,845.0,3214.0,1817.0,250.0,0.0,6314.0,1487.0,0.0,0.15445,0.04575,0.77955,2067.0,0.9566943882448739,49.447881587834225,2.8674089068816238,0.8790517658437934,40,0.2,0.79,0.024,0.041,0.23
25101537,2025-04-30,S.TOWER6VAN,126.16,6.02,10644.0,3573.0,810.0,2804.0,2565.0,105.0,588.0,1680.0,2705.0,0.0,0.15445,0.04575,0.77955,3258.0,0.9544560447801902,13.316423588987663,2.9790092359353544,0.7872928176793164,67,0.17,1.31,0.025,0.037,0.18
25101541,2025-04-30,C20MMNC,115.2,7.23,9999.0,3177.0,742.0,1779.0,1797.0,334.0,0.0,6292.0,1024.0,0.0,0.15445,0.04575,0.77955,2131.0,0.9409458465985383,54.61805555508144,3.1473087818686976,0.8432660722661458,42,0.2,0.76,0.023,0.028,0.22
25101546,2025-04-30,C20MMNC,128.62,5.89,10302.0,2601.0,800.0,1978.0,1808.0,292.0,0.0,7024.0,1463.0,0.0,0.15445,0.04575,0.77955,2100.0,0.9562114340870107,54.61048048472547,3.9607843137239676,0.860952380951971,42,0.201,0.76,0.024,0.033,0.235
25101549,2025-04-30,C20MMNC,126.78,7.12,8214.0,4173.0,797.0,1238.0,1804.0,298.0,0.0,6228.0,957.0,0.0,0.15445,0.04575,0.77955,2102.0,0.9468259895373651,49.12446758125,1.9683680805171413,0.8582302568977839,42,0.19,0.78,0.028,0.035,0.22
25101552,2025-04-30,S.TOWER6VAN,126.61,0.0,10527.0,2424.0,747.0,1558.0,2555.0,98.0,591.0,6362.0,1425.0,0.0,0.15445,0.04575,0.77955,3244.0,0.9999999999921017,50.2487955133856,4.342821782176427,0.7876078914917424,67,0.18,1.32,0.038,0.037,0.2
25101559,2025-04-30,C20MMNACUTLT,131.91,6.61,10824.0,3072.0,842.0,3310.0,1814.0,261.0,0.0,6817.0,1652.0,0.0,0.15445,0.04575,0.77955,2075.0,0.9522812590170929,51.679175194817084,3.523437499998853,0.8742168674694583,40,0.19,0.75,0.042,0.038,0.25
25101562,2025-04-30,2062BK1,127.96,6.85,11091.0,3102.0,812.0,3686.0,1820.0,261.0,0.0,6599.0,1560.0,0.0,0.15445,0.04575,0.77955,2081.0,0.9491877457091522,51.570803375652,3.575435203093625,0.874579529072141,6,0.22,0.82,0.031,0.032,0.21
25101565,2025-04-30,2062BK1,127.84,5.99,11199.0,3219.0,795.0,3745.0,1821.0,258.0,0.0,6642.0,1429.0,0.0,0.15445,0.04575,0.77955,2079.0,0.9552417245688168,51.95556946142087,3.479030754891743,0.8759018759014546,6,0.2,0.78,0.028,0.03,0.21
25101571,2025-04-30,2062BK1,122.51,6.16,9759.0,2709.0,802.0,1094.0,1709.0,239.0,0.0,6228.0,1040.0,0.0,0.15445,0.04575,0.77955,1948.0,0.9521255925938282,50.83666639416507,3.602436323365226,0.8773100616011924,6,0.18,0.73,0.02,0.029,0.19
25101576,2025-04-30,S.TOWER6VAN,124.6,6.47,9606.0,2694.0,745.0,1116.0,2514.0,108.0,548.0,6365.0,1060.0,0.0,0.15445,0.04575,0.77955,3170.0,0.9506370641569343,51.08346709429307,3.565701559018721,0.7930599369082671,67,0.17,1.3,0.023,0.03,0.21
25300552,2025-04-30,C25HMN,124.42,6.15,7896.0,4092.0,593.0,2104.0,1850.0,281.0,0.0,6800.0,1546.0,0.0,0.15445,0.04575,0.77955,2131.0,0.9528988282074529,54.653592669549475,1.9296187683279742,0.8681370248705452,48,0.26,0.88,0.026,0.031,0.2
25201379,2025-04-30,R34,123.76,5.16,9618.0,2679.0,789.0,3009.0,1272.0,253.0,0.0,6548.0,1976.0,0.0,0.15445,0.04575,0.77955,1525.0,0.9599751783977662,52.908855849604805,3.590145576706387,0.8340983606551907,66,0.63,0.75,0.024,0.025,0.27
25101531,2025-04-30,1786500D,130.84,6.16,7998.0,2694.0,857.0,456.0,1827.0,254.0,0.0,6414.0,1582.0,0.0,0.15445,0.04575,0.77955,2081.0,0.955036496343394,49.021705899961624,2.9688195991080293,0.8779432964916493,2,0.19,0.76,0.038,0.04,0.22
25201563,2025-04-30,S.TOWER6VAN,127.04,6.42,10143.0,1320.0,635.0,2471.0,2568.0,101.0,560.0,6503.0,1515.0,0.0,0.15445,0.04575,0.77955,3229.0,0.9518956990787361,51.18860201471041,7.6840909090850875,0.79529266026609,67,0.181,1.338,0.034,0.032,0.245
25101524,2025-04-30,1786550D,125.72,6.13,8475.0,2775.0,790.0,2260.0,1801.0,254.0,0.0,6152.0,1427.0,0.0,0.15445,0.04575,0.77955,2055.0,0.9535077739783581,48.93413935691271,3.0540540540529535,0.8763990267635638,3,0.2,0.74,0.03,0.04,0.21
25201572,2025-04-30,C20MMNC,130.61,5.98,9261.0,2226.0,657.0,3268.0,1745.0,273.0,0.0,6578.0,1127.0,266.0,0.15445,0.04575,0.77955,2018.0,0.9562193425510198,50.36367812533218,4.160377358488697,0.8647175421204834,42,0.21,0.77,0.025,0.028,0.23
25201574,2025-04-30,C20MMNC,128.76,6.18,9426.0,1152.0,655.0,3078.0,1748.0,280.0,0.0,6488.0,1277.0,255.0,0.15445,0.04575,0.77955,2028.0,0.9542018674895939,50.38831935344527,8.182291666659564,0.8619329388555907,42,0.21,0.78,0.024,0.031,0.24
25101584,2025-05-01,C20MMNC,131.65,5.98,9834.0,2970.0,712.0,2604.0,1712.0,254.0,0.0,6882.0,1283.0,0.0,0.1523157894736842,0.050473684210526316,0.6823157894736842,1966.0,0.9565501707407067,52.27497151498462,3.3111111111099962,0.8708036622579497,42,0.19,0.73,0.032,0.027,0.2
25101586,2025-05-01,2062BK1,136.76,5.99,10557.0,3012.0,679.0,3893.0,1709.0,244.0,0.0,6862.0,1196.0,0.0,0.1523157894736842,0.050473684210526316,0.6823157894736842,1953.0,0.9580385288899612,50.175489908963335,3.504980079680111,0.8750640040958141,6,0.17,0.75,0.025,0.022,0.22
25101588,2025-05-01,C20MMNC,130.89,6.81,11094.0,3189.0,691.0,3545.0,1807.0,260.0,0.0,6599.0,1848.0,0.0,0.1523157894736842,0.050473684210526316,0.6823157894736842,2067.0,0.9505446623024653,50.416380166166896,3.4788334901212044,0.8742138364775645,42,0.2,0.76,0.019,0.029,0.24
25101590,2025-05-01,C20MMNC,135.35,0.0,9426.0,3324.0,710.0,2768.0,1807.0,258.0,0.0,6867.0,1181.0,180.0,0.1523157894736842,0.050473684210526316,0.6823157894736842,2065.0,0.9999999999926118,50.7351311411102,2.835740072201313,0.8750605326872276,42,0.19,0.8,0.04,0.035,0.26
25101592,2025-05-01,C20MMNC,126.18,0.0,9558.0,3303.0,629.0,3157.0,1802.0,261.0,0.0,5968.0,1689.0,0.0,0.1523157894736842,0.050473684210526316,0.6823157894736842,2063.0,0.9999999999920748,47.29751149114521,2.893732970026372,0.8734852157048602,42,0.18,0.77,0.023,0.028,0.23
25101594,2025-05-01,C20MMNC,129.22,15.56,9273.0,3168.0,619.0,2665.0,1814.0,260.0,0.0,6693.0,1907.0,0.0,0.1523157894736842,0.050473684210526316,0.6823157894736842,2074.0,0.8925265920645633,51.795387710479844,2.9270833333324093,0.8746383799417191,42,0.2,0.76,0.02,0.027,0.23
25101597,2025-05-01,2062BK1,136.6,0.0,8964.0,3087.0,589.0,2954.0,1811.0,298.0,0.0,5450.0,956.0,0.0,0.1523157894736842,0.050473684210526316,0.6823157894736842,2109.0,0.9999999999926794,39.897510980674255,2.903790087462616,0.8587008060688199,6,0.2,0.76,0.02,0.03,0.22
25101600,2025-05-01,C20MMNC,132.1,6.15,9000.0,2778.0,812.0,1981.0,1810.0,277.0,0.0,5444.0,1015.0,1686.0,0.1523157894736842,0.050473684210526316,0.6823157894736842,2087.0,0.9555153706983327,41.211203633298936,3.239740820733175,0.867273598466283,42,0.2,0.77,0.025,0.039,0.22
25101602,2025-05-01,C20MMNACUTLT,130.47,7.02,8868.0,2856.0,802.0,1778.0,1813.0,284.0,0.0,6716.0,1144.0,0.0,0.1523157894736842,0.050473684210526316,0.6823157894736842,2097.0,0.9489417412106412,51.47543496549801,3.1050420168056356,0.864568431091624,40,0.19,0.69,0.033,0.042,0.19
25101605,2025-05-01,C20MMNC,132.3,6.18,9582.0,3198.0,0.0,2692.0,1800.0,281.0,0.0,6659.0,1255.0,0.0,0.1523157894736842,0.050473684210526316,0.6823157894736842,2081.0,0.9553726169775031,50.33257747505417,2.9962476547833035,0.8649687650164032,42,0.21,0.76,0.032,0.039,0.21
25101608,2025-05-01,C20MMNC,127.74,5.78,9015.0,3216.0,1041.0,527.0,1807.0,261.0,0.0,6539.0,1096.0,0.0,0.1523157894736842,0.050473684210526316,0.6823157894736842,2068.0,0.956710605145621,51.189917018543994,2.8031716417901733,0.8737911025140842,42,0.18,0.75,0.027,0.039,0.19
25101612,2025-05-01,S.TOWER6VAN,125.05,5.69,9042.0,2580.0,807.0,1018.0,2528.0,115.0,592.0,6349.0,1070.0,0.0,0.1523157894736842,0.050473684210526316,0.6823157894736842,3235.0,0.9564785069530635,50.7716913230646,3.5046511627893393,0.7814528593506085,67,0.181,1.256,0.025,0.026,0.207
25201566,2025-05-01,S.TOWER6VAN,131.13,6.23,9873.0,2226.0,600.0,2463.0,2497.0,91.0,557.0,6799.0,1296.0,0.0,0.1523157894736842,0.050473684210526316,0.6823157894736842,3145.0,0.9546447291718504,51.849309844796394,4.43530997304383,0.7939586645466474,67,0.171,1.32,0.032,0.028,0.199
25101617,2025-05-01,S.TOWER6VAN,122.99,8.18,9006.0,2844.0,795.0,492.0,2508.0,118.0,576.0,6499.0,1104.0,0.0,0.1523157894736842,0.050473684210526316,0.6823157894736842,3202.0,0.937638179454619,52.841694446273344,3.166666666665553,0.7832604622108734,67,0.16,1.31,0.035,0.033,0.21
25301581,2025-05-01,C20MMNC,131.35,6.81,9504.0,2577.0,589.0,1200.0,1798.0,281.0,0.0,7079.0,1148.0,0.0,0.1523157894736842,0.050473684210526316,0.6823157894736842,2079.0,0.950709322517728,53.89417586559655,3.6880093131534,0.8648388648384489,42,0.19,0.73,0.025,0.026,0.23
25301595,2025-05-01,2062BK1,125.61,6.1,9444.0,2520.0,2154.0,2223.0,1853.0,302.0,0.0,6532.0,1461.0,0.0,0.1523157894736842,0.050473684210526316,0.6823157894736842,2155.0,0.9536861286086578,52.0022291214712,3.7476190476175604,0.85986078886271,6,0.19,0.75,0.025,0.033,0.21
25301598,2025-05-01,C20MMNC,123.51,6.6,8862.0,1989.0,804.0,1935.0,1873.0,352.0,0.0,3025.0,1761.0,0.0,0.1523157894736842,0.050473684210526316,0.6823157894736842,2225.0,0.9492736914845187,24.491943971949702,4.455505279032451,0.8417977528086105,42,0.23,0.75,0.026,0.031,0.22
25301601,2025-05-01,C20MMNC,126.08,6.5,9438.0,2544.0,793.0,1494.0,1856.0,281.0,0.0,6647.0,1066.0,0.0,0.1523157894736842,0.050473684210526316,0.6823157894736842,2137.0,0.950972997428338,52.720494923439716,3.7099056603759,0.8685072531582272,42,0.196,0.731,0.026,0.038,0.219
25301603,2025-05-01,C20MMNACUTLT,127.94,6.21,8823.0,2526.0,812.0,2418.0,1834.0,281.0,0.0,5604.0,950.0,0.0,0.1523157894736842,0.050473684210526316,0.6823157894736842,2115.0,0.9537085352146575,43.801782085010146,3.4928741092622753,0.8671394799050274,40,0.2,0.73,0.026,0.042,0.21
25301606,2025-05-01,2062BK1,132.3,7.54,8082.0,0.0,699.0,801.0,1936.0,278.0,0.0,6850.0,294.0,355.0,0.1523157894736842,0.050473684210526316,0.6823157894736842,2214.0,0.9460812356911752,51.77626606158899,8081999999999.999,0.8744354110203819,6,0.2,0.74,0.028,0.033,0.19
25301609,2025-05-01,C20MMNC,127.74,6.14,8688.0,2535.0,693.0,0.0,1928.0,281.0,0.0,7062.0,1201.0,0.0,0.1523157894736842,0.050473684210526316,0.6823157894736842,2209.0,0.9541380340532258,55.28417097185467,3.4272189349098907,0.8727931190580024,42,0.2,0.72,0.026,0.034,0.24
25301611,2025-05-01,C20MMNC,125.57,6.23,8721.0,2001.0,701.0,0.0,1891.0,282.0,0.0,6622.0,1205.0,381.0,0.1523157894736842,0.050473684210526316,0.6823157894736842,2173.0,0.9527314112219066,52.7355260010135,4.358320839578032,0.8702254947073768,42,0.19,0.76,0.027,0.036,0.21
25301615,2025-05-01,2062BK1,130.08,6.56,7536.0,2001.0,699.0,0.0,1900.0,282.0,0.0,6717.0,1268.0,0.0,0.1523157894736842,0.050473684210526316,0.6823157894736842,2182.0,0.9519906323115341,51.63745387414178,3.766116941527353,0.8707607699354396,6,0.22,0.77,0.037,0.037,0.23
25301625,2025-05-01,C20MMNC,135.2,6.82,9660.0,2421.0,604.0,3032.0,1869.0,281.0,0.0,5198.0,1106.0,1919.0,0.1523157894736842,0.050473684210526316,0.6823157894736842,2150.0,0.9519785945574428,38.446745561845816,3.990086741014461,0.8693023255809911,42,0.17,0.75,0.021,0.028,0.23
25101582,2025-05-01,S.TOWER6VAN,129.02,6.28,9864.0,2721.0,709.0,1107.0,2449.0,97.0,541.0,6746.0,1178.0,0.0,0.1523157894736842,0.050473684210526316,0.6823157894736842,3087.0,0.9535846267483106,52.28646721398011,3.6251378169777198,0.7933268545510873,67,0.18,1.31,0.034,0.026,0.24
25101579,2025-05-01,C20MMNC,124.41,6.89,10338.0,2427.0,644.0,0.0,1714.0,261.0,0.0,6640.0,1127.0,0.0,0.1523157894736842,0.050473684210526316,0.6823157894736842,1975.0,0.9475247524680313,53.37191544045196,4.259579728057577,0.8678481012653834,42,0.18,0.74,0.03,0.028,0.21
25101614,2025-05-01,S.TOWER6VAN,136.79,5.67,8889.0,3291.0,797.0,993.0,2511.0,122.0,585.0,6703.0,1147.0,0.0,0.1523157894736842,0.050473684210526316,0.6823157894736842,3218.0,0.9601993541979491,49.002120037656255,2.701002734730264,0.7802983219388502,67,0.17,1.28,0.024,0.034,0.21
25201593,2025-05-01,2062BK1,128.72,0.0,8985.0,2787.0,663.0,2271.0,1708.0,260.0,0.0,6735.0,2437.0,0.0,0.1523157894736842,0.050473684210526316,0.6823157894736842,1968.0,0.9999999999922313,52.32287134825729,3.223896663077422,0.8678861788613477,6,0.17,0.8,0.035,0.033,0.25
25201591,2025-05-01,2062BK1,126.24,0.0,9045.0,3006.0,660.0,2376.0,1762.0,240.0,0.0,6539.0,1074.0,0.0,0.1523157894736842,0.050473684210526316,0.6823157894736842,2002.0,0.9999999999920786,51.798162230261426,3.0089820359271426,0.8801198801194405,6,0.18,0.74,0.023,0.036,0.21
25201589,2025-05-01,C20MMNC,129.05,6.28,10029.0,3009.0,638.0,2274.0,1694.0,267.0,0.0,6449.0,1083.0,0.0,0.1523157894736842,0.050473684210526316,0.6823157894736842,1961.0,0.9535949161238928,49.9728787287875,3.3330009970078653,0.8638449770520837,42,0.21,0.77,0.036,0.035,0.23
25201587,2025-05-01,C20HMNA,130.89,0.0,10227.0,2397.0,663.0,3553.0,2535.0,81.0,560.0,6253.0,1033.0,0.0,0.1523157894736842,0.050473684210526316,0.6823157894736842,3176.0,0.9999999999923601,47.77293910881067,4.266583229034516,0.798173803526197,34,0.178,1.077,0.025,0.028,0.164
25201585,2025-05-01,C20MMNC,126.74,5.76,8808.0,1890.0,646.0,3319.0,1752.0,267.0,0.0,6926.0,1778.0,0.0,0.1523157894736842,0.050473684210526316,0.6823157894736842,2019.0,0.9565283018795734,54.647309451991106,4.660317460314994,0.8677563150069997,42,0.18,0.75,0.025,0.023,0.21
25201583,2025-05-01,2062BK1,130.92,6.33,9165.0,2103.0,657.0,3185.0,1792.0,277.0,0.0,6467.0,1129.0,297.0,0.1523157894736842,0.050473684210526316,0.6823157894736842,2069.0,0.953879781413815,49.39657806256191,4.358059914405916,0.8661188980179477,6,0.19,0.7,0.022,0.03,0.19
25201580,2025-05-01,2062BK1,128.37,6.22,9198.0,1995.0,646.0,3081.0,1806.0,273.0,0.0,6392.0,1208.0,293.0,0.1523157894736842,0.050473684210526316,0.6823157894736842,2079.0,0.9537855709863008,49.79356547441152,4.610526315787163,0.8686868686864508,6,0.19,0.75,0.027,0.023,0.2
25201577,2025-05-01,C20MMNC,123.04,6.35,8979.0,2007.0,641.0,3145.0,1768.0,267.0,0.0,6295.0,1089.0,293.0,0.1523157894736842,0.050473684210526316,0.6823157894736842,2035.0,0.9509235644103028,51.162223666684305,4.473841554556814,0.8687960687956419,42,0.22,0.74,0.026,0.026,0.23
25201604,2025-05-01,2062BK1,132.3,6.24,8235.0,2484.0,611.0,1959.0,1741.0,260.0,0.0,6726.0,1532.0,0.0,0.1523157894736842,0.050473684210526316,0.6823157894736842,2001.0,0.9549588566410065,50.83900226718943,3.315217391303013,0.8700649675158071,6,0.2,0.73,0.02,0.032,0.22
25201607,2025-05-01,2062BK1,132.25,6.14,8337.0,2538.0,671.0,1561.0,1752.0,236.0,0.0,6292.0,1505.0,0.0,0.1523157894736842,0.050473684210526316,0.6823157894736842,1988.0,0.9556326324087318,47.576559545954055,3.284869976358044,0.8812877263577056,6,0.19,0.66,0.021,0.034,0.21
25201610,2025-05-01,2062BK1,128.74,6.23,9660.0,2115.0,809.0,1902.0,1630.0,311.0,263.0,6659.0,1115.0,0.0,0.1523157894736842,0.050473684210526316,0.6823157894736842,2204.0,0.9538415944213245,51.72440577868787,4.5673758865226635,0.7395644283118241,6,0.2,0.79,0.024,0.033,0.19
25201596,2025-05-01,1786550D,130.4,6.17,9237.0,2901.0,693.0,2332.0,2403.0,91.0,510.0,7134.0,1725.0,0.0,0.1523157894736842,0.050473684210526316,0.6823157894736842,3004.0,0.9548217031488995,54.70858895663567,3.1840744570826667,0.7999334221035952,3,0.17,0.94,0.03,0.04,0.24
25201618,2025-05-01,C18MMNRC,126.43,6.45,7668.0,2121.0,831.0,1109.0,1755.0,250.0,0.0,6796.0,1533.0,0.0,0.1523157894736842,0.050473684210526316,0.6823157894736842,2005.0,0.9514599638700223,53.75306493669419,3.615275813293911,0.8753117206978178,33,0.18,0.73,0.029,0.033,0.2
25201613,2025-05-01,2062BK1,125.78,6.11,8442.0,0.0,690.0,1053.0,1681.0,256.0,0.0,6524.0,1169.0,0.0,0.1523157894736842,0.050473684210526316,0.6823157894736842,1937.0,0.9536735158013976,51.868341548323514,8441999999999.999,0.8678368611250037,6,0.19,0.73,0.02,0.028,0.21
25201629,2025-05-01,C20MMNC,129.44,0.0,8781.0,2058.0,646.0,2424.0,1762.0,280.0,0.0,6810.0,1161.0,354.0,0.1523157894736842,0.050473684210526316,0.6823157894736842,2042.0,0.9999999999922745,52.611248454476126,4.266763848394429,0.8628795298722512,42,0.18,0.73,0.016,0.031,0.24
25201599,2025-05-01,2062BK1,125.69,6.2,9438.0,3012.0,811.0,1531.0,1701.0,280.0,0.0,6659.0,1148.0,0.0,0.1523157894736842,0.050473684210526316,0.6823157894736842,1981.0,0.9529911289638868,52.97955286774621,3.133466135457127,0.858657243815821,6,0.21,0.74,0.018,0.03,0.24
25301630,2025-05-02,S.TOWER6VAN,137.57,6.15,6444.0,2193.0,597.0,1425.0,2613.0,104.0,512.0,7105.0,1142.0,310.0,0.16264285714285714,0.04378571428571428,0.759,3229.0,0.9572084608895268,51.64643454203936,2.9384404924747205,0.8092288634249585,67,0.17,1.27,0.041,0.032,0.22
25301633,2025-05-02,C20MMNC,131.93,6.35,9159.0,2310.0,602.0,3082.0,1885.0,299.0,0.0,7094.0,1537.0,0.0,0.16264285714285714,0.04378571428571428,0.759,2184.0,0.9540786809303293,53.77093913398188,3.9649350649333486,0.8630952380948429,42,0.19,0.74,0.022,0.036,0.21
25301635,2025-05-02,C20MMNC,131.12,5.85,9621.0,2364.0,699.0,3336.0,1888.0,295.0,0.0,6797.0,1523.0,0.0,0.16264285714285714,0.04378571428571428,0.759,2183.0,0.9572899174931936,51.83801098191094,4.0697969543129995,0.8648648648644687,42,0.19,0.75,0.026,0.04,0.26
25301638,2025-05-02,C20MMNC,130.04,6.4,9486.0,2781.0,698.0,3653.0,1898.0,294.0,98.0,6742.0,1135.0,0.0,0.16264285714285714,0.04378571428571428,0.759,2290.0,0.9530929346162922,51.84558597314792,3.4110032362447282,0.828820960698328,42,0.17,0.78,0.023,0.033,0.23
25301619,2025-05-02,C18MMNRC,125.2,6.32,10494.0,2502.0,602.0,2112.0,1881.0,277.0,0.0,6996.0,1546.0,0.0,0.16264285714285714,0.04378571428571428,0.759,2158.0,0.9519464720122267,55.87859424875496,4.1942446043148705,0.8716404077845822,33,0.186,0.778,0.037,0.035,0.207
25301640,2025-05-02,C20MMNACUTLT,125.1,5.98,9876.0,2379.0,701.0,2168.0,1810.0,294.0,0.0,6547.0,1105.0,0.0,0.16264285714285714,0.04378571428571428,0.759,2104.0,0.9543790051803909,52.33413269342659,4.151324085748571,0.8602661596954086,40,0.17,0.79,0.024,0.025,0.21
25301642,2025-05-02,S.TOWER6VAN,126.29,6.14,9741.0,2460.0,903.0,2775.0,2610.0,129.0,479.0,6852.0,1205.0,0.0,0.16264285714285714,0.04378571428571428,0.759,3218.0,0.9536358831008561,54.256077282015546,3.959756097559366,0.8110627719077653,67,0.19,1.3,0.035,0.029,0.22
25301644,2025-05-02,S.TOWER6VAN,130.07,6.14,8979.0,2529.0,895.0,2460.0,2595.0,125.0,450.0,6703.0,1332.0,0.0,0.16264285714285714,0.04378571428571428,0.759,3170.0,0.9549225460615601,51.533789497566445,3.5504151838657374,0.8186119873814452,67,0.19,1.31,0.03,0.033,0.22
25301647,2025-05-02,2062BK1,133.0,6.45,9972.0,2562.0,649.0,552.0,1858.0,283.0,0.0,6964.0,1123.0,0.0,0.16264285714285714,0.04378571428571428,0.759,2141.0,0.9537468626679546,52.36090225524541,3.8922716627619467,0.8678187762723644,6,0.18,0.72,0.024,0.026,0.19
25201309,2025-05-02,R34,123.7,6.32,7095.0,1014.0,682.0,0.0,1130.0,223.0,0.0,6208.0,1065.0,0.0,0.16264285714285714,0.04378571428571428,0.759,1353.0,0.951392093516756,50.18593371018443,6.997041420111443,0.8351810790829008,66,0.63,0.75,0.025,0.025,0.23
25201637,2025-05-02,S.TOWER6VAN,131.42,6.02,8904.0,2094.0,641.0,1989.0,2508.0,121.0,452.0,6798.0,1136.0,258.0,0.16264285714285714,0.04378571428571428,0.759,3081.0,0.9561990686775597,51.727286561773504,4.25214899713264,0.8140214216160941,67,0.18,1.27,0.026,0.022,0.24
25201632,2025-05-02,2062BK1,130.94,5.98,8892.0,2118.0,624.0,1780.0,1792.0,277.0,0.0,6631.0,1727.0,0.0,0.16264285714285714,0.04378571428571428,0.759,2069.0,0.9563248612258523,50.64151519741377,4.198300283284137,0.8661188980179477,6,0.22,0.73,0.019,0.031,0.26
25301627,2025-05-02,C20MMNC,127.7,6.1,11919.0,2196.0,599.0,3950.0,1919.0,298.0,0.0,7097.0,1835.0,0.0,0.16264285714285714,0.04378571428571428,0.759,2217.0,0.9544095665100567,55.575567736448114,5.427595628412829,0.8655841226879272,42,0.196,0.782,0.022,0.032,0.213
25201650,2025-05-02,2062BK1,131.72,0.0,8607.0,2025.0,616.0,3834.0,1640.0,246.0,0.0,6666.0,1080.0,0.0,0.16264285714285714,0.04378571428571428,0.759,1886.0,0.9999999999924082,50.607348921571464,4.250370370368271,0.8695652173908432,6,0.19,0.75,0.025,0.03,0.21
25101646,2025-05-02,C20MMNACUTLT,125.0,6.05,10119.0,1965.0,699.0,570.0,1868.0,278.0,0.0,6938.0,3498.0,0.0,0.16264285714285714,0.04378571428571428,0.759,2146.0,0.9538344143383912,55.503999999555965,5.149618320608067,0.8704566635597062,40,0.21,0.78,0.024,0.028,0.22
25201641,2025-05-02,S.TOWER6VAN,125.54,6.12,9912.0,2658.0,902.0,2124.0,2599.0,128.0,567.0,6745.0,2327.0,0.0,0.16264285714285714,0.04378571428571428,0.759,3294.0,0.9535166337463656,53.72789549104884,3.7291196388247823,0.7890103217969675,67,0.192,1.342,0.027,0.023,0.226
25201656,2025-05-02,C20MMNC,129.62,6.25,8478.0,2028.0,586.0,2497.0,1704.0,162.0,0.0,6504.0,1055.0,0.0,0.16264285714285714,0.04378571428571428,0.759,1866.0,0.9540001471925076,50.17744175242881,4.180473372779003,0.9131832797422759,42,0.2,0.71,0.04,0.034,0.23
25201639,2025-05-02,S.TOWER6VAN,130.09,0.0,10188.0,3108.0,632.0,2828.0,2501.0,115.0,516.0,755.0,1348.0,0.0,0.16264285714285714,0.04378571428571428,0.759,3132.0,0.9999999999923131,5.803674379231273,3.277992277991223,0.7985312899103453,67,0.17,1.32,0.03,0.024,0.22
25201626,2025-05-02,S.TOWER6VAN,125.52,5.92,8559.0,2121.0,644.0,1708.0,2497.0,98.0,466.0,6405.0,1078.0,455.0,0.16264285714285714,0.04378571428571428,0.759,3061.0,0.9549604382154979,51.02772466498544,4.035360678923133,0.8157464880755257,67,0.168,1.338,0.02,0.024,0.21
25201623,2025-05-02,S.TOWER6VAN,123.73,6.3,9228.0,2109.0,638.0,2275.0,2511.0,98.0,520.0,6521.0,1122.0,463.0,0.16264285714285714,0.04378571428571428,0.759,3129.0,0.9515496423828999,52.70346722660063,4.375533428162933,0.8024928092039622,67,0.174,1.312,0.02,0.023,0.208
25201621,2025-05-02,2062BK1,126.05,6.51,7986.0,1986.0,696.0,1996.0,1782.0,257.0,0.0,6599.0,1495.0,0.0,0.16264285714285714,0.04378571428571428,0.759,2039.0,0.9508901629379082,52.352241173721914,4.021148036251752,0.8739578224615625,6,0.207,0.762,0.021,0.026,0.208
25101620,2025-05-02,S.TOWER6VAN,125.14,6.82,8691.0,2955.0,807.0,1016.0,2563.0,125.0,581.0,6555.0,1118.0,0.0,0.16264285714285714,0.04378571428571428,0.759,3269.0,0.9483176720146385,52.38133290672541,2.9411167512680403,0.7840318140101609,67,0.173,1.32,0.029,0.031,0.217
25201634,2025-05-02,2062BK1,131.33,6.1,9006.0,2121.0,674.0,1642.0,1782.0,273.0,0.0,7102.0,1182.0,0.0,0.16264285714285714,0.04378571428571428,0.759,2055.0,0.9556137670017056,54.07751465732066,4.246110325316244,0.8671532846711109,6,0.18,0.66,0.028,0.021,0.17
25101624,2025-05-02,2062BK1,124.8,6.9,9015.0,3723.0,542.0,885.0,1808.0,281.0,0.0,6638.0,1158.0,0.0,0.16264285714285714,0.04378571428571428,0.759,2089.0,0.9476082004483858,53.18910256367637,2.4214343271548695,0.8654858784103086,6,0.19,0.76,0.022,0.031,0.23
25101628,2025-05-02,2062BK1,122.45,6.21,8475.0,2448.0,647.0,1904.0,1810.0,277.0,0.0,6301.0,998.0,0.0,0.16264285714285714,0.04378571428571428,0.759,2087.0,0.9517332504200862,51.45773785176433,3.4620098039201546,0.867273598466283,6,0.19,0.72,0.035,0.035,0.17
25101631,2025-05-02,S.TOWER6VAN,129.15,5.8,9399.0,2388.0,4110.0,2694.0,2557.0,102.0,594.0,6453.0,1652.0,0.0,0.16264285714285714,0.04378571428571428,0.759,3253.0,0.9570211189258464,49.965156794038215,3.935929648239558,0.7860436520132843,67,0.18,1.33,0.04,0.028,0.21
25101645,2025-05-02,2062BK1,126.36,0.0,9768.0,3162.0,719.0,1889.0,1850.0,284.0,0.0,6747.0,1155.0,0.0,0.16264285714285714,0.04378571428571428,0.759,2134.0,0.9999999999920861,53.3950617279725,3.089184060720086,0.8669165885656669,6,0.17,0.75,0.034,0.031,0.19
25101636,2025-05-02,C20MMNACUTLT,130.09,6.5,8439.0,2541.0,925.0,1549.0,1858.0,277.0,0.0,6923.0,1192.0,0.0,0.16264285714285714,0.04378571428571428,0.759,2135.0,0.9524123288604407,53.217003612474315,3.321133412041196,0.8702576112408101,40,0.19,0.77,0.028,0.03,0.2
25101643,2025-05-02,1786550D,126.1,6.23,9954.0,3168.0,905.0,2246.0,1865.0,281.0,0.0,6631.0,1197.0,0.0,0.16264285714285714,0.04378571428571428,0.759,2146.0,0.9529207284746248,52.585249801327635,3.142045454544463,0.8690587138858952,3,0.2,0.757,0.04,0.034,0.227
25101622,2025-05-02,2062BK1,122.88,6.23,9498.0,3021.0,817.0,495.0,1814.0,277.0,0.0,6818.0,1137.0,0.0,0.16264285714285714,0.04378571428571428,0.759,2091.0,0.9517465726825829,55.48502604121513,3.1439920556096843,0.8675274988039849,6,0.21,0.75,0.023,0.022,0.2
25201665,2025-05-03,S.TOWER6VAN,125.3,6.17,9498.0,2010.0,710.0,3456.0,2518.0,64.0,506.0,6497.0,1062.0,0.0,0.1484,0.03555,0.8318,3088.0,0.9530691412417048,51.85155626455027,4.7253731343260075,0.8154145077717566,67,0.18,1.36,0.023,0.023,0.23
25201668,2025-05-03,S.TOWER6VAN,123.78,6.25,10260.0,2010.0,742.0,2795.0,2481.0,101.0,503.0,237.0,1108.0,0.0,0.1484,0.03555,0.8318,3085.0,0.9519341690305935,1.914687348506102,5.104477611937759,0.8042139384114086,67,0.2,1.23,0.025,0.025,0.27
25201671,2025-05-03,S.TOWER6VAN,123.96,6.23,10020.0,2553.0,696.0,2746.0,2410.0,101.0,500.0,6355.0,2138.0,0.0,0.1484,0.03555,0.8318,3011.0,0.9521468622708953,51.26653759235829,3.924794359575431,0.8003985386911988,67,0.17,1.21,0.023,0.025,0.24
25201674,2025-05-03,2062BK1,123.36,6.13,8988.0,2226.0,704.0,2823.0,1735.0,273.0,0.0,6300.0,2209.0,0.0,0.1484,0.03555,0.8318,2008.0,0.9526604370920329,51.070038910091846,4.03773584905479,0.8640438247007649,6,0.206,0.716,0.023,0.024,0.202
25201678,2025-05-03,S.TOWER6VAN,127.95,0.0,8109.0,2226.0,649.0,3018.0,2471.0,81.0,503.0,6900.0,1102.0,0.0,0.1484,0.03555,0.8318,3055.0,0.9999999999921845,53.927315357140074,3.6428571428555063,0.8088379705398334,67,0.19,1.29,0.029,0.024,0.23
25201680,2025-05-03,S.TOWER6VAN,123.5,6.23,8742.0,2025.0,718.0,2056.0,1991.0,74.0,496.0,6961.0,1110.0,0.0,0.1484,0.03555,0.8318,2561.0,0.95197718337353,56.36437246917924,4.317037037034905,0.7774306911359713,67,0.19,1.26,0.024,0.018,0.26
25201683,2025-05-03,2062BK1,125.82,5.98,9663.0,3324.0,685.0,2024.0,1688.0,240.0,0.0,6421.0,1141.0,222.0,0.1484,0.03555,0.8318,1928.0,0.9546282245754582,51.03322206285938,2.9070397111904613,0.875518672198716,6,0.19,0.75,0.017,0.02,0.2
25201682,2025-05-03,2062BK1,122.35,6.15,9798.0,2484.0,704.0,2281.0,1688.0,263.0,0.0,6733.0,1892.0,0.0,0.1484,0.03555,0.8318,1951.0,0.9521400778136021,55.0306497747852,3.9444444444428566,0.8651973346997103,6,0.17,0.74,0.022,0.024,0.22
25201686,2025-05-03,S.TOWER6VAN,118.13,6.27,9228.0,3288.0,701.0,2159.0,2373.0,108.0,513.0,6201.0,1011.0,0.0,0.1484,0.03555,0.8318,2994.0,0.9495980707319164,52.493016168183416,2.8065693430648397,0.7925851703404166,67,0.176,1.293,0.02,0.024,0.243
25201688,2025-05-03,SEQRFE550D,124.56,6.12,8562.0,2484.0,699.0,2095.0,1718.0,267.0,0.0,6261.0,1528.0,0.0,0.1484,0.03555,0.8318,1985.0,0.9531680440698411,50.264932562216885,3.446859903380255,0.8654911838786572,73,0.21,0.74,0.021,0.02,0.19
25201705,2025-05-03,C20MMNC,125.63,5.65,6654.0,2787.0,814.0,3926.0,1870.0,283.0,0.0,6640.0,1213.0,0.0,0.1484,0.03555,0.8318,2153.0,0.9569622181523693,52.85361776603635,2.3875134553274533,0.8685555039475762,42,0.2,0.73,0.025,0.016,0.22
25201697,2025-05-03,S.TOWER6VAN,130.58,0.0,10221.0,2703.0,792.0,3806.0,2430.0,98.0,564.0,6749.0,2434.0,0.0,0.1484,0.03555,0.8318,3092.0,0.9999999999923419,51.684790932365715,3.7813540510529853,0.7858990944370032,67,0.18,1.31,0.031,0.025,0.23
25201693,2025-05-03,S.TOWER6VAN,125.49,6.17,10488.0,2505.0,731.0,2877.0,2433.0,101.0,510.0,6536.0,1116.0,0.0,0.1484,0.03555,0.8318,3044.0,0.9531368676822639,52.08383138057149,4.186826347303718,0.7992772667540081,67,0.19,1.37,0.023,0.016,0.22
25201691,2025-05-03,SEQRFE550D,122.06,6.35,9360.0,2211.0,676.0,3068.0,1731.0,250.0,0.0,6545.0,2619.0,0.0,0.1484,0.03555,0.8318,1981.0,0.9505490226543841,53.62116991599524,4.233378561734856,0.873801110549786,73,0.22,0.77,0.028,0.021,0.24
25201653,2025-05-03,C20MMNACUTLT,126.38,5.98,7803.0,1503.0,611.0,1031.0,1688.0,250.0,0.0,6498.0,1057.0,0.0,0.1484,0.03555,0.8318,1938.0,0.9548201873605712,51.41636334822427,5.1916167664636115,0.8710010319912946,40,0.2,0.705,0.024,0.027,0.21
25201700,2025-05-03,2062BK1,123.48,0.0,11733.0,2553.0,795.0,4045.0,1741.0,270.0,0.0,6640.0,1195.0,0.0,0.1484,0.03555,0.8318,2011.0,0.9999999999919015,53.773890508148895,4.595769682724405,0.8657384385873368,6,0.19,0.74,0.028,0.019,0.21
25301701,2025-05-03,SEQRFE550D,127.08,6.81,12087.0,2292.0,796.0,2076.0,1843.0,311.0,0.0,1979.0,428.0,0.0,0.1484,0.03555,0.8318,2154.0,0.9491373515501597,15.572867484926244,5.273560209421783,0.8556174558956102,73,0.24,0.74,0.027,0.016,0.24
25101649,2025-05-03,C20MMNACUTLT,126.83,6.25,8625.0,2760.0,702.0,585.0,1872.0,285.0,0.0,6231.0,1743.0,0.0,0.1484,0.03555,0.8318,2157.0,0.9530357679519611,49.12875502602595,3.1249999999988676,0.8678720445058563,40,0.185,0.74,0.025,0.033,0.22
25301698,2025-05-03,1786550D,133.54,0.0,11382.0,2697.0,642.0,3483.0,1824.0,268.0,0.0,6730.0,1127.0,0.0,0.1484,0.03555,0.8318,2092.0,0.9999999999925117,50.39688482813842,4.220244716349937,0.8718929254297936,3,0.23,0.74,0.04,0.02,0.25
25301689,2025-05-03,S.TOWER6VAN,125.16,6.18,8514.0,2496.0,643.0,2627.0,2551.0,101.0,447.0,6427.0,1045.0,483.0,0.1484,0.03555,0.8318,3099.0,0.9529465509292452,51.3502716518748,3.4110576923063256,0.8231687641171916,67,0.2,1.27,0.024,0.019,0.27
