Repository: SiddharthKumar268/FerroMind

# FerroMind
*Ferro-Alloy Optimisation using Machine Learning*
**SAIL Durgapur Steel Plant | Steel Melting Shop**
Intern: Siddharth Kumar | FY 2023-24 to FY 2025-26

---

## Quick Start

```bash

# 2. Place raw Excel files in data/raw/

## Dataset

| | |
|---|---|
| Total heats after cleaning | 47,421 |
| Training set | 37,936 heats (Apr 2023 – Jun 2025) |
| Test set | 9,485 heats (Jun 2025 – Dec 2025) |
| Input features | 21 (16 raw + 5 engineered) |
| Target variables | Mn, Si, C, S, P |
| BOF grades | 76 distinct grades |
| Split method | Chronological 80/20 — no shuffle, no leakage |

---

File: data/processed/sms_train.csv (part 242 of 253)
Heat_Number,Date,BOF Grade Code,Hot Metal Addn. Weight,Scrap Addn. Weight,Lime Into Converter,Dolomite Into Converter,Lime Into Ladle,Iron Ore Into Converter,SIMN Into Ladle,FESI Into Ladle,FEMN Into Ladle,Measered O2 Mainblow II,Duration of Mainblow I/II,Measered O2 2nd Blow,HM_P,HM_S,HM_Si,Total_FA_Ladle,HM_Ratio,O2_per_ton_HM,Lime_Dolo_Ratio,SiMn_FA_Fraction,Grade_Encoded,C,Mn,P,S,Si
25301685,2025-05-03,SEQRFE550D,122.18,6.25,8835.0,1998.0,649.0,1440.0,1796.0,281.0,0.0,6805.0,1274.0,0.0,0.1484,0.03555,0.8318,2077.0,0.9513353577750422,55.696513340516475,4.421921921919709,0.8647087144916396,73,0.23,0.75,0.024,0.019,0.18
25301669,2025-05-03,2062BK1,123.68,6.54,10542.0,2319.0,652.0,3458.0,1861.0,268.0,0.0,6266.0,1016.0,373.0,0.1484,0.03555,0.8318,2129.0,0.9497772999466306,50.663001293251426,4.545924967656513,0.8741193048375415,6,0.19,0.68,0.021,0.027,0.18
25301666,2025-05-03,2062BK1,123.45,5.26,11025.0,2685.0,646.0,3030.0,1864.0,271.0,0.0,6107.0,995.0,0.0,0.1484,0.03555,0.8318,2135.0,0.9591329344964717,49.46942081774427,4.106145251395119,0.8730679156904576,6,0.19,0.72,0.023,0.025,0.2
25301663,2025-05-03,2062BK1,125.31,6.22,10323.0,2691.0,646.0,2517.0,1884.0,268.0,0.0,6516.0,1001.0,0.0,0.1484,0.03555,0.8318,2152.0,0.9527104082646339,51.999042374495254,3.836120401336367,0.8754646840144631,6,0.2,0.68,0.028,0.033,0.2
25301660,2025-05-03,2062BK1,120.31,6.87,9516.0,2676.0,654.0,1821.0,1884.0,308.0,0.0,6663.0,1023.0,0.0,0.1484,0.03555,0.8318,2192.0,0.9459820726454946,55.38193001366984,3.556053811657864,0.8594890510944984,6,0.191,0.737,0.027,0.036,0.233
25301657,2025-05-03,2062BK1,128.34,8.35,10443.0,2676.0,604.0,2634.0,1864.0,304.0,0.0,6613.0,1016.0,0.0,0.1484,0.03555,0.8318,2168.0,0.9389128685277717,51.52719339214955,3.902466367711546,0.8597785977855813,6,0.19,0.74,0.025,0.036,0.22
25301654,2025-05-03,2062BK1,135.2,5.57,8796.0,2688.0,646.0,2232.0,1850.0,268.0,0.0,6948.0,1079.0,0.0,0.1484,0.03555,0.8318,2118.0,0.9604319102013184,51.390532543998596,3.272321428570211,0.8734655335217784,6,0.19,0.749,0.028,0.035,0.195
25301648,2025-05-03,C20MMNACUTLT,129.04,8.47,8067.0,2523.0,605.0,0.0,1833.0,302.0,0.0,6794.0,1164.0,0.0,0.1484,0.03555,0.8318,2135.0,0.9384044796673813,52.65034097913322,3.1973840665861286,0.8585480093672794,40,0.2,0.745,0.028,0.034,0.23
25201662,2025-05-03,S.TOWER6VAN,125.91,6.1,8982.0,2010.0,701.0,3010.0,2406.0,74.0,570.0,6505.0,1059.0,0.0,0.1484,0.03555,0.8318,3050.0,0.9537913794337264,51.663886902933335,4.468656716415687,0.7888524590161348,67,0.191,1.276,0.024,0.027,0.209
25101699,2025-05-03,2062BK1,125.51,6.41,10698.0,2760.0,659.0,3774.0,1758.0,284.0,0.0,6559.0,1072.0,0.0,0.1484,0.03555,0.8318,2042.0,0.9514099454142555,52.25878416020828,3.876086956520335,0.8609206660132904,6,0.2,0.75,0.026,0.018,0.21
25101696,2025-05-03,SEQRFE550D,130.58,6.36,9837.0,3585.0,680.0,2968.0,1760.0,247.0,0.0,6313.0,1352.0,0.0,0.1484,0.03555,0.8318,2007.0,0.9535563020231228,48.34584162928208,2.74393305439254,0.8769307424011575,73,0.23,0.75,0.026,0.022,0.23
25101694,2025-05-03,SEQRFE550D,123.37,6.19,10470.0,2946.0,702.0,3020.0,1760.0,261.0,0.0,6601.0,1293.0,0.0,0.1484,0.03555,0.8318,2021.0,0.9522229082976829,53.50571451687196,3.5539714867605046,0.8708560118748784,73,0.21,0.77,0.024,0.023,0.25
25201659,2025-05-03,C20MMNC,130.4,6.22,9165.0,2037.0,591.0,2851.0,1704.0,257.0,162.0,6700.0,1090.0,0.0,0.1484,0.03555,0.8318,2123.0,0.9544722588130987,51.38036809776549,4.499263622972754,0.8026377767306629,42,0.189,0.73,0.024,0.025,0.206
25101690,2025-05-03,2062BK1,124.56,6.33,9483.0,2976.0,695.0,2727.0,1757.0,258.0,0.0,6671.0,1140.0,0.0,0.1484,0.03555,0.8318,2015.0,0.9516387806482417,53.556518946262386,3.1864919354828003,0.8719602977663167,6,0.2,0.74,0.034,0.023,0.23
25101692,2025-05-03,2062BK1,126.58,6.08,10377.0,3276.0,699.0,2999.0,1749.0,261.0,0.0,6748.0,1323.0,0.0,0.1484,0.03555,0.8318,2010.0,0.9541685511762841,53.310159582451334,3.1675824175814506,0.8701492537309103,6,0.2,0.73,0.023,0.02,0.2
25101681,2025-05-03,S.TOWER6VAN,124.31,10.11,9096.0,2691.0,684.0,2029.0,2510.0,118.0,602.0,6626.0,1114.0,0.0,0.1484,0.03555,0.8318,3230.0,0.9247879779725875,53.30222829978841,3.3801560758069935,0.7770897832814931,67,0.187,1.335,0.019,0.016,0.199
25101679,2025-05-03,2062BK1,122.43,6.81,8835.0,3153.0,704.0,2853.0,1800.0,271.0,0.0,6454.0,1045.0,0.0,0.1484,0.03555,0.8318,2071.0,0.9473073351830138,52.715837621067415,2.8020932445281312,0.8691453404148387,6,0.2,0.79,0.022,0.016,0.21
25101677,2025-05-03,S.TOWER6VAN,122.34,9.49,9192.0,3492.0,657.0,2692.0,2565.0,102.0,548.0,6431.0,1178.0,0.0,0.1484,0.03555,0.8318,3215.0,0.9280133505201547,52.56661762258814,2.632302405497528,0.7978227060650707,67,0.193,1.308,0.029,0.03,0.242
25101675,2025-05-03,2062BK1,120.15,6.4,9174.0,3003.0,702.0,2841.0,1756.0,267.0,0.0,6125.0,1012.0,337.0,0.1484,0.03555,0.8318,2023.0,0.949427103903995,50.977944235946914,3.054945054944038,0.8680177953530064,6,0.18,0.73,0.025,0.027,0.19
25101673,2025-05-03,S.TOWER6VAN,124.49,6.0,9924.0,2997.0,699.0,2861.0,2562.0,102.0,545.0,6153.0,1097.0,304.0,0.1484,0.03555,0.8318,3209.0,0.9540194650857995,49.425656678854324,3.3113113113102064,0.7983795574942978,67,0.176,1.281,0.04,0.035,0.238
25101684,2025-05-03,S.TOWER6VAN,123.98,6.21,9012.0,3471.0,704.0,2497.0,2524.0,122.0,599.0,6460.0,1106.0,0.0,0.1484,0.03555,0.8318,3245.0,0.9523004839008197,52.10517825413691,2.596369922211871,0.7778120184897449,67,0.18,1.26,0.025,0.022,0.19
25101667,2025-05-03,S.TOWER6VAN,127.64,0.0,10428.0,2964.0,692.0,2310.0,2556.0,102.0,528.0,6479.0,1056.0,0.0,0.1484,0.03555,0.8318,3186.0,0.9999999999921655,50.7599498585807,3.5182186234805943,0.802259887005398,67,0.2,1.25,0.027,0.025,0.26
25101658,2025-05-03,S.TOWER6VAN,127.1,6.13,9642.0,2532.0,702.0,1548.0,2606.0,102.0,590.0,6320.0,1114.0,0.0,0.1484,0.03555,0.8318,3298.0,0.953989341732688,49.72462627812963,3.8080568720364107,0.7901758641598574,67,0.19,1.3,0.036,0.03,0.22
25101655,2025-05-03,S.TOWER6VAN,127.11,6.01,9063.0,2196.0,694.0,1322.0,2614.0,94.0,595.0,6703.0,1677.0,0.0,0.1484,0.03555,0.8318,3303.0,0.954852764415904,52.73385256822647,4.127049180325989,0.7914017559791731,67,0.182,1.26,0.035,0.03,0.196
25101652,2025-05-03,S.TOWER6VAN,128.1,6.15,8733.0,2220.0,697.0,402.0,2620.0,102.0,589.0,6448.0,2592.0,0.0,0.1484,0.03555,0.8318,3311.0,0.9541899441269707,50.33567525331511,3.9337837837820118,0.7913017215340407,67,0.18,1.3,0.042,0.036,0.207
25101687,2025-05-03,2062BK1,124.28,6.14,9036.0,3210.0,704.0,2474.0,1759.0,264.0,0.0,6596.0,1132.0,0.0,0.1484,0.03555,0.8318,2023.0,0.9529213310768831,53.073704537712636,2.8149532710271603,0.86950074147263,6,0.18,0.72,0.031,0.026,0.23
25101670,2025-05-03,S.TOWER6VAN,121.65,6.35,9747.0,3474.0,704.0,2620.0,2555.0,114.0,589.0,6246.0,992.0,0.0,0.1484,0.03555,0.8318,3258.0,0.9503906249925752,51.3440197283079,2.8056994818644774,0.7842234499690656,67,0.17,1.33,0.027,0.029,0.21
25201737,2025-05-04,2062BK1,128.62,7.91,9297.0,2616.0,710.0,1811.0,1688.0,260.0,0.0,6653.0,1089.0,0.0,0.15082608695652172,0.03647826086956522,0.7385217391304348,1948.0,0.942064015227847,51.7260146162982,3.553899082567449,0.8665297741268653,6,0.2,0.73,0.023,0.032,0.19
25201739,2025-05-04,1786550D,120.97,8.21,8433.0,2448.0,591.0,2634.0,1694.0,250.0,0.0,6609.0,1931.0,0.0,0.15082608695652172,0.03647826086956522,0.7385217391304348,1944.0,0.9364452701584112,54.63338017645174,3.4448529411750632,0.8713991769542843,3,0.21,0.73,0.04,0.02,0.22
25201742,2025-05-04,1786550D,123.21,8.02,9486.0,3015.0,677.0,1845.0,1657.0,273.0,256.0,6658.0,1122.0,277.0,0.15082608695652172,0.03647826086956522,0.7385217391304348,2186.0,0.9388859254672036,54.037821604950594,3.1462686567153746,0.7580054894781528,3,0.23,0.74,0.04,0.03,0.21
25201745,2025-05-04,C20MMNC,128.74,0.0,8304.0,2994.0,710.0,2541.0,1657.0,280.0,206.0,6647.0,2055.0,0.0,0.15082608695652172,0.03647826086956522,0.7385217391304348,2143.0,0.9999999999922324,51.631194655494554,2.7735470941874505,0.7732151189917064,42,0.19,0.76,0.038,0.026,0.22
25201747,2025-05-04,C20MMNC,123.23,0.0,13758.0,2625.0,792.0,2933.0,1664.0,283.0,209.0,6396.0,1117.0,0.0,0.15082608695652172,0.03647826086956522,0.7385217391304348,2156.0,0.999999999991885,51.90294571085042,5.2411428571408605,0.7717996289421281,42,0.2,0.77,0.039,0.032,0.21
25201751,2025-05-04,1786550D,127.35,6.98,6240.0,1188.0,781.0,2632.0,1654.0,270.0,216.0,6751.0,1240.0,0.0,0.15082608695652172,0.03647826086956522,0.7385217391304348,2140.0,0.9480384128567854,53.01138594383187,5.252525252520831,0.772897196261321,3,0.22,0.75,0.03,0.03,0.22
25301736,2025-05-04,1786550D,129.01,7.88,9111.0,2190.0,605.0,1818.0,1991.0,308.0,0.0,6801.0,1675.0,372.0,0.15082608695652172,0.03647826086956522,0.7385217391304348,2299.0,0.9424355321722374,52.71684365512196,4.16027397260084,0.8660287081335946,3,0.2,0.79,0.02,0.03,0.22
25301733,2025-05-04,1786550D,126.81,8.01,8949.0,2328.0,596.0,2373.0,1932.0,292.0,0.0,6995.0,1678.0,0.0,0.15082608695652172,0.03647826086956522,0.7385217391304348,2224.0,0.9405874499262679,55.16126488403784,3.8440721649468026,0.8687050359708324,3,0.21,0.77,0.03,0.03,0.23
25301740,2025-05-04,2062BK1,128.28,7.22,9087.0,2196.0,596.0,1123.0,1936.0,329.0,142.0,7098.0,1414.0,0.0,0.15082608695652172,0.03647826086956522,0.7385217391304348,2407.0,0.9467158671516849,55.33208606130861,4.137978142074618,0.8043207312003305,6,0.18,0.79,0.026,0.027,0.22
25301743,2025-05-04,C20MMNC,123.03,8.57,8850.0,2181.0,602.0,1863.0,1918.0,312.0,0.0,6749.0,1369.0,0.0,0.15082608695652172,0.03647826086956522,0.7385217391304348,2230.0,0.9348784194457838,54.856539055069035,4.05777166437228,0.860089686098269,42,0.19,0.78,0.033,0.031,0.19
25301749,2025-05-04,1786500D,126.21,0.0,9153.0,1551.0,696.0,3965.0,1723.0,285.0,149.0,6747.0,1403.0,0.0,0.15082608695652172,0.03647826086956522,0.7385217391304348,2157.0,0.9999999999920767,53.45852151134254,5.901353965179948,0.7987946221600376,2,0.19,0.73,0.029,0.03,0.234
25301752,2025-05-04,2062BK1,127.0,8.77,10245.0,2934.0,746.0,3835.0,1716.0,308.0,203.0,7201.0,1534.0,0.0,0.15082608695652172,0.03647826086956522,0.7385217391304348,2227.0,0.9354054651179539,56.70078740112834,3.4918200408986055,0.7705433318362054,6,0.19,0.76,0.028,0.028,0.24
25301731,2025-05-04,1786550D,123.17,8.22,8928.0,2100.0,602.0,1848.0,1910.0,301.0,0.0,7105.0,1711.0,0.0,0.15082608695652172,0.03647826086956522,0.7385217391304348,2211.0,0.9374381611923477,57.68450109557778,4.251428571426547,0.8638625056531597,3,0.22,0.81,0.02,0.02,0.2
25201734,2025-05-04,S.TOWER6VAN,119.2,7.92,9330.0,3012.0,688.0,1525.0,2420.0,125.0,506.0,6292.0,1071.0,0.0,0.15082608695652172,0.03647826086956522,0.7385217391304348,3051.0,0.9376966645615348,52.785234898886024,3.0976095617519595,0.7931825630938075,67,0.171,1.274,0.028,0.03,0.217
25201728,2025-05-04,1786550D,126.35,8.16,8730.0,2334.0,600.0,2107.0,1823.0,280.0,0.0,6630.0,1131.0,459.0,0.15082608695652172,0.03647826086956522,0.7385217391304348,2103.0,0.9393353653933587,52.47328848395352,3.740359897170634,0.8668568711360595,3,0.22,0.74,0.02,0.02,0.23
25201726,2025-05-04,2062BK1,122.34,7.79,8730.0,2319.0,723.0,2137.0,1718.0,270.0,0.0,6453.0,1111.0,0.0,0.15082608695652172,0.03647826086956522,0.7385217391304348,1988.0,0.940136786283408,52.746444335027405,3.7645536869324,0.8641851106635492,6,0.18,0.73,0.021,0.026,0.23
25201724,2025-05-04,S.TOWER6VAN,122.7,8.0,8787.0,2223.0,707.0,3280.0,2423.0,88.0,510.0,6245.0,1346.0,0.0,0.15082608695652172,0.03647826086956522,0.7385217391304348,3021.0,0.9387911247059008,50.8964955171076,3.952766531712122,0.8020523005624621,67,0.167,1.256,0.021,0.022,0.264
25201722,2025-05-04,1786550D,123.97,8.14,8301.0,2226.0,688.0,3291.0,1775.0,270.0,0.0,6652.0,1428.0,0.0,0.15082608695652172,0.03647826086956522,0.7385217391304348,2045.0,0.9383846794267021,53.65814309870405,3.7291105121277046,0.8679706601462749,3,0.2,0.71,0.03,0.03,0.2
25301704,2025-05-04,SEQRFE550D,135.69,6.8,12414.0,2316.0,804.0,5952.0,1861.0,312.0,0.0,5144.0,825.0,0.0,0.15082608695652172,0.03647826086956522,0.7385217391304348,2173.0,0.9522773527900044,37.90994177877582,5.360103626940691,0.8564196962720403,73,0.21,0.84,0.034,0.02,0.25
25201716,2025-05-04,2062BK1,122.09,8.0,9972.0,2229.0,726.0,1591.0,1792.0,263.0,0.0,6803.0,1392.0,0.0,0.15082608695652172,0.03647826086956522,0.7385217391304348,2055.0,0.9385041125302599,55.72118928613546,4.473755047104318,0.8720194647197703,6,0.19,0.76,0.024,0.019,0.2
25201713,2025-05-04,2062BK1,120.01,8.2,11082.0,2706.0,822.0,4092.0,1839.0,277.0,0.0,6759.0,1425.0,0.0,0.15082608695652172,0.03647826086956522,0.7385217391304348,2116.0,0.9360424303803445,56.32030664064394,4.095343680708021,0.8690926275988331,6,0.188,0.76,0.023,0.021,0.195
25201710,2025-05-04,C20MMNC,116.45,8.01,11091.0,2598.0,787.0,4061.0,1799.0,280.0,0.0,6413.0,1148.0,0.0,0.15082608695652172,0.03647826086956522,0.7385217391304348,2079.0,0.9356419733172453,55.07084585611789,4.269053117781267,0.8653198653194492,42,0.23,0.718,0.024,0.022,0.209
25201707,2025-05-04,2062BK1,122.65,6.14,12021.0,2355.0,839.0,5220.0,1762.0,280.0,0.0,6690.0,1664.0,0.0,0.15082608695652172,0.03647826086956522,0.7385217391304348,2042.0,0.952325491102164,54.54545454500982,5.104458598723947,0.8628795298722512,6,0.2,0.8,0.026,0.019,0.21
25301721,2025-05-04,C20MMNC,125.18,16.5,9561.0,2046.0,704.0,1507.0,1867.0,308.0,192.0,6362.0,1088.0,0.0,0.15082608695652172,0.03647826086956522,0.7385217391304348,2367.0,0.8835403726645713,50.82281514578349,4.673020527856954,0.7887621461762616,42,0.197,0.764,0.021,0.025,0.235
25201703,2025-05-04,2062BK1,126.26,0.0,15165.0,2697.0,798.0,4801.0,1755.0,294.0,0.0,6624.0,1664.0,0.0,0.15082608695652172,0.03647826086956522,0.7385217391304348,2049.0,0.9999999999920798,52.46317123354615,5.62291434927489,0.856515373352437,6,0.21,0.76,0.021,0.015,0.26
25301718,2025-05-04,2062BK1,124.2,7.98,9543.0,2430.0,701.0,3603.0,1851.0,278.0,71.0,6566.0,1114.0,0.0,0.15082608695652172,0.03647826086956522,0.7385217391304348,2200.0,0.9396277802924828,52.866344605049385,3.927160493825544,0.841363636363254,6,0.18,0.76,0.019,0.019,0.18
25301714,2025-05-04,C20MMNC,127.2,10.82,10809.0,2490.0,698.0,4563.0,1837.0,271.0,0.0,6555.0,1206.0,0.0,0.15082608695652172,0.03647826086956522,0.7385217391304348,2108.0,0.9216055644042777,51.533018867519395,4.340963855419943,0.8714421252367782,42,0.187,0.731,0.022,0.026,0.2
25301711,2025-05-04,2062BK1,131.93,6.15,10917.0,2706.0,750.0,4587.0,1846.0,304.0,0.0,6613.0,1407.0,0.0,0.15082608695652172,0.03647826086956522,0.7385217391304348,2150.0,0.9554606025423272,50.125066322670165,4.034368070951946,0.8586046511623914,6,0.16,0.77,0.027,0.022,0.23
25301708,2025-05-04,C20MMNC,133.37,5.97,11343.0,2688.0,709.0,4524.0,1844.0,264.0,0.0,6546.0,1093.0,0.0,0.15082608695652172,0.03647826086956522,0.7385217391304348,2108.0,0.9571551600333204,49.081502586420626,4.219866071427002,0.8747628083487311,42,0.207,0.768,0.019,0.017,0.251
25201730,2025-05-04,S.TOWER6VAN,122.6,8.1,8265.0,2277.0,688.0,904.0,2413.0,68.0,506.0,6470.0,1099.0,0.0,0.15082608695652172,0.03647826086956522,0.7385217391304348,2987.0,0.9380260137648201,52.773246329096466,3.629776021078775,0.8078339471038474,67,0.171,1.284,0.028,0.022,0.232
25201719,2025-05-04,2062BK1,122.43,8.14,8334.0,2223.0,687.0,2061.0,1728.0,253.0,0.0,6401.0,1507.0,0.0,0.15082608695652172,0.03647826086956522,0.7385217391304348,1981.0,0.9376579612396597,52.28293718817052,3.7489878542493256,0.8722867238763896,6,0.19,0.74,0.029,0.019,0.2
25301746,2025-05-04,1786550D,133.83,0.0,9825.0,2562.0,602.0,3504.0,1888.0,305.0,0.0,7236.0,1610.0,0.0,0.15082608695652172,0.03647826086956522,0.7385217391304348,2193.0,0.9999999999925279,54.068594485137346,3.8348946135816413,0.8609211126307064,3,0.21,0.77,0.04,0.03,0.23
25101750,2025-05-04,C20MMNC,124.7,0.0,9912.0,2544.0,795.0,2910.0,1848.0,257.0,0.0,6328.0,1497.0,0.0,0.15082608695652172,0.03647826086956522,0.7385217391304348,2105.0,0.9999999999919807,50.74578989534285,3.896226415092808,0.8779097387169226,42,0.21,0.75,0.028,0.03,0.2
25101748,2025-05-04,C20MMNC,124.34,0.0,8976.0,2748.0,739.0,186.0,1841.0,264.0,0.0,6957.0,1153.0,0.0,0.15082608695652172,0.03647826086956522,0.7385217391304348,2105.0,0.9999999999919575,55.95142351571536,3.2663755458503396,0.8745843230399646,42,0.2,0.73,0.034,0.023,0.19
25101753,2025-05-04,C20MMNC,125.56,0.0,11649.0,2409.0,807.0,2549.0,1851.0,261.0,0.0,247.0,3246.0,0.0,0.15082608695652172,0.03647826086956522,0.7385217391304348,2112.0,0.9999999999920357,1.967187002214342,4.835616438354157,0.8764204545450396,42,0.17,0.73,0.035,0.027,0.21
25101735,2025-05-04,2062BK1,126.77,7.85,9447.0,3705.0,664.0,495.0,1763.0,305.0,281.0,6265.0,1968.0,0.0,0.15082608695652172,0.03647826086956522,0.7385217391304348,2349.0,0.9416877135571112,49.42020982843401,2.549797570849514,0.7505321413364195,6,0.21,0.74,0.028,0.024,0.22
25101729,2025-05-04,S.TOWER6VAN,122.53,0.0,8691.0,2685.0,654.0,2732.0,2558.0,122.0,552.0,6226.0,1157.0,329.0,0.15082608695652172,0.03647826086956522,0.7385217391304348,3232.0,0.9999999999918388,50.81204602912909,3.2368715083786825,0.791460396039359,67,0.177,1.31,0.031,0.033,0.237
25101727,2025-05-04,S.TOWER6VAN,120.1,8.16,8427.0,3069.0,649.0,2029.0,2564.0,118.0,544.0,6539.0,1075.0,0.0,0.15082608695652172,0.03647826086956522,0.7385217391304348,3226.0,0.9363792296823923,54.44629475391802,2.7458455522962706,0.794792312461006,67,0.17,1.28,0.02,0.025,0.25
25101725,2025-05-04,1786550D,122.43,7.74,8295.0,1995.0,637.0,2241.0,1814.0,271.0,0.0,6126.0,1020.0,374.0,0.15082608695652172,0.03647826086956522,0.7385217391304348,2085.0,0.9405392947611544,50.036755696724356,4.157894736840021,0.8700239808149305,3,0.21,0.72,0.02,0.03,0.21
25101723,2025-05-04,2062BK1,123.46,9.9,8565.0,2826.0,645.0,2319.0,1812.0,271.0,0.0,6179.0,1078.0,321.0,0.15082608695652172,0.03647826086956522,0.7385217391304348,2083.0,0.9257648470236521,50.04859873602747,3.030785562631624,0.8698991838690014,6,0.2,0.76,0.024,0.024,0.22
25101732,2025-05-04,2062BK1,123.69,7.32,12699.0,2544.0,712.0,1497.0,1763.0,298.0,271.0,6483.0,2014.0,0.0,0.15082608695652172,0.03647826086956522,0.7385217391304348,2332.0,0.9441264025574834,52.41329129232425,4.991745283016906,0.7560034305314083,6,0.19,0.72,0.021,0.026,0.23
25101717,2025-05-04,C20MMNC,120.09,7.96,10233.0,3210.0,662.0,2981.0,1824.0,301.0,0.0,6071.0,968.0,571.0,0.15082608695652172,0.03647826086956522,0.7385217391304348,2125.0,0.9378367824995093,50.553751352730835,3.1878504672887265,0.8583529411760666,42,0.21,0.759,0.022,0.023,0.221
25101715,2025-05-04,2062BK1,128.51,7.43,10965.0,3144.0,639.0,3692.0,1759.0,264.0,0.0,6596.0,1048.0,0.0,0.15082608695652172,0.03647826086956522,0.7385217391304348,2023.0,0.9453435339050659,51.326744999989685,3.487595419846219,0.86950074147263,6,0.21,0.76,0.029,0.031,0.23
25101712,2025-05-04,TMT-FE500D,126.48,8.11,11142.0,3183.0,792.0,3999.0,1761.0,268.0,0.0,6684.0,1445.0,0.0,0.15082608695652172,0.03647826086956522,0.7385217391304348,2029.0,0.9397429229442029,52.84629980982885,3.5004712535333016,0.8679152291765067,78,0.19,0.69,0.039,0.027,0.23
25101709,2025-05-04,2062BK1,125.41,5.26,10893.0,3033.0,815.0,4170.0,1743.0,261.0,0.0,6216.0,1546.0,0.0,0.15082608695652172,0.03647826086956522,0.7385217391304348,2004.0,0.9597459248415112,49.56542540427745,3.591493570720873,0.8697604790414821,6,0.18,0.74,0.024,0.023,0.23
25101706,2025-05-04,2062BK1,122.59,6.01,11172.0,3093.0,801.0,4155.0,1755.0,271.0,0.0,6271.0,1408.0,0.0,0.15082608695652172,0.03647826086956522,0.7385217391304348,2026.0,0.9532659408946093,51.15425401703928,3.6120271580977654,0.8662388943727215,6,0.17,0.75,0.029,0.014,0.21
25101702,2025-05-04,2062BK1,124.71,6.9,9912.0,3528.0,792.0,3570.0,1769.0,267.0,0.0,6415.0,1346.0,0.0,0.15082608695652172,0.03647826086956522,0.7385217391304348,2036.0,0.9475723729127912,51.4393392666872,2.809523809523013,0.8688605108050742,6,0.171,0.726,0.035,0.022,0.207
25101720,2025-05-04,TMT-FE500D,122.73,0.0,9465.0,3033.0,562.0,3160.0,1815.0,298.0,0.0,6291.0,1014.0,0.0,0.15082608695652172,0.03647826086956522,0.7385217391304348,2113.0,0.999999999991852,51.25886091378425,3.1206726013837387,0.8589682915282257,78,0.18,0.74,0.02,0.026,0.23
25201758,2025-05-05,2062BK1,127.43,8.15,9915.0,2448.0,811.0,2311.0,1863.0,277.0,0.0,6771.0,1176.0,0.0,0.15636,0.03528,0.75068,2140.0,0.939887889062252,53.13505453933033,4.0502450980375615,0.8705607476631446,6,0.22,0.741,0.035,0.023,0.247
25101780,2025-05-05,1786550D,127.25,0.0,9978.0,2967.0,692.0,5451.0,1749.0,250.0,0.0,6108.0,1057.0,0.0,0.15636,0.03528,0.75068,1999.0,0.9999999999921414,47.99999999962279,3.3629929221424457,0.8749374687339295,3,0.2,0.75,0.03,0.03,0.21
25101783,2025-05-05,2062BK1,117.94,8.0,9534.0,3003.0,651.0,2499.0,1752.0,247.0,0.0,6078.0,991.0,0.0,0.15636,0.03528,0.75068,1999.0,0.9364776877803995,51.53467864972414,3.1748251748241176,0.8764382191091163,6,0.19,0.78,0.025,0.025,0.22
25101791,2025-05-05,2062BK1,128.32,8.21,9279.0,2481.0,587.0,1157.0,1767.0,251.0,0.0,6669.0,1537.0,375.0,0.15636,0.03528,0.75068,2018.0,0.939866695957373,51.97163341605384,3.7400241837953487,0.8756194251730052,6,0.19,0.76,0.029,0.026,0.22
25101795,2025-05-05,2062BK1,124.42,8.15,8988.0,2988.0,609.0,911.0,1764.0,244.0,0.0,6810.0,1198.0,0.0,0.15636,0.03528,0.75068,2008.0,0.9385230444222787,54.733965599945876,3.0080321285130496,0.8784860557764549,6,0.2,0.75,0.029,0.024,0.21
25101798,2025-05-05,2062BK1,120.71,0.0,8490.0,4086.0,699.0,0.0,1854.0,267.0,0.0,7164.0,1185.0,0.0,0.15636,0.03528,0.75068,2121.0,0.9999999999917156,59.34885262149491,2.0778267254033094,0.874115983026462,6,0.18,0.76,0.032,0.021,0.19
25101801,2025-05-05,S.TOWER6VAN,123.01,8.65,8517.0,3510.0,724.0,801.0,2565.0,101.0,602.0,454.0,1745.0,0.0,0.15636,0.03528,0.75068,3268.0,0.9343004709028233,3.6907568490066596,2.4264957264950353,0.7848837209299924,67,0.16,1.28,0.029,0.015,0.2
25201755,2025-05-05,1786550D,128.84,6.23,9876.0,2202.0,811.0,2223.0,1812.0,273.0,0.0,6491.0,2362.0,0.0,0.15636,0.03528,0.75068,2085.0,0.953875768113172,50.38031667145002,4.485013623976164,0.8690647482010221,3,0.23,0.76,0.03,0.02,0.21
25201760,2025-05-05,2062BK1,124.74,0.0,9588.0,2208.0,792.0,2982.0,1681.0,280.0,159.0,6954.0,2142.0,0.0,0.15636,0.03528,0.75068,2120.0,0.9999999999919833,55.74795574750883,4.34239130434586,0.7929245283015127,6,0.19,0.7,0.031,0.02,0.19
25201776,2025-05-05,2062BK1,124.66,8.2,8886.0,2433.0,594.0,3496.0,1667.0,256.0,155.0,6500.0,1293.0,0.0,0.15636,0.03528,0.75068,2078.0,0.9382808971779447,52.14182576566547,3.6522811344004715,0.802213666987102,6,0.18,0.83,0.025,0.021,0.22
25201763,2025-05-05,2062BK1,128.35,7.98,9942.0,2238.0,611.0,3380.0,1853.0,256.0,0.0,7094.0,1906.0,0.0,0.15636,0.03528,0.75068,2109.0,0.9414655614982657,55.27074405878247,4.442359249327774,0.8786154575624093,6,0.21,0.76,0.022,0.022,0.2
25201766,2025-05-05,C20MMNC,121.42,8.25,9531.0,2109.0,605.0,3089.0,1688.0,240.0,155.0,6302.0,1056.0,0.0,0.15636,0.03528,0.75068,2083.0,0.9363769568833471,51.90248723396555,4.519203413938113,0.8103696591450742,42,0.2,0.71,0.021,0.02,0.21
25201767,2025-05-05,C20MMNC,128.35,0.0,7317.0,1893.0,594.0,1727.0,1701.0,253.0,155.0,5108.0,1471.0,0.0,0.15636,0.03528,0.75068,2109.0,0.9999999999922089,39.797428905026905,3.8652931854179267,0.8065433854903715,42,0.195,0.723,0.037,0.023,0.211
25201770,2025-05-05,2062BK1,96.95,8.16,9540.0,2808.0,600.0,2612.0,1809.0,277.0,206.0,6848.0,1761.0,0.0,0.15636,0.03528,0.75068,2292.0,0.9223670440403162,70.63434760112806,3.3974358974346877,0.789267015706462,6,0.19,0.77,0.027,0.026,0.21
25201773,2025-05-05,2062BK1,126.22,7.25,8994.0,2670.0,600.0,3188.0,1728.0,260.0,149.0,6505.0,1593.0,0.0,0.15636,0.03528,0.75068,2137.0,0.9456806772986763,51.53699889041723,3.368539325841435,0.8086102012162805,6,0.19,0.74,0.027,0.027,0.22
25101777,2025-05-05,C20MMNC,127.28,8.39,10296.0,2184.0,599.0,3453.0,1651.0,301.0,277.0,6821.0,1167.0,0.0,0.15636,0.03528,0.75068,2229.0,0.9381587675909326,53.590509113343884,4.714285714283556,0.7406908927766978,42,0.191,0.761,0.03,0.027,0.221
25201779,2025-05-05,2062BK1,124.12,8.17,9456.0,2676.0,660.0,3213.0,1704.0,250.0,0.0,6713.0,4224.0,0.0,0.15636,0.03528,0.75068,1954.0,0.9382417416211488,54.08475668664127,3.5336322869941954,0.8720573183209457,6,0.2,0.71,0.028,0.022,0.25
25201799,2025-05-05,S.TOWER6VAN,120.71,8.76,8742.0,2220.0,643.0,1842.0,2420.0,91.0,516.0,6418.0,2677.0,0.0,0.15636,0.03528,0.75068,3027.0,0.9323395381097371,53.16875155286912,3.937837837836064,0.7994714238517345,67,0.19,1.31,0.04,0.025,0.18
25201796,2025-05-05,2062BK1,125.6,7.59,8487.0,2496.0,701.0,2928.0,1735.0,253.0,0.0,6394.0,1070.0,0.0,0.15636,0.03528,0.75068,1988.0,0.9430137397631728,50.907643311696596,3.4002403846140226,0.8727364185106274,6,0.2,0.76,0.021,0.021,0.21
25201782,2025-05-05,2062BK1,128.01,0.0,8577.0,2754.0,701.0,3085.0,1691.0,243.0,0.0,6657.0,1095.0,0.0,0.15636,0.03528,0.75068,1934.0,0.9999999999921881,52.003749706647895,3.114379084966189,0.8743536711474279,6,0.21,0.75,0.032,0.028,0.26
25201790,2025-05-05,SEQRFE550D,125.14,7.89,8502.0,2550.0,577.0,3142.0,1691.0,253.0,0.0,6388.0,1078.0,0.0,0.15636,0.03528,0.75068,1944.0,0.9406900699019719,51.046827552732566,3.334117647057516,0.8698559670777418,73,0.22,0.76,0.028,0.027,0.25
25201761,2025-05-05,2062BK1,124.94,0.0,9549.0,2238.0,588.0,4485.0,1694.0,253.0,182.0,6378.0,2568.0,0.0,0.15636,0.03528,0.75068,2129.0,0.9999999999919962,51.048503281166575,4.266756032169675,0.7956787224045112,6,0.18,0.75,0.036,0.025,0.19
25101774,2025-05-05,C20MMNC,121.44,7.96,8862.0,2382.0,709.0,2998.0,1800.0,257.0,0.0,6306.0,1076.0,0.0,0.15636,0.03528,0.75068,2057.0,0.9384853168397335,51.92687746992814,3.7204030226684632,0.875060768108471,42,0.19,0.74,0.03,0.023,0.21
25301778,2025-05-05,SEQRFE550D,129.86,0.0,11631.0,2841.0,654.0,3044.0,1845.0,254.0,0.0,6333.0,1692.0,0.0,0.15636,0.03528,0.75068,2099.0,0.9999999999922995,48.76790389612838,4.093980992606795,0.8789899952354078,73,0.22,0.74,0.026,0.02,0.22
25101768,2025-05-05,2062BK1,128.35,8.35,9183.0,2547.0,687.0,2049.0,1760.0,261.0,0.0,6619.0,1199.0,0.0,0.15636,0.03528,0.75068,2021.0,0.9389173372279525,51.5699259832367,3.605418138985628,0.8708560118748784,6,0.19,0.74,0.028,0.024,0.18
25301803,2025-05-05,2062BK1,127.62,8.52,9507.0,2403.0,649.0,2715.0,1821.0,275.0,0.0,6858.0,1242.0,0.0,0.15636,0.03528,0.75068,2096.0,0.9374173644708578,53.73765867376792,3.956304619224321,0.8687977099232497,6,0.2,0.71,0.024,0.024,0.23
25101741,2025-05-05,2062BK1,122.6,8.15,9444.0,2229.0,701.0,0.0,1708.0,243.0,0.0,6605.0,1284.0,0.0,0.15636,0.03528,0.75068,1951.0,0.9376673040081249,53.8743882540467,4.236877523551262,0.8754484879544462,6,0.18,0.72,0.027,0.032,0.22
25301797,2025-05-05,1786550D,126.92,8.14,9438.0,2826.0,641.0,3726.0,2572.0,126.0,505.0,6653.0,1125.0,0.0,0.15636,0.03528,0.75068,3203.0,0.939730490145567,52.41884651707832,3.339702760083744,0.8029971901339984,3,0.14,1.27,0.04,0.03,0.22
25301794,2025-05-05,2062BK1,126.62,8.69,8973.0,2355.0,671.0,1932.0,1792.0,234.0,0.0,6627.0,1038.0,0.0,0.15636,0.03528,0.75068,2026.0,0.9357771044199559,52.33770336398406,3.8101910828009298,0.8845014807498103,6,0.2,0.81,0.029,0.029,0.21
25301792,2025-05-05,C20MMNC,128.45,7.95,11979.0,2376.0,638.0,2337.0,1786.0,244.0,0.0,3022.0,543.0,0.0,0.15636,0.03528,0.75068,2030.0,0.9417155425150902,23.526664071440045,5.041666666664545,0.8798029556645912,42,0.17,0.75,0.023,0.028,0.22
25301789,2025-05-05,C20MMNC,122.67,8.1,9468.0,3579.0,652.0,1941.0,1766.0,234.0,0.0,6297.0,1014.0,0.0,0.15636,0.03528,0.75068,2000.0,0.9380591878799568,51.33284421577131,2.6454316848274253,0.8829999999995585,42,0.19,0.71,0.024,0.022,0.21
25301787,2025-05-05,2062BK1,121.46,8.2,9288.0,2676.0,652.0,1953.0,1812.0,240.0,0.0,3840.0,665.0,0.0,0.15636,0.03528,0.75068,2052.0,0.9367576739091721,31.61534661590964,3.470852017935923,0.8830409356720843,6,0.2,0.74,0.022,0.028,0.19
25301784,2025-05-05,1786550D,117.45,8.18,10107.0,2685.0,696.0,3204.0,1832.0,241.0,0.0,6579.0,1468.0,0.0,0.15636,0.03528,0.75068,2073.0,0.9348881636477363,56.01532567002115,3.764245810054464,0.8837433671003938,3,0.2,0.75,0.03,0.03,0.23
25301781,2025-05-05,SEQRFE550D,121.91,8.01,10107.0,2697.0,550.0,2724.0,1813.0,238.0,0.0,6580.0,1046.0,0.0,0.15636,0.03528,0.75068,2051.0,0.938346674869625,53.974243293790714,3.7474972191309797,0.8839590443681697,73,0.21,0.76,0.034,0.035,0.25
25101769,2025-05-05,C20MMNACUTLT,128.87,8.39,10560.0,3072.0,692.0,3841.0,1776.0,261.0,0.0,6746.0,1142.0,380.0,0.15636,0.03528,0.75068,2037.0,0.9388751274884245,52.34732676299878,3.437499999998881,0.8718703976431655,40,0.2,0.702,0.043,0.029,0.23
25101744,2025-05-05,TMT-FE500D,126.91,7.88,9171.0,1905.0,511.0,975.0,1713.0,237.0,0.0,5790.0,1355.0,0.0,0.15636,0.03528,0.75068,1950.0,0.9415386898067993,45.622882357216746,4.81417322834393,0.878461538461088,78,0.212,0.798,0.02,0.016,0.219
25301772,2025-05-05,1786500D,134.39,8.16,9210.0,2517.0,784.0,3033.0,1823.0,261.0,0.0,7083.0,1413.0,0.0,0.15636,0.03528,0.75068,2084.0,0.9427569273872834,52.70481434591336,3.659117997614756,0.8747600767750121,2,0.18,0.68,0.03,0.026,0.223
25301771,2025-05-05,SEQRFE550D,125.36,8.11,11601.0,1077.0,776.0,2083.0,1816.0,308.0,197.0,6858.0,2022.0,0.0,0.15636,0.03528,0.75068,2321.0,0.9392372817791322,54.70644543670464,10.77158774372259,0.7824213700987581,73,0.21,0.76,0.027,0.025,0.23
25301757,2025-05-05,2062BK1,125.5,8.12,10530.0,2337.0,781.0,3695.0,1836.0,298.0,203.0,6735.0,1624.0,0.0,0.15636,0.03528,0.75068,2337.0,0.9392306540866695,53.66533864499071,4.505776636711808,0.7856225930676998,6,0.179,0.716,0.032,0.025,0.197
25301754,2025-05-05,2062BK1,126.35,6.12,9438.0,2169.0,778.0,4185.0,1833.0,305.0,201.0,6726.0,2709.0,0.0,0.15636,0.03528,0.75068,2339.0,0.9538008605650049,53.233082706345606,4.351313969569225,0.7836682342878223,6,0.18,0.74,0.027,0.023,0.21
25201788,2025-05-05,SEQRFE550D,124.21,8.15,7980.0,1998.0,707.0,3193.0,1738.0,256.0,0.0,6400.0,1066.0,0.0,0.15636,0.03528,0.75068,1994.0,0.9384255061881354,51.525642057390506,3.993993993991995,0.8716148445331637,73,0.21,0.74,0.035,0.025,0.23
25101756,2025-05-05,C20MMNC,123.18,8.36,10536.0,2745.0,795.0,3912.0,1847.0,257.0,0.0,6550.0,1439.0,0.0,0.15636,0.03528,0.75068,2104.0,0.9364451877684624,53.174216593171174,3.8382513661188202,0.8778517110261987,42,0.171,0.713,0.03,0.027,0.208
25101759,2025-05-05,C20MMNC,119.36,8.23,7419.0,2859.0,699.0,2831.0,1706.0,255.0,0.0,6575.0,1132.0,0.0,0.15636,0.03528,0.75068,1961.0,0.9354965122585195,55.08545576361356,2.5949632738710755,0.8699643039261244,42,0.214,0.772,0.039,0.023,0.232
25101764,2025-05-05,C20MMNC,128.35,7.95,9822.0,3372.0,704.0,3511.0,1756.0,267.0,0.0,6493.0,1143.0,0.0,0.15636,0.03528,0.75068,2023.0,0.9416727806240525,50.588235293723514,2.912811387899492,0.8680177953530064,42,0.19,0.72,0.025,0.026,0.22
25101765,2025-05-05,SEQRFE550D,128.58,9.6,8877.0,1635.0,712.0,2736.0,1756.0,257.0,0.0,6460.0,1506.0,191.0,0.15636,0.03528,0.75068,2013.0,0.9305254016432877,50.241095037717834,5.429357798161817,0.87232985593598,73,0.21,0.77,0.033,0.027,0.25
25301775,2025-05-05,SEQRFE550D,128.13,0.0,10182.0,2796.0,688.0,5212.0,1831.0,258.0,0.0,4854.0,953.0,0.0,0.15636,0.03528,0.75068,2089.0,0.9999999999921955,37.88339967191225,3.641630901286251,0.8764959310670768,73,0.22,0.76,0.027,0.026,0.25
25201785,2025-05-05,C20MMNC,124.64,8.9,8505.0,2010.0,709.0,3058.0,1654.0,250.0,0.0,6496.0,1626.0,0.0,0.15636,0.03528,0.75068,1904.0,0.9333533023743198,52.11810012795156,4.231343283579984,0.8686974789911404,42,0.23,0.75,0.032,0.019,0.19
25101738,2025-05-06,2062BK1,122.98,7.9,9006.0,1032.0,662.0,0.0,1709.0,237.0,0.0,6542.0,1212.0,0.0,0.14838888888888888,0.03961111111111111,0.6774444444444445,1946.0,0.9396393642959993,53.19564156730203,8.726744186038056,0.8782117163407615,6,0.19,0.7,0.024,0.024,0.21
25101851,2025-05-06,TMT-FE500D,124.53,9.65,8976.0,3213.0,709.0,1583.0,1718.0,277.0,0.0,6362.0,1087.0,0.0,0.14838888888888888,0.03961111111111111,0.6774444444444445,1995.0,0.9280816813166786,51.088091222588226,2.793650793649924,0.8611528822050821,78,0.16,0.72,0.025,0.026,0.19
25201802,2025-05-06,2062BK1,123.01,0.0,6000.0,2220.0,655.0,534.0,1691.0,280.0,0.0,4203.0,1182.0,0.0,0.14838888888888888,0.03961111111111111,0.6774444444444445,1971.0,0.9999999999918705,34.167953824614514,2.7027027027014854,0.8579401319122993,6,0.2,0.78,0.024,0.024,0.23
25101819,2025-05-06,R34,114.66,10.0,9396.0,4395.0,790.0,2907.0,1259.0,281.0,0.0,698.0,2360.0,0.0,0.14838888888888888,0.03961111111111111,0.6774444444444445,1540.0,0.919781806506339,6.087563230367281,2.137883959043882,0.8175324675319366,66,0.63,0.73,0.016,0.017,0.24
25101821,2025-05-06,S.TOWER6VAN,120.2,10.42,9237.0,3051.0,602.0,2250.0,2548.0,122.0,538.0,6115.0,1015.0,0.0,0.14838888888888888,0.03961111111111111,0.6774444444444445,3208.0,0.9202266115378945,50.87354409275479,3.0275319567345043,0.7942643391518721,67,0.19,1.31,0.017,0.021,0.24
25101823,2025-05-06,S.TOWER6VAN,115.0,10.11,9249.0,3393.0,0.0,498.0,0.0,0.0,0.0,6195.0,1364.0,0.0,0.14838888888888888,0.03961111111111111,0.6774444444444445,0.0,0.91919111181425,53.86956521692287,2.7259062776296124,0.0,67,0.2,1.33,0.024,0.022,0.19
25101845,2025-05-06,SEQRFE550D,113.53,0.0,8502.0,2982.0,701.0,1240.0,1748.0,277.0,0.0,6325.0,1515.0,0.0,0.14838888888888888,0.03961111111111111,0.6774444444444445,2025.0,0.9999999999911917,55.71214656869803,2.851106639838078,0.8632098765427836,73,0.23,0.75,0.02,0.028,0.22
25301800,2025-05-06,2062BK1,123.3,11.44,9150.0,2103.0,654.0,2446.0,1824.0,274.0,0.0,6677.0,1542.0,0.0,0.14838888888888888,0.03961111111111111,0.6774444444444445,2098.0,0.9150957399368035,54.15247364108554,4.35092724678823,0.8693994280262777,6,0.19,0.74,0.027,0.023,0.2
25301806,2025-05-06,2062BK1,129.58,8.23,8979.0,2415.0,649.0,2660.0,1813.0,271.0,0.0,6606.0,1181.0,0.0,0.14838888888888888,0.03961111111111111,0.6774444444444445,2084.0,0.9402800957772276,50.98008951959422,3.7180124223587088,0.8699616122836517,6,0.22,0.74,0.035,0.031,0.23
25301809,2025-05-06,2062BK1,126.84,8.15,10191.0,2097.0,643.0,2686.0,1822.0,271.0,0.0,3905.0,1325.0,0.0,0.14838888888888888,0.03961111111111111,0.6774444444444445,2093.0,0.9396251574121074,30.786818038230944,4.85979971387465,0.8705207835638459,6,0.21,0.76,0.026,0.027,0.22
25301812,2025-05-06,1786550D,123.26,8.11,9225.0,2202.0,607.0,2792.0,2635.0,102.0,502.0,6900.0,6345.0,0.0,0.14838888888888888,0.03961111111111111,0.6774444444444445,3239.0,0.938265966347429,55.97923089359095,4.189373297000822,0.813522692188696,3,0.15,1.32,0.03,0.03,0.2
25301824,2025-05-06,SEQRFE550D,129.61,10.14,10359.0,1599.0,554.0,1015.0,1850.0,325.0,0.0,6358.0,2399.0,0.0,0.14838888888888888,0.03961111111111111,0.6774444444444445,2175.0,0.92744186045848,49.05485687794881,6.478424015005329,0.8505747126432871,73,0.21,0.77,0.02,0.021,0.2
25301827,2025-05-06,2062BK1,130.25,9.89,9246.0,2910.0,643.0,1167.0,1827.0,279.0,0.0,6492.0,1735.0,0.0,0.14838888888888888,0.03961111111111111,0.6774444444444445,2106.0,0.9294277151353689,49.84261036430064,3.1773195876277742,0.8675213675209555,6,0.18,0.74,0.015,0.019,0.24
25301829,2025-05-06,SEQRFE550D,120.18,9.81,8043.0,2163.0,649.0,660.0,1819.0,261.0,0.0,6427.0,1062.0,0.0,0.14838888888888888,0.03961111111111111,0.6774444444444445,2080.0,0.9245326563510691,53.478116158649705,3.7184466019400286,0.8745192307688103,73,0.22,0.76,0.022,0.023,0.24
25301831,2025-05-06,SEQRFE550D,124.6,9.9,8103.0,2382.0,645.0,0.0,1834.0,260.0,0.0,6126.0,1049.0,0.0,0.14838888888888888,0.03961111111111111,0.6774444444444445,2094.0,0.926394052037722,49.16532905257492,3.4017632241799323,0.8758357211075092,73,0.24,0.76,0.029,0.028,0.23
25301835,2025-05-06,2062BK1,127.95,0.0,7200.0,2985.0,643.0,2070.0,1833.0,260.0,0.0,6491.0,1070.0,0.0,0.14838888888888888,0.03961111111111111,0.6774444444444445,2093.0,0.9999999999921845,50.73075420046322,2.4120603015067297,0.8757763975151095,6,0.16,0.76,0.023,0.036,0.24
25301837,2025-05-06,S.TOWER6VAN,123.13,9.69,7521.0,2544.0,649.0,1881.0,2630.0,95.0,447.0,5931.0,988.0,0.0,0.14838888888888888,0.03961111111111111,0.6774444444444445,3172.0,0.927044119854487,48.168602289871124,2.95636792452714,0.8291298865066743,67,0.19,1.33,0.025,0.029,0.27
25301838,2025-05-06,SEQRFE550D,119.89,0.0,7497.0,2982.0,651.0,2049.0,1711.0,264.0,0.0,5856.0,903.0,0.0,0.14838888888888888,0.03961111111111111,0.6774444444444445,1975.0,0.999999999991659,48.84477437610439,2.5140845070414106,0.866329113923612,73,0.22,0.77,0.025,0.026,0.23
25301840,2025-05-06,C20MMNA(CU),125.17,9.69,7896.0,3147.0,652.0,2295.0,1724.0,264.0,0.0,6479.0,1080.0,0.0,0.14838888888888888,0.03961111111111111,0.6774444444444445,1988.0,0.9281477087281021,51.76160421784963,2.5090562440411475,0.8672032193154592,38,0.17,0.73,0.021,0.027,0.19
25301842,2025-05-06,SEQRFE550D,123.92,0.0,7941.0,3144.0,655.0,2361.0,1774.0,265.0,0.0,4042.0,1178.0,0.0,0.14838888888888888,0.03961111111111111,0.6774444444444445,2039.0,0.9999999999919302,32.617817946799406,2.5257633587778225,0.8700343305537666,73,0.22,0.77,0.035,0.033,0.22
25301844,2025-05-06,C20MMNA(CU),120.91,0.0,9177.0,2304.0,643.0,2601.0,1779.0,261.0,0.0,6500.0,1182.0,0.0,0.14838888888888888,0.03961111111111111,0.6774444444444445,2040.0,0.9999999999917294,53.75899429283137,3.983072916664938,0.8720588235289843,38,0.18,0.76,0.027,0.03,0.22
25301847,2025-05-06,SEQRFE550D,127.26,9.18,9531.0,2349.0,654.0,1852.0,1759.0,274.0,0.0,6794.0,1354.0,0.0,0.14838888888888888,0.03961111111111111,0.6774444444444445,2033.0,0.9327176780934279,53.38676724773387,4.057471264366089,0.8652238071810796,73,0.21,0.75,0.025,0.028,0.2
25101817,2025-05-06,2062BK1,127.14,8.98,8613.0,3087.0,697.0,2336.0,1765.0,277.0,0.0,6166.0,1088.0,0.0,0.14838888888888888,0.03961111111111111,0.6774444444444445,2042.0,0.9340287981124448,48.497719049484836,2.7900874635559476,0.864348677766472,6,0.22,0.75,0.022,0.026,0.22
25101814,2025-05-06,C20MMNACUTLT,125.93,8.19,10227.0,3216.0,647.0,2816.0,1760.0,281.0,0.0,6247.0,1117.0,0.0,0.14838888888888888,0.03961111111111111,0.6774444444444445,2041.0,0.9389352818301602,49.60692448146107,3.180037313431847,0.8623223909843889,40,0.188,0.759,0.042,0.02,0.201
25101811,2025-05-06,S.TOWER6VAN,127.13,8.14,8856.0,3528.0,506.0,0.0,2462.0,95.0,592.0,6683.0,1884.0,0.0,0.14838888888888888,0.03961111111111111,0.6774444444444445,3149.0,0.939824055585571,52.568237237059954,2.5102040816319415,0.7818355033341436,67,0.19,1.33,0.034,0.024,0.25
25101808,2025-05-06,S.TOWER6VAN,126.78,8.98,8952.0,2667.0,709.0,0.0,2458.0,98.0,599.0,6873.0,1124.0,0.0,0.14838888888888888,0.03961111111111111,0.6774444444444445,3155.0,0.9338538597456258,54.212020823046124,3.356580427445311,0.7790808240885011,67,0.17,1.26,0.032,0.027,0.21
25201805,2025-05-06,2062BK1,126.67,8.61,8316.0,2232.0,646.0,0.0,1768.0,257.0,0.0,6121.0,1099.0,0.0,0.14838888888888888,0.03961111111111111,0.6774444444444445,2025.0,0.936354228260376,48.32241256770883,3.725806451611234,0.8730864197526552,6,0.22,0.72,0.031,0.02,0.18
25101855,2025-05-06,SEQRFE550D,120.64,10.25,8859.0,2904.0,689.0,1464.0,1756.0,285.0,0.0,6659.0,1325.0,0.0,0.14838888888888888,0.03961111111111111,0.6774444444444445,2041.0,0.9216899686689459,55.197281166651216,3.050619834709693,0.8603625673685152,73,0.21,0.75,0.018,0.026,0.21
25201810,2025-05-06,C20MMNC,122.87,8.24,8496.0,2484.0,710.0,1614.0,1748.0,229.0,0.0,6553.0,1427.0,0.0,0.14838888888888888,0.03961111111111111,0.6774444444444445,1977.0,0.9371520097556468,53.332790754021865,3.4202898550710867,0.8841679312084552,42,0.2,0.72,0.032,0.023,0.22
25201813,2025-05-06,2062BK1,125.9,8.23,8667.0,2160.0,591.0,2147.0,1711.0,243.0,159.0,6799.0,1613.0,0.0,0.14838888888888888,0.03961111111111111,0.6774444444444445,2113.0,0.9386416163353566,54.0031771242732,4.012499999998142,0.8097491717932751,6,0.22,0.77,0.031,0.024,0.18
25201816,2025-05-06,S.TOWER6VAN,127.7,8.12,9447.0,2238.0,602.0,3770.0,2531.0,125.0,560.0,6487.0,1035.0,463.0,0.14838888888888888,0.03961111111111111,0.6774444444444445,3216.0,0.940214990421586,50.79874706303212,4.221179624662994,0.7870024875619444,67,0.169,1.315,0.03,0.03,0.231
25201818,2025-05-06,1786500D,127.98,8.2,10323.0,2115.0,605.0,2217.0,1681.0,273.0,162.0,6699.0,1543.0,0.0,0.14838888888888888,0.03961111111111111,0.6774444444444445,2116.0,0.9397855779046866,52.3441162677579,4.880851063827479,0.7944234404533108,2,0.21,0.72,0.024,0.025,0.2
25201820,2025-05-06,1786500D,109.67,0.0,8802.0,2031.0,591.0,3561.0,1711.0,270.0,152.0,6068.0,2510.0,0.0,0.14838888888888888,0.03961111111111111,0.6774444444444445,2133.0,0.9999999999908817,55.329625238849914,4.333825701622682,0.8021565869663375,2,0.18,0.73,0.024,0.027,0.21
25201822,2025-05-06,SEQRFE550D,115.98,10.2,9561.0,2124.0,611.0,2711.0,1785.0,263.0,189.0,5852.0,1291.0,0.0,0.14838888888888888,0.03961111111111111,0.6774444444444445,2237.0,0.9191631003255732,50.45697534014091,4.501412429376412,0.7979436745637917,73,0.21,0.74,0.017,0.023,0.21
