Repository: SiddharthKumar268/FerroMind

# FerroMind
*Ferro-Alloy Optimisation using Machine Learning*
**SAIL Durgapur Steel Plant | Steel Melting Shop**
Intern: Siddharth Kumar | FY 2023-24 to FY 2025-26

---

## Quick Start

```bash

# 2. Place raw Excel files in data/raw/

## Dataset

| | |
|---|---|
| Total heats after cleaning | 47,421 |
| Training set | 37,936 heats (Apr 2023 – Jun 2025) |
| Test set | 9,485 heats (Jun 2025 – Dec 2025) |
| Input features | 21 (16 raw + 5 engineered) |
| Target variables | Mn, Si, C, S, P |
| BOF grades | 76 distinct grades |
| Split method | Chronological 80/20 — no shuffle, no leakage |

---

File: data/processed/sms_train.csv (part 243 of 253)
Heat_Number,Date,BOF Grade Code,Hot Metal Addn. Weight,Scrap Addn. Weight,Lime Into Converter,Dolomite Into Converter,Lime Into Ladle,Iron Ore Into Converter,SIMN Into Ladle,FESI Into Ladle,FEMN Into Ladle,Measered O2 Mainblow II,Duration of Mainblow I/II,Measered O2 2nd Blow,HM_P,HM_S,HM_Si,Total_FA_Ladle,HM_Ratio,O2_per_ton_HM,Lime_Dolo_Ratio,SiMn_FA_Fraction,Grade_Encoded,C,Mn,P,S,Si
25201825,2025-05-06,2062BK1,130.1,0.0,9888.0,2223.0,602.0,1576.0,1684.0,263.0,152.0,5992.0,1208.0,0.0,0.14838888888888888,0.03961111111111111,0.6774444444444445,2099.0,0.9999999999923137,46.05687932324323,4.448043184883289,0.8022868032392557,6,0.19,0.78,0.022,0.023,0.22
25201793,2025-05-06,S.TOWER6VAN,124.3,8.14,8481.0,2598.0,704.0,2056.0,2420.0,128.0,459.0,6389.0,1071.0,0.0,0.14838888888888888,0.03961111111111111,0.6774444444444445,3007.0,0.93853820597298,51.39983909854063,3.264434180137312,0.8047888260722299,67,0.177,1.253,0.031,0.028,0.226
25201826,2025-05-06,S.TOWER6VAN,124.47,10.15,9852.0,2634.0,701.0,2843.0,2494.0,98.0,564.0,6906.0,2541.0,0.0,0.14838888888888888,0.03961111111111111,0.6774444444444445,3156.0,0.9246025850473585,55.483248975211026,3.7403189066045024,0.7902408111531083,67,0.19,1.29,0.025,0.027,0.24
25201830,2025-05-06,S.TOWER6VAN,124.53,10.21,8391.0,2925.0,734.0,2434.0,2494.0,98.0,560.0,6793.0,1545.0,0.0,0.14838888888888888,0.03961111111111111,0.6774444444444445,3152.0,0.9242244322330101,54.54910463298362,2.868717948716968,0.791243654822084,67,0.19,1.34,0.024,0.025,0.26
25201832,2025-05-06,S.TOWER6VAN,122.64,10.02,8556.0,2784.0,756.0,2041.0,2494.0,98.0,560.0,6496.0,1548.0,0.0,0.14838888888888888,0.03961111111111111,0.6774444444444445,3152.0,0.9244685662526424,52.968036529248465,3.0732758620678617,0.791243654822084,67,0.2,1.32,0.03,0.03,0.21
25201834,2025-05-06,SEQRFE550D,119.22,10.22,10137.0,3045.0,734.0,2010.0,1404.0,206.0,0.0,6572.0,1577.0,0.0,0.14838888888888888,0.03961111111111111,0.6774444444444445,1610.0,0.9210444993748375,55.12497902990165,3.3290640394077737,0.8720496894404521,73,0.23,0.7,0.022,0.023,0.22
25201836,2025-05-06,2062BK1,123.13,0.0,6612.0,2820.0,732.0,2330.0,1704.0,256.0,209.0,399.0,82.0,6143.0,0.14838888888888888,0.03961111111111111,0.6774444444444445,2169.0,0.9999999999918785,3.240477544032807,2.344680851062998,0.7856154910093197,6,0.2,0.8,0.021,0.021,0.22
25201839,2025-05-06,S.TOWER6VAN,119.61,0.0,8376.0,2934.0,679.0,2462.0,2551.0,88.0,560.0,4564.0,1160.0,0.0,0.14838888888888888,0.03961111111111111,0.6774444444444445,3199.0,0.9999999999916395,38.157344703301085,2.854805725970397,0.7974366989681784,67,0.185,1.288,0.03,0.031,0.225
25101804,2025-05-06,S.TOWER6VAN,126.67,8.36,8265.0,2826.0,692.0,0.0,2464.0,102.0,606.0,6753.0,1312.0,0.0,0.14838888888888888,0.03961111111111111,0.6774444444444445,3172.0,0.9380878323266083,53.31175495339613,2.9246284501051223,0.7767969735180401,67,0.178,1.264,0.029,0.021,0.196
25201843,2025-05-06,2062ACUK1,123.97,0.0,8787.0,2961.0,726.0,2230.0,1674.0,250.0,159.0,3334.0,2574.0,0.0,0.14838888888888888,0.03961111111111111,0.6774444444444445,2083.0,0.9999999999919335,26.893603290901883,2.967578520769008,0.803648583773018,5,0.18,0.71,0.024,0.029,0.235
25201846,2025-05-06,C20MMNC,114.76,10.21,8508.0,2454.0,690.0,1528.0,1654.0,290.0,0.0,6145.0,1589.0,0.0,0.14838888888888888,0.03961111111111111,0.6774444444444445,1944.0,0.9183003920867544,53.54653189217892,3.466992665035262,0.8508230452670521,42,0.17,0.79,0.027,0.022,0.21
25201849,2025-05-06,SEQRFE550D,124.45,10.08,7593.0,2229.0,701.0,0.0,1617.0,216.0,0.0,6438.0,1027.0,0.0,0.14838888888888888,0.03961111111111111,0.6774444444444445,1833.0,0.9250724745341183,51.73161912373056,3.4064602960953763,0.8821603927982095,73,0.21,0.74,0.021,0.028,0.21
25201828,2025-05-06,2062BK1,125.3,10.1,8121.0,2895.0,754.0,2320.0,1704.0,304.0,202.0,6467.0,1138.0,0.0,0.14838888888888888,0.03961111111111111,0.6774444444444445,2210.0,0.925406203833638,51.612130885461994,2.80518134714929,0.7710407239815515,6,0.2,0.78,0.022,0.031,0.24
25201807,2025-05-06,C20MMNC,128.83,8.14,9330.0,2226.0,698.0,0.0,1677.0,243.0,0.0,6483.0,2077.0,0.0,0.14838888888888888,0.03961111111111111,0.6774444444444445,1920.0,0.9405709279335579,50.32212993828827,4.191374663070893,0.8734374999995451,42,0.2,0.73,0.032,0.023,0.22
25101880,2025-05-07,TMT-FE500D,126.88,9.98,7695.0,2973.0,657.0,2148.0,1773.0,264.0,0.0,6166.0,1305.0,0.0,0.14926315789473685,0.044526315789473685,0.6617894736842105,2037.0,0.9270787666160525,48.59709962130677,2.5882946518659304,0.8703976435930926,78,0.21,0.75,0.018,0.032,0.2
25201852,2025-05-07,S.TOWER6VAN,124.79,9.63,8076.0,2238.0,693.0,0.0,2376.0,74.0,516.0,6600.0,1162.0,0.0,0.14926315789473685,0.044526315789473685,0.6617894736842105,2966.0,0.9283588751604794,52.888853273075654,3.6085790884702376,0.8010788941332431,67,0.196,1.29,0.024,0.022,0.255
25101848,2025-05-07,2062BK1,126.63,9.49,7986.0,2466.0,692.0,495.0,1756.0,281.0,0.0,6185.0,1449.0,0.0,0.14926315789473685,0.044526315789473685,0.6617894736842105,2037.0,0.9302821040190252,48.843086156133275,3.238442822383115,0.8620520373093461,6,0.19,0.72,0.028,0.027,0.19
25101853,2025-05-07,2062BK1,122.52,9.8,9006.0,3054.0,700.0,1682.0,1739.0,281.0,0.0,6263.0,1069.0,0.0,0.14926315789473685,0.044526315789473685,0.6617894736842105,2020.0,0.9259371221211765,51.11818478574014,2.9489194499008025,0.8608910891084847,6,0.2,0.74,0.025,0.029,0.21
25101857,2025-05-07,2062BK1,125.42,0.0,8472.0,2943.0,709.0,2488.0,1763.0,288.0,0.0,5999.0,1024.0,0.0,0.14926315789473685,0.044526315789473685,0.6617894736842105,2051.0,0.9999999999920267,47.831286875714945,2.8786952089694604,0.8595806923447784,6,0.2,0.79,0.029,0.028,0.21
25101859,2025-05-07,C20MMNC,124.65,10.21,9552.0,2952.0,692.0,971.0,1756.0,284.0,0.0,6401.0,1607.0,0.0,0.14926315789473685,0.044526315789473685,0.6617894736842105,2040.0,0.9242918582164891,51.35178499758241,3.2357723577224813,0.8607843137250683,42,0.19,0.76,0.032,0.031,0.21
25101861,2025-05-07,S.TOWER6VAN,125.15,0.0,9411.0,3027.0,700.0,1802.0,2522.0,119.0,603.0,6412.0,1089.0,0.0,0.14926315789473685,0.044526315789473685,0.6617894736842105,3244.0,0.9999999999920096,51.234518577297365,3.1090188305242457,0.7774352651045692,67,0.18,1.329,0.026,0.025,0.214
25101863,2025-05-07,S.TOWER6VAN,120.79,10.32,8196.0,2574.0,705.0,996.0,2630.0,119.0,602.0,5968.0,3191.0,0.0,0.14926315789473685,0.044526315789473685,0.6617894736842105,3351.0,0.9212874685308422,49.40806358101326,3.1841491841479472,0.7848403461650896,67,0.169,1.334,0.026,0.028,0.21
25101866,2025-05-07,S.TOWER6VAN,119.89,10.1,8244.0,2121.0,712.0,1109.0,2558.0,116.0,599.0,5786.0,1418.0,0.0,0.14926315789473685,0.044526315789473685,0.6617894736842105,3273.0,0.922301715509483,48.26090582994194,3.886845827438054,0.7815459822790157,67,0.17,1.316,0.019,0.023,0.199
25101868,2025-05-07,C20MMNC,118.56,9.92,7737.0,2976.0,686.0,998.0,1748.0,263.0,0.0,5704.0,1332.0,0.0,0.14926315789473685,0.044526315789473685,0.6617894736842105,2011.0,0.9227895392207132,48.11066126815021,2.5997983870959005,0.8692192938832077,42,0.18,0.76,0.027,0.028,0.22
25101870,2025-05-07,1786550D,122.56,9.49,7641.0,3291.0,694.0,549.0,1701.0,253.0,0.0,6199.0,1037.0,0.0,0.14926315789473685,0.044526315789473685,0.6617894736842105,1954.0,0.9281332828403777,50.579308093582085,2.321786690974682,0.8705220061408032,3,0.21,0.84,0.04,0.04,0.22
25201841,2025-05-07,2062ACUK1,122.88,0.0,8322.0,2808.0,707.0,2316.0,1684.0,267.0,155.0,6590.0,1174.0,0.0,0.14926315789473685,0.044526315789473685,0.6617894736842105,2106.0,0.999999999991862,53.62955729123023,2.963675213674158,0.7996201329530866,5,0.191,0.789,0.021,0.032,0.209
25101874,2025-05-07,TMT-FE500D,126.99,10.02,8772.0,1899.0,614.0,1844.0,1755.0,253.0,0.0,6605.0,1434.0,0.0,0.14926315789473685,0.044526315789473685,0.6617894736842105,2008.0,0.9268666520624271,52.011969446003526,4.6192733017353245,0.8740039840633098,78,0.19,0.77,0.026,0.04,0.22
25301850,2025-05-07,2062BK1,131.95,0.0,7932.0,2508.0,646.0,1176.0,1768.0,251.0,0.0,5927.0,1609.0,0.0,0.14926315789473685,0.044526315789473685,0.6617894736842105,2019.0,0.9999999999924215,44.91852974577554,3.1626794258360595,0.875681030212543,6,0.19,0.75,0.021,0.025,0.24
25301871,2025-05-07,TMT-FE500D,127.7,0.0,8181.0,2553.0,647.0,3450.0,1813.0,308.0,0.0,6243.0,2436.0,0.0,0.14926315789473685,0.044526315789473685,0.6617894736842105,2121.0,0.9999999999921692,48.888018793665715,3.2044653348988623,0.8547854785474518,78,0.19,0.76,0.02,0.03,0.23
25101815,2025-05-07,ASP1239,128.33,8.01,10539.0,2703.0,809.0,2856.0,1265.0,271.0,0.0,5848.0,1562.0,0.0,0.14926315789473685,0.044526315789473685,0.6617894736842105,1536.0,0.9412498166279798,45.57001480522427,3.899001109876471,0.8235677083327971,24,0.45,0.72,0.016,0.02,0.22
25301873,2025-05-07,S.TOWER6VAN,120.46,10.21,7491.0,2694.0,651.0,2487.0,2646.0,125.0,555.0,6161.0,1088.0,0.0,0.14926315789473685,0.044526315789473685,0.6617894736842105,3326.0,0.9218642381501351,51.14560850032255,2.780623608016785,0.7955502104627794,67,0.19,1.34,0.017,0.027,0.24
25301878,2025-05-07,S.TOWER6VAN,126.59,10.22,7995.0,2712.0,654.0,1932.0,2667.0,105.0,504.0,6480.0,1133.0,0.0,0.14926315789473685,0.044526315789473685,0.6617894736842105,3276.0,0.925297858336925,51.18887747806944,2.948008849556435,0.8141025641023156,67,0.18,1.32,0.018,0.028,0.21
25301881,2025-05-07,2062BK1,126.87,0.0,7968.0,2751.0,651.0,3897.0,1866.0,260.0,0.0,6351.0,999.0,0.0,0.14926315789473685,0.044526315789473685,0.6617894736842105,2126.0,0.9999999999921179,50.05911562977804,2.896401308613996,0.8777046095950717,6,0.18,0.8,0.023,0.024,0.21
25301884,2025-05-07,2062BK1,118.41,0.0,6975.0,3216.0,654.0,0.0,1861.0,261.0,0.0,6359.0,1270.0,0.0,0.14926315789473685,0.044526315789473685,0.6617894736842105,2122.0,0.9999999999915548,53.703234523657606,2.168843283581415,0.8770028275207932,6,0.19,0.79,0.033,0.027,0.19
25301888,2025-05-07,S.TOWER6VAN,120.54,10.62,8409.0,1002.0,610.0,0.0,2561.0,102.0,467.0,6896.0,1258.0,320.0,0.14926315789473685,0.044526315789473685,0.6617894736842105,3130.0,0.9190301921247407,57.20922515300141,8.3922155688539,0.8182108626195469,67,0.19,1.32,0.024,0.027,0.22
25301896,2025-05-07,SEQRFE550D,121.95,0.0,8367.0,984.0,685.0,0.0,1840.0,264.0,0.0,6583.0,1120.0,0.0,0.14926315789473685,0.044526315789473685,0.6617894736842105,2104.0,0.9999999999917999,53.98113981095546,8.503048780479164,0.8745247148284817,73,0.21,0.76,0.026,0.02,0.22
25301898,2025-05-07,2062BK1,125.07,9.38,8523.0,2418.0,602.0,848.0,1842.0,282.0,0.0,6848.0,1510.0,0.0,0.14926315789473685,0.044526315789473685,0.6617894736842105,2124.0,0.9302342878324268,54.75333813020906,3.52481389578018,0.8672316384176708,6,0.19,0.87,0.023,0.026,0.2
25301910,2025-05-07,SEQRFE550D,129.27,9.37,8481.0,3330.0,595.0,264.0,1935.0,281.0,0.0,6614.0,2419.0,0.0,0.14926315789473685,0.044526315789473685,0.6617894736842105,2216.0,0.9324148874716358,51.16422990600167,2.546846846846082,0.8731949458479814,73,0.21,0.77,0.017,0.03,0.2
25101905,2025-05-07,2062BK1,123.11,9.52,7785.0,3480.0,800.0,1304.0,1814.0,129.0,0.0,6358.0,1114.0,0.0,0.14926315789473685,0.044526315789473685,0.6617894736842105,1943.0,0.9282213677076966,51.64487044064946,2.2370689655165985,0.933607822953714,6,0.2,0.8,0.028,0.036,0.24
25101894,2025-05-07,C20MMNC,127.15,10.12,8139.0,2991.0,600.0,1532.0,1812.0,259.0,0.0,6247.0,2447.0,0.0,0.14926315789473685,0.044526315789473685,0.6617894736842105,2071.0,0.9262766809869143,49.130947699181036,2.7211634904705044,0.8749396426842709,42,0.185,0.77,0.023,0.034,0.2
25101892,2025-05-07,2062BK1,123.88,9.89,8328.0,2991.0,855.0,1803.0,1814.0,264.0,0.0,6276.0,0.0,0.0,0.14926315789473685,0.044526315789473685,0.6617894736842105,2078.0,0.9260671301418402,50.66193090046285,2.7843530591766017,0.8729547641959226,6,0.216,0.758,0.024,0.037,0.207
25101890,2025-05-07,C20MMNACUTLT,120.15,9.5,7464.0,3000.0,790.0,1443.0,1814.0,254.0,0.0,6254.0,1093.0,0.0,0.14926315789473685,0.044526315789473685,0.6617894736842105,2068.0,0.9267258002242443,52.051602163528486,2.487999999999171,0.8771760154734637,40,0.195,0.785,0.043,0.035,0.195
25101887,2025-05-07,S.TOWER6VAN,118.87,0.0,9093.0,2880.0,692.0,1560.0,2562.0,105.0,595.0,6319.0,1111.0,0.0,0.14926315789473685,0.044526315789473685,0.6617894736842105,3262.0,0.9999999999915874,53.15891309789552,3.1572916666655706,0.7854077253216476,67,0.18,1.38,0.032,0.032,0.23
25101883,2025-05-07,S.TOWER6VAN,126.77,9.9,8217.0,3000.0,704.0,1663.0,2551.0,102.0,596.0,6055.0,1403.0,0.0,0.14926315789473685,0.044526315789473685,0.6617894736842105,3249.0,0.9275627423653505,47.76366648222952,2.738999999999087,0.785164666050851,67,0.17,1.33,0.02,0.03,0.19
25301875,2025-05-07,1786550D,118.84,10.22,8013.0,2694.0,646.0,1644.0,1813.0,253.0,0.0,6590.0,1014.0,0.0,0.14926315789473685,0.044526315789473685,0.6617894736842105,2066.0,0.9208120254074011,55.452709524945696,2.9743875278385397,0.8775411423035443,3,0.222,0.825,0.027,0.029,0.212
25101877,2025-05-07,TMT-FE500D,120.8,9.47,8340.0,1971.0,659.0,2000.0,1732.0,261.0,0.0,5996.0,996.0,0.0,0.14926315789473685,0.044526315789473685,0.6617894736842105,1993.0,0.9273048284261357,49.635761588993084,4.231354642311399,0.8690416457597245,78,0.19,0.77,0.02,0.032,0.21
25101872,2025-05-07,2062BK1,123.04,9.88,7755.0,3147.0,705.0,1402.0,1705.0,258.0,0.0,6243.0,1561.0,0.0,0.14926315789473685,0.044526315789473685,0.6617894736842105,1963.0,0.9256695756776582,50.739596878651334,2.464251668254698,0.8685685175746977,6,0.2,0.75,0.029,0.033,0.22
25201902,2025-05-07,2062BK1,132.24,0.0,9147.0,2697.0,701.0,3690.0,1623.0,246.0,0.0,6692.0,1095.0,0.0,0.14926315789473685,0.044526315789473685,0.6617894736842105,1869.0,0.999999999992438,50.60496067717328,3.3915461624014123,0.8683788121985723,6,0.2,0.75,0.016,0.03,0.22
25201893,2025-05-07,SEQRFE550D,120.54,10.62,9108.0,2289.0,655.0,0.0,1704.0,250.0,0.0,6444.0,1450.0,0.0,0.14926315789473685,0.044526315789473685,0.6617894736842105,1954.0,0.9190301921247407,53.4594325530657,3.9790301441660207,0.8720573183209457,73,0.21,0.75,0.02,0.035,0.23
25201885,2025-05-07,SEQRFE550D,123.46,0.0,7542.0,2028.0,644.0,0.0,1758.0,257.0,0.0,6758.0,1529.0,0.0,0.14926315789473685,0.044526315789473685,0.6617894736842105,2015.0,0.9999999999919001,54.73837680175978,3.71893491124077,0.8724565756819491,73,0.23,0.75,0.02,0.03,0.24
25201899,2025-05-07,2062BK1,139.47,0.0,9282.0,1545.0,591.0,3620.0,1671.0,267.0,0.0,6124.0,1363.0,0.0,0.14926315789473685,0.044526315789473685,0.6617894736842105,1938.0,0.9999999999928301,43.90908439059361,6.007766990287374,0.8622291021667378,6,0.19,0.77,0.017,0.029,0.22
25201882,2025-05-07,SEQRFE550D,126.77,0.0,7959.0,2073.0,627.0,1161.0,1735.0,270.0,0.0,6908.0,1731.0,0.0,0.14926315789473685,0.044526315789473685,0.6617894736842105,2005.0,0.9999999999921116,54.4923877884792,3.8393632416768746,0.8653366583536831,73,0.21,0.77,0.022,0.03,0.21
25201879,2025-05-07,SEQRFE550D,123.89,10.12,8010.0,2517.0,506.0,1608.0,1637.0,256.0,159.0,6199.0,1024.0,0.0,0.14926315789473685,0.044526315789473685,0.6617894736842105,2052.0,0.9244832475119434,50.03632254378855,3.182359952322931,0.7977582846000011,73,0.22,0.85,0.017,0.026,0.2
25201906,2025-05-07,C20MMNACUTLT,115.29,10.0,7830.0,2469.0,685.0,1266.0,1603.0,236.0,0.0,5993.0,1087.0,0.0,0.14926315789473685,0.044526315789473685,0.6617894736842105,1839.0,0.9201851703973167,51.981958538884705,3.171324422841972,0.8716693855351432,40,0.2,0.72,0.024,0.03,0.22
25201876,2025-05-07,S.TOWER6VAN,123.6,10.1,8007.0,2034.0,597.0,1048.0,2535.0,61.0,503.0,6397.0,1189.0,0.0,0.14926315789473685,0.044526315789473685,0.6617894736842105,3099.0,0.9244577412047537,51.75566343000198,3.93657817108951,0.8180058083250022,67,0.19,1.33,0.019,0.026,0.21
25201869,2025-05-07,1786550D,125.3,10.1,8001.0,2016.0,495.0,1854.0,1728.0,250.0,155.0,6502.0,1042.0,0.0,0.14926315789473685,0.044526315789473685,0.6617894736842105,2133.0,0.925406203833638,51.89146049439831,3.9687499999980314,0.8101265822781012,3,0.21,0.82,0.02,0.03,0.22
25201867,2025-05-07,TMT-FE500D,125.11,9.87,8079.0,2700.0,660.0,1815.0,1667.0,246.0,0.0,6427.0,1023.0,0.0,0.14926315789473685,0.044526315789473685,0.6617894736842105,1913.0,0.9268780560014309,51.37079370113204,2.992222222221114,0.8714061683215518,78,0.22,0.81,0.036,0.036,0.2
25201865,2025-05-07,C20MMNC,125.21,10.01,8241.0,3000.0,630.0,2421.0,1728.0,253.0,0.0,6271.0,1038.0,0.0,0.14926315789473685,0.044526315789473685,0.6617894736842105,1981.0,0.9259724892698864,50.083859116283975,2.746999999999084,0.8722867238763896,42,0.18,0.76,0.03,0.027,0.19
25201864,2025-05-07,2062BK1,120.79,0.0,8754.0,2745.0,638.0,2106.0,1708.0,273.0,0.0,6289.0,1028.0,0.0,0.14926315789473685,0.044526315789473685,0.6617894736842105,1981.0,0.9999999999917212,52.0655683413191,3.1890710382502045,0.8621908127204129,6,0.2,0.78,0.026,0.026,0.19
25201862,2025-05-07,C20MMNC,123.8,10.08,9459.0,3420.0,726.0,1662.0,1593.0,236.0,0.0,6551.0,1099.0,0.0,0.14926315789473685,0.044526315789473685,0.6617894736842105,1829.0,0.9247086943462451,52.91599353753703,2.7657894736834017,0.8709677419350077,42,0.204,0.765,0.021,0.031,0.244
25201860,2025-05-07,2062BK1,124.58,10.36,8301.0,3936.0,690.0,1133.0,1573.0,256.0,0.0,6562.0,1226.0,0.0,0.14926315789473685,0.044526315789473685,0.6617894736842105,1829.0,0.9232251370911277,52.67298121646594,2.1089939024384887,0.8600328048109022,6,0.17,0.78,0.021,0.034,0.21
25201858,2025-05-07,S.TOWER6VAN,116.26,10.19,7929.0,2229.0,693.0,1546.0,2460.0,88.0,506.0,6254.0,1078.0,0.0,0.14926315789473685,0.044526315789473685,0.6617894736842105,3054.0,0.9194147884466634,53.7932220879598,3.5572005383564123,0.8055009823180074,67,0.19,1.3,0.024,0.026,0.23
25201856,2025-05-07,C20MMNC,119.95,10.28,9141.0,2553.0,561.0,1104.0,1674.0,287.0,149.0,6642.0,1104.0,0.0,0.14926315789473685,0.044526315789473685,0.6617894736842105,2110.0,0.9210627351537968,55.37307211291894,3.5804935370138735,0.7933649289095767,42,0.22,0.8,0.029,0.034,0.26
25201854,2025-05-07,S.TOWER6VAN,120.64,10.16,8067.0,2223.0,696.0,0.0,2434.0,71.0,510.0,6791.0,1231.0,0.0,0.14926315789473685,0.044526315789473685,0.6617894736842105,3015.0,0.9223241590143553,56.291445622875564,3.6288798920361542,0.8072968490876261,67,0.191,1.341,0.031,0.027,0.235
25201891,2025-05-07,C20MMNC,123.81,0.0,7506.0,1002.0,638.0,0.0,2427.0,71.0,510.0,6034.0,1052.0,0.0,0.14926315789473685,0.044526315789473685,0.6617894736842105,3008.0,0.9999999999919231,48.735966399735595,7.491017964064381,0.8068484042550509,42,0.18,0.9,0.028,0.027,0.22
25201889,2025-05-07,SEQRFE550D,124.47,0.0,8136.0,0.0,638.0,0.0,1809.0,277.0,0.0,6095.0,1030.0,0.0,0.14926315789473685,0.044526315789473685,0.6617894736842105,2086.0,0.9999999999919659,48.967622719940806,8135999999999.999,0.8672099712364012,73,0.22,0.74,0.021,0.031,0.23
25301913,2025-05-08,TMT-FE500D,128.09,8.99,9096.0,2964.0,806.0,0.0,1934.0,281.0,0.0,6585.0,1534.0,0.0,0.15678260869565216,0.04365217391304348,0.7306956521739131,2215.0,0.9344178581781849,51.40916543015529,3.068825910930139,0.8731376975165358,78,0.2,0.77,0.02,0.028,0.21
25301916,2025-05-08,S.TOWER6VAN,124.96,10.26,9048.0,2859.0,599.0,0.0,2731.0,156.0,600.0,7012.0,1724.0,0.0,0.15678260869565216,0.04365217391304348,0.7306956521739131,3487.0,0.9241236503407475,56.113956465620085,3.1647429171027754,0.7831947232575901,67,0.19,1.36,0.024,0.024,0.27
25301921,2025-05-08,C20MMNACUTLT,123.33,10.0,8682.0,2670.0,646.0,1698.0,1836.0,281.0,0.0,6416.0,1081.0,0.0,0.15678260869565216,0.04365217391304348,0.7306956521739131,2117.0,0.9249981249461864,52.02302764897411,3.251685393257209,0.8672649976377576,40,0.189,0.778,0.022,0.026,0.241
25201935,2025-05-08,2062BK1,130.17,9.93,8004.0,2058.0,682.0,911.0,1708.0,250.0,0.0,6391.0,2087.0,0.0,0.15678260869565216,0.04365217391304348,0.7306956521739131,1958.0,0.9291220556678864,49.097334254827565,3.8892128279864484,0.8723186925429661,6,0.19,0.74,0.02,0.03,0.22
25201933,2025-05-08,2062BK1,114.48,9.88,7617.0,2040.0,638.0,1149.0,1661.0,229.0,0.0,6142.0,1236.0,0.0,0.15678260869565216,0.04365217391304348,0.7306956521739131,1890.0,0.920553232543257,53.651292801767546,3.7338235294099342,0.8788359788355139,6,0.19,0.81,0.028,0.031,0.2
25201904,2025-05-08,C20MMNACUTLT,120.87,9.16,8241.0,3171.0,718.0,588.0,1603.0,250.0,0.0,6499.0,1080.0,0.0,0.15678260869565216,0.04365217391304348,0.7306956521739131,1853.0,0.9295547181348186,53.76851162361406,2.5988647114466734,0.8650836481376875,40,0.184,0.73,0.024,0.03,0.217
25201908,2025-05-08,TMT-FE500D,119.64,9.78,8928.0,2247.0,693.0,1074.0,2457.0,84.0,516.0,6531.0,1117.0,0.0,0.15678260869565216,0.04365217391304348,0.7306956521739131,3057.0,0.9244320815876649,54.58876629844041,3.973297730305308,0.8037291462215231,78,0.19,1.27,0.03,0.028,0.26
25201911,2025-05-08,2062BK1,121.78,10.08,9507.0,2988.0,704.0,2035.0,1711.0,250.0,0.0,6505.0,1067.0,0.0,0.15678260869565216,0.04365217391304348,0.7306956521739131,1961.0,0.9235552859022936,53.41599605802746,3.181726907629457,0.8725140234569747,6,0.19,0.72,0.021,0.028,0.17
25201914,2025-05-08,SEQRFE550D,122.99,10.2,8865.0,3222.0,693.0,1917.0,1694.0,270.0,0.0,6693.0,1096.0,566.0,0.15678260869565216,0.04365217391304348,0.7306956521739131,1964.0,0.9234176739926164,54.419058459594936,2.7513966480438388,0.8625254582480334,73,0.21,0.77,0.019,0.022,0.22
25201917,2025-05-08,2062BK1,124.05,10.0,9273.0,2238.0,709.0,914.0,1607.0,240.0,0.0,6405.0,1285.0,0.0,0.15678260869565216,0.04365217391304348,0.7306956521739131,1847.0,0.9254009697804894,51.63240628737096,4.1434316353868885,0.8700595560363454,6,0.2,0.74,0.017,0.025,0.27
25201919,2025-05-08,2062BK1,129.98,0.0,8115.0,2691.0,654.0,1164.0,1640.0,263.0,0.0,6704.0,2707.0,0.0,0.15678260869565216,0.04365217391304348,0.7306956521739131,1903.0,0.9999999999923066,51.57716571740594,3.0156075808238514,0.8617971623747442,6,0.18,0.75,0.028,0.032,0.22
25201922,2025-05-08,2062BK1,116.42,0.0,7740.0,3048.0,663.0,1429.0,1735.0,250.0,0.0,6221.0,2121.0,0.0,0.15678260869565216,0.04365217391304348,0.7306956521739131,1985.0,0.9999999999914104,53.43583576659134,2.5393700787393243,0.8740554156166881,6,0.19,0.74,0.028,0.025,0.23
25201925,2025-05-08,2062BK1,121.99,0.0,7950.0,2913.0,668.0,1466.0,1735.0,223.0,0.0,6165.0,1502.0,0.0,0.15678260869565216,0.04365217391304348,0.7306956521739131,1958.0,0.9999999999918026,50.53692925608216,2.729145211121617,0.8861082737482706,6,0.2,0.75,0.02,0.033,0.22
25201895,2025-05-08,2062BK1,122.41,0.0,8418.0,2505.0,660.0,0.0,1731.0,250.0,0.0,6223.0,1071.0,0.0,0.15678260869565216,0.04365217391304348,0.7306956521739131,1981.0,0.9999999999918308,50.83734988929959,3.360479041914826,0.873801110549786,6,0.186,0.75,0.018,0.028,0.239
25301927,2025-05-08,2062BK1,122.65,0.0,8181.0,2529.0,657.0,0.0,1778.0,240.0,0.0,6112.0,1148.0,0.0,0.15678260869565216,0.04365217391304348,0.7306956521739131,2018.0,0.9999999999918467,49.8328577248281,3.2348754448385786,0.8810703666992661,6,0.19,0.76,0.031,0.036,0.23
25301950,2025-05-08,2062BK1,124.19,9.59,9903.0,2526.0,649.0,1345.0,1735.0,254.0,93.0,6412.0,1086.0,0.0,0.15678260869565216,0.04365217391304348,0.7306956521739131,2082.0,0.9283151442597675,51.630566067705686,3.9204275534426287,0.8333333333329331,6,0.21,0.76,0.028,0.038,0.22
25301934,2025-05-08,2062BK1,100.69,10.12,9054.0,2499.0,648.0,1795.0,1778.0,280.0,124.0,2886.0,2781.0,0.0,0.15678260869565216,0.04365217391304348,0.7306956521739131,2182.0,0.9086725024735252,28.662230608514626,3.6230492196864255,0.814848762602743,6,0.19,0.86,0.022,0.03,0.21
25101897,2025-05-08,C20MMNC,125.13,9.84,8199.0,3075.0,599.0,1331.0,1816.0,254.0,0.0,6190.0,1097.0,0.0,0.15678260869565216,0.04365217391304348,0.7306956521739131,2070.0,0.9270949099731267,49.46855270479127,2.666341463413767,0.8772946859899143,42,0.21,0.74,0.024,0.034,0.21
25101901,2025-05-08,C20MMNACUTLT,126.19,0.0,9720.0,3387.0,807.0,4578.0,1814.0,260.0,0.0,5976.0,1114.0,0.0,0.15678260869565216,0.04365217391304348,0.7306956521739131,2074.0,0.9999999999920755,47.35715983796373,2.869796279892864,0.8746383799417191,40,0.18,0.765,0.023,0.037,0.176
25101903,2025-05-08,C20MMNC,125.21,9.28,7977.0,4077.0,797.0,1198.0,1804.0,382.0,0.0,6141.0,1027.0,379.0,0.15678260869565216,0.04365217391304348,0.7306956521739131,2186.0,0.9309985872486357,49.04560338591929,1.9565857247971654,0.8252516010975182,42,0.19,0.811,0.02,0.026,0.198
25101907,2025-05-08,2062BK1,119.32,9.62,8001.0,3450.0,805.0,1483.0,1803.0,281.0,0.0,6093.0,1073.0,0.0,0.15678260869565216,0.04365217391304348,0.7306956521739131,2084.0,0.9253916550261719,51.064364733061815,2.3191304347819366,0.8651631477922912,6,0.2,0.79,0.021,0.029,0.23
25101909,2025-05-08,2062BK1,119.64,0.0,8103.0,3504.0,812.0,1768.0,1799.0,277.0,0.0,6243.0,1050.0,357.0,0.15678260869565216,0.04365217391304348,0.7306956521739131,2076.0,0.9999999999916416,52.18154463346555,2.31249999999934,0.8665703275525691,6,0.21,0.77,0.022,0.027,0.23
25101912,2025-05-08,S.TOWER6VAN,125.92,8.53,8370.0,3282.0,1083.0,1685.0,2558.0,102.0,545.0,6125.0,1052.0,0.0,0.15678260869565216,0.04365217391304348,0.7306956521739131,3205.0,0.9365563406401151,48.641994917021584,2.550274223033958,0.7981279251167557,67,0.19,1.28,0.033,0.015,0.2
25101915,2025-05-08,2062BK1,127.15,10.83,8283.0,2979.0,797.0,1879.0,1807.0,271.0,0.0,6563.0,1118.0,321.0,0.15678260869565216,0.04365217391304348,0.7306956521739131,2078.0,0.921510363814165,51.61620133659759,2.7804632426979587,0.869586140519312,6,0.21,0.84,0.031,0.031,0.26
25101918,2025-05-08,1786500D,125.15,9.25,8523.0,3369.0,674.0,1880.0,1798.0,267.0,0.0,6686.0,1137.0,0.0,0.15678260869565216,0.04365217391304348,0.7306956521739131,2065.0,0.9311755952311669,53.423891329976634,2.5298308103287237,0.8707021791763339,2,0.17,0.77,0.021,0.027,0.269
25101920,2025-05-08,2062BK1,129.79,0.0,9504.0,2955.0,710.0,2582.0,1797.0,254.0,0.0,6436.0,1144.0,0.0,0.15678260869565216,0.04365217391304348,0.7306956521739131,2051.0,0.9999999999922953,49.58779566954629,3.2162436548212465,0.8761579717206844,6,0.2,0.82,0.034,0.034,0.26
25101923,2025-05-08,C20MMNACUTLT,124.47,0.0,8319.0,3027.0,790.0,2615.0,1804.0,254.0,0.0,6176.0,1102.0,0.0,0.15678260869565216,0.04365217391304348,0.7306956521739131,2058.0,0.9999999999919659,49.618381939024516,2.7482656095134628,0.8765792031093894,40,0.23,0.79,0.039,0.037,0.24
25101926,2025-05-08,SEQRFE550D,125.88,10.11,10191.0,2868.0,795.0,2966.0,1814.0,257.0,0.0,6275.0,1454.0,0.0,0.15678260869565216,0.04365217391304348,0.7306956521739131,2071.0,0.925656298250418,49.849062598904915,3.553347280333489,0.8759053597291763,73,0.21,0.81,0.026,0.022,0.19
25101929,2025-05-08,SEQRFE550D,122.37,9.49,7641.0,2760.0,709.0,2660.0,1807.0,291.0,0.0,5923.0,1436.0,0.0,0.15678260869565216,0.04365217391304348,0.7306956521739131,2098.0,0.9280297284928862,48.402386205373844,2.7684782608685623,0.8612964728308573,73,0.23,0.8,0.022,0.03,0.24
25301932,2025-05-08,SEQRFE550D,121.48,9.9,9066.0,2424.0,657.0,2106.0,1749.0,278.0,105.0,6196.0,1441.0,0.0,0.15678260869565216,0.04365217391304348,0.7306956521739131,2132.0,0.9246460648430155,51.00428053958672,3.7400990098994473,0.8203564727951124,73,0.21,0.76,0.02,0.027,0.2
25101936,2025-05-08,2062BK1,116.53,0.0,8493.0,1458.0,692.0,0.0,1810.0,257.0,0.0,6574.0,1129.0,0.0,0.15678260869565216,0.04365217391304348,0.7306956521739131,2067.0,0.9999999999914185,56.414657169343386,5.825102880654441,0.8756652152874331,6,0.19,0.73,0.016,0.028,0.2
25101941,2025-05-08,S.TOWER6VAN,119.19,10.12,7923.0,2685.0,692.0,192.0,2470.0,74.0,535.0,5676.0,1048.0,0.0,0.15678260869565216,0.04365217391304348,0.7306956521739131,3079.0,0.9217384579620932,47.621444751676975,2.950837988825717,0.8022085092559915,67,0.18,1.38,0.018,0.027,0.21
25101943,2025-05-08,2062BK1,126.89,9.1,8220.0,2919.0,687.0,772.0,1807.0,261.0,0.0,5105.0,899.0,0.0,0.15678260869565216,0.04365217391304348,0.7306956521739131,2068.0,0.9330833149427673,40.23169674489533,2.8160328879743695,0.8737911025140842,6,0.21,0.75,0.022,0.034,0.23
25101945,2025-05-08,S.TOWER6VAN,124.74,10.52,7827.0,2442.0,710.0,0.0,2450.0,71.0,545.0,5561.0,1142.0,0.0,0.15678260869565216,0.04365217391304348,0.7306956521739131,3066.0,0.9222238651417847,44.58072791370386,3.2051597051583927,0.7990867579906069,67,0.166,1.295,0.025,0.032,0.21
25101948,2025-05-08,S.TOWER6VAN,115.89,9.87,8076.0,2415.0,694.0,0.0,2257.0,82.0,524.0,5388.0,946.0,0.0,0.15678260869565216,0.04365217391304348,0.7306956521739131,2863.0,0.9215171755651914,46.49236344769616,3.344099378880603,0.7883339154730045,67,0.18,1.3,0.029,0.025,0.23
25101951,2025-05-08,S.TOWER6VAN,122.68,9.86,7800.0,4203.0,704.0,670.0,2467.0,74.0,532.0,5598.0,984.0,0.0,0.15678260869565216,0.04365217391304348,0.7306956521739131,3073.0,0.9256073638077138,45.63090968335808,1.8558172733757181,0.8027985681741612,67,0.19,1.29,0.026,0.029,0.22
25101954,2025-05-08,S.TOWER6VAN,117.67,10.0,10143.0,2511.0,705.0,1130.0,2458.0,87.0,532.0,6052.0,1660.0,0.0,0.15678260869565216,0.04365217391304348,0.7306956521739131,3077.0,0.9216730633592726,51.4319707652636,4.039426523295882,0.7988300292490091,67,0.19,1.32,0.033,0.032,0.2
25101959,2025-05-08,S.TOWER6VAN,121.3,9.49,9141.0,2988.0,692.0,1415.0,2468.0,81.0,545.0,5780.0,2600.0,0.0,0.15678260869565216,0.04365217391304348,0.7306956521739131,3094.0,0.9274409358442738,47.65045342087675,3.059236947790141,0.7976729153197163,67,0.2,1.32,0.019,0.029,0.25
25101962,2025-05-08,S.TOWER6VAN,120.64,9.88,9351.0,2502.0,607.0,959.0,2450.0,79.0,542.0,6264.0,1709.0,0.0,0.15678260869565216,0.04365217391304348,0.7306956521739131,3071.0,0.9243027888375398,51.92307692264652,3.7374100719409524,0.7977857375445139,67,0.19,1.34,0.017,0.026,0.25
25301960,2025-05-08,SEQRFE550D,123.6,10.2,9537.0,2331.0,660.0,3327.0,1884.0,278.0,0.0,6496.0,1277.0,372.0,0.15678260869565216,0.04365217391304348,0.7306956521739131,2162.0,0.9237668161365938,52.556634303781905,4.091377091375336,0.8714153561513083,73,0.21,0.78,0.021,0.031,0.23
25301953,2025-05-08,SEQRFE550D,122.89,10.0,10089.0,2274.0,602.0,1375.0,1868.0,271.0,0.0,6510.0,1098.0,354.0,0.15678260869565216,0.04365217391304348,0.7306956521739131,2139.0,0.9247497930549723,52.97420457276447,4.4366754617394735,0.8733052828420415,73,0.22,0.82,0.023,0.023,0.2
25201928,2025-05-08,2062BK1,122.17,0.0,8091.0,2058.0,685.0,2241.0,1762.0,246.0,0.0,6554.0,1530.0,0.0,0.15678260869565216,0.04365217391304348,0.7306956521739131,2008.0,0.9999999999918147,53.64655807437467,3.931486880464562,0.8774900398402005,6,0.22,0.79,0.023,0.026,0.23
25301947,2025-05-08,2062BK1,119.61,10.23,7956.0,993.0,646.0,959.0,1749.0,288.0,122.0,3815.0,685.0,0.0,0.15678260869565216,0.04365217391304348,0.7306956521739131,2159.0,0.9212107208801509,31.895326477452592,8.012084592136947,0.8100972672529828,6,0.19,0.79,0.031,0.03,0.21
25101939,2025-05-08,SEQRFE550D,114.66,9.69,7674.0,2145.0,724.0,0.0,1810.0,264.0,0.0,6374.0,1109.0,0.0,0.15678260869565216,0.04365217391304348,0.7306956521739131,2074.0,0.9220747888948767,55.59044130424219,3.5776223776207097,0.8727097396331376,73,0.22,0.82,0.026,0.025,0.21
25201931,2025-05-08,2062BK1,121.89,10.1,7998.0,2130.0,635.0,1132.0,1697.0,223.0,0.0,6254.0,1432.0,0.0,0.15678260869565216,0.04365217391304348,0.7306956521739131,1920.0,0.9234790514362946,51.308556895140626,3.754929577463026,0.8838541666662063,6,0.18,0.79,0.017,0.03,0.25
25301924,2025-05-08,2062BK1,124.46,0.0,8214.0,2712.0,699.0,597.0,1824.0,259.0,0.0,6360.0,1063.0,0.0,0.15678260869565216,0.04365217391304348,0.7306956521739131,2083.0,0.9999999999919653,51.100755262324434,3.0287610619457856,0.8756601056164783,6,0.21,0.76,0.02,0.037,0.23
25201952,2025-05-08,2062BK1,118.01,9.53,10305.0,3096.0,712.0,1653.0,1738.0,132.0,0.0,6272.0,1068.0,0.0,0.15678260869565216,0.04365217391304348,0.7306956521739131,1870.0,0.925278344041671,53.14803830138845,3.328488372091948,0.9294117647053853,6,0.18,0.73,0.015,0.029,0.22
25201937,2025-05-08,1786550D,116.3,10.11,7938.0,1917.0,696.0,537.0,1748.0,250.0,0.0,6399.0,1719.0,0.0,0.15678260869565216,0.04365217391304348,0.7306956521739131,1998.0,0.9200221501390711,55.021496130223376,4.140845070420375,0.874874874874437,3,0.2,0.76,0.03,0.03,0.22
25201938,2025-05-08,2062BK1,110.08,0.0,8103.0,2145.0,690.0,1020.0,1728.0,257.0,0.0,6400.0,1083.0,0.0,0.15678260869565216,0.04365217391304348,0.7306956521739131,1985.0,0.9999999999909157,58.13953488319277,3.7776223776206166,0.8705289672539696,6,0.19,0.75,0.014,0.025,0.23
25201940,2025-05-08,1786500D,126.75,9.87,8220.0,2580.0,696.0,0.0,1677.0,246.0,0.0,6243.0,1614.0,0.0,0.15678260869565216,0.04365217391304348,0.7306956521739131,1923.0,0.9277558190533761,49.254437869433886,3.1860465116266723,0.8720748829948664,2,0.18,0.75,0.018,0.022,0.21
25201942,2025-05-08,2062BK1,117.51,0.0,8667.0,0.0,704.0,0.0,1725.0,253.0,0.0,6147.0,1342.0,0.0,0.15678260869565216,0.04365217391304348,0.7306956521739131,1978.0,0.99999999999149,52.31044166409403,8666999999999.999,0.8720930232553731,6,0.2,0.75,0.029,0.037,0.23
25201944,2025-05-08,S.TOWER6VAN,122.95,9.89,7557.0,2655.0,701.0,0.0,2467.0,84.0,510.0,6489.0,1481.0,0.0,0.15678260869565216,0.04365217391304348,0.7306956521739131,3061.0,0.9255495332661432,52.77755184991641,2.846327683614747,0.8059457693561561,67,0.164,1.259,0.032,0.031,0.226
25201946,2025-05-08,S.TOWER6VAN,120.03,9.78,8010.0,1896.0,707.0,597.0,2433.0,78.0,513.0,6407.0,1084.0,281.0,0.15678260869565216,0.04365217391304348,0.7306956521739131,3024.0,0.9246591171641272,53.37832208570042,4.224683544301569,0.804563492063226,67,0.179,1.316,0.03,0.028,0.238
25201949,2025-05-08,S.TOWER6VAN,119.96,9.61,10455.0,3120.0,679.0,1621.0,2427.0,206.0,510.0,6669.0,1608.0,0.0,0.15678260869565216,0.04365217391304348,0.7306956521739131,3143.0,0.9258315968131062,55.59353117659559,3.3509615384604645,0.772192173082796,67,0.19,1.4,0.03,0.026,0.22
25201955,2025-05-08,2062BK1,123.6,10.0,10041.0,2574.0,602.0,1985.0,1819.0,226.0,0.0,6495.0,1359.0,0.0,0.15678260869565216,0.04365217391304348,0.7306956521739131,2045.0,0.9251497005918777,52.548543688895236,3.9009324009308854,0.8894865525668022,6,0.18,0.74,0.019,0.03,0.23
25101994,2025-05-09,2062BK1,125.31,10.06,11550.0,3042.0,689.0,2785.0,954.0,196.0,0.0,6777.0,1183.0,0.0,0.15795833333333334,0.03183333333333333,0.64825,1150.0,0.9256851591864839,54.08187694474438,3.796844181458318,0.829565217390583,6,0.19,0.78,0.028,0.021,0.23
25101992,2025-05-09,SEQRFE550D,122.39,10.35,8511.0,2964.0,709.0,1501.0,1695.0,254.0,0.0,6374.0,1241.0,0.0,0.15795833333333334,0.03183333333333333,0.64825,1949.0,0.9220280247030133,52.07941825269973,2.8714574898775735,0.8696767573109956,73,0.22,0.74,0.018,0.021,0.22
25101990,2025-05-09,SEQRFE550D,120.11,10.08,8385.0,3324.0,682.0,2471.0,1716.0,261.0,0.0,5967.0,1019.0,0.0,0.15795833333333334,0.03183333333333333,0.64825,1977.0,0.922574698510465,49.679460494133046,2.522563176894548,0.8679817905913667,73,0.21,0.75,0.025,0.024,0.23
25101988,2025-05-09,2062BK1,121.86,0.0,8661.0,2718.0,727.0,2026.0,1712.0,254.0,0.0,6269.0,1092.0,0.0,0.15795833333333334,0.03183333333333333,0.64825,1966.0,0.9999999999917938,51.444280321258454,3.1865342163343686,0.8708036622579497,6,0.21,0.77,0.023,0.019,0.25
25302010,2025-05-09,2062BK1,126.29,9.89,7944.0,2472.0,643.0,1173.0,1176.0,254.0,0.0,6793.0,1479.0,0.0,0.15795833333333334,0.03183333333333333,0.64825,1430.0,0.9273755323768,53.7888985663648,3.213592233008409,0.8223776223770473,6,0.19,0.74,0.022,0.017,0.24
25101982,2025-05-09,SEQRFE550D,121.82,10.12,9162.0,2880.0,506.0,3213.0,1807.0,246.0,0.0,110.0,41.0,365.0,0.15795833333333334,0.03183333333333333,0.64825,2053.0,0.9232984689940633,0.9029715974314318,3.1812499999988955,0.8801753531413151,73,0.21,0.75,0.018,0.02,0.23
25101980,2025-05-09,ASP1239,123.25,10.21,8766.0,2976.0,947.0,2704.0,1261.0,250.0,0.0,6135.0,1676.0,0.0,0.15795833333333334,0.03183333333333333,0.64825,1511.0,0.9234976771997341,49.776876267344605,2.9455645161280426,0.8345466578419362,24,0.44,0.74,0.025,0.025,0.22
25101996,2025-05-09,S.TOWER6VAN,123.0,9.88,5748.0,2484.0,697.0,1185.0,2463.0,105.0,572.0,6206.0,1085.0,0.0,0.15795833333333334,0.03183333333333333,0.64825,3140.0,0.9256472004746716,50.45528455243532,2.314009661834817,0.7843949044583489,67,0.2,1.3,0.028,0.02,0.23
25101978,2025-05-09,TMT-FE500D,125.32,0.0,8430.0,2856.0,699.0,2649.0,1814.0,264.0,0.0,6294.0,1101.0,0.0,0.15795833333333334,0.03183333333333333,0.64825,2078.0,0.9999999999920204,50.22342802385714,2.951680672267874,0.8729547641959226,78,0.22,0.78,0.03,0.023,0.21
25101986,2025-05-09,SEQRFE550D,123.64,10.08,8655.0,2880.0,536.0,1918.0,1812.0,250.0,0.0,6253.0,1639.0,0.0,0.15795833333333334,0.03183333333333333,0.64825,2062.0,0.9246186060355623,50.574247815831654,3.00520833333229,0.8787584869054904,73,0.22,0.74,0.031,0.026,0.21
25102011,2025-05-09,SEQRFE550D,125.75,10.42,8490.0,3108.0,594.0,1643.0,1763.0,274.0,0.0,6244.0,1613.0,0.0,0.15795833333333334,0.03183333333333333,0.64825,2037.0,0.9234780054276018,49.65407554632482,2.731660231659353,0.8654884634261829,73,0.22,0.72,0.016,0.014,0.24
25301985,2025-05-09,2062BK1,121.49,9.89,8208.0,2487.0,721.0,720.0,1871.0,254.0,0.0,6871.0,1137.0,0.0,0.15795833333333334,0.03183333333333333,0.64825,2125.0,0.9247221799290248,56.55609515139883,3.3003618817839566,0.8804705882348798,6,0.19,0.8,0.023,0.018,0.2
25301995,2025-05-09,S.TOWER6VAN,130.71,9.07,8385.0,2001.0,701.0,1707.0,2593.0,125.0,484.0,6797.0,1260.0,0.0,0.15795833333333334,0.03183333333333333,0.64825,3202.0,0.935112319352303,52.00061204152704,4.190404797599105,0.8098063710178608,67,0.187,1.25,0.03,0.021,0.235
25301993,2025-05-09,2062BK1,126.68,0.0,8637.0,2592.0,701.0,2205.0,1830.0,298.0,78.0,6803.0,1282.0,0.0,0.15795833333333334,0.03183333333333333,0.64825,2206.0,0.9999999999921061,53.702241868852994,3.3321759259246404,0.8295557570259159,6,0.2,0.78,0.021,0.02,0.19
25301989,2025-05-09,2062BK1,124.58,0.0,8433.0,2004.0,696.0,1684.0,1796.0,274.0,0.0,6457.0,1141.0,0.0,0.15795833333333334,0.03183333333333333,0.64825,2070.0,0.999999999991973,51.83014930123752,4.208083832333229,0.8676328502411268,6,0.198,0.696,0.019,0.02,0.16
25101975,2025-05-09,S.TOWER6VAN,126.24,0.0,10932.0,2997.0,699.0,2829.0,2551.0,104.0,588.0,6451.0,1586.0,0.0,0.15795833333333334,0.03183333333333333,0.64825,3243.0,0.9999999999920786,51.10107731264971,3.6476476476464303,0.7866173296328133,67,0.18,1.31,0.022,0.026,0.19
25301983,2025-05-09,2062BK1,121.5,0.0,8508.0,2466.0,679.0,2463.0,1728.0,308.0,213.0,6437.0,1127.0,206.0,0.15795833333333334,0.03183333333333333,0.64825,2249.0,0.9999999999917695,52.97942386787671,3.4501216544998177,0.7683414851041492,6,0.21,0.83,0.021,0.023,0.2
25301968,2025-05-09,2062BK1,120.49,9.89,8043.0,1416.0,696.0,0.0,1157.0,210.0,0.0,5299.0,1090.0,0.0,0.15795833333333334,0.03183333333333333,0.64825,1367.0,0.9241448074787227,43.978753423155624,5.680084745758701,0.8463789319671936,6,0.21,0.74,0.03,0.024,0.23
25301965,2025-05-09,2062BK1,121.79,10.0,8820.0,2502.0,643.0,2797.0,1895.0,275.0,0.0,6344.0,1115.0,318.0,0.15795833333333334,0.03183333333333333,0.64825,2170.0,0.9241217087721062,52.08966253344207,3.525179856113699,0.8732718894005193,6,0.19,0.74,0.016,0.026,0.19
25301963,2025-05-09,SEQRFE550D,121.81,9.69,8961.0,2172.0,651.0,2772.0,1877.0,271.0,0.0,6136.0,1134.0,315.0,0.15795833333333334,0.03183333333333333,0.64825,2148.0,0.9263117870651992,50.37353255028016,4.125690607732907,0.8738361266290159,73,0.21,0.79,0.017,0.029,0.21
25301956,2025-05-09,2062BK1,123.04,10.1,10128.0,2160.0,650.0,2544.0,1750.0,265.0,0.0,6389.0,1239.0,0.0,0.15795833333333334,0.03183333333333333,0.64825,2015.0,0.9241400029974152,51.92620286043623,4.688888888886718,0.8684863523568891,6,0.18,0.78,0.02,0.029,0.2
25302000,2025-05-09,S.TOWER6VAN,129.03,9.56,10428.0,2025.0,704.0,1063.0,2566.0,126.0,495.0,6782.0,1258.0,0.0,0.15795833333333334,0.03183333333333333,0.64825,3187.0,0.9310195540736632,52.56141982443958,5.1496296296270865,0.805145905239785,67,0.18,1.29,0.028,0.017,0.21
25101973,2025-05-09,S.TOWER6VAN,124.5,10.52,10779.0,2823.0,704.0,3414.0,2552.0,99.0,610.0,6067.0,1829.0,0.0,0.15795833333333334,0.03183333333333333,0.64825,3261.0,0.9220856169388084,48.730923694387705,3.818278427203748,0.7825820300518913,67,0.18,1.28,0.024,0.023,0.22
25101971,2025-05-09,S.TOWER6VAN,124.77,10.2,9648.0,2472.0,699.0,1620.0,2460.0,78.0,562.0,6116.0,1619.0,0.0,0.15795833333333334,0.03183333333333333,0.64825,3100.0,0.9244276505821707,49.01819347560296,3.9029126213576446,0.7935483870965182,67,0.19,1.36,0.023,0.03,0.25
25201967,2025-05-09,S.TOWER6VAN,120.63,10.15,8853.0,2661.0,632.0,1875.0,2457.0,108.0,510.0,6265.0,1110.0,0.0,0.15795833333333334,0.03183333333333333,0.64825,3075.0,0.922388744449286,51.935671059836395,3.326944757608671,0.7990243902436426,67,0.18,1.37,0.021,0.026,0.24
25101966,2025-05-09,SEQRFE550D,125.15,10.2,9324.0,2820.0,702.0,693.0,1806.0,260.0,0.0,6123.0,1090.0,0.0,0.15795833333333334,0.03183333333333333,0.64825,2066.0,0.9246398226751044,48.925289652026166,3.306382978722232,0.8741529525649205,73,0.21,0.75,0.021,0.028,0.21
