Repository: SiddharthKumar268/FerroMind

# FerroMind
*Ferro-Alloy Optimisation using Machine Learning*
**SAIL Durgapur Steel Plant | Steel Melting Shop**
Intern: Siddharth Kumar | FY 2023-24 to FY 2025-26

---

## Quick Start

```bash

# 2. Place raw Excel files in data/raw/

## Dataset

| | |
|---|---|
| Total heats after cleaning | 47,421 |
| Training set | 37,936 heats (Apr 2023 – Jun 2025) |
| Test set | 9,485 heats (Jun 2025 – Dec 2025) |
| Input features | 21 (16 raw + 5 engineered) |
| Target variables | Mn, Si, C, S, P |
| BOF grades | 76 distinct grades |
| Split method | Chronological 80/20 — no shuffle, no leakage |

---

File: data/processed/sms_train.csv (part 244 of 253)
Heat_Number,Date,BOF Grade Code,Hot Metal Addn. Weight,Scrap Addn. Weight,Lime Into Converter,Dolomite Into Converter,Lime Into Ladle,Iron Ore Into Converter,SIMN Into Ladle,FESI Into Ladle,FEMN Into Ladle,Measered O2 Mainblow II,Duration of Mainblow I/II,Measered O2 2nd Blow,HM_P,HM_S,HM_Si,Total_FA_Ladle,HM_Ratio,O2_per_ton_HM,Lime_Dolo_Ratio,SiMn_FA_Fraction,Grade_Encoded,C,Mn,P,S,Si
25101969,2025-05-09,SEQRFE550D,121.22,9.9,9102.0,2754.0,692.0,1605.0,1815.0,250.0,0.0,6044.0,1071.0,0.0,0.15795833333333334,0.03183333333333333,0.64825,2065.0,0.9244966442882513,49.85975911524616,3.305010893244987,0.878934624696911,73,0.21,0.74,0.021,0.03,0.2
25201977,2025-05-09,2062BK1,120.84,0.0,9573.0,2547.0,605.0,1524.0,1684.0,233.0,0.0,6499.0,1533.0,0.0,0.15795833333333334,0.03183333333333333,0.64825,1917.0,0.9999999999917246,53.78186031071018,3.7585394581846256,0.8784559207089836,6,0.21,0.78,0.028,0.022,0.19
25101957,2025-05-09,S.TOWER6VAN,123.0,10.02,10326.0,2502.0,800.0,1195.0,2457.0,71.0,545.0,1938.0,3263.0,0.0,0.15795833333333334,0.03183333333333333,0.64825,3073.0,0.924672981499589,15.756097560847511,4.127098321341276,0.7995444191341362,67,0.183,1.356,0.027,0.027,0.244
25201958,2025-05-09,2062BK1,120.82,10.3,9357.0,2445.0,597.0,2099.0,1765.0,263.0,0.0,6545.0,1599.0,0.0,0.15795833333333334,0.03183333333333333,0.64825,2028.0,0.9214460036537413,54.17149478518316,3.8269938650291095,0.8703155818536142,6,0.18,0.78,0.018,0.027,0.17
25201961,2025-05-09,2062BK1,122.42,10.12,9087.0,2454.0,605.0,2334.0,1836.0,250.0,165.0,6460.0,3696.0,0.0,0.15795833333333334,0.03183333333333333,0.64825,2251.0,0.9236456918596376,52.769155366339085,3.7029339853285643,0.8156374944465501,6,0.2,0.76,0.017,0.028,0.18
25202009,2025-05-09,S.TOWER6VAN,133.48,10.1,8019.0,2019.0,707.0,2397.0,2504.0,74.0,557.0,6800.0,1579.0,0.0,0.15795833333333334,0.03183333333333333,0.64825,3135.0,0.9296559409323747,50.94396164181194,3.9717682020782705,0.7987240829343545,67,0.19,1.25,0.022,0.016,0.24
25201964,2025-05-09,S.TOWER6VAN,122.28,10.13,8805.0,2670.0,608.0,2076.0,2605.0,61.0,554.0,6491.0,1065.0,364.0,0.15795833333333334,0.03183333333333333,0.64825,3220.0,0.9234952042827318,53.083087994332,3.297752808987529,0.809006211179873,67,0.18,1.28,0.017,0.028,0.24
25201979,2025-05-09,2062BK1,122.89,0.0,9108.0,2496.0,577.0,2217.0,1674.0,240.0,0.0,6360.0,1555.0,0.0,0.15795833333333334,0.03183333333333333,0.64825,1914.0,0.9999999999918626,51.75360078076529,3.6490384615369997,0.8746081504697625,6,0.19,0.74,0.025,0.025,0.22
25202001,2025-05-09,2062BK1,123.08,9.74,8043.0,2457.0,696.0,2266.0,1711.0,250.0,0.0,6313.0,1088.0,0.0,0.15795833333333334,0.03183333333333333,0.64825,1961.0,0.9266676705245697,51.29184270351566,3.273504273502941,0.8725140234569747,6,0.19,0.73,0.014,0.018,0.2
25201970,2025-05-09,2062BK1,118.78,10.22,9072.0,2433.0,589.0,1983.0,1758.0,246.0,152.0,6303.0,1059.0,0.0,0.15795833333333334,0.03183333333333333,0.64825,2156.0,0.9207751937913119,53.06448897076053,3.728729963007099,0.8153988868270801,6,0.17,0.89,0.027,0.027,0.22
25201981,2025-05-09,SEQRFE550D,120.32,10.2,9324.0,2358.0,616.0,2757.0,1721.0,250.0,0.0,6594.0,2344.0,0.0,0.15795833333333334,0.03183333333333333,0.64825,1971.0,0.9218510573021619,54.80385638252324,3.954198473280766,0.8731608320644987,73,0.22,0.76,0.023,0.021,0.23
25201974,2025-05-09,2062BK1,124.5,0.0,8064.0,2568.0,666.0,1503.0,1721.0,236.0,0.0,6476.0,2621.0,0.0,0.15795833333333334,0.03183333333333333,0.64825,1957.0,0.9999999999919679,52.01606425661031,3.140186915886628,0.8794072560036386,6,0.19,0.75,0.023,0.028,0.22
25201976,2025-05-09,TMT-FE500D,121.01,0.0,10467.0,2556.0,605.0,1536.0,1721.0,219.0,0.0,6427.0,1334.0,0.0,0.15795833333333334,0.03183333333333333,0.64825,1940.0,0.9999999999917362,53.11131311417972,4.095070422533609,0.8871134020613984,78,0.19,0.74,0.024,0.025,0.2
25202031,2025-05-10,SEQRFE550D,127.85,9.99,8562.0,2100.0,641.0,1749.0,1745.0,263.0,0.0,6380.0,1067.0,0.0,0.14565,0.03085,0.59545,2008.0,0.9275246662730157,49.902229174423915,4.077142857140916,0.8690239043820374,73,0.23,0.75,0.023,0.017,0.22
25302018,2025-05-10,C20MMNC,127.5,10.0,9000.0,2451.0,651.0,2541.0,1779.0,247.0,0.0,6562.0,1026.0,0.0,0.14565,0.03085,0.59545,2026.0,0.9272727272659835,51.466666666263,3.671970624233508,0.8780848963470493,42,0.18,0.73,0.02,0.018,0.18
25202028,2025-05-10,2062BK1,120.8,10.12,8217.0,2166.0,635.0,1629.0,1772.0,257.0,0.0,6663.0,1522.0,0.0,0.14565,0.03085,0.59545,2029.0,0.922700886030227,55.15728476775532,3.7936288088625143,0.8733366190237194,6,0.19,0.77,0.018,0.017,0.21
25302060,2025-05-10,S.TOWER6VAN,120.45,9.9,8592.0,2469.0,610.0,3345.0,2690.0,125.0,549.0,6853.0,1096.0,0.0,0.14565,0.03085,0.59545,3364.0,0.9240506329043036,56.89497716847742,3.4799513973254435,0.7996432818071345,67,0.2,1.23,0.027,0.013,0.2
25302004,2025-05-10,2062BK1,126.6,9.71,8094.0,2886.0,646.0,1215.0,1812.0,288.0,0.0,7054.0,1341.0,0.0,0.14565,0.03085,0.59545,2100.0,0.9287653143501668,55.71879936764835,2.804573804572833,0.862857142856732,6,0.199,0.767,0.021,0.018,0.212
25302055,2025-05-10,S.TOWER6VAN,122.72,9.65,8550.0,2535.0,654.0,2654.0,2669.0,122.0,513.0,6658.0,1316.0,0.0,0.14565,0.03085,0.59545,3304.0,0.9270982851029154,54.253585397211104,3.372781065087427,0.8078087167067773,67,0.19,1.23,0.029,0.016,0.21
25302053,2025-05-10,2062BK1,124.39,9.29,8037.0,2526.0,599.0,1304.0,1829.0,264.0,0.0,5211.0,1243.0,0.0,0.14565,0.03085,0.59545,2093.0,0.9305056852114714,41.89243508286926,3.1817102137754625,0.8738652651691955,6,0.22,0.79,0.027,0.015,0.21
25302048,2025-05-10,2062BK1,125.35,9.29,7761.0,2532.0,599.0,1071.0,1810.0,247.0,0.0,6755.0,1938.0,0.0,0.14565,0.03085,0.59545,2057.0,0.9310011883472149,53.88911049019634,3.0651658767760406,0.8799222168201848,6,0.18,0.7,0.02,0.015,0.2
25302043,2025-05-10,2062BK1,122.23,10.21,8184.0,2526.0,602.0,600.0,1901.0,281.0,102.0,7149.0,2003.0,0.0,0.14565,0.03085,0.59545,2284.0,0.9229084868550068,58.48809621158072,3.239904988122233,0.8323117337999859,6,0.19,0.77,0.029,0.017,0.22
25302041,2025-05-10,2062BK1,122.93,9.49,7524.0,2403.0,605.0,1746.0,1840.0,258.0,0.0,6574.0,2610.0,374.0,0.14565,0.03085,0.59545,2098.0,0.9283340884992575,53.47758887128058,3.1310861423207945,0.877025738798438,6,0.19,0.81,0.027,0.014,0.24
25302021,2025-05-10,C20MMNC,121.66,9.49,7470.0,2445.0,643.0,1818.0,1775.0,247.0,0.0,6073.0,972.0,0.0,0.14565,0.03085,0.59545,2022.0,0.9276401067409253,49.91780371486176,3.055214723925131,0.8778437190895757,42,0.18,0.73,0.018,0.014,0.19
25302024,2025-05-10,C20MMNC,112.81,8.56,7989.0,2274.0,649.0,938.0,1820.0,285.0,0.0,3755.0,794.0,0.0,0.14565,0.03085,0.59545,2105.0,0.9294718628909164,33.28605620039637,3.5131926121356583,0.8646080760090904,42,0.2,0.76,0.022,0.013,0.19
25302027,2025-05-10,1786550D,118.45,9.5,7449.0,2499.0,654.0,0.0,1786.0,244.0,0.0,6511.0,1292.0,0.0,0.14565,0.03085,0.59545,2030.0,0.925752246964238,54.968341071718285,2.980792316925578,0.8798029556645912,3,0.2,0.74,0.02,0.02,0.16
25302030,2025-05-10,2062BK1,126.92,9.99,6990.0,1857.0,651.0,0.0,1785.0,245.0,0.0,6663.0,1343.0,0.0,0.14565,0.03085,0.59545,2030.0,0.9270323570160908,52.49763630592107,3.7641357027443383,0.8793103448271531,6,0.19,0.75,0.021,0.018,0.18
25302033,2025-05-10,SEQRFE550D,131.29,10.63,7962.0,2091.0,649.0,843.0,1793.0,268.0,0.0,6670.0,1165.0,0.0,0.14565,0.03085,0.59545,2061.0,0.9250986471186226,50.80356462753597,3.8077474892377774,0.8699660359044784,73,0.21,0.76,0.033,0.017,0.19
25302036,2025-05-10,2062BK1,120.87,10.11,6951.0,2139.0,643.0,567.0,1758.0,264.0,0.0,6545.0,1311.0,0.0,0.14565,0.03085,0.59545,2022.0,0.9228126431445808,54.149085794207416,3.249649368862436,0.8694362017799855,6,0.21,0.76,0.026,0.023,0.19
25302039,2025-05-10,C20MMNACUTLT,123.7,10.12,6975.0,2049.0,648.0,1085.0,1761.0,241.0,0.0,6670.0,1416.0,0.0,0.14565,0.03085,0.59545,2002.0,0.9243760274927189,53.92077607070395,3.404099560759686,0.8796203796199402,40,0.19,0.72,0.027,0.019,0.2
25302056,2025-05-10,S.TOWER6VAN,127.57,10.38,9039.0,2520.0,646.0,2532.0,2674.0,125.0,502.0,6643.0,1262.0,0.0,0.14565,0.03085,0.59545,3301.0,0.9247553461332023,52.07337148191524,3.5869047619033387,0.8100575583154165,67,0.18,1.25,0.029,0.012,0.22
25202034,2025-05-10,2062BK1,128.37,9.86,8022.0,1896.0,649.0,1302.0,1741.0,243.0,0.0,6796.0,1687.0,0.0,0.14565,0.03085,0.59545,1984.0,0.9286696086165906,52.94071823593565,4.231012658225617,0.8775201612898803,6,0.19,0.76,0.02,0.018,0.24
25302050,2025-05-10,2062BK1,122.02,9.89,8352.0,2745.0,591.0,1205.0,1812.0,260.0,0.0,6764.0,1315.0,0.0,0.14565,0.03085,0.59545,2072.0,0.9250246380037525,55.43353548553161,3.0426229508185636,0.8745173745169524,6,0.19,0.77,0.027,0.018,0.18
25202040,2025-05-10,2062BK1,125.45,9.98,8319.0,2130.0,657.0,1707.0,1691.0,216.0,0.0,6387.0,1101.0,0.0,0.14565,0.03085,0.59545,1907.0,0.9263087942041918,50.91271422837056,3.9056338028150677,0.8867330886204055,6,0.18,0.74,0.018,0.016,0.23
25201998,2025-05-10,2062BK1,128.7,9.78,8304.0,2040.0,696.0,1403.0,1688.0,250.0,0.0,6590.0,1612.0,0.0,0.14565,0.03085,0.59545,1938.0,0.9293760831821969,51.20435120395336,4.0705882352921225,0.8710010319912946,6,0.204,0.722,0.018,0.017,0.215
25202003,2025-05-10,S.TOWER6VAN,130.42,9.78,8082.0,2220.0,701.0,1605.0,2393.0,41.0,503.0,6803.0,1228.0,0.0,0.14565,0.03085,0.59545,2937.0,0.9302425106923664,52.16224505403956,3.640540540538901,0.8147769833160318,67,0.179,1.282,0.022,0.015,0.224
25202007,2025-05-10,S.TOWER6VAN,133.44,9.85,8643.0,1962.0,715.0,1848.0,2413.0,81.0,510.0,6027.0,1546.0,0.0,0.14565,0.03085,0.59545,3004.0,0.9312582873827117,45.166366906136346,4.405198776756165,0.8032623169105182,67,0.176,1.25,0.028,0.016,0.248
25202012,2025-05-10,2062BK1,126.78,9.77,8130.0,2502.0,682.0,1893.0,1795.0,260.0,0.0,6472.0,1171.0,0.0,0.14565,0.03085,0.59545,2055.0,0.9284511168002311,51.04906136574342,3.249400479615008,0.8734793187343681,6,0.2,0.75,0.02,0.014,0.21
25202015,2025-05-10,2062BK1,122.56,0.0,8193.0,2220.0,707.0,1539.0,1725.0,253.0,0.0,6662.0,2392.0,0.0,0.14565,0.03085,0.59545,1978.0,0.9999999999918407,54.35704960791158,3.690540540538878,0.8720930232553731,6,0.19,0.73,0.025,0.013,0.18
25202019,2025-05-10,ASP1239,128.83,10.2,8862.0,2514.0,806.0,2131.0,1212.0,260.0,0.0,6401.0,2413.0,0.0,0.14565,0.03085,0.59545,1472.0,0.9266345393013982,49.68563222813253,3.5250596658697195,0.8233695652168319,24,0.44,0.72,0.019,0.017,0.24
25202022,2025-05-10,SEQRFE550D,115.96,0.0,7812.0,1641.0,696.0,1600.0,1745.0,246.0,0.0,6196.0,1359.0,0.0,0.14565,0.03085,0.59545,1991.0,0.9999999999913763,53.432218005748254,4.760511882995271,0.8764439979905191,73,0.23,0.78,0.025,0.014,0.21
25102017,2025-05-10,2062BK1,122.93,0.0,7608.0,3213.0,611.0,1106.0,1769.0,230.0,0.0,6124.0,1607.0,0.0,0.14565,0.03085,0.59545,1999.0,0.9999999999918653,49.81696900634656,2.367880485526807,0.8849424712351751,6,0.18,0.76,0.02,0.014,0.17
25102020,2025-05-10,SEQRFE550D,114.94,9.87,7605.0,3105.0,612.0,1113.0,1759.0,237.0,0.0,5856.0,1414.0,0.0,0.14565,0.03085,0.59545,1996.0,0.9209197980857229,50.948320862615724,2.4492753623180517,0.8812625250496587,73,0.21,0.76,0.02,0.015,0.21
25102023,2025-05-10,2062BK1,115.4,9.95,7590.0,3120.0,684.0,1111.0,1814.0,250.0,0.0,5866.0,2319.0,0.0,0.14565,0.03085,0.59545,2064.0,0.9206222576711558,50.83188908101532,2.432692307691528,0.8788759689918223,6,0.21,0.76,0.024,0.016,0.2
25302016,2025-05-10,C20MMNC,125.42,10.9,7959.0,2457.0,655.0,930.0,1760.0,244.0,0.0,6261.0,962.0,0.0,0.14565,0.03085,0.59545,2004.0,0.9200410798054576,49.92026789945846,3.239316239314921,0.8782435129736137,42,0.2,0.75,0.017,0.013,0.23
25102035,2025-05-10,2062BK1,123.25,10.11,7458.0,2892.0,634.0,0.0,1672.0,216.0,0.0,6740.0,1167.0,0.0,0.14565,0.03085,0.59545,1888.0,0.9241901619606764,54.68559837683825,2.5788381742729674,0.885593220338514,6,0.19,0.73,0.023,0.018,0.19
25202038,2025-05-10,2062BK1,124.53,9.96,7575.0,2466.0,589.0,1407.0,1727.0,324.0,0.0,6261.0,1405.0,0.0,0.14565,0.03085,0.59545,2051.0,0.9259424492458477,50.27704167630067,3.071776155716516,0.8420282788879366,6,0.2,0.76,0.022,0.018,0.24
25102037,2025-05-10,S.TOWER6VAN,128.3,9.74,9129.0,2775.0,862.0,1967.0,2553.0,101.0,538.0,6467.0,2198.0,0.0,0.14565,0.03085,0.59545,3192.0,0.9294407418072339,50.405300077549455,3.289729729728544,0.7998120300749374,67,0.19,1.29,0.036,0.015,0.22
25202057,2025-05-10,2062BK1,126.54,9.82,9543.0,2418.0,641.0,3708.0,1762.0,314.0,0.0,6409.0,1034.0,0.0,0.14565,0.03085,0.59545,2076.0,0.9279847462530949,50.648016437089865,3.9466501240678467,0.8487475915217492,6,0.2,0.73,0.023,0.012,0.24
25202054,2025-05-10,2062BK1,122.49,9.88,7626.0,3162.0,597.0,2292.0,1721.0,267.0,0.0,6682.0,1703.0,0.0,0.14565,0.03085,0.59545,1988.0,0.9253607312765327,54.55139194991794,2.4117647058815903,0.8656941649895041,6,0.19,0.77,0.027,0.015,0.21
25202052,2025-05-10,C20MMNC,125.96,9.63,7428.0,2688.0,665.0,3272.0,1681.0,223.0,0.0,6209.0,1655.0,0.0,0.14565,0.03085,0.59545,1904.0,0.9289770631983998,49.29342648420695,2.763392857141829,0.8828781512600405,42,0.19,0.69,0.026,0.014,0.2
25202051,2025-05-10,2062BK1,127.31,10.2,7860.0,2103.0,665.0,3113.0,1684.0,260.0,0.0,6609.0,1243.0,0.0,0.14565,0.03085,0.59545,1944.0,0.9258235764604335,51.9126541508765,3.737517831667267,0.8662551440324762,6,0.18,0.7,0.016,0.014,0.23
25202049,2025-05-10,C20MMNC,123.83,10.8,7695.0,2025.0,644.0,2155.0,1715.0,260.0,0.0,6254.0,1056.0,0.0,0.14565,0.03085,0.59545,1975.0,0.9197801381495969,50.50472421827905,3.7999999999981235,0.8683544303793072,42,0.2,0.688,0.023,0.018,0.206
25202047,2025-05-10,C20MMNC,125.74,10.0,8538.0,1503.0,652.0,1601.0,1623.0,243.0,0.0,6283.0,1073.0,0.0,0.14565,0.03085,0.59545,1866.0,0.926329748040914,49.96818832471792,5.680638722551111,0.8697749196136818,42,0.171,0.71,0.02,0.012,0.2
25202045,2025-05-10,2062BK1,128.97,9.89,9807.0,2124.0,652.0,4048.0,1661.0,290.0,165.0,6635.0,1090.0,333.0,0.14565,0.03085,0.59545,2116.0,0.9287771856479276,51.44607272969338,4.617231638415905,0.7849716446121054,6,0.2,0.71,0.02,0.015,0.22
25202044,2025-05-10,2062BK1,124.67,10.08,7950.0,2229.0,693.0,2010.0,1677.0,260.0,0.0,6646.0,1162.0,0.0,0.14565,0.03085,0.59545,1937.0,0.9251948051879393,53.30873506013228,3.566621803497727,0.8657718120800899,6,0.21,0.74,0.024,0.016,0.23
25202042,2025-05-10,C20MMNACUTLT,128.49,0.0,7803.0,2238.0,646.0,1935.0,1708.0,270.0,0.0,6525.0,1100.0,0.0,0.14565,0.03085,0.59545,1978.0,0.9999999999922173,50.78216203556088,3.4865951742611765,0.8634984833160447,40,0.203,0.75,0.017,0.014,0.22
25102058,2025-05-10,2062BK1,128.18,10.52,9651.0,2889.0,807.0,2916.0,1803.0,264.0,0.0,6326.0,1350.0,0.0,0.14565,0.03085,0.59545,2067.0,0.9241528478664445,49.352473084339586,3.3406022845263617,0.872278664731073,6,0.17,0.72,0.026,0.013,0.19
25102026,2025-05-10,2062BK1,132.09,10.31,6861.0,3324.0,697.0,0.0,1814.0,247.0,0.0,6389.0,1107.0,0.0,0.14565,0.03085,0.59545,2061.0,0.9275983146002276,48.36853660346455,2.0640794223820507,0.8801552644343134,6,0.21,0.77,0.026,0.016,0.21
25202069,2025-05-11,S.TOWER6VAN,116.45,10.08,8268.0,2517.0,646.0,2499.0,2474.0,121.0,506.0,6156.0,1054.0,0.0,0.14573684210526316,0.032842105263157895,0.8034210526315789,3101.0,0.9203350983883637,52.863890081126115,3.2848629320606735,0.7978071589807166,67,0.18,1.26,0.021,0.014,0.17
25202066,2025-05-11,1786550D,127.26,0.0,8007.0,2235.0,652.0,2082.0,1735.0,243.0,0.0,6076.0,2230.0,319.0,0.14573684210526316,0.032842105263157895,0.8034210526315789,1978.0,0.9999999999921421,47.74477447707257,3.582550335568867,0.8771486349843897,3,0.22,0.73,0.02,0.02,0.23
25202063,2025-05-11,S.TOWER6VAN,129.87,0.0,9366.0,2424.0,652.0,4839.0,2511.0,132.0,607.0,6728.0,1092.0,0.0,0.14573684210526316,0.032842105263157895,0.8034210526315789,3250.0,0.9999999999923,51.80565180525291,3.8638613861370197,0.7726153846151469,67,0.2,1.3,0.024,0.017,0.17
25202059,2025-05-11,S.TOWER6VAN,127.45,10.14,7989.0,2412.0,646.0,2340.0,2602.0,88.0,564.0,6591.0,1069.0,0.0,0.14573684210526316,0.032842105263157895,0.8034210526315789,3254.0,0.9263027836257992,51.71439780265426,3.312189054724995,0.7996312231097727,67,0.17,1.32,0.028,0.018,0.25
25202076,2025-05-11,SEQRFE550D,124.91,10.0,9030.0,3201.0,644.0,1683.0,1677.0,267.0,0.0,6683.0,1677.0,0.0,0.14573684210526316,0.032842105263157895,0.8034210526315789,1944.0,0.9258765102592404,53.50252181527898,2.8209934395492593,0.8626543209872106,73,0.23,0.81,0.015,0.012,0.19
25302090,2025-05-11,2062BK1,123.43,9.98,9027.0,2757.0,607.0,750.0,1779.0,244.0,0.0,6815.0,1114.0,0.0,0.14573684210526316,0.032842105263157895,0.8034210526315789,2023.0,0.9251930140100054,55.21348132500029,3.274211099019487,0.8793870489367872,6,0.18,0.72,0.028,0.018,0.22
25302068,2025-05-11,1786550D,123.09,9.36,8484.0,4482.0,0.0,1779.0,0.0,0.0,0.0,6409.0,1016.0,610.0,0.14573684210526316,0.032842105263157895,0.8034210526315789,0.0,0.929331823322542,52.06759281784005,1.8929049531454945,0.0,3,0.21,0.77,0.02,0.02,0.21
25302092,2025-05-11,S.TOWER6VAN,121.58,9.8,9207.0,2433.0,591.0,1683.0,2588.0,106.0,461.0,7200.0,3575.0,0.0,0.14573684210526316,0.032842105263157895,0.8034210526315789,3155.0,0.9254072157031101,59.22026649071212,3.784217016028038,0.8202852614894389,67,0.19,1.25,0.022,0.018,0.21
25102061,2025-05-11,2062BK1,123.88,9.77,8535.0,3222.0,802.0,2470.0,1800.0,254.0,0.0,6165.0,1443.0,0.0,0.14573684210526316,0.032842105263157895,0.8034210526315789,2054.0,0.9268986157805694,49.765902485875316,2.64897579143307,0.8763388510219687,6,0.17,0.71,0.031,0.02,0.26
25102062,2025-05-11,2062BK1,127.89,10.0,8637.0,2652.0,792.0,2638.0,1810.0,264.0,0.0,6510.0,1286.0,0.0,0.14573684210526316,0.032842105263157895,0.8034210526315789,2074.0,0.9274784248246613,50.90311986823909,3.256787330315514,0.8727097396331376,6,0.19,0.8,0.026,0.016,0.22
25102064,2025-05-11,2062BK1,127.24,10.12,8766.0,2868.0,807.0,3064.0,1814.0,257.0,0.0,6402.0,1512.0,0.0,0.14573684210526316,0.032842105263157895,0.8034210526315789,2071.0,0.9263249854329768,50.3143665510035,3.05648535564747,0.8759053597291763,6,0.17,0.74,0.03,0.018,0.21
25102070,2025-05-11,S.TOWER6VAN,116.45,10.26,8646.0,2073.0,687.0,1469.0,2508.0,122.0,596.0,6505.0,1251.0,0.0,0.14573684210526316,0.032842105263157895,0.8034210526315789,3226.0,0.9190277010423878,55.86088449930561,4.170767004339522,0.7774333539985191,67,0.19,1.32,0.029,0.014,0.2
25302087,2025-05-11,2062BK1,125.19,10.0,9834.0,1959.0,588.0,561.0,1890.0,308.0,85.0,7105.0,1228.0,0.0,0.14573684210526316,0.032842105263157895,0.8034210526315789,2283.0,0.9260300318002366,56.75373432337444,5.019908116383348,0.8278580814713851,6,0.2,0.81,0.02,0.018,0.2
25102075,2025-05-11,S.TOWER6VAN,122.79,9.8,10044.0,1737.0,704.0,1062.0,2507.0,118.0,545.0,6665.0,1258.0,0.0,0.14573684210526316,0.032842105263157895,0.8034210526315789,3170.0,0.926087940260004,54.27966446734848,5.78238341968579,0.7908517350155234,67,0.18,1.3,0.021,0.012,0.18
25102079,2025-05-11,2062BK1,125.15,9.87,9459.0,2988.0,647.0,0.0,1760.0,250.0,0.0,6540.0,1106.0,0.0,0.14573684210526316,0.032842105263157895,0.8034210526315789,2010.0,0.9268997185533484,52.25729125008184,3.1656626506013503,0.875621890546828,6,0.2,0.73,0.036,0.017,0.21
25102081,2025-05-11,SEQRFE550D,120.87,9.1,8826.0,3963.0,689.0,985.0,1763.0,254.0,0.0,6514.0,1205.0,0.0,0.14573684210526316,0.032842105263157895,0.8034210526315789,2017.0,0.9299838424180198,53.89261189663363,2.227100681301482,0.8740704015860813,73,0.21,0.77,0.022,0.014,0.22
25102082,2025-05-11,S.TOWER6VAN,126.83,9.65,8487.0,3798.0,702.0,2076.0,2563.0,98.0,590.0,6566.0,2123.0,0.0,0.14573684210526316,0.032842105263157895,0.8034210526315789,3251.0,0.9292936693953013,51.770085941403686,2.2345971563975158,0.7883728083664139,67,0.169,1.284,0.037,0.017,0.204
25102084,2025-05-11,1786550D,120.07,9.8,9132.0,3078.0,704.0,2100.0,1821.0,254.0,0.0,6238.0,1553.0,0.0,0.14573684210526316,0.032842105263157895,0.8034210526315789,2075.0,0.9245399245328055,51.95302740025025,2.966861598439582,0.8775903614453602,3,0.2,0.73,0.03,0.02,0.22
25102086,2025-05-11,2062BK1,125.19,9.85,9219.0,3222.0,697.0,2268.0,1804.0,254.0,0.0,6540.0,1480.0,0.0,0.14573684210526316,0.032842105263157895,0.8034210526315789,2058.0,0.9270586492822346,52.24059429625177,2.8612662942263,0.8765792031093894,6,0.21,0.74,0.03,0.015,0.23
25102096,2025-05-11,S.TOWER6VAN,127.8,9.25,11205.0,2214.0,800.0,2088.0,2519.0,98.0,535.0,7069.0,2917.0,0.0,0.14573684210526316,0.032842105263157895,0.8034210526315789,3152.0,0.9325063845243888,55.312989044950605,5.060975609753812,0.7991751269032997,67,0.17,1.24,0.028,0.016,0.21
25202083,2025-05-11,2062BK1,123.98,10.2,8331.0,1941.0,657.0,1725.0,1661.0,270.0,0.0,6733.0,1090.0,216.0,0.14573684210526316,0.032842105263157895,0.8034210526315789,1931.0,0.9239827097859296,54.307146313483564,4.2921174652219,0.8601760745723148,6,0.19,0.79,0.021,0.014,0.2
25202078,2025-05-11,S.TOWER6VAN,125.91,10.0,9192.0,2244.0,665.0,2214.0,2535.0,98.0,452.0,5151.0,2275.0,0.0,0.14573684210526316,0.032842105263157895,0.8034210526315789,3085.0,0.926421896836683,40.91017393343729,4.096256684490153,0.8217179902752604,67,0.18,1.334,0.025,0.015,0.212
25302094,2025-05-11,2062BK1,127.95,10.11,9354.0,2322.0,591.0,2676.0,1829.0,260.0,0.0,6639.0,2108.0,0.0,0.14573684210526316,0.032842105263157895,0.8034210526315789,2089.0,0.9267709691371377,51.887456037109125,4.028423772608084,0.8755385351838796,6,0.18,0.74,0.031,0.021,0.21
25202093,2025-05-11,2062BK1,126.51,10.2,9066.0,3612.0,600.0,2521.0,1755.0,253.0,0.0,6807.0,1949.0,0.0,0.14573684210526316,0.032842105263157895,0.8034210526315789,2008.0,0.9253895106361979,53.80602323884431,2.509966777407943,0.8740039840633098,6,0.19,0.72,0.019,0.016,0.23
25202089,2025-05-11,S.TOWER6VAN,128.19,10.0,9108.0,1989.0,652.0,2703.0,2514.0,78.0,506.0,6832.0,1110.0,260.0,0.14573684210526316,0.032842105263157895,0.8034210526315789,3098.0,0.9276358636592544,53.29588891447621,4.5791855203596885,0.8114912846995443,67,0.2,1.23,0.019,0.016,0.21
25202085,2025-05-11,1786550D,125.92,9.78,8307.0,2238.0,655.0,2438.0,1704.0,280.0,0.0,6490.0,1099.0,309.0,0.14573684210526316,0.032842105263157895,0.8034210526315789,1984.0,0.9279292557042895,51.540660736566544,3.7117962466471353,0.8588709677415026,3,0.21,0.77,0.04,0.02,0.21
25302088,2025-05-11,1786550D,127.73,9.85,9081.0,2604.0,600.0,384.0,1828.0,272.0,0.0,7145.0,2997.0,0.0,0.14573684210526316,0.032842105263157895,0.8034210526315789,2100.0,0.9284052914600349,55.93830736666454,3.487327188938753,0.870476190475776,3,0.21,0.73,0.02,0.02,0.21
25202080,2025-05-11,2062BK1,131.94,9.39,8109.0,1836.0,632.0,1971.0,1721.0,273.0,0.0,6744.0,1095.0,261.0,0.14573684210526316,0.032842105263157895,0.8034210526315789,1994.0,0.9335597537611722,51.11414279179086,4.416666666664261,0.8630892678029773,6,0.2,0.73,0.02,0.014,0.22
25202117,2025-05-12,1786550D,125.38,9.62,10539.0,1806.0,674.0,1611.0,1731.0,277.0,206.0,6744.0,1110.0,545.0,0.14572727272727273,0.03859090909090909,0.8956363636363637,2214.0,0.9287407407338613,53.7884830112156,5.835548172754244,0.7818428184278311,3,0.2,0.76,0.02,0.02,0.19
25202115,2025-05-12,1786500D,126.13,0.0,11178.0,2184.0,663.0,2813.0,1691.0,280.0,0.0,6657.0,1107.0,0.0,0.14572727272727273,0.03859090909090909,0.8956363636363637,1971.0,0.9999999999920717,52.77887893401428,5.118131868129525,0.8579401319122993,2,0.17,0.7,0.014,0.019,0.234
25202113,2025-05-12,SEQRFE550D,126.98,10.21,10770.0,2748.0,808.0,722.0,1704.0,267.0,0.0,6798.0,1138.0,0.0,0.14572727272727273,0.03859090909090909,0.8956363636363637,1971.0,0.9255776660038956,53.535989919250774,3.9192139737977003,0.8645357686449191,73,0.21,0.74,0.02,0.018,0.2
25202110,2025-05-12,C20MMNC,125.47,10.08,11670.0,2100.0,786.0,1305.0,1708.0,297.0,0.0,6143.0,1046.0,310.0,0.14572727272727273,0.03859090909090909,0.8956363636363637,2005.0,0.9256362965627027,48.9599107352438,5.557142857140211,0.8518703241891014,42,0.17,0.73,0.017,0.016,0.2
25202108,2025-05-12,SEQRFE550D,127.17,10.0,10557.0,2019.0,897.0,1813.0,1701.0,304.0,0.0,6413.0,1097.0,271.0,0.14572727272727273,0.03859090909090909,0.8956363636363637,2005.0,0.9270977618945316,50.428560194618,5.2288261515575885,0.8483790523686542,73,0.24,0.78,0.021,0.016,0.22
25202106,2025-05-12,SEQRFE550D,127.04,10.2,11088.0,2019.0,594.0,3010.0,1765.0,304.0,0.0,6616.0,1079.0,0.0,0.14572727272727273,0.03859090909090909,0.8956363636363637,2069.0,0.9256776449947124,52.07808564190744,5.491827637441559,0.8530691155143291,73,0.22,0.74,0.015,0.019,0.19
25202104,2025-05-12,SEQRFE550D,117.37,10.12,10761.0,3027.0,558.0,3706.0,1738.0,300.0,0.0,6240.0,1017.0,559.0,0.14572727272727273,0.03859090909090909,0.8956363636363637,2038.0,0.9206212251869117,53.165204055097846,3.555004955400213,0.8527968596659211,73,0.23,0.74,0.019,0.012,0.18
25202095,2025-05-12,2062BK1,129.24,0.0,10125.0,2241.0,715.0,2145.0,1667.0,209.0,0.0,6794.0,1239.0,0.0,0.14572727272727273,0.03859090909090909,0.8956363636363637,1876.0,0.9999999999922625,52.56886412834596,4.518072289154611,0.8885927505325754,6,0.19,1.25,0.03,0.018,0.24
25202091,2025-05-12,TMT-FE500D,121.12,0.0,9000.0,2013.0,641.0,3196.0,1721.0,287.0,0.0,6300.0,1025.0,260.0,0.14572727272727273,0.03859090909090909,0.8956363636363637,2008.0,0.9999999999917437,52.01453104316368,4.470938897166184,0.8570717131469835,78,0.22,0.759,0.017,0.018,0.239
25102116,2025-05-12,2062BK1,119.9,9.5,10437.0,2517.0,674.0,3117.0,1755.0,270.0,0.0,6156.0,1314.0,0.0,0.14572727272727273,0.03859090909090909,0.8956363636363637,2025.0,0.9265842349232877,51.34278565428404,4.146603098925647,0.8666666666662387,6,0.2,0.73,0.03,0.024,0.21
25102131,2025-05-12,1786550D,121.31,10.82,9051.0,3480.0,707.0,1512.0,1817.0,250.0,0.0,6528.0,1091.0,0.0,0.14572727272727273,0.03859090909090909,0.8956363636363637,2067.0,0.9181109513288572,53.81254636836359,2.6008620689647697,0.8790517658437934,3,0.19,0.74,0.03,0.04,0.24
25302103,2025-05-12,2062BK1,126.46,9.49,12189.0,2496.0,699.0,3550.0,0.0,508.0,1304.0,5116.0,1506.0,0.0,0.14572727272727273,0.03859090909090909,0.8956363636363637,1812.0,0.930194924597792,40.45547999335398,4.883413461536505,0.0,6,0.19,0.74,0.031,0.018,0.22
25102098,2025-05-12,S.TOWER6VAN,125.36,0.0,10746.0,2424.0,815.0,3044.0,2504.0,99.0,531.0,3894.0,1598.0,0.0,0.14572727272727273,0.03859090909090909,0.8956363636363637,3134.0,0.9999999999920229,31.062539884883037,4.433168316829854,0.7989789406506704,67,0.195,1.25,0.03,0.016,0.238
25102100,2025-05-12,S.TOWER6VAN,124.95,9.49,10983.0,2679.0,0.0,4489.0,0.0,0.0,0.0,6362.0,2018.0,0.0,0.14572727272727273,0.03859090909090909,0.8956363636363637,0.0,0.9294108896092725,50.91636654621115,4.099664053749869,0.0,67,0.19,1.26,0.027,0.016,0.26
25102102,2025-05-12,S.TOWER6VAN,125.14,9.53,10710.0,2301.0,795.0,4619.0,2548.0,112.0,589.0,6590.0,1294.0,0.0,0.14572727272727273,0.03859090909090909,0.8956363636363637,3249.0,0.9292344248835731,52.66101965756224,4.65449804432653,0.7842413050166869,67,0.19,1.305,0.034,0.018,0.204
25102105,2025-05-12,S.TOWER6VAN,118.05,10.0,10404.0,2802.0,807.0,3644.0,2563.0,116.0,586.0,5857.0,1023.0,316.0,0.14572727272727273,0.03859090909090909,0.8956363636363637,3265.0,0.9219055056546512,49.61457009699606,3.7130620984997456,0.7849923430319189,67,0.178,1.288,0.021,0.015,0.171
25102107,2025-05-12,S.TOWER6VAN,128.8,9.88,9279.0,2808.0,812.0,2839.0,2563.0,109.0,600.0,6377.0,1099.0,0.0,0.14572727272727273,0.03859090909090909,0.8956363636363637,3272.0,0.9287568502961585,49.51086956483299,3.304487179486003,0.7833129584349684,67,0.2,1.3,0.022,0.019,0.19
25202119,2025-05-12,SEQRFE550D,120.44,9.85,10569.0,534.0,822.0,0.0,1701.0,280.0,253.0,6401.0,1044.0,0.0,0.14572727272727273,0.03859090909090909,0.8956363636363637,2234.0,0.9243994166787598,53.1467950842482,19.79213483142361,0.7614145031330521,73,0.22,0.77,0.028,0.02,0.23
25102109,2025-05-12,C20MMNC,118.67,9.7,8823.0,2067.0,787.0,2186.0,1753.0,267.0,0.0,5991.0,1104.0,0.0,0.14572727272727273,0.03859090909090909,0.8956363636363637,2020.0,0.924437173787299,50.48453695078381,4.268505079823769,0.8678217821777882,42,0.18,0.8,0.03,0.019,0.2
25102112,2025-05-12,2062BK1,122.62,10.0,11169.0,2517.0,732.0,2314.0,1717.0,271.0,0.0,6349.0,1596.0,0.0,0.14572727272727273,0.03859090909090909,0.8956363636363637,1988.0,0.9245965917589761,51.777850268701854,4.4374255065536605,0.8636820925548976,6,0.21,0.75,0.022,0.019,0.19
25102114,2025-05-12,2062BK1,125.91,10.0,10320.0,2472.0,604.0,3513.0,1757.0,265.0,0.0,6186.0,1198.0,0.0,0.14572727272727273,0.03859090909090909,0.8956363636363637,2022.0,0.926421896836683,49.13033118855428,4.1747572815517096,0.8689416419382449,6,0.19,0.73,0.025,0.025,0.2
25102121,2025-05-12,SEQRFE550D,125.85,11.66,10782.0,3147.0,667.0,2806.0,1756.0,274.0,0.0,6321.0,1304.0,0.0,0.14572727272727273,0.03859090909090909,0.8956363636363637,2030.0,0.9152061668175755,50.22646007111461,3.426120114393573,0.8650246305414458,73,0.22,0.77,0.025,0.026,0.21
25102123,2025-05-12,S.TOWER6VAN,123.25,10.11,9987.0,2676.0,669.0,2705.0,2568.0,101.0,659.0,247.0,2069.0,0.0,0.14572727272727273,0.03859090909090909,0.8956363636363637,3328.0,0.9241901619606764,2.0040567951155857,3.732062780267664,0.7716346153843835,67,0.17,1.29,0.028,0.027,0.22
25102127,2025-05-12,1786550D,122.98,10.82,9480.0,2295.0,744.0,4187.0,1763.0,284.0,0.0,6632.0,1284.0,0.0,0.14572727272727273,0.03859090909090909,0.8956363636363637,2047.0,0.9191330343728017,53.927467880517746,4.130718954246566,0.8612603810450116,3,0.21,0.73,0.04,0.03,0.22
25102129,2025-05-12,2062BK1,124.34,0.0,9975.0,3216.0,694.0,3203.0,1756.0,244.0,0.0,6616.0,1093.0,0.0,0.14572727272727273,0.03859090909090909,0.8956363636363637,2000.0,0.9999999999919575,53.20894321977474,3.1016791044766476,0.877999999999561,6,0.2,0.74,0.024,0.022,0.19
25102111,2025-05-12,SEQRFE550D,121.86,10.0,9891.0,2769.0,802.0,3331.0,1756.0,271.0,0.0,5978.0,1006.0,0.0,0.14572727272727273,0.03859090909090909,0.8956363636363637,2027.0,0.924161989982374,49.05629410759021,3.57204767063793,0.8663048840646935,73,0.21,0.75,0.02,0.021,0.21
25302097,2025-05-12,2062BK1,125.49,9.9,10716.0,2388.0,613.0,3480.0,1539.0,261.0,265.0,6983.0,1426.0,0.0,0.14572727272727273,0.03859090909090909,0.8956363636363637,2065.0,0.9268779082581663,55.64586819622563,4.487437185927769,0.7452784503628352,6,0.2,0.75,0.031,0.018,0.21
25202120,2025-05-12,SEQRFE550D,123.04,10.01,10404.0,2268.0,778.0,576.0,1725.0,243.0,206.0,6392.0,1066.0,0.0,0.14572727272727273,0.03859090909090909,0.8956363636363637,2174.0,0.9247651258855711,51.950585175130435,4.587301587299565,0.7934682612691842,73,0.23,0.78,0.032,0.029,0.24
25202122,2025-05-12,2062BK1,126.38,9.75,10854.0,2466.0,803.0,2194.0,1829.0,256.0,0.0,6695.0,1113.0,0.0,0.14572727272727273,0.03859090909090909,0.8956363636363637,2085.0,0.9283772864105754,52.97515429614674,4.401459854012813,0.8772182254192435,6,0.21,0.74,0.025,0.025,0.24
25202124,2025-05-12,SEQRFE550D,119.83,9.81,10002.0,2973.0,789.0,2713.0,1819.0,253.0,0.0,6497.0,1654.0,0.0,0.14572727272727273,0.03859090909090909,0.8956363636363637,2072.0,0.924328910822861,54.21847617412819,3.3642785065578997,0.8778957528953292,73,0.23,0.74,0.019,0.026,0.21
25202126,2025-05-12,2062BK1,123.27,9.77,9801.0,2526.0,808.0,1926.0,1765.0,256.0,0.0,6256.0,1370.0,0.0,0.14572727272727273,0.03859090909090909,0.8956363636363637,2021.0,0.926563439560083,50.75038533259714,3.880047505936706,0.8733300346358865,6,0.2,0.82,0.018,0.025,0.22
25202128,2025-05-12,S.TOWER6VAN,118.94,10.21,8979.0,3057.0,701.0,2232.0,2511.0,94.0,557.0,5900.0,1047.0,0.0,0.14572727272727273,0.03859090909090909,0.8956363636363637,3162.0,0.9209446380106779,49.60484277745414,2.9371933267900108,0.7941176470585724,67,0.17,1.24,0.022,0.021,0.2
25202130,2025-05-12,S.TOWER6VAN,121.48,10.56,9513.0,2400.0,726.0,2535.0,2487.0,74.0,560.0,6319.0,1004.0,0.0,0.14572727272727273,0.03859090909090909,0.8956363636363637,3121.0,0.9200242350733111,52.016792887289945,3.9637499999983485,0.7968599807751372,67,0.17,1.32,0.026,0.023,0.21
25202132,2025-05-12,2062BK1,120.07,10.21,10965.0,2415.0,649.0,2508.0,1731.0,277.0,0.0,5826.0,1029.0,0.0,0.14572727272727273,0.03859090909090909,0.8956363636363637,2008.0,0.9216303346567268,48.521695677117336,4.540372670805573,0.862051792828256,6,0.19,0.74,0.02,0.03,0.19
25202118,2025-05-12,2062BK1,128.33,0.0,9642.0,0.0,795.0,0.0,1752.0,267.0,202.0,6388.0,1033.0,0.0,0.14572727272727273,0.03859090909090909,0.8956363636363637,2221.0,0.9999999999922077,49.777916309126645,9642000000000.0,0.788833858621887,6,0.2,0.72,0.021,0.018,0.21
25302101,2025-05-12,2062BK1,126.25,10.0,10986.0,2250.0,604.0,3147.0,1504.0,261.0,341.0,6950.0,1625.0,0.0,0.14572727272727273,0.03859090909090909,0.8956363636363637,2106.0,0.9266055045803553,55.04950495005901,4.8826666666644964,0.7141500474830417,6,0.19,0.78,0.04,0.016,0.19
25102158,2025-05-13,1786550DHCR,118.6,10.56,9882.0,3414.0,699.0,2804.0,1763.0,261.0,0.0,1018.0,3849.0,0.0,0.1479285714285714,0.0395,0.7525000000000001,2024.0,0.9182409414608375,8.583473861647695,2.8945518453418586,0.8710474308296092,4,0.2,0.8,0.023,0.027,0.22
25102168,2025-05-13,2062BK1,120.21,10.21,8436.0,2976.0,729.0,3108.0,1763.0,260.0,274.0,6266.0,1013.0,0.0,0.1479285714285714,0.0395,0.7525000000000001,2297.0,0.9217144609651764,52.12544713374823,2.8346774193538864,0.7675228558986645,6,0.2,0.84,0.023,0.022,0.21
25102125,2025-05-13,S.TOWER6VAN,123.17,10.0,10830.0,3189.0,672.0,3215.0,2565.0,108.0,640.0,6473.0,1495.0,0.0,0.1479285714285714,0.0395,0.7525000000000001,3313.0,0.9249080123081407,52.55338150480999,3.396048918155097,0.7742227588286223,67,0.17,1.35,0.032,0.022,0.19
25102166,2025-05-13,2062BK1,123.04,9.28,8229.0,2268.0,672.0,1547.0,1770.0,261.0,0.0,6266.0,1140.0,0.0,0.1479285714285714,0.0395,0.7525000000000001,2031.0,0.9298669891102642,50.92652795797361,3.6283068783052785,0.8714918759227614,6,0.2,0.73,0.024,0.024,0.2
25102164,2025-05-13,2062BK1,120.6,9.29,8871.0,2862.0,704.0,1892.0,1759.0,264.0,0.0,6470.0,1149.0,0.0,0.1479285714285714,0.0395,0.7525000000000001,2023.0,0.9284779428675921,53.64842454350209,3.099580712787177,0.86950074147263,6,0.17,0.76,0.021,0.023,0.23
25102162,2025-05-13,1786550DHCR,118.26,10.03,8886.0,2880.0,501.0,1995.0,1761.0,254.0,0.0,6649.0,1421.0,0.0,0.1479285714285714,0.0395,0.7525000000000001,2015.0,0.9218177566379157,56.223575172871435,3.0854166666655956,0.8739454094288467,4,0.21,0.78,0.018,0.028,0.24
25102133,2025-05-13,S.TOWER6VAN,117.47,9.89,9168.0,2988.0,707.0,1373.0,2520.0,98.0,534.0,6595.0,1135.0,0.0,0.1479285714285714,0.0395,0.7525000000000001,3152.0,0.9223461055203961,56.141993700041354,3.068273092368451,0.7994923857865484,67,0.196,1.272,0.021,0.021,0.227
25102139,2025-05-13,2062BK1,122.52,8.13,8298.0,3012.0,702.0,1009.0,1844.0,250.0,0.0,6731.0,1113.0,0.0,0.1479285714285714,0.0395,0.7525000000000001,2094.0,0.9377726750789301,54.93796931068448,2.7549800796803603,0.8806112702956636,6,0.19,0.77,0.021,0.034,0.19
25102137,2025-05-13,2062BK1,123.04,9.99,9060.0,3453.0,699.0,1236.0,1844.0,247.0,0.0,6718.0,1118.0,0.0,0.1479285714285714,0.0395,0.7525000000000001,2091.0,0.9249041569501248,54.60013003856794,2.62380538661957,0.8818747010995305,6,0.18,0.77,0.024,0.033,0.21
25102156,2025-05-13,1786550DHCR,120.08,9.49,8646.0,2865.0,702.0,2297.0,1754.0,264.0,0.0,4519.0,2447.0,0.0,0.1479285714285714,0.0395,0.7525000000000001,2018.0,0.9267577371233562,37.633244503350824,3.0178010471193657,0.8691774033692422,4,0.2,0.75,0.02,0.027,0.21
25102141,2025-05-13,S.TOWER6VAN,119.51,9.89,8262.0,3732.0,699.0,1017.0,2467.0,74.0,535.0,6544.0,1095.0,0.0,0.1479285714285714,0.0395,0.7525000000000001,3076.0,0.9235703245678241,54.756924106311125,2.213826366558892,0.8020156046811437,67,0.165,1.323,0.021,0.031,0.22
25102148,2025-05-13,SEQRFE550D,120.44,9.5,8490.0,2520.0,644.0,1609.0,1762.0,301.0,0.0,6388.0,1083.0,0.0,0.1479285714285714,0.0395,0.7525000000000001,2063.0,0.9268893335314231,53.03885752197743,3.369047619046282,0.8540959767324993,73,0.21,0.74,0.019,0.026,0.21
25102151,2025-05-13,SEQRFE550D,120.73,0.0,7965.0,3066.0,704.0,0.0,1760.0,257.0,0.0,6151.0,1438.0,0.0,0.1479285714285714,0.0395,0.7525000000000001,2017.0,0.9999999999917171,50.94839724964012,2.5978473581204833,0.8725830441245054,73,0.22,0.74,0.028,0.025,0.21
25102152,2025-05-13,1786550DHCR,120.65,10.21,8547.0,3039.0,694.0,558.0,1770.0,260.0,0.0,6365.0,1370.0,0.0,0.1479285714285714,0.0395,0.7525000000000001,2030.0,0.9219776860696777,52.755905511373754,2.812438302072125,0.8719211822655804,4,0.19,0.81,0.036,0.023,0.19
25102154,2025-05-13,1786550DHCR,122.51,10.42,8556.0,2883.0,709.0,2001.0,1763.0,261.0,0.0,6402.0,1469.0,0.0,0.1479285714285714,0.0395,0.7525000000000001,2024.0,0.9216128789519176,52.25695861519666,2.9677419354828416,0.8710474308296092,4,0.18,0.77,0.032,0.027,0.2
25102135,2025-05-13,S.TOWER6VAN,120.77,9.8,9492.0,3273.0,689.0,1004.0,2463.0,105.0,538.0,6615.0,1116.0,0.0,0.1479285714285714,0.0395,0.7525000000000001,3106.0,0.9249444742212994,54.77353647383644,2.9000916590275283,0.7929813264646514,67,0.175,1.274,0.026,0.037,0.22
25202173,2025-05-13,2062BK1,121.25,10.21,9672.0,2295.0,649.0,529.0,1762.0,304.0,314.0,6480.0,1087.0,360.0,0.1479285714285714,0.0395,0.7525000000000001,2380.0,0.9223337897389142,53.443298968631396,4.214379084965484,0.7403361344534705,6,0.18,0.84,0.027,0.02,0.21
25102160,2025-05-13,2062BK1,120.4,9.9,10458.0,2910.0,491.0,3387.0,1766.0,261.0,0.0,6658.0,1493.0,0.0,0.1479285714285714,0.0395,0.7525000000000001,2027.0,0.9240214888647428,55.29900332179984,3.593814432988456,0.8712382831766792,6,0.19,0.76,0.015,0.02,0.21
25202171,2025-05-13,2062BK1,124.66,9.16,10038.0,2031.0,644.0,1023.0,1762.0,277.0,0.0,6908.0,1168.0,0.0,0.1479285714285714,0.0395,0.7525000000000001,2039.0,0.9315498430658232,55.41472805987956,4.942392909894169,0.8641490926920725,6,0.19,0.76,0.023,0.02,0.24
25202167,2025-05-13,2062BK1,117.05,9.88,8562.0,2367.0,649.0,2179.0,1738.0,297.0,0.0,6797.0,1480.0,320.0,0.1479285714285714,0.0395,0.7525000000000001,2035.0,0.9221618214691392,58.069201195573946,3.6172370088704615,0.8540540540536343,6,0.19,0.74,0.022,0.024,0.19
25202165,2025-05-13,2062BK1,123.04,10.0,8532.0,2484.0,657.0,2004.0,1714.0,226.0,0.0,6454.0,3759.0,335.0,0.1479285714285714,0.0395,0.7525000000000001,1940.0,0.9248346361926876,52.45448634547745,3.4347826086942694,0.8835051546387198,6,0.2,0.76,0.022,0.023,0.19
25202163,2025-05-13,SEQRFE550D,120.73,0.0,8310.0,2736.0,646.0,1551.0,1745.0,236.0,0.0,6474.0,1000.0,0.0,0.1479285714285714,0.0395,0.7525000000000001,1981.0,0.9999999999917171,53.623788618788836,3.037280701753276,0.8808682483589698,73,0.21,0.79,0.022,0.029,0.22
25202159,2025-05-13,2062BK1,122.67,9.85,8895.0,2430.0,638.0,1038.0,1549.0,270.0,0.0,6391.0,1034.0,0.0,0.1479285714285714,0.0395,0.7525000000000001,1819.0,0.9256715967331296,52.09912774066928,3.6604938271589873,0.8515667949418079,6,0.22,0.75,0.024,0.03,0.23
25202157,2025-05-13,2062BK1,123.09,9.64,11379.0,3198.0,657.0,1122.0,1742.0,229.0,0.0,6503.0,1060.0,0.0,0.1479285714285714,0.0395,0.7525000000000001,1971.0,0.9273713553761216,52.831261678017455,3.558161350843165,0.8838153221710382,6,0.19,0.71,0.017,0.025,0.22
25202153,2025-05-13,2062BK1,110.12,10.5,8649.0,2532.0,608.0,872.0,1769.0,297.0,0.0,5973.0,1494.0,0.0,0.1479285714285714,0.0395,0.7525000000000001,2066.0,0.9129497595679577,54.240828186939325,3.415876777249836,0.8562439496607666,6,0.21,0.85,0.021,0.03,0.23
25202172,2025-05-13,2062BK1,123.81,10.0,9768.0,2037.0,657.0,0.0,1795.0,304.0,314.0,6840.0,1172.0,0.0,0.1479285714285714,0.0395,0.7525000000000001,2413.0,0.9252671698608081,55.245941361317776,4.7952871870374105,0.7438872772479305,6,0.2,0.79,0.025,0.02,0.23
25202149,2025-05-13,2062BK1,124.3,10.1,8058.0,2541.0,701.0,800.0,1728.0,256.0,0.0,6804.0,1157.0,0.0,0.1479285714285714,0.0395,0.7525000000000001,1984.0,0.9248511904693092,54.73853580004233,3.1711924439184687,0.8709677419350449,6,0.2,0.75,0.018,0.025,0.23
25202150,2025-05-13,2062BK1,0.0,0.0,8058.0,2541.0,701.0,800.0,1728.0,256.0,0.0,6804.0,1157.0,0.0,0.1479285714285714,0.0395,0.7525000000000001,1984.0,0.0,6804000000000.0,3.1711924439184687,0.8709677419350449,6,0.21,0.78,0.023,0.03,0.25
25202145,2025-05-13,2062BK1,0.0,0.0,8838.0,2046.0,588.0,1297.0,1809.0,250.0,0.0,6630.0,2017.0,0.0,0.1479285714285714,0.0395,0.7525000000000001,2059.0,0.0,6630000000000.0,4.319648093839531,0.8785818358422154,6,0.18,0.76,0.017,0.03,0.23
25202170,2025-05-13,2062BK1,123.22,10.0,9585.0,2019.0,655.0,1022.0,1735.0,294.0,0.0,6595.0,1098.0,383.0,0.1479285714285714,0.0395,0.7525000000000001,2029.0,0.9249361957594586,53.52215549380359,4.747399702820829,0.8551010349921858,6,0.19,0.7,0.022,0.02,0.22
25202142,2025-05-13,S.TOWER6VAN,124.35,10.11,8499.0,3054.0,797.0,3096.0,2386.0,108.0,547.0,6666.0,1516.0,0.0,0.1479285714285714,0.0395,0.7525000000000001,3041.0,0.9248103525143181,53.60675512622753,2.7829076620816036,0.7846103255505477,67,0.16,1.3,0.019,0.027,0.2
