Repository: SiddharthKumar268/FerroMind

# FerroMind
*Ferro-Alloy Optimisation using Machine Learning*
**SAIL Durgapur Steel Plant | Steel Melting Shop**
Intern: Siddharth Kumar | FY 2023-24 to FY 2025-26

---

## Quick Start

```bash

# 2. Place raw Excel files in data/raw/

## Dataset

| | |
|---|---|
| Total heats after cleaning | 47,421 |
| Training set | 37,936 heats (Apr 2023 – Jun 2025) |
| Test set | 9,485 heats (Jun 2025 – Dec 2025) |
| Input features | 21 (16 raw + 5 engineered) |
| Target variables | Mn, Si, C, S, P |
| BOF grades | 76 distinct grades |
| Split method | Chronological 80/20 — no shuffle, no leakage |

---

File: data/processed/sms_train.csv (part 245 of 253)
Heat_Number,Date,BOF Grade Code,Hot Metal Addn. Weight,Scrap Addn. Weight,Lime Into Converter,Dolomite Into Converter,Lime Into Ladle,Iron Ore Into Converter,SIMN Into Ladle,FESI Into Ladle,FEMN Into Ladle,Measered O2 Mainblow II,Duration of Mainblow I/II,Measered O2 2nd Blow,HM_P,HM_S,HM_Si,Total_FA_Ladle,HM_Ratio,O2_per_ton_HM,Lime_Dolo_Ratio,SiMn_FA_Fraction,Grade_Encoded,C,Mn,P,S,Si
25202140,2025-05-13,2062BK1,126.33,10.12,8463.0,2496.0,666.0,3188.0,1704.0,219.0,0.0,6246.0,1425.0,0.0,0.1479285714285714,0.0395,0.7525000000000001,1923.0,0.9258336386887078,49.441937781608154,3.3906249999986415,0.8861154446173239,6,0.19,0.78,0.021,0.028,0.23
25202138,2025-05-13,S.TOWER6VAN,125.5,10.12,9537.0,2397.0,666.0,2532.0,2572.0,91.0,560.0,6494.0,997.0,0.0,0.1479285714285714,0.0395,0.7525000000000001,3223.0,0.9253797374950201,51.74501991990641,3.9787234042536594,0.7980142724167552,67,0.18,1.28,0.03,0.035,0.22
25202136,2025-05-13,2062BK1,123.22,10.28,9498.0,2475.0,649.0,1911.0,1667.0,219.0,0.0,6199.0,1206.0,0.0,0.1479285714285714,0.0395,0.7525000000000001,1886.0,0.9229962546747342,50.30839149447891,3.837575757574207,0.8838812301161804,6,0.18,0.74,0.024,0.034,0.22
25202134,2025-05-13,2062BK1,124.96,10.13,11028.0,2415.0,630.0,2256.0,1772.0,257.0,0.0,6134.0,979.0,0.0,0.1479285714285714,0.0395,0.7525000000000001,2029.0,0.9250129543198977,49.087708066188476,4.566459627327301,0.8733366190237194,6,0.173,0.718,0.021,0.025,0.161
25202146,2025-05-13,2062BK1,122.3,10.12,8838.0,2046.0,588.0,1297.0,1809.0,250.0,0.0,6630.0,2016.0,0.0,0.1479285714285714,0.0395,0.7525000000000001,2059.0,0.9235764990113007,54.21095666349787,4.319648093839531,0.8785818358422154,6,0.198,0.776,0.019,0.025,0.242
25102175,2025-05-14,2062BK1,118.7,9.69,8475.0,2154.0,702.0,579.0,1665.0,261.0,0.0,6416.0,1048.0,0.0,0.14391666666666666,0.03441666666666667,0.9160416666666666,1926.0,0.9245268323006112,54.05223251849998,3.9345403899703184,0.8644859813079624,6,0.21,0.82,0.022,0.022,0.26
25102177,2025-05-14,2062BK1,123.75,0.0,9147.0,2511.0,699.0,1656.0,1763.0,267.0,0.0,6489.0,1685.0,0.0,0.14391666666666666,0.03441666666666667,0.9160416666666666,2030.0,0.9999999999919191,52.436363635939905,3.642771804060676,0.868472906403513,6,0.17,0.74,0.036,0.022,0.23
25102179,2025-05-14,2062BK1,124.32,9.92,8697.0,2847.0,712.0,1858.0,1773.0,295.0,0.0,6263.0,1356.0,0.0,0.14391666666666666,0.03441666666666667,0.9160416666666666,2068.0,0.9261025029728391,50.378056627651404,3.054794520546872,0.8573500967113843,6,0.2,0.78,0.02,0.021,0.22
25202211,2025-05-14,SEQRFE550D,124.67,10.08,10524.0,2409.0,589.0,2394.0,1688.0,243.0,0.0,6597.0,1491.0,0.0,0.14391666666666666,0.03441666666666667,0.9160416666666666,1931.0,0.9251948051879393,52.91569744082044,4.368617683684364,0.8741584671150315,73,0.21,0.74,0.031,0.022,0.22
25102181,2025-05-14,2062BK1,123.48,11.27,7503.0,3426.0,702.0,2088.0,1762.0,280.0,0.0,5975.0,1562.0,0.0,0.14391666666666666,0.03441666666666667,0.9160416666666666,2042.0,0.916363636356836,48.38840297984784,2.190017513134212,0.8628795298722512,6,0.19,0.77,0.02,0.021,0.21
25102216,2025-05-14,SEQRFE550D,122.67,10.42,10482.0,3051.0,699.0,3585.0,1864.0,264.0,0.0,6146.0,1034.0,458.0,0.14391666666666666,0.03441666666666667,0.9160416666666666,2128.0,0.9217071154788361,50.101899404499044,3.4355948869211943,0.8759398496236486,73,0.22,0.75,0.021,0.018,0.22
25102214,2025-05-14,SEQRFE550D,124.42,9.71,10611.0,2982.0,647.0,3127.0,1860.0,273.0,0.0,6951.0,1315.0,0.0,0.14391666666666666,0.03441666666666667,0.9160416666666666,2133.0,0.9276075449121927,55.86722391853506,3.5583501006024285,0.8720112517576784,73,0.22,0.74,0.023,0.018,0.23
25102212,2025-05-14,2062BK1,126.43,10.21,9567.0,3078.0,654.0,2911.0,1862.0,271.0,0.0,6330.0,1053.0,483.0,0.14391666666666666,0.03441666666666667,0.9160416666666666,2133.0,0.9252781030377248,50.06723087835112,3.108187134501914,0.8729488982649447,6,0.2,0.75,0.027,0.019,0.23
25102210,2025-05-14,2062BK1,124.77,9.66,9972.0,3117.0,667.0,3264.0,1869.0,271.0,0.0,6367.0,1225.0,413.0,0.14391666666666666,0.03441666666666667,0.9160416666666666,2140.0,0.9281410399395362,51.02989500640354,3.1992300288728908,0.8733644859809003,6,0.2,0.74,0.022,0.017,0.22
25102208,2025-05-14,SEQRFE550D,126.63,9.35,10602.0,3138.0,647.0,3404.0,1810.0,261.0,0.0,3825.0,2279.0,0.0,0.14391666666666666,0.03441666666666667,0.9160416666666666,2071.0,0.9312398882120074,30.206112295425996,3.3785850860409883,0.8739739256393655,73,0.22,0.77,0.03,0.019,0.23
25102204,2025-05-14,SEQRFE550D,121.48,10.75,10434.0,2457.0,712.0,3316.0,1858.0,139.0,193.0,6438.0,1244.0,0.0,0.14391666666666666,0.03441666666666667,0.9160416666666666,2190.0,0.9187022612045775,52.99637800417355,4.246642246640518,0.8484018264836308,73,0.22,0.8,0.025,0.017,0.22
25102202,2025-05-14,2062BK1,124.06,9.08,10683.0,3111.0,694.0,3078.0,1871.0,139.0,183.0,6302.0,1203.0,0.0,0.14391666666666666,0.03441666666666667,0.9160416666666666,2193.0,0.9318011116048385,50.798000966864436,3.4339440694299475,0.8531691746462138,6,0.19,0.78,0.027,0.02,0.18
25102200,2025-05-14,2062BK1,118.27,9.89,11637.0,2892.0,704.0,3521.0,1861.0,291.0,190.0,6159.0,1446.0,0.0,0.14391666666666666,0.03441666666666667,0.9160416666666666,2342.0,0.9228308364472314,52.07575885641265,4.023858921160435,0.7946199829202414,6,0.22,0.84,0.022,0.019,0.19
25102196,2025-05-14,SEQRFE550D,120.9,11.03,10539.0,3645.0,824.0,3099.0,1861.0,264.0,200.0,6876.0,1466.0,0.0,0.14391666666666666,0.03441666666666667,0.9160416666666666,2325.0,0.9163950579783492,56.87344913104322,2.8913580246905646,0.8004301075265374,73,0.21,0.79,0.026,0.02,0.21
25102194,2025-05-14,2062BK1,123.85,10.47,9777.0,3765.0,795.0,2501.0,1815.0,261.0,0.0,6647.0,2052.0,0.0,0.14391666666666666,0.03441666666666667,0.9160416666666666,2076.0,0.9220518165506102,53.66976180820614,2.5968127490032944,0.8742774566469778,6,0.21,0.75,0.026,0.018,0.24
25102190,2025-05-14,2062BK1,129.41,10.5,8424.0,4152.0,587.0,2054.0,1763.0,237.0,0.0,5156.0,1287.0,0.0,0.14391666666666666,0.03441666666666667,0.9160416666666666,2000.0,0.9249517546928386,39.84236148643967,2.0289017341035573,0.8814999999995593,6,0.2,0.76,0.031,0.018,0.22
25102188,2025-05-14,2062BK1,123.21,9.8,9996.0,2838.0,717.0,2186.0,1757.0,271.0,0.0,6602.0,1434.0,0.0,0.14391666666666666,0.03441666666666667,0.9160416666666666,2028.0,0.9263213292164024,53.58331304233761,3.522198731499816,0.8663708086780738,6,0.21,0.78,0.019,0.018,0.19
25102186,2025-05-14,SEQRFE550D,118.89,9.78,9990.0,3966.0,702.0,1871.0,1814.0,294.0,0.0,6513.0,1390.0,0.0,0.14391666666666666,0.03441666666666667,0.9160416666666666,2108.0,0.9239916064278855,54.781731011398925,2.5189107413004237,0.8605313092975045,73,0.23,0.74,0.023,0.021,0.21
25102184,2025-05-14,SEQRFE550D,121.07,10.32,9981.0,4209.0,694.0,1337.0,1821.0,305.0,0.0,6463.0,1489.0,0.0,0.14391666666666666,0.03441666666666667,0.9160416666666666,2126.0,0.921455209674089,53.382340794140724,2.371347113328018,0.8565380997173769,73,0.21,0.75,0.019,0.016,0.21
25102183,2025-05-14,2062BK1,126.43,0.0,7986.0,2949.0,692.0,3467.0,1817.0,277.0,0.0,5988.0,1604.0,0.0,0.14391666666666666,0.03441666666666667,0.9160416666666666,2094.0,0.9999999999920904,47.362176698193764,2.7080366225830086,0.8677172874876468,6,0.19,0.74,0.024,0.019,0.21
25202209,2025-05-14,2062BK1,125.44,10.0,11139.0,2751.0,602.0,2982.0,1758.0,280.0,0.0,6613.0,1462.0,0.0,0.14391666666666666,0.03441666666666667,0.9160416666666666,2038.0,0.9261665682152528,52.71843112202871,4.049073064338768,0.862610402354827,6,0.19,0.74,0.03,0.017,0.23
25102206,2025-05-14,2062BK1,132.76,9.28,10695.0,2541.0,797.0,3525.0,1863.0,257.0,185.0,6377.0,1239.0,0.0,0.14391666666666666,0.03441666666666667,0.9160416666666666,2305.0,0.9346662911790012,48.034046399156125,4.208972845334825,0.8082429501081092,6,0.19,0.84,0.021,0.017,0.19
25102169,2025-05-14,2062BK1,120.7,9.9,9942.0,2709.0,3494.0,2749.0,1763.0,301.0,278.0,6070.0,1434.0,0.0,0.14391666666666666,0.03441666666666667,0.9160416666666666,2342.0,0.9241960183696464,50.28997514457092,3.6699889258015244,0.752775405635887,6,0.2,0.89,0.024,0.019,0.22
25202203,2025-05-14,2062BK1,124.78,9.86,10005.0,3000.0,715.0,2271.0,1738.0,257.0,0.0,6781.0,1560.0,0.0,0.14391666666666666,0.03441666666666667,0.9160416666666666,1995.0,0.9267676767607936,54.34364481443866,3.3349999999988884,0.8711779448617187,6,0.2,0.69,0.016,0.017,0.25
25202205,2025-05-14,2062BK1,122.91,9.96,9843.0,3984.0,710.0,1741.0,1647.0,219.0,0.0,6552.0,1314.0,0.0,0.14391666666666666,0.03441666666666667,0.9160416666666666,1866.0,0.9250395122982988,53.307298022509904,2.470632530119862,0.88263665594808,6,0.2,0.77,0.026,0.016,0.19
25202199,2025-05-14,2062BK1,125.26,10.12,9966.0,2007.0,688.0,2880.0,1802.0,250.0,0.0,6652.0,1329.0,0.0,0.14391666666666666,0.03441666666666667,0.9160416666666666,2052.0,0.9252474516108344,53.10554047538635,4.965620328846554,0.8781676413251082,6,0.19,0.74,0.033,0.017,0.25
25202197,2025-05-14,2062BK1,123.08,0.0,9447.0,2007.0,709.0,2166.0,1691.0,263.0,0.0,6884.0,1149.0,0.0,0.14391666666666666,0.03441666666666667,0.9160416666666666,1954.0,0.9999999999918752,55.93110172200251,4.7070254110589405,0.8654042988736615,6,0.2,0.8,0.031,0.017,0.25
25202195,2025-05-14,2062BK1,132.0,0.0,10494.0,2007.0,660.0,1362.0,1725.0,182.0,0.0,6826.0,1098.0,0.0,0.14391666666666666,0.03441666666666667,0.9160416666666666,1907.0,0.9999999999924243,51.71212121172946,5.228699551566901,0.9045621394856295,6,0.2,0.76,0.019,0.017,0.22
25202193,2025-05-14,SEQRFE550D,119.84,9.88,8841.0,2319.0,663.0,2042.0,1752.0,250.0,0.0,6749.0,1400.0,0.0,0.14391666666666666,0.03441666666666667,0.9160416666666666,2002.0,0.9238359543561222,56.31675567376237,3.812419146182056,0.875124875124438,73,0.23,0.78,0.024,0.018,0.2
25202191,2025-05-14,2062BK1,123.54,9.73,10353.0,2658.0,641.0,3033.0,1768.0,257.0,0.0,6468.0,1042.0,0.0,0.14391666666666666,0.03441666666666667,0.9160416666666666,2025.0,0.9269903203952353,52.355512384228945,3.8950338600436814,0.8730864197526552,6,0.2,0.77,0.03,0.019,0.26
25202189,2025-05-14,SEQRFE550D,115.06,0.0,9423.0,2721.0,633.0,4237.0,1708.0,243.0,0.0,5778.0,1125.0,0.0,0.14391666666666666,0.03441666666666667,0.9160416666666666,1951.0,0.9999999999913088,50.217277941506886,3.46306504961284,0.8754484879544462,73,0.22,0.76,0.031,0.013,0.21
25202187,2025-05-14,2062BK1,119.04,0.0,9102.0,3111.0,654.0,2276.0,1762.0,243.0,0.0,6100.0,2103.0,0.0,0.14391666666666666,0.03441666666666667,0.9160416666666666,2005.0,0.9999999999915994,51.243279569462,2.925747348118635,0.878802992518265,6,0.19,0.76,0.021,0.021,0.23
25202185,2025-05-14,2062BK1,117.35,9.38,8796.0,3120.0,660.0,2277.0,1647.0,202.0,0.0,6442.0,1634.0,0.0,0.14391666666666666,0.03441666666666667,0.9160416666666666,1849.0,0.9259843762256295,54.89561141836476,2.8192307692298657,0.8907517577063868,6,0.22,0.77,0.019,0.019,0.24
25202182,2025-05-14,2062BK1,125.05,9.85,10419.0,2451.0,652.0,1875.0,1681.0,250.0,0.0,6884.0,1012.0,0.0,0.14391666666666666,0.03441666666666667,0.9160416666666666,1931.0,0.9269829503267089,55.04998000755658,4.250917992654324,0.8705334023817346,6,0.21,0.76,0.021,0.021,0.2
25202180,2025-05-14,2062BK1,121.16,9.49,8199.0,2442.0,649.0,1140.0,1738.0,246.0,0.0,6397.0,982.0,0.0,0.14391666666666666,0.03441666666666667,0.9160416666666666,1984.0,0.927363184072504,52.79795311940576,3.3574938574924826,0.8760080645156875,6,0.2,0.75,0.022,0.023,0.2
25202178,2025-05-14,2062BK1,132.47,10.01,8835.0,2421.0,641.0,2004.0,1785.0,277.0,0.0,6596.0,1131.0,0.0,0.14391666666666666,0.03441666666666667,0.9160416666666666,2062.0,0.9297445255409199,49.79240582735871,3.64931846344335,0.8656644034913358,6,0.19,0.73,0.02,0.028,0.22
25202176,2025-05-14,2062BK1,122.63,10.08,9192.0,2169.0,649.0,234.0,1623.0,270.0,162.0,6400.0,1070.0,0.0,0.14391666666666666,0.03441666666666667,0.9160416666666666,2055.0,0.9240449099470722,52.189513169271876,4.2378976486840765,0.7897810218974259,6,0.19,0.75,0.021,0.016,0.2
25202174,2025-05-14,2062BK1,120.58,9.63,9006.0,2175.0,652.0,1060.0,1752.0,290.0,176.0,6602.0,1329.0,0.0,0.14391666666666666,0.03441666666666667,0.9160416666666666,2218.0,0.9260425466482909,54.75203184562322,4.14068965517051,0.7899008115415735,6,0.17,0.75,0.018,0.02,0.19
25202201,2025-05-14,SEQRFE550D,123.19,10.11,9840.0,3684.0,723.0,2625.0,1762.0,250.0,0.0,7102.0,1483.0,0.0,0.14391666666666666,0.03441666666666667,0.9160416666666666,2012.0,0.9241560390028195,57.650783342335814,2.671009771986246,0.8757455268385309,73,0.22,0.74,0.023,0.018,0.23
25202207,2025-05-14,2062BK1,122.89,10.11,10038.0,3357.0,679.0,2399.0,1718.0,226.0,0.0,6780.0,1320.0,0.0,0.14391666666666666,0.03441666666666667,0.9160416666666666,1944.0,0.9239849623990679,55.171291398362996,2.9901697944584478,0.8837448559666236,6,0.2,0.76,0.026,0.015,0.21
25202261,2025-05-15,TMT-FE500D,124.69,9.79,9432.0,1932.0,597.0,2683.0,1775.0,250.0,0.0,6706.0,1283.0,0.0,0.13940000000000002,0.03305,0.8430500000000001,2025.0,0.9272010707843011,53.7813778165548,4.881987577637225,0.8765432098761103,78,0.23,0.74,0.032,0.024,0.2
25102245,2025-05-15,2062BK1,122.45,0.0,9900.0,2973.0,669.0,2561.0,1821.0,274.0,0.0,6500.0,1217.0,0.0,0.13940000000000002,0.03305,0.8430500000000001,2095.0,0.9999999999918334,53.082890975475024,3.3299697275468114,0.8692124105007785,6,0.21,0.79,0.019,0.018,0.2
25102243,2025-05-15,C20MMNC,124.55,9.8,9573.0,2847.0,662.0,2162.0,1804.0,261.0,0.0,6560.0,1102.0,378.0,0.13940000000000002,0.03305,0.8430500000000001,2065.0,0.9270561964947746,52.669610597730475,3.3624868282390716,0.8736077481835963,42,0.227,0.825,0.03,0.015,0.243
25102241,2025-05-15,2062BK1,127.5,10.2,10092.0,3063.0,709.0,2617.0,1750.0,281.0,0.0,6656.0,1106.0,0.0,0.13940000000000002,0.03305,0.8430500000000001,2031.0,0.9259259259192019,52.20392156821801,3.2948090107726755,0.8616445100931257,6,0.19,0.77,0.019,0.016,0.22
25102239,2025-05-15,2062BK1,124.93,9.97,10605.0,2673.0,647.0,3806.0,1817.0,139.0,186.0,6496.0,1219.0,0.0,0.13940000000000002,0.03305,0.8430500000000001,2142.0,0.9260934025135206,51.997118385880114,3.96745230078415,0.8482726423898934,6,0.22,0.78,0.025,0.018,0.23
25102238,2025-05-15,C20MMNC,122.58,10.52,9741.0,2766.0,702.0,3599.0,1812.0,294.0,180.0,6273.0,1481.0,0.0,0.13940000000000002,0.03305,0.8430500000000001,2286.0,0.9209616829382348,51.174743024545805,3.521691973968358,0.7926509186348238,42,0.17,0.79,0.031,0.017,0.17
25102236,2025-05-15,2062BK1,128.22,9.71,9696.0,2661.0,704.0,2930.0,1807.0,271.0,190.0,6362.0,1093.0,0.0,0.13940000000000002,0.03305,0.8430500000000001,2268.0,0.9296019720080505,49.617844329670746,3.6437429537754062,0.7967372134035288,6,0.2,0.8,0.029,0.018,0.21
25102234,2025-05-15,SEQRFE550D,123.33,10.42,10644.0,2670.0,689.0,3302.0,1800.0,267.0,186.0,6139.0,1419.0,0.0,0.13940000000000002,0.03305,0.8430500000000001,2253.0,0.9220934579370311,49.77702100016398,3.986516853931091,0.7989347536614296,73,0.22,0.78,0.02,0.019,0.21
25102232,2025-05-15,2062BK1,121.29,9.8,10860.0,2658.0,706.0,3537.0,1799.0,273.0,179.0,6156.0,1328.0,0.0,0.13940000000000002,0.03305,0.8430500000000001,2251.0,0.9252422000081987,50.75439030381107,4.085778781036837,0.799200355397246,6,0.21,0.79,0.019,0.02,0.21
25102231,2025-05-15,SEQRFE550D,125.45,9.69,9897.0,2784.0,702.0,3220.0,1809.0,270.0,189.0,6369.0,1472.0,0.0,0.13940000000000002,0.03305,0.8430500000000001,2268.0,0.9282965813162032,50.76923076882607,3.5549568965504474,0.797619047618696,73,0.24,0.77,0.025,0.02,0.19
25102228,2025-05-15,2062BK1,124.68,10.11,10311.0,2646.0,702.0,3577.0,1859.0,264.0,0.0,6698.0,1421.0,0.0,0.13940000000000002,0.03305,0.8430500000000001,2123.0,0.9249944357821426,53.721527108969184,3.896825396823924,0.8756476683933699,6,0.19,0.76,0.02,0.016,0.21
25102226,2025-05-15,2062BK1,133.15,0.0,11226.0,2541.0,694.0,4025.0,1854.0,273.0,0.0,6741.0,1861.0,0.0,0.13940000000000002,0.03305,0.8430500000000001,2127.0,0.9999999999924898,50.62711227900393,4.417945690671225,0.8716502115651755,6,0.2,0.78,0.023,0.02,0.25
25102224,2025-05-15,ASP1239,126.94,10.32,10170.0,3042.0,644.0,2710.0,1865.0,200.0,0.0,6170.0,1095.0,327.0,0.13940000000000002,0.03305,0.8430500000000001,2065.0,0.9248142211793327,48.60564045967697,3.34319526627109,0.9031476997574319,24,0.43,0.77,0.019,0.019,0.24
25102222,2025-05-15,2062BK1,126.1,10.32,9795.0,3039.0,714.0,2953.0,1871.0,267.0,0.0,6350.0,1145.0,352.0,0.13940000000000002,0.03305,0.8430500000000001,2138.0,0.9243512681357254,50.35685963481081,3.22309970384889,0.875116931711471,6,0.19,0.75,0.019,0.018,0.21
25102220,2025-05-15,2062BK1,125.6,9.7,9948.0,3147.0,699.0,3474.0,1871.0,274.0,0.0,6382.0,1090.0,377.0,0.13940000000000002,0.03305,0.8430500000000001,2145.0,0.9283074648859698,50.81210191042347,3.1611058150609592,0.8722610722606656,6,0.17,0.78,0.024,0.016,0.22
25102218,2025-05-15,2062BK1,126.08,0.0,10785.0,3036.0,702.0,5565.0,1865.0,274.0,0.0,6189.0,1042.0,0.0,0.13940000000000002,0.03305,0.8430500000000001,2139.0,0.9999999999920685,49.08788071027056,3.5523715415008064,0.8719027582978626,6,0.22,0.76,0.026,0.02,0.19
25102253,2025-05-15,SEQRFE550D,124.76,9.9,9549.0,3078.0,669.0,2716.0,1807.0,254.0,0.0,6142.0,1365.0,0.0,0.13940000000000002,0.03305,0.8430500000000001,2061.0,0.9264815089787133,49.23052260300392,3.102339181285542,0.8767588549243683,73,0.21,0.74,0.02,0.018,0.2
25202252,2025-05-15,SEQRFE550D,123.37,9.49,8775.0,3093.0,707.0,2509.0,1826.0,273.0,0.0,6639.0,1153.0,0.0,0.13940000000000002,0.03305,0.8430500000000001,2099.0,0.9285714285644395,53.813731052494006,2.8370514064006347,0.8699380657451787,73,0.22,0.74,0.027,0.019,0.22
25102257,2025-05-15,SEQRFE550D,125.98,10.0,10047.0,3294.0,664.0,3033.0,1760.0,261.0,0.0,6325.0,1481.0,0.0,0.13940000000000002,0.03305,0.8430500000000001,2021.0,0.9264597734892891,50.2063819649928,3.0500910746803127,0.8708560118748784,73,0.21,0.74,0.028,0.022,0.2
25102251,2025-05-15,TMT-FE500D,129.1,9.28,8985.0,2502.0,669.0,2214.0,1810.0,264.0,0.0,6583.0,1232.0,0.0,0.13940000000000002,0.03305,0.8430500000000001,2074.0,0.9329382858727205,50.99147947288156,3.5911270983199075,0.8727097396331376,78,0.205,0.74,0.023,0.017,0.17
25102260,2025-05-15,S.TOWER6VAN,124.69,10.42,10134.0,3414.0,652.0,3013.0,2514.0,98.0,643.0,6387.0,1368.0,0.0,0.13940000000000002,0.03305,0.8430500000000001,3255.0,0.9228776552370449,51.22303312173211,2.9683655536019424,0.7723502304145092,67,0.17,1.29,0.02,0.021,0.2
25202213,2025-05-15,2062BK1,122.94,9.88,9996.0,2232.0,608.0,2659.0,1765.0,246.0,0.0,6440.0,1064.0,0.0,0.13940000000000002,0.03305,0.8430500000000001,2011.0,0.9256136124008011,52.38327639456334,4.478494623653908,0.8776727996017515,6,0.2,0.72,0.029,0.017,0.19
25202215,2025-05-15,2062BK1,122.58,9.67,10581.0,2592.0,599.0,3584.0,1752.0,253.0,0.0,6518.0,1151.0,0.0,0.13940000000000002,0.03305,0.8430500000000001,2005.0,0.9268809073653923,53.17343775450177,4.082175925924351,0.8738154613461976,6,0.2,0.67,0.032,0.02,0.18
25202217,2025-05-15,2062BK1,119.91,9.12,10830.0,2727.0,600.0,2828.0,1779.0,257.0,0.0,6372.0,1925.0,0.0,0.13940000000000002,0.03305,0.8430500000000001,2036.0,0.9293187630711516,53.13985489072521,3.971397139712515,0.873772102160671,6,0.2,0.75,0.025,0.019,0.22
25202219,2025-05-15,SEQRFE550D,124.52,10.2,10767.0,2475.0,594.0,3310.0,1772.0,253.0,0.0,6716.0,1384.0,0.0,0.13940000000000002,0.03305,0.8430500000000001,2025.0,0.9242874109195051,53.935110825137045,4.350303030301273,0.8750617283946296,73,0.21,0.76,0.027,0.02,0.22
25102247,2025-05-15,S.TOWER6VAN,126.98,10.11,9483.0,3495.0,669.0,1822.0,2519.0,122.0,528.0,6511.0,1089.0,0.0,0.13940000000000002,0.03305,0.8430500000000001,3169.0,0.9262528266034996,51.275791462818745,2.7133047210292665,0.7948879772796482,67,0.2,1.34,0.029,0.02,0.21
25202223,2025-05-15,2062BK1,126.89,10.03,10185.0,2496.0,608.0,3138.0,1691.0,246.0,0.0,6506.0,1187.0,264.0,0.13940000000000002,0.03305,0.8430500000000001,1937.0,0.9267455448369359,51.27275592992928,4.080528846152212,0.8729994837372881,6,0.2,0.81,0.025,0.018,0.23
25202225,2025-05-15,2062BK1,124.78,10.1,10413.0,2439.0,605.0,3658.0,1755.0,243.0,0.0,6553.0,1080.0,0.0,0.13940000000000002,0.03305,0.8430500000000001,1998.0,0.9251186239551816,52.51642891446933,4.269372693725187,0.8783783783779388,6,0.2,0.74,0.03,0.02,0.22
25202221,2025-05-15,2062BK1,121.48,9.81,10452.0,2478.0,602.0,2825.0,1768.0,246.0,0.0,6390.0,1060.0,0.0,0.13940000000000002,0.03305,0.8430500000000001,2014.0,0.9252799146856177,52.60125123433815,4.2179176755430925,0.877855014895294,6,0.2,0.73,0.032,0.019,0.22
25202230,2025-05-15,2062BK1,124.68,0.0,10566.0,2535.0,649.0,3243.0,1654.0,273.0,172.0,6884.0,1010.0,0.0,0.13940000000000002,0.03305,0.8430500000000001,2099.0,0.9999999999919794,55.21334616574259,4.168047337276462,0.7879942829915255,6,0.21,0.77,0.02,0.016,0.19
25202250,2025-05-15,S.TOWER6VAN,125.91,9.86,8610.0,2217.0,712.0,1652.0,2417.0,84.0,516.0,6602.0,1335.0,0.0,0.13940000000000002,0.03305,0.8430500000000001,3017.0,0.9273771819921385,52.43427845244671,3.883626522325718,0.8011269472983755,67,0.19,1.29,0.027,0.018,0.22
25202248,2025-05-15,2062BK1,125.19,0.0,9090.0,2214.0,707.0,1146.0,1654.0,229.0,0.0,6595.0,1177.0,0.0,0.13940000000000002,0.03305,0.8430500000000001,1883.0,0.9999999999920122,52.679926511281415,4.105691056908714,0.8783855549650141,6,0.18,0.7,0.02,0.015,0.18
25202246,2025-05-15,SEQRFE550D,124.36,10.23,8892.0,2226.0,696.0,1138.0,1357.0,240.0,0.0,6356.0,1951.0,0.0,0.13940000000000002,0.03305,0.8430500000000001,1597.0,0.9239913812250242,51.10968156922556,3.9946091644186907,0.8497182216650909,73,0.23,0.79,0.018,0.015,0.21
25202229,2025-05-15,SEQRFE550D,120.5,0.0,10998.0,2421.0,652.0,2991.0,1731.0,273.0,176.0,6512.0,1468.0,0.0,0.13940000000000002,0.03305,0.8430500000000001,2180.0,0.9999999999917012,54.04149377548513,4.542750929366154,0.7940366972473422,73,0.24,0.79,0.017,0.018,0.22
25202244,2025-05-15,S.TOWER6VAN,121.94,0.0,8670.0,2226.0,690.0,1635.0,2460.0,128.0,516.0,6522.0,1730.0,0.0,0.13940000000000002,0.03305,0.8430500000000001,3104.0,0.9999999999917992,53.48532064906113,3.8948787061977113,0.792525773195621,67,0.184,1.292,0.026,0.016,0.228
25102249,2025-05-15,SEQRFE550D,125.1,10.36,9939.0,3039.0,657.0,1464.0,1810.0,261.0,0.0,6555.0,1087.0,0.0,0.13940000000000002,0.03305,0.8430500000000001,2071.0,0.9235198582539237,52.39808153435333,3.270483711746209,0.8739739256393655,73,0.23,0.8,0.027,0.019,0.2
25202240,2025-05-15,C20MMNC,129.52,9.85,9306.0,2526.0,759.0,2253.0,1775.0,240.0,0.0,6631.0,1020.0,377.0,0.13940000000000002,0.03305,0.8430500000000001,2015.0,0.9293248188209133,51.19672637390985,3.6840855106873778,0.8808933002477018,42,0.193,0.667,0.019,0.017,0.192
25202237,2025-05-15,SAILTOWER6VA,122.58,10.1,10005.0,2544.0,770.0,3186.0,2555.0,0.0,611.0,6369.0,978.0,0.0,0.13940000000000002,0.03305,0.8430500000000001,3166.0,0.9238769972797417,51.95790504118161,3.932783018866379,0.8070120025265929,68,0.19,1.38,0.031,0.015,0.27
25202235,2025-05-15,SAILTOWER6VA,126.09,9.84,10986.0,3300.0,668.0,2922.0,2599.0,0.0,611.0,6387.0,1029.0,0.0,0.13940000000000002,0.03305,0.8430500000000001,3210.0,0.9276097991545089,50.65429455110909,3.3290909090899,0.8096573208720219,68,0.16,1.32,0.024,0.018,0.2
25202233,2025-05-15,2062BK1,131.69,0.0,11526.0,2397.0,602.0,4716.0,1701.0,273.0,176.0,6325.0,1061.0,0.0,0.13940000000000002,0.03305,0.8430500000000001,2150.0,0.9999999999924065,48.02946313275094,4.808510638295866,0.7911627906973064,6,0.2,0.79,0.016,0.018,0.21
25202242,2025-05-15,2062BK1,124.69,9.86,9294.0,2067.0,663.0,1443.0,1785.0,236.0,0.0,6572.0,1096.0,366.0,0.13940000000000002,0.03305,0.8430500000000001,2021.0,0.9267186919291956,52.70671264694276,4.496371552973152,0.8832261256799192,6,0.22,0.83,0.015,0.022,0.27
25102268,2025-05-16,2062BK1,127.11,10.11,9564.0,3456.0,694.0,3022.0,1814.0,254.0,0.0,6473.0,1618.0,0.0,0.1403684210526316,0.03736842105263158,0.7917894736842106,2068.0,0.9263226934781642,50.924396191873775,2.7673611111103105,0.8771760154734637,6,0.2,0.74,0.026,0.019,0.25
25102264,2025-05-16,TMT-FE500D,124.47,10.2,9861.0,3477.0,707.0,2957.0,1808.0,271.0,0.0,6700.0,1560.0,0.0,0.1403684210526316,0.03736842105263158,0.7917894736842106,2079.0,0.9242593005055005,53.82823170198579,2.8360655737696763,0.8696488696484513,78,0.231,0.767,0.028,0.019,0.234
25102262,2025-05-16,TMT-FE500D,122.44,10.34,9480.0,2298.0,659.0,2550.0,1803.0,260.0,0.0,6164.0,1388.0,0.0,0.1403684210526316,0.03736842105263158,0.7917894736842106,2063.0,0.9221268263223217,50.34302515476688,4.125326370755385,0.8739699466791692,78,0.197,0.733,0.02,0.018,0.232
25102258,2025-05-16,S.TOWER6VAN,123.8,10.0,10065.0,2808.0,677.0,3413.0,2511.0,102.0,640.0,6419.0,1515.0,0.0,0.1403684210526316,0.03736842105263158,0.7917894736842106,3253.0,0.9252615844474943,51.849757673248384,3.584401709400433,0.7719028588992402,67,0.182,1.301,0.025,0.018,0.215
25102255,2025-05-16,TMT-FE500D,123.33,9.49,9984.0,3072.0,669.0,3138.0,1823.0,260.0,0.0,6495.0,1287.0,0.0,0.1403684210526316,0.03736842105263158,0.7917894736842106,2083.0,0.9285499171741565,52.66358550188386,3.249999999998942,0.8751800288041885,78,0.194,0.753,0.023,0.025,0.2
25102266,2025-05-16,TMT-FE500D,122.7,9.28,9975.0,3480.0,700.0,3134.0,0.0,576.0,1479.0,6602.0,1522.0,0.0,0.1403684210526316,0.03736842105263158,0.7917894736842106,2055.0,0.9296863161014574,53.80603096940663,2.866379310344004,0.0,78,0.2,0.71,0.019,0.019,0.21
25102270,2025-05-16,S.TOWER6VAN,126.83,9.69,9480.0,3516.0,707.0,3017.0,2460.0,75.0,545.0,6451.0,1813.0,0.0,0.1403684210526316,0.03736842105263158,0.7917894736842106,3080.0,0.9290213888006957,50.863360403288944,2.696245733787629,0.7987012987010393,67,0.18,1.31,0.026,0.021,0.23
25202293,2025-05-16,2062BK1,122.2,10.0,9456.0,3015.0,666.0,1688.0,1556.0,263.0,152.0,259.0,1432.0,0.0,0.1403684210526316,0.03736842105263158,0.7917894736842106,1971.0,0.9243570347887721,2.1194762683950943,3.1363184079591586,0.7894469812274026,6,0.19,0.77,0.017,0.017,0.22
25202291,2025-05-16,2062BK1,126.95,10.0,9216.0,3075.0,657.0,1031.0,1610.0,267.0,149.0,6996.0,1220.0,0.0,0.1403684210526316,0.03736842105263158,0.7917894736842106,2026.0,0.9269806498654476,55.10831035797472,2.9970731707307325,0.7946692991111576,6,0.2,0.74,0.019,0.017,0.24
25202289,2025-05-16,SEQRFE550D,128.17,10.08,8511.0,2370.0,704.0,1712.0,1637.0,270.0,152.0,6760.0,1138.0,285.0,0.1403684210526316,0.03736842105263158,0.7917894736842106,2059.0,0.9270886075882308,52.74245143128079,3.591139240504814,0.7950461389019937,73,0.24,0.75,0.021,0.02,0.24
25202287,2025-05-16,2062BK1,124.58,10.11,8973.0,3303.0,701.0,1899.0,1711.0,263.0,152.0,6494.0,1166.0,0.0,0.1403684210526316,0.03736842105263158,0.7917894736842106,2126.0,0.9249387482298246,52.127147214222774,2.716621253405172,0.8047977422385678,6,0.2,0.75,0.022,0.018,0.22
25202285,2025-05-16,C20MMNACUTLT,127.34,10.11,8544.0,3225.0,693.0,2013.0,1559.0,229.0,0.0,6986.0,1186.0,0.0,0.1403684210526316,0.03736842105263158,0.7917894736842106,1788.0,0.9264459803497532,54.86100204134709,2.6493023255805737,0.8719239373596913,40,0.19,0.73,0.034,0.03,0.2
25202283,2025-05-16,2062BK1,121.4,10.11,8334.0,3204.0,652.0,0.0,1742.0,202.0,0.0,6615.0,1107.0,0.0,0.1403684210526316,0.03736842105263158,0.7917894736842106,1944.0,0.9231237168205985,54.489291597574216,2.601123595504806,0.896090534978963,6,0.2,0.77,0.027,0.021,0.22
25202275,2025-05-16,S.TOWER6VAN,126.14,0.0,8856.0,3105.0,583.0,0.0,2460.0,152.0,500.0,6776.0,1167.0,0.0,0.1403684210526316,0.03736842105263158,0.7917894736842106,3112.0,0.9999999999920722,53.71809100956304,2.85217391304256,0.7904884318763526,67,0.2,1.35,0.035,0.018,0.27
25202273,2025-05-16,C20MMNACUTLT,120.95,0.0,8733.0,1998.0,594.0,1711.0,1728.0,273.0,0.0,6554.0,1871.0,0.0,0.1403684210526316,0.03736842105263158,0.7917894736842106,2001.0,0.9999999999917321,54.18768085941143,4.370870870868683,0.8635682158916224,40,0.2,0.73,0.021,0.016,0.22
25202271,2025-05-16,2062BK1,126.46,10.2,9312.0,2223.0,619.0,2567.0,1735.0,236.0,0.0,6410.0,2616.0,0.0,0.1403684210526316,0.03736842105263158,0.7917894736842106,1971.0,0.9253622127840966,50.68796457337745,4.188933873142515,0.8802638254688583,6,0.21,0.71,0.018,0.016,0.21
25202265,2025-05-16,TMT-FE500D,120.85,10.0,9435.0,2226.0,619.0,2664.0,1819.0,253.0,0.0,6701.0,1454.0,0.0,0.1403684210526316,0.03736842105263158,0.7917894736842106,2072.0,0.9235766144369617,55.44890359904469,4.2385444743916265,0.8778957528953292,78,0.18,0.72,0.018,0.021,0.23
25102272,2025-05-16,S.TOWER6VAN,122.82,10.68,10200.0,2766.0,802.0,2984.0,2562.0,105.0,555.0,6395.0,2006.0,0.0,0.1403684210526316,0.03736842105263158,0.7917894736842106,3222.0,0.9199999999931087,52.068067089626545,3.687635574835977,0.7951582867781517,67,0.19,1.35,0.028,0.018,0.22
25202267,2025-05-16,S.TOWER6VAN,116.26,10.21,9312.0,2214.0,586.0,1659.0,2508.0,98.0,557.0,6299.0,1519.0,0.0,0.1403684210526316,0.03736842105263158,0.7917894736842106,3163.0,0.9192693919433916,54.180285566366926,4.205962059618696,0.7929181157126801,67,0.19,1.32,0.036,0.019,0.22
25102276,2025-05-16,C20MMNACUTLT,125.21,13.3,8712.0,2850.0,689.0,1666.0,1841.0,256.0,0.0,6510.0,1090.0,0.0,0.1403684210526316,0.03736842105263158,0.7917894736842106,2097.0,0.9039780521196739,51.99265234364673,3.0568421052620853,0.8779208392938112,40,0.22,0.74,0.018,0.02,0.22
25102274,2025-05-16,2062BK1,115.47,9.49,9156.0,2778.0,699.0,3018.0,1756.0,261.0,203.0,6136.0,1037.0,0.0,0.1403684210526316,0.03736842105263158,0.7917894736842106,2220.0,0.9240556978159087,53.13934355197766,3.29589632829255,0.7909909909906347,6,0.22,0.79,0.024,0.023,0.2
25202301,2025-05-16,SEQRFE550D,124.92,9.63,9219.0,2832.0,660.0,1772.0,1698.0,263.0,145.0,6735.0,1469.0,0.0,0.1403684210526316,0.03736842105263158,0.7917894736842106,2106.0,0.9284280936385847,53.91450528294977,3.255296610168342,0.8062678062674234,73,0.23,0.79,0.021,0.025,0.22
25202307,2025-05-16,SEQRFE550D,135.2,9.21,9345.0,2409.0,657.0,3600.0,1650.0,253.0,145.0,6564.0,1084.0,0.0,0.1403684210526316,0.03736842105263158,0.7917894736842106,2048.0,0.9362232532308273,48.550295857629074,3.8792029887904196,0.8056640624996066,73,0.21,0.81,0.022,0.03,0.23
25202259,2025-05-16,TMT-FE500D,122.37,9.8,8643.0,2208.0,605.0,2484.0,1752.0,246.0,0.0,6791.0,1662.0,0.0,0.1403684210526316,0.03736842105263158,0.7917894736842106,1998.0,0.9258530680114561,55.495628012948465,3.9144021739112707,0.876876876876438,78,0.182,0.698,0.023,0.021,0.176
25202256,2025-05-16,TMT-FE500D,125.98,10.0,9732.0,2058.0,594.0,2390.0,1735.0,246.0,0.0,6692.0,1564.0,0.0,0.1403684210526316,0.03736842105263158,0.7917894736842106,1981.0,0.9264597734892891,53.11954278414733,4.728862973758635,0.8758202927809814,78,0.191,0.712,0.027,0.022,0.185
25202254,2025-05-16,S.TOWER6VAN,126.02,10.32,9720.0,3039.0,698.0,2355.0,1974.0,0.0,962.0,6651.0,1171.0,0.0,0.1403684210526316,0.03736842105263158,0.7917894736842106,2936.0,0.9243068798523962,52.77733693022713,3.1984205330690365,0.6723433242504522,67,0.167,1.313,0.031,0.019,0.192
25202295,2025-05-16,C20MMNACUTLT,124.76,9.88,8889.0,2988.0,668.0,1370.0,1586.0,250.0,155.0,6497.0,1157.0,295.0,0.1403684210526316,0.03736842105263158,0.7917894736842106,1991.0,0.9266191324946033,52.07598589249698,2.974899598392579,0.7965846308383744,40,0.21,0.71,0.018,0.025,0.22
25102310,2025-05-16,SEQRFE550D,127.06,9.49,10497.0,2544.0,689.0,2534.0,1810.0,284.0,0.0,6528.0,1461.0,0.0,0.1403684210526316,0.03736842105263158,0.7917894736842106,2094.0,0.9305016477412633,51.377302061613584,4.126179245281397,0.8643744030559387,73,0.22,0.74,0.025,0.025,0.2
25202299,2025-05-16,2062BK1,122.33,9.16,9321.0,2895.0,657.0,2145.0,1698.0,314.0,152.0,6151.0,1758.0,0.0,0.1403684210526316,0.03736842105263158,0.7917894736842106,2164.0,0.9303369077425634,50.28202403294137,3.2196891191698724,0.7846580406650718,6,0.22,0.76,0.018,0.021,0.19
25102304,2025-05-16,2062BK1,128.4,0.0,8880.0,2202.0,672.0,4019.0,1817.0,274.0,0.0,6212.0,2223.0,0.0,0.1403684210526316,0.03736842105263158,0.7917894736842106,2091.0,0.9999999999922119,48.38006230491916,4.032697547682092,0.8689622190335394,6,0.18,0.75,0.027,0.03,0.22
25102302,2025-05-16,2062BK1,124.76,9.16,8157.0,3147.0,699.0,2340.0,1790.0,298.0,0.0,6518.0,1387.0,0.0,0.1403684210526316,0.03736842105263158,0.7917894736842106,2088.0,0.9316009557875478,52.244309073002206,2.591992373688404,0.8572796934861795,6,0.2,0.74,0.023,0.022,0.22
25202297,2025-05-16,2062BK1,122.69,10.21,8802.0,2682.0,676.0,1604.0,1725.0,273.0,152.0,6680.0,1187.0,291.0,0.1403684210526316,0.03736842105263158,0.7917894736842106,2150.0,0.9231753197823689,54.4461651311888,3.281879194629649,0.8023255813949757,6,0.18,0.74,0.022,0.017,0.2
25102298,2025-05-16,C20MMNACUTLT,127.71,9.28,8532.0,3363.0,702.0,2556.0,1787.0,298.0,0.0,6418.0,1074.0,434.0,0.1403684210526316,0.03736842105263158,0.7917894736842106,2085.0,0.9322578290318109,50.254482812228844,2.5370205173944287,0.8570743405271669,40,0.2,0.77,0.027,0.024,0.21
25102280,2025-05-16,2062BK1,124.87,9.49,9300.0,2769.0,805.0,3680.0,1842.0,261.0,0.0,6215.0,1403.0,0.0,0.1403684210526316,0.03736842105263158,0.7917894736842106,2103.0,0.9293688597727794,49.77176263273987,3.3586132177669343,0.8758915834517946,6,0.19,0.76,0.03,0.023,0.18
25102281,2025-05-16,SEQRFE550D,118.95,9.71,9093.0,2673.0,769.0,3221.0,1817.0,265.0,0.0,6218.0,1951.0,0.0,0.1403684210526316,0.03736842105263158,0.7917894736842106,2082.0,0.9245297683745958,52.27406473264166,3.401795735127796,0.8727185398650947,73,0.22,0.79,0.023,0.023,0.2
25102300,2025-05-16,2062BK1,124.76,9.69,8448.0,3108.0,686.0,2538.0,1795.0,301.0,0.0,6133.0,1649.0,608.0,0.1403684210526316,0.03736842105263158,0.7917894736842106,2096.0,0.9279285979849169,49.15838409707311,2.7181467181458436,0.8563931297705838,6,0.19,0.76,0.019,0.028,0.21
25102284,2025-05-16,2062BK1,121.18,9.71,9510.0,2757.0,779.0,3634.0,1843.0,257.0,0.0,6495.0,1169.0,0.0,0.1403684210526316,0.03736842105263158,0.7917894736842106,2100.0,0.925815570319155,53.59795345722398,3.4494015233937434,0.8776190476186297,6,0.22,0.87,0.036,0.029,0.21
25102286,2025-05-16,SEQRFE550D,125.54,9.86,9660.0,2775.0,797.0,3843.0,1838.0,264.0,0.0,6526.0,1153.0,0.0,0.1403684210526316,0.03736842105263158,0.7917894736842106,2102.0,0.9271787296829603,51.98343157517935,3.4810810810798265,0.8744053282583851,73,0.21,0.74,0.032,0.024,0.21
25202269,2025-05-16,C20MMNACUTLT,130.04,9.69,9264.0,2226.0,608.0,2313.0,1488.0,257.0,0.0,6700.0,1259.0,304.0,0.1403684210526316,0.03736842105263158,0.7917894736842106,1745.0,0.930651971652969,51.522608427779744,4.161725067383575,0.8527220630367606,40,0.22,0.72,0.035,0.014,0.19
25102290,2025-05-16,SEQRFE550D,126.94,9.8,9012.0,3225.0,772.0,3474.0,1722.0,274.0,0.0,6391.0,1501.0,0.0,0.1403684210526316,0.03736842105263158,0.7917894736842106,1996.0,0.9283311393818318,50.34662045020997,2.7944186046502963,0.8627254509013714,73,0.21,0.76,0.018,0.026,0.21
25102292,2025-05-16,C20MMNACUTLT,125.7,10.3,8577.0,2691.0,672.0,2853.0,1716.0,261.0,0.0,6437.0,1331.0,478.0,0.1403684210526316,0.03736842105263158,0.7917894736842106,1977.0,0.924264705875557,51.209228320992764,3.187290969898481,0.8679817905913667,40,0.21,0.73,0.019,0.025,0.23
25102294,2025-05-16,1786550D,122.18,9.49,8625.0,3132.0,0.0,2720.0,0.0,0.0,0.0,6426.0,1151.0,0.0,0.1403684210526316,0.03736842105263158,0.7917894736842106,0.0,0.927925875287249,52.59453265630549,2.753831417623642,0.0,3,0.21,0.78,0.03,0.03,0.19
25102296,2025-05-16,SEQRFE550D,124.59,11.03,8961.0,3060.0,687.0,2699.0,1800.0,298.0,0.0,6121.0,1216.0,0.0,0.1403684210526316,0.03736842105263158,0.7917894736842106,2098.0,0.9186698127052156,49.12914359058408,2.9284313725480624,0.8579599618680372,73,0.23,0.75,0.028,0.028,0.21
25102288,2025-05-16,C20MMNACUTLT,124.58,10.31,9300.0,1821.0,807.0,3461.0,1710.0,250.0,0.0,6472.0,1329.0,0.0,0.1403684210526316,0.03736842105263158,0.7917894736842106,1960.0,0.9235673511681849,51.950553860555864,5.107084019766553,0.8724489795913916,40,0.18,0.74,0.029,0.021,0.24
25202314,2025-05-17,2062BK1,127.23,9.84,8997.0,2445.0,638.0,2640.0,1711.0,250.0,179.0,6754.0,1078.0,0.0,0.1464,0.0353,0.98715,2140.0,0.928211862545209,53.08496423757695,3.679754601225489,0.7995327102800002,6,0.2,0.76,0.028,0.024,0.22
25202324,2025-05-17,2062BK1,130.5,0.0,4884.0,1335.0,657.0,0.0,1633.0,280.0,0.0,2112.0,721.0,0.0,0.1464,0.0353,0.98715,1913.0,0.9999999999923372,16.183908045853,3.6584269662893947,0.8536330371140336,6,0.2,0.76,0.016,0.018,0.2
25202316,2025-05-17,2062BK1,129.23,9.68,10143.0,2490.0,646.0,3357.0,1738.0,287.0,169.0,6477.0,1068.0,0.0,0.1464,0.0353,0.98715,2194.0,0.9303145921752911,50.119941189738306,4.073493975901979,0.7921604375566125,6,0.2,0.75,0.037,0.032,0.22
25202318,2025-05-17,2062BK1,126.91,9.9,10737.0,2442.0,638.0,4101.0,1644.0,226.0,169.0,6605.0,1044.0,0.0,0.1464,0.0353,0.98715,2039.0,0.9276368686431721,52.04475612597869,4.396805896804096,0.8062775870520813,6,0.2,0.73,0.019,0.022,0.2
25202320,2025-05-17,C20MMNACUTLT,124.84,9.84,9999.0,2460.0,663.0,4023.0,1698.0,297.0,176.0,6203.0,1377.0,0.0,0.1464,0.0353,0.98715,2171.0,0.9269379269310445,49.68760012776604,4.064634146339811,0.7821280515887692,40,0.21,0.76,0.016,0.028,0.21
25202322,2025-05-17,C20MMNACUTLT,117.99,9.96,8877.0,2814.0,646.0,1485.0,1711.0,182.0,0.0,6566.0,2316.0,0.0,0.1464,0.0353,0.98715,1893.0,0.9221570926070953,55.648783794765244,3.15458422174728,0.9038563127306372,40,0.2,0.73,0.032,0.026,0.22
25202309,2025-05-17,SAILTOWER6VA,132.8,0.0,10545.0,2430.0,707.0,4497.0,2575.0,0.0,594.0,6579.0,1154.0,0.0,0.1464,0.0353,0.98715,3169.0,0.9999999999924699,49.540662650229365,4.33950617283772,0.8125591669293744,68,0.185,1.33,0.023,0.016,0.222
25202340,2025-05-17,SEQRFE550D,133.37,0.0,10287.0,2205.0,704.0,3308.0,1826.0,236.0,0.0,6991.0,1935.0,0.0,0.1464,0.0353,0.98715,2062.0,0.9999999999925021,52.41808502622465,4.6653061224468635,0.8855480116387558,73,0.21,0.74,0.029,0.024,0.23
25202328,2025-05-17,SEQRFE550D,128.2,9.89,8229.0,2568.0,644.0,2376.0,1731.0,240.0,0.0,6602.0,1509.0,0.0,0.1464,0.0353,0.98715,1971.0,0.9283800419948703,51.49765990599457,3.204439252335201,0.8782343987818985,73,0.22,0.71,0.028,0.022,0.19
25202359,2025-05-17,2062BK1,132.02,0.0,10557.0,2409.0,649.0,4506.0,1714.0,270.0,172.0,6431.0,1343.0,0.0,0.1464,0.0353,0.98715,2156.0,0.9999999999924255,48.712316315340765,4.382316313821344,0.7949907235617834,6,0.2,0.76,0.025,0.025,0.22
25202355,2025-05-17,SEQRFE550D,128.28,0.0,12000.0,2463.0,652.0,3705.0,1741.0,287.0,182.0,6526.0,1521.0,0.0,0.1464,0.0353,0.98715,2210.0,0.9999999999922047,50.873090114976044,4.872107186356121,0.7877828054295078,73,0.19,0.73,0.027,0.023,0.21
25202353,2025-05-17,2062BK1,127.45,0.0,11061.0,2406.0,668.0,3927.0,1725.0,257.0,172.0,6523.0,1036.0,0.0,0.1464,0.0353,0.98715,2154.0,0.9999999999921537,51.1808552369464,4.597256857853451,0.8008356545957285,6,0.19,0.78,0.035,0.024,0.21
25202351,2025-05-17,2062BK1,126.82,10.0,9882.0,2232.0,654.0,2665.0,1684.0,270.0,179.0,6701.0,1118.0,0.0,0.1464,0.0353,0.98715,2133.0,0.9269112702753479,52.838668979239564,4.427419354836726,0.7894983591182422,6,0.19,0.75,0.02,0.022,0.24
25202350,2025-05-17,2062BK1,124.5,9.85,9792.0,2214.0,602.0,3012.0,1755.0,243.0,0.0,6438.0,1576.0,0.0,0.1464,0.0353,0.98715,1998.0,0.9266840342320307,51.710843373078625,4.422764227640279,0.8783783783779388,6,0.2,0.8,0.021,0.024,0.23
25202348,2025-05-17,2062BK1,116.44,9.75,8859.0,2334.0,594.0,2293.0,1752.0,263.0,0.0,6221.0,1082.0,0.0,0.1464,0.0353,0.98715,2015.0,0.9227355574853575,53.426657505552846,3.7956298200497876,0.8694789081881541,6,0.18,0.78,0.025,0.024,0.22
25202326,2025-05-17,C20MMNACUTLT,124.5,10.11,8454.0,2217.0,644.0,1722.0,1742.0,223.0,0.0,6957.0,1159.0,0.0,0.1464,0.0353,0.98715,1965.0,0.9248941386158168,55.87951807184032,3.8132611637330567,0.8865139949104903,40,0.23,0.74,0.022,0.016,0.18
25202346,2025-05-17,2062BK1,126.82,9.16,9246.0,2796.0,610.0,3044.0,1708.0,240.0,0.0,6360.0,1569.0,0.0,0.1464,0.0353,0.98715,1948.0,0.9326371525155712,50.14981864019752,3.306866952788517,0.8767967145786053,6,0.2,0.82,0.032,0.028,0.22
25202342,2025-05-17,2062BK1,127.86,10.1,10434.0,2205.0,707.0,3355.0,1752.0,257.0,0.0,6848.0,1135.0,0.0,0.1464,0.0353,0.98715,2009.0,0.9267903740147377,53.558579696124205,4.731972789113501,0.8720756595316714,6,0.2,0.76,0.029,0.028,0.24
25202338,2025-05-17,C20MMNACUTLT,128.41,0.0,10404.0,2235.0,709.0,2326.0,1833.0,263.0,0.0,2866.0,4203.0,0.0,0.1464,0.0353,0.98715,2096.0,0.9999999999922126,22.31913402365611,4.655033557044897,0.8745229007629416,40,0.22,0.72,0.027,0.022,0.23
25202336,2025-05-17,2062BK1,123.5,11.03,10395.0,2214.0,693.0,2742.0,1731.0,223.0,0.0,6499.0,1125.0,0.0,0.1464,0.0353,0.98715,1954.0,0.9180108525911098,52.623481780950414,4.695121951217391,0.8858751279422283,6,0.2,0.7,0.027,0.022,0.21
25202334,2025-05-17,SEQRFE550D,123.87,0.0,9876.0,2235.0,688.0,2899.0,1654.0,233.0,0.0,6507.0,1099.0,0.0,0.1464,0.0353,0.98715,1887.0,0.999999999991927,52.53087914706926,4.418791946306748,0.8765235824054708,73,0.21,0.74,0.024,0.022,0.24
