Repository: SiddharthKumar268/FerroMind

# FerroMind
*Ferro-Alloy Optimisation using Machine Learning*
**SAIL Durgapur Steel Plant | Steel Melting Shop**
Intern: Siddharth Kumar | FY 2023-24 to FY 2025-26

---

## Quick Start

```bash

# 2. Place raw Excel files in data/raw/

## Dataset

| | |
|---|---|
| Total heats after cleaning | 47,421 |
| Training set | 37,936 heats (Apr 2023 – Jun 2025) |
| Test set | 9,485 heats (Jun 2025 – Dec 2025) |
| Input features | 21 (16 raw + 5 engineered) |
| Target variables | Mn, Si, C, S, P |
| BOF grades | 76 distinct grades |
| Split method | Chronological 80/20 — no shuffle, no leakage |

---

File: data/processed/sms_train.csv (part 246 of 253)
Heat_Number,Date,BOF Grade Code,Hot Metal Addn. Weight,Scrap Addn. Weight,Lime Into Converter,Dolomite Into Converter,Lime Into Ladle,Iron Ore Into Converter,SIMN Into Ladle,FESI Into Ladle,FEMN Into Ladle,Measered O2 Mainblow II,Duration of Mainblow I/II,Measered O2 2nd Blow,HM_P,HM_S,HM_Si,Total_FA_Ladle,HM_Ratio,O2_per_ton_HM,Lime_Dolo_Ratio,SiMn_FA_Fraction,Grade_Encoded,C,Mn,P,S,Si
25202332,2025-05-17,C20MMNACUTLT,126.84,10.11,9960.0,2223.0,701.0,2650.0,1708.0,236.0,0.0,6869.0,2012.0,0.0,0.1464,0.0353,0.98715,1944.0,0.9261774370140478,54.15484074381776,4.480431848850886,0.8786008230448156,40,0.21,0.73,0.026,0.026,0.22
25202330,2025-05-17,C20MMNACUTLT,128.92,0.0,10656.0,2691.0,666.0,4086.0,1691.0,223.0,0.0,265.0,1163.0,0.0,0.1464,0.0353,0.98715,1914.0,0.9999999999922433,2.0555383183210094,3.9598662207343143,0.883490073144784,40,0.2,0.72,0.023,0.023,0.19
25202344,2025-05-17,2062BK1,123.93,9.16,9204.0,1665.0,685.0,3121.0,1833.0,260.0,0.0,6637.0,1249.0,0.0,0.1464,0.0353,0.98715,2093.0,0.931174393260717,53.55442588514843,5.527927927924608,0.8757763975151095,6,0.2,0.75,0.027,0.029,0.22
25202305,2025-05-17,2062BK1,126.66,9.16,7839.0,2004.0,638.0,2188.0,1735.0,267.0,148.0,6431.0,1133.0,0.0,0.1464,0.0353,0.98715,2150.0,0.9325577970775103,50.77372493249034,3.911676646704635,0.8069767441856712,6,0.177,0.728,0.018,0.02,0.216
25102354,2025-05-17,2062BK1,127.11,7.63,11415.0,3219.0,692.0,4219.0,1864.0,288.0,0.0,6351.0,1432.0,0.0,0.1464,0.0353,0.98715,2152.0,0.9433724209518823,49.964597592243216,3.5461323392346857,0.8661710037170697,6,0.21,0.79,0.028,0.028,0.2
25102360,2025-05-17,SEQRFE550D,131.1,9.24,11094.0,2763.0,704.0,4091.0,1861.0,274.0,0.0,6468.0,1910.0,0.0,0.1464,0.0353,0.98715,2135.0,0.9341598973853915,49.33638443898295,4.015200868619611,0.8716627634656339,73,0.23,0.76,0.025,0.024,0.24
25102306,2025-05-17,SAILTOWER6VA,128.51,9.7,8589.0,3237.0,614.0,2215.0,2570.0,0.0,660.0,6377.0,1399.0,0.0,0.1464,0.0353,0.98715,3230.0,0.9298169452215483,49.6225974628463,2.653382761815677,0.7956656346746762,68,0.187,1.371,0.024,0.017,0.208
25102308,2025-05-17,2062BK1,134.48,0.0,8355.0,3516.0,697.0,4381.0,1764.0,244.0,0.0,6246.0,1045.0,0.0,0.1464,0.0353,0.98715,2008.0,0.9999999999925641,46.44556811387236,2.3762798634805526,0.8784860557764549,6,0.178,0.739,0.033,0.03,0.206
25102311,2025-05-17,2062BK1,131.02,0.0,8133.0,3960.0,707.0,4039.0,1817.0,278.0,0.0,6343.0,1066.0,0.0,0.1464,0.0353,0.98715,2095.0,0.9999999999923677,48.412456113200946,2.05378787878736,0.8673031026248843,6,0.18,0.776,0.026,0.024,0.21
25102313,2025-05-17,C20MMNACUTLT,128.94,0.0,9096.0,3669.0,704.0,5193.0,1807.0,277.0,0.0,6562.0,1557.0,0.0,0.1464,0.0353,0.98715,2084.0,0.9999999999922445,50.8918876993106,2.4791496320516546,0.8670825335888354,40,0.22,0.762,0.031,0.023,0.18
25102315,2025-05-17,SEQRFE550D,124.56,8.68,9939.0,2655.0,689.0,3272.0,1800.0,271.0,0.0,6399.0,1426.0,0.0,0.1464,0.0353,0.98715,2071.0,0.9348543980716387,51.37283236952976,3.743502824857347,0.8691453404148387,73,0.22,0.76,0.028,0.024,0.21
25102317,2025-05-17,TMT-FE500D,120.07,9.77,11232.0,2574.0,704.0,2967.0,1800.0,277.0,0.0,6153.0,1464.0,0.0,0.1464,0.0353,0.98715,2077.0,0.9247535428148125,51.24510702047768,4.363636363634669,0.8666345690896164,78,0.22,0.72,0.017,0.019,0.16
25102319,2025-05-17,1786550D,120.31,9.91,9978.0,3711.0,705.0,2927.0,1810.0,274.0,0.0,6497.0,1156.0,0.0,0.1464,0.0353,0.98715,2084.0,0.9238980187304263,54.00216108341782,2.6887631366201323,0.8685220729362435,3,0.2,0.76,0.02,0.02,0.22
25102321,2025-05-17,2062BK1,117.99,10.21,9801.0,3150.0,669.0,2770.0,1773.0,254.0,0.0,303.0,68.0,0.0,0.1464,0.0353,0.98715,2027.0,0.9203588143453951,2.568014238473023,3.1114285714275836,0.8746916625550692,6,0.18,0.76,0.022,0.029,0.18
25102323,2025-05-17,ASP1239,120.92,10.11,10671.0,3156.0,684.0,3761.0,1255.0,196.0,0.0,6298.0,1047.0,0.0,0.1464,0.0353,0.98715,1451.0,0.9228420972225991,52.08402249378032,3.3811787072232633,0.8649207443136699,24,0.46,0.73,0.023,0.022,0.27
25102325,2025-05-17,C20MMNACUTLT,127.49,9.69,9684.0,3171.0,712.0,2432.0,1814.0,284.0,0.0,6259.0,1026.0,0.0,0.1464,0.0353,0.98715,2098.0,0.9293628808796518,49.09404659150448,3.053926206243124,0.8646329837936775,40,0.219,0.74,0.017,0.027,0.226
25102327,2025-05-17,2062BK1,132.91,0.0,8982.0,2397.0,712.0,3850.0,1794.0,248.0,0.0,6154.0,1083.0,0.0,0.1464,0.0353,0.98715,2042.0,0.9999999999924762,46.30200887783988,3.7471839799734052,0.8785504407439381,6,0.19,0.69,0.024,0.027,0.19
25202303,2025-05-17,SEQRFE550D,122.85,9.54,9000.0,2829.0,676.0,2059.0,1708.0,257.0,152.0,6613.0,1106.0,0.0,0.1464,0.0353,0.98715,2117.0,0.9279401767435008,53.829873829435655,3.1813361611865743,0.8068020784124673,73,0.231,0.788,0.029,0.03,0.225
25102329,2025-05-17,2062BK1,130.84,0.0,9636.0,2964.0,687.0,3379.0,1777.0,258.0,0.0,6400.0,1225.0,0.0,0.1464,0.0353,0.98715,2035.0,0.9999999999923571,48.91470498281172,3.251012145747891,0.8732186732182441,6,0.21,0.74,0.034,0.029,0.2
25102333,2025-05-17,2062BK1,126.41,9.49,10491.0,3285.0,674.0,2773.0,1769.0,260.0,155.0,6749.0,1127.0,0.0,0.1464,0.0353,0.98715,2184.0,0.9301692420829274,53.3897634676577,3.193607305935101,0.8099816849813141,6,0.21,0.75,0.038,0.031,0.21
25102335,2025-05-17,C20MMNACUTLT,129.37,11.03,10830.0,3168.0,661.0,2925.0,1783.0,250.0,152.0,6708.0,1473.0,0.0,0.1464,0.0353,0.98715,2185.0,0.9214387464321836,51.85127927609298,3.418560606059527,0.8160183066357821,40,0.21,0.73,0.032,0.023,0.22
25102337,2025-05-17,SEQRFE550D,131.1,0.0,11484.0,3003.0,672.0,4240.0,1788.0,254.0,150.0,6599.0,1439.0,0.0,0.1464,0.0353,0.98715,2192.0,0.9999999999923723,50.33562166246884,3.8241758241745507,0.8156934306565622,73,0.21,0.74,0.027,0.024,0.21
25102339,2025-05-17,2062BK1,132.98,10.61,11013.0,2475.0,677.0,4298.0,1783.0,257.0,0.0,6756.0,1262.0,0.0,0.1464,0.0353,0.98715,2040.0,0.9261090605130853,50.804632275148116,4.449696969695172,0.8740196078427088,6,0.19,0.75,0.016,0.025,0.22
25102343,2025-05-17,1786500D,124.2,8.56,9168.0,2760.0,699.0,3398.0,1716.0,254.0,0.0,6769.0,1648.0,0.0,0.1464,0.0353,0.98715,1970.0,0.9355227478085606,54.500805152540245,3.321739130433579,0.8710659898472736,2,0.19,0.71,0.019,0.023,0.202
25102345,2025-05-17,2062BK1,128.43,10.0,9039.0,3183.0,717.0,3254.0,1716.0,261.0,122.0,6497.0,1493.0,0.0,0.1464,0.0353,0.98715,2099.0,0.9277613234058532,50.58786887759412,2.8397737983025952,0.8175321581701679,6,0.21,0.73,0.021,0.029,0.2
25102347,2025-05-17,SEQRFE550D,124.5,8.26,8628.0,4209.0,727.0,2406.0,1718.0,250.0,0.0,6757.0,1166.0,0.0,0.1464,0.0353,0.98715,1968.0,0.9377824645907068,54.27309236904198,2.049893086243276,0.8729674796743532,73,0.24,0.71,0.019,0.023,0.18
25102349,2025-05-17,2062BK1,126.89,10.11,9669.0,2928.0,963.0,3045.0,1756.0,274.0,126.0,6623.0,1059.0,277.0,0.1464,0.0353,0.98715,2156.0,0.9262043795552832,52.19481440576724,3.302254098359528,0.8144712430422939,6,0.17,0.69,0.014,0.028,0.2
25102352,2025-05-17,SEQRFE550D,123.51,9.07,9153.0,3714.0,243.0,2811.0,1760.0,264.0,125.0,6251.0,1193.0,276.0,0.1464,0.0353,0.98715,2149.0,0.9315884748760629,50.61128653509342,2.4644588045227613,0.8189855746855194,73,0.23,0.76,0.022,0.022,0.21
25102356,2025-05-17,2062BK1,126.55,0.0,10257.0,3417.0,697.0,3667.0,1858.0,284.0,0.0,6408.0,1380.0,0.0,0.1464,0.0353,0.98715,2142.0,0.999999999992098,50.63611220821307,3.001755926250219,0.8674136321191095,6,0.19,0.76,0.016,0.024,0.22
25102358,2025-05-17,SEQRFE550D,120.72,0.0,10458.0,2904.0,807.0,3562.0,1861.0,284.0,0.0,6136.0,1035.0,0.0,0.1464,0.0353,0.98715,2145.0,0.9999999999917163,50.82836315398585,3.6012396694202473,0.8675990675986631,73,0.25,0.77,0.021,0.024,0.25
25102331,2025-05-17,SEQRFE550D,128.0,0.0,10548.0,3201.0,689.0,3845.0,1766.0,254.0,0.0,6258.0,1454.0,0.0,0.1464,0.0353,0.98715,2020.0,0.9999999999921876,48.89062499961805,3.2952202436728224,0.8742574257421415,73,0.24,0.74,0.025,0.024,0.22
25102341,2025-05-17,C25HMN,133.37,10.11,10374.0,2598.0,689.0,4265.0,1777.0,267.0,0.0,6674.0,1680.0,0.0,0.1464,0.0353,0.98715,2044.0,0.9295372177242156,50.04123865899347,3.9930715935319503,0.8693737769075982,48,0.297,0.735,0.018,0.026,0.224
25202362,2025-05-18,2062BK1,127.31,9.72,12978.0,2409.0,668.0,5184.0,1509.0,280.0,196.0,6724.0,1490.0,0.0,0.15456,0.03436,0.9757600000000001,1985.0,0.9290666277389692,52.81596103956628,5.38729763387074,0.7602015113346297,6,0.19,0.8,0.028,0.022,0.19
25102363,2025-05-18,2062BK1,124.74,7.12,10728.0,2955.0,734.0,3966.0,1861.0,275.0,0.0,6332.0,1406.0,0.0,0.15456,0.03436,0.9757600000000001,2136.0,0.9460033368652663,50.76158409451049,3.63045685279065,0.8712546816475322,6,0.2,0.77,0.029,0.024,0.23
25202361,2025-05-18,2062BK1,131.1,9.1,11973.0,2454.0,654.0,5127.0,1505.0,246.0,240.0,6680.0,1068.0,0.0,0.15456,0.03436,0.9757600000000001,1991.0,0.9350927246723604,50.95347063271585,4.878973105132486,0.7559015570061497,6,0.2,0.77,0.026,0.023,0.23
25202364,2025-05-18,SEQRFE550D,124.36,9.84,12078.0,2418.0,630.0,4851.0,1714.0,250.0,172.0,6642.0,1269.0,0.0,0.15456,0.03436,0.9757600000000001,2136.0,0.9266766020795331,53.40945641642482,4.995037220841606,0.8024344569284633,73,0.24,0.76,0.027,0.015,0.23
25202366,2025-05-18,2062BK1,119.95,9.85,12006.0,2388.0,652.0,3804.0,1698.0,287.0,179.0,6710.0,1037.0,0.0,0.15456,0.03436,0.9757600000000001,2164.0,0.9241140215645292,55.93997498911263,5.027638190952668,0.7846580406650718,6,0.2,0.8,0.022,0.022,0.21
25202368,2025-05-18,2062BK1,128.45,9.59,11787.0,2262.0,646.0,3946.0,1698.0,267.0,172.0,6957.0,1535.0,0.0,0.15456,0.03436,0.9757600000000001,2137.0,0.930527383360399,54.161152198877694,5.210875331562683,0.7945718296673867,6,0.2,0.79,0.03,0.024,0.22
25202370,2025-05-18,2062BK1,119.87,10.21,10746.0,2229.0,652.0,3514.0,1715.0,256.0,148.0,6474.0,1536.0,0.0,0.15456,0.03436,0.9757600000000001,2119.0,0.9215098400913169,54.00850921786928,4.820995962312777,0.809344030202544,6,0.21,0.75,0.018,0.021,0.24
25202372,2025-05-18,2062BK1,120.63,10.0,11271.0,2175.0,646.0,3214.0,1684.0,267.0,152.0,6594.0,1540.0,0.0,0.15456,0.03436,0.9757600000000001,2103.0,0.9234479062931682,54.663019149012165,5.182068965514858,0.8007608178788393,6,0.21,0.82,0.023,0.022,0.17
25202374,2025-05-18,2062BK1,119.2,0.0,10752.0,2211.0,649.0,1596.0,1694.0,277.0,155.0,6401.0,1451.0,0.0,0.15456,0.03436,0.9757600000000001,2126.0,0.9999999999916107,53.6996644290797,4.862957937582604,0.796801505173661,6,0.19,0.79,0.035,0.023,0.21
25202376,2025-05-18,1786550D,119.06,10.05,12300.0,2220.0,660.0,2335.0,1725.0,250.0,159.0,6847.0,1429.0,0.0,0.15456,0.03436,0.9757600000000001,2134.0,0.9221593989549829,57.50881908233236,5.540540540538045,0.808341143392311,3,0.22,0.74,0.02,0.02,0.21
25202382,2025-05-18,2062BK1,120.69,9.12,12081.0,2196.0,643.0,3086.0,1698.0,270.0,152.0,6542.0,1152.0,0.0,0.15456,0.03436,0.9757600000000001,2120.0,0.9297434712200159,54.20498798529949,5.501366120216074,0.8009433962260373,6,0.22,0.77,0.016,0.019,0.23
25202357,2025-05-18,2062BK1,133.64,0.0,11010.0,2421.0,632.0,4095.0,1731.0,297.0,179.0,6692.0,1061.0,0.0,0.15456,0.03436,0.9757600000000001,2207.0,0.9999999999925173,50.07482789546488,4.547707558858097,0.7843226098773066,6,0.19,0.74,0.02,0.024,0.22
25202384,2025-05-18,1786550D,127.96,0.0,11091.0,2169.0,710.0,4677.0,1785.0,253.0,0.0,6693.0,2216.0,0.0,0.15456,0.03436,0.9757600000000001,2038.0,0.999999999992185,52.30540793957248,5.113416320882843,0.87585868498485,3,0.2,0.72,0.02,0.02,0.23
25202388,2025-05-18,S.TOWER6VAN,122.73,10.03,11109.0,3315.0,696.0,2157.0,2423.0,81.0,557.0,7295.0,1546.0,0.0,0.15456,0.03436,0.9757600000000001,3061.0,0.9244501355760438,59.439419864259435,3.351131221718446,0.7915713819010808,67,0.196,1.348,0.026,0.018,0.226
25202390,2025-05-18,S.TOWER6VAN,126.3,0.0,9969.0,3129.0,712.0,3828.0,2352.0,111.0,553.0,6197.0,1245.0,0.0,0.15456,0.03436,0.9757600000000001,3016.0,0.9999999999920823,49.06571654751333,3.1860019175445236,0.7798408488061075,67,0.18,1.34,0.021,0.018,0.22
25202395,2025-05-18,2062BK1,125.42,10.15,10305.0,2199.0,693.0,1041.0,1812.0,273.0,0.0,6661.0,1611.0,0.0,0.15456,0.03436,0.9757600000000001,2085.0,0.9251309286647111,53.10955190517374,4.686221009547665,0.8690647482010221,6,0.22,0.75,0.031,0.027,0.23
25202397,2025-05-18,S.TOWER6VAN,130.47,0.0,9987.0,2481.0,693.0,3100.0,2477.0,84.0,557.0,6656.0,1411.0,0.0,0.15456,0.03436,0.9757600000000001,3118.0,0.9999999999923355,51.01555913197659,4.025392986697289,0.7944194996790268,67,0.18,1.27,0.022,0.021,0.23
25202399,2025-05-18,1786550D,124.9,10.21,9918.0,2652.0,707.0,1046.0,1809.0,283.0,0.0,6719.0,1529.0,0.0,0.15456,0.03436,0.9757600000000001,2092.0,0.9244319443348055,53.79503602839235,3.7398190045234765,0.864722753345667,3,0.22,0.73,0.02,0.02,0.23
25202401,2025-05-18,2062BK1,126.67,10.1,10215.0,2472.0,707.0,1881.0,1738.0,283.0,0.0,6450.0,2309.0,0.0,0.15456,0.03436,0.9757600000000001,2021.0,0.9261533962058481,50.919712638739085,4.132281553396386,0.8599703117264423,6,0.2,0.73,0.021,0.023,0.22
25202403,2025-05-18,SAILTOWER6VA,118.26,0.0,9978.0,2133.0,806.0,2229.0,1802.0,0.0,756.0,6349.0,1103.0,316.0,0.15456,0.03436,0.9757600000000001,2558.0,0.999999999991544,53.68679181419172,4.677918424751675,0.7044566067237278,68,0.18,1.28,0.018,0.016,0.27
25202405,2025-05-18,SAILTOWER6VA,117.27,0.0,10113.0,1917.0,784.0,2868.0,2221.0,0.0,1060.0,5762.0,991.0,320.0,0.15456,0.03436,0.9757600000000001,3281.0,0.9999999999914726,49.1344759951468,5.27543035993465,0.6769277659248165,68,0.17,1.34,0.034,0.013,0.2
25202410,2025-05-18,2062BK1,124.51,10.11,10566.0,2139.0,701.0,2456.0,1664.0,284.0,0.0,3993.0,693.0,0.0,0.15456,0.03436,0.9757600000000001,1948.0,0.9248997177170933,32.069713275784515,4.939691444597972,0.8542094455847771,6,0.19,0.7,0.024,0.022,0.22
25202386,2025-05-18,2062BK1,117.6,10.21,10941.0,2517.0,693.0,2306.0,1772.0,260.0,0.0,6668.0,1450.0,0.0,0.15456,0.03436,0.9757600000000001,2032.0,0.9201157968788035,56.700680271626695,4.346841477948214,0.872047244094059,6,0.18,0.73,0.023,0.02,0.24
25102409,2025-05-18,1786550D,131.07,0.0,10365.0,2772.0,692.0,6029.0,1917.0,271.0,0.0,6480.0,1539.0,0.0,0.15456,0.03436,0.9757600000000001,2188.0,0.9999999999923705,49.43923094491922,3.7391774891761402,0.8761425959776618,3,0.22,0.73,0.03,0.03,0.22
25202380,2025-05-18,2062BK1,120.82,9.25,11391.0,2271.0,646.0,2775.0,1677.0,267.0,152.0,6518.0,1334.0,261.0,0.15456,0.03436,0.9757600000000001,2096.0,0.9288844468291776,53.94802185024046,5.015852047553934,0.8000954198469465,6,0.19,0.79,0.025,0.02,0.22
25102406,2025-05-18,1786550D,118.6,0.0,15069.0,2739.0,436.0,4086.0,1914.0,271.0,0.0,6146.0,1283.0,0.0,0.15456,0.03436,0.9757600000000001,2185.0,0.9999999999915683,51.821247891637256,5.501642935375867,0.8759725400453657,3,0.21,0.76,0.02,0.02,0.25
25102407,2025-05-18,2062BK1,122.31,0.0,6099.0,2754.0,741.0,4352.0,1916.0,270.0,0.0,6230.0,1405.0,0.0,0.15456,0.03436,0.9757600000000001,2186.0,0.999999999991824,50.93614585846671,2.2145969498902636,0.8764867337598918,6,0.2,0.79,0.02,0.029,0.25
25102367,2025-05-18,2062BK1,115.9,9.28,10449.0,2643.0,664.0,3908.0,1852.0,264.0,0.0,5872.0,1469.0,0.0,0.15456,0.03436,0.9757600000000001,2116.0,0.9258667518699004,50.66436583217718,3.953461975026881,0.8752362948956166,6,0.22,0.78,0.027,0.019,0.19
25102369,2025-05-18,2062BK1,119.78,9.49,10911.0,2964.0,747.0,3663.0,1764.0,268.0,122.0,6437.0,1139.0,0.0,0.15456,0.03436,0.9757600000000001,2154.0,0.9265877620412579,53.74019034852446,3.681174089067584,0.8189415041778928,6,0.21,0.8,0.025,0.019,0.21
25102371,2025-05-18,2062BK1,119.15,9.9,10674.0,2961.0,744.0,3887.0,1759.0,274.0,132.0,6540.0,1108.0,0.0,0.15456,0.03436,0.9757600000000001,2165.0,0.923285548229963,54.88879563529258,3.604863221883281,0.8124711316393476,6,0.18,0.76,0.02,0.022,0.19
25102373,2025-05-18,2062BK1,120.43,9.76,10980.0,2712.0,759.0,4111.0,1765.0,267.0,135.0,6426.0,1144.0,0.0,0.15456,0.03436,0.9757600000000001,2167.0,0.925032644589254,53.35879764134054,4.048672566370189,0.8144900784490935,6,0.2,0.77,0.021,0.024,0.19
25102375,2025-05-18,2062BK1,123.09,10.31,10224.0,3153.0,657.0,2731.0,1766.0,267.0,125.0,6399.0,1087.0,337.0,0.15456,0.03436,0.9757600000000001,2158.0,0.922713643171494,51.98635144973608,3.2426260704081056,0.8183503243740415,6,0.21,0.77,0.023,0.014,0.2
25102377,2025-05-18,2062BK1,125.68,0.0,10791.0,3216.0,655.0,3780.0,1755.0,273.0,111.0,6288.0,1109.0,0.0,0.15456,0.03436,0.9757600000000001,2139.0,0.9999999999920433,50.03182686147333,3.3554104477601507,0.8204768583446375,6,0.19,0.75,0.033,0.021,0.18
25102378,2025-05-18,2062BK1,130.24,0.0,12606.0,2718.0,681.0,4973.0,1750.0,267.0,118.0,6631.0,1293.0,0.0,0.15456,0.03436,0.9757600000000001,2135.0,0.9999999999923219,50.91369778830687,4.637969094921031,0.8196721311471571,6,0.22,0.74,0.025,0.023,0.25
25102379,2025-05-18,2062BK1,125.04,0.0,11547.0,2223.0,667.0,3996.0,1753.0,274.0,112.0,6645.0,1285.0,0.0,0.15456,0.03436,0.9757600000000001,2139.0,0.9999999999920025,53.1429942414176,5.194331983803331,0.8195418419818515,6,0.21,0.73,0.017,0.024,0.19
25102381,2025-05-18,1786550D,121.06,10.16,11973.0,2970.0,664.0,3149.0,1763.0,247.0,122.0,6701.0,1324.0,0.0,0.15456,0.03436,0.9757600000000001,2132.0,0.922572778532826,55.3527176602069,4.031313131311774,0.8269230769226891,3,0.2,0.78,0.02,0.02,0.19
25102383,2025-05-18,2062BK1,120.17,10.22,12051.0,2943.0,672.0,2753.0,1665.0,244.0,169.0,5126.0,2597.0,0.0,0.15456,0.03436,0.9757600000000001,2078.0,0.9216197561091984,42.65623699723179,4.094801223240199,0.8012512030794989,6,0.19,0.75,0.019,0.022,0.23
25102365,2025-05-18,2062BK1,126.55,10.83,10461.0,2826.0,754.0,4001.0,1868.0,275.0,0.0,6304.0,1299.0,0.0,0.15456,0.03436,0.9757600000000001,2143.0,0.9211675644131522,49.81430264678139,3.7016985137991147,0.8716752216514831,6,0.2,0.74,0.018,0.024,0.21
25102404,2025-05-18,2062BK1,118.72,0.0,10530.0,2760.0,697.0,3709.0,1915.0,267.0,0.0,6215.0,1012.0,0.0,0.15456,0.03436,0.9757600000000001,2182.0,0.9999999999915767,52.35006738500379,3.8152173913029657,0.8776351970665088,6,0.18,0.74,0.033,0.026,0.16
25102387,2025-05-18,1786550D,122.9,9.69,11103.0,3138.0,649.0,3127.0,1746.0,275.0,170.0,6562.0,1100.0,0.0,0.15456,0.03436,0.9757600000000001,2191.0,0.9269175654202662,53.393002440574506,3.5382409177808993,0.79689639434012,3,0.22,0.75,0.03,0.02,0.21
25102389,2025-05-18,2062BK1,118.62,10.63,11463.0,2205.0,672.0,3339.0,1760.0,261.0,170.0,6386.0,1385.0,0.0,0.15456,0.03436,0.9757600000000001,2191.0,0.9177562862598241,53.83577811453519,5.198639455779955,0.8032861706979446,6,0.21,0.76,0.021,0.02,0.22
25102391,2025-05-18,1786550D,125.12,10.2,10593.0,3231.0,675.0,3209.0,1764.0,274.0,179.0,6661.0,2187.0,0.0,0.15456,0.03436,0.9757600000000001,2217.0,0.9246231155710567,53.236892582694715,3.2785515320324117,0.7956698240862446,3,0.2,0.7,0.03,0.03,0.18
25102392,2025-05-18,2062BK1,122.03,10.83,10935.0,3852.0,667.0,2785.0,1763.0,267.0,195.0,6677.0,1364.0,322.0,0.15456,0.03436,0.9757600000000001,2225.0,0.9184856239581628,54.716053429036165,2.838785046728235,0.7923595505614417,6,0.2,0.77,0.027,0.028,0.2
25102394,2025-05-18,S.TOWER6VAN,118.6,9.29,10977.0,2796.0,654.0,3220.0,2585.0,101.0,628.0,6374.0,1434.0,0.0,0.15456,0.03436,0.9757600000000001,3314.0,0.927359449519686,53.74367622214381,3.9259656652346475,0.7800241400118346,67,0.19,1.32,0.025,0.024,0.21
25102396,2025-05-18,1786550D,124.59,10.22,9450.0,3033.0,669.0,3206.0,1753.0,267.0,173.0,6671.0,1408.0,0.0,0.15456,0.03436,0.9757600000000001,2193.0,0.9241896001711729,53.54362308328482,3.1157270029663318,0.7993616051067947,3,0.22,0.76,0.02,0.02,0.22
25102398,2025-05-18,2062BK1,129.2,0.0,10608.0,3537.0,707.0,4883.0,1766.0,271.0,176.0,6652.0,1350.0,0.0,0.15456,0.03436,0.9757600000000001,2213.0,0.9999999999922602,51.48606811105662,2.9991518235784564,0.7980117487569823,6,0.21,0.75,0.027,0.026,0.2
25102402,2025-05-18,1786550D,128.73,10.83,10200.0,2754.0,687.0,3868.0,1851.0,274.0,0.0,246.0,61.0,6178.0,0.15456,0.03436,0.9757600000000001,2125.0,0.9223989681791173,1.910976462348241,3.703703703702359,0.8710588235290019,3,0.21,0.71,0.02,0.02,0.21
25102385,2025-05-18,S.TOWER6VAN,119.24,10.63,11085.0,2841.0,664.0,3090.0,2568.0,94.0,625.0,6212.0,1437.0,0.0,0.15456,0.03436,0.9757600000000001,3287.0,0.9181489181418484,52.096611874772755,3.901795142554065,0.7812595071491386,67,0.2,1.33,0.021,0.017,0.24
25202438,2025-05-19,C20MMNC,120.44,10.11,11181.0,1590.0,682.0,2619.0,1768.0,263.0,176.0,6342.0,1372.0,0.0,0.1623076923076923,0.03746153846153846,0.915076923076923,2207.0,0.9225584067336456,52.65692460932699,7.03207547169369,0.8010874490254639,42,0.223,0.744,0.021,0.021,0.206
25202460,2025-05-19,SEQRFE550D,122.85,10.11,10089.0,2514.0,723.0,2669.0,1762.0,233.0,0.0,6625.0,1473.0,0.0,0.1623076923076923,0.03746153846153846,0.915076923076923,1995.0,0.9239620938558669,53.92755392711496,4.013126491645182,0.8832080200496826,73,0.24,0.74,0.025,0.02,0.24
25202458,2025-05-19,2062BK1,127.43,9.89,9303.0,1953.0,704.0,2663.0,1701.0,233.0,0.0,6410.0,1058.0,0.0,0.1623076923076923,0.03746153846153846,0.915076923076923,1934.0,0.9279784445024181,50.302126657378146,4.763440860212615,0.8795243019643849,6,0.18,0.74,0.027,0.028,0.2
25202440,2025-05-19,C20MMNC,133.09,10.31,11013.0,2391.0,657.0,3459.0,1714.0,280.0,182.0,6195.0,970.0,0.0,0.1623076923076923,0.03746153846153846,0.915076923076923,2176.0,0.9281032078038487,46.5474490942479,4.606022584690671,0.7876838235290498,42,0.21,0.8,0.019,0.025,0.24
25202450,2025-05-19,2062BK1,117.45,0.0,10314.0,2244.0,605.0,2473.0,1731.0,280.0,0.0,6213.0,1033.0,0.0,0.1623076923076923,0.03746153846153846,0.915076923076923,2011.0,0.9999999999914857,52.89910600210388,4.59625668448993,0.860765788164664,6,0.21,0.72,0.022,0.021,0.23
25202446,2025-05-19,SEQRFE550D,121.65,10.2,10971.0,2364.0,643.0,3036.0,1731.0,270.0,206.0,6508.0,1328.0,0.0,0.1623076923076923,0.03746153846153846,0.915076923076923,2207.0,0.9226393629054029,53.49773941591863,4.640862944160474,0.7843226098773066,73,0.23,0.75,0.023,0.025,0.25
25202444,2025-05-19,SEQRFE550D,124.15,10.1,10914.0,2352.0,630.0,3432.0,1758.0,270.0,202.0,6451.0,1211.0,0.0,0.1623076923076923,0.03746153846153846,0.915076923076923,2230.0,0.9247672253189962,51.9613370918086,4.640306122447007,0.7883408071745344,73,0.22,0.75,0.019,0.02,0.22
25202436,2025-05-19,IS2062E350BR,124.24,10.21,11925.0,2394.0,660.0,4065.0,2670.0,121.0,753.0,6279.0,1158.0,0.0,0.1623076923076923,0.03746153846153846,0.915076923076923,3544.0,0.9240609892084489,50.539278814789604,4.981203007516716,0.7533860045144601,59,0.19,1.41,0.026,0.024,0.27
25202453,2025-05-19,C25-HMNMAV55,122.05,10.32,10467.0,1962.0,682.0,2315.0,2538.0,67.0,621.0,6114.0,1033.0,0.0,0.1623076923076923,0.03746153846153846,0.915076923076923,3226.0,0.9220367152608443,50.09422367840971,5.334862385318382,0.7867327960319942,46,0.24,1.35,0.025,0.028,0.23
25202434,2025-05-19,IS2062E350BR,124.99,0.0,9273.0,2187.0,635.0,1786.0,2562.0,108.0,560.0,6705.0,1129.0,0.0,0.1623076923076923,0.03746153846153846,0.915076923076923,3230.0,0.9999999999919993,53.64429154289428,4.24005486968256,0.7931888544889185,59,0.2,1.38,0.03,0.017,0.26
25202424,2025-05-19,ASP1239,126.04,10.0,12972.0,2208.0,806.0,3732.0,1077.0,199.0,0.0,6539.0,1413.0,0.0,0.1623076923076923,0.03746153846153846,0.915076923076923,1276.0,0.926492208167256,51.880355442304975,5.874999999997339,0.844043887146674,24,0.45,0.72,0.019,0.021,0.22
25202430,2025-05-19,S.TOWER6VAN,122.17,9.31,10719.0,2193.0,613.0,2755.0,2471.0,101.0,557.0,6542.0,1092.0,0.0,0.1623076923076923,0.03746153846153846,0.915076923076923,3129.0,0.9291907514380197,53.5483342878485,4.887824897398592,0.7897091722592554,67,0.186,1.268,0.029,0.026,0.219
25202428,2025-05-19,S.TOWER6VAN,120.65,9.45,9345.0,2184.0,594.0,1863.0,2525.0,88.0,560.0,6333.0,1068.0,0.0,0.1623076923076923,0.03746153846153846,0.915076923076923,3173.0,0.9273635664801895,52.490675507231735,4.278846153844195,0.7957768673177448,67,0.196,1.343,0.037,0.027,0.223
25202427,2025-05-19,S.TOWER6VAN,119.34,10.32,9276.0,2214.0,597.0,2414.0,2518.0,105.0,560.0,6147.0,1005.0,356.0,0.1623076923076923,0.03746153846153846,0.915076923076923,3183.0,0.9204072188730495,51.508295625511074,4.189701897017078,0.7910775997484163,67,0.19,1.26,0.026,0.021,0.22
25202426,2025-05-19,2062BK1,115.12,10.2,8739.0,1641.0,597.0,2062.0,1728.0,250.0,0.0,6045.0,1009.0,0.0,0.1623076923076923,0.03746153846153846,0.915076923076923,1978.0,0.9186083625844349,52.51042390503378,5.325411334548857,0.873609706774078,6,0.19,0.71,0.018,0.021,0.2
25202422,2025-05-19,2062BK1,123.02,9.32,11079.0,2166.0,602.0,2997.0,1755.0,253.0,0.0,6660.0,1435.0,0.0,0.1623076923076923,0.03746153846153846,0.915076923076923,2008.0,0.9295753362480764,54.1375386111678,5.114958448751101,0.8740039840633098,6,0.2,0.73,0.02,0.025,0.23
25202420,2025-05-19,S.TOWER6VAN,120.67,10.2,11787.0,2181.0,591.0,3219.0,2535.0,98.0,557.0,6690.0,2331.0,0.0,0.1623076923076923,0.03746153846153846,0.915076923076923,3190.0,0.9220600595940853,55.440457445467466,5.404401650616504,0.7946708463947352,67,0.19,1.26,0.032,0.019,0.22
25202418,2025-05-19,1786550D,120.0,0.0,11253.0,3075.0,707.0,2723.0,1704.0,260.0,0.0,2248.0,377.0,307.0,0.1623076923076923,0.03746153846153846,0.915076923076923,1964.0,0.9999999999916667,18.73333333317722,3.659512195120761,0.8676171079425318,3,0.22,0.74,0.02,0.02,0.22
25202416,2025-05-19,2062BK1,122.8,9.96,9948.0,3207.0,707.0,2756.0,1664.0,280.0,0.0,7117.0,1182.0,282.0,0.1623076923076923,0.03746153846153846,0.915076923076923,1944.0,0.9249774028252112,57.956026058159964,3.101964452758621,0.8559670781888601,6,0.2,0.74,0.027,0.02,0.24
25202412,2025-05-19,1786550D,127.82,0.0,10830.0,2238.0,701.0,4672.0,1711.0,273.0,0.0,146.0,46.0,6077.0,0.1623076923076923,0.03746153846153846,0.915076923076923,1984.0,0.9999999999921765,1.1422312627042541,4.839142091150653,0.8623991935479525,3,0.22,0.71,0.04,0.02,0.23
25202432,2025-05-19,2062BK1,132.55,9.98,13269.0,2190.0,602.0,3766.0,1731.0,256.0,0.0,6696.0,1160.0,0.0,0.1623076923076923,0.03746153846153846,0.915076923076923,1987.0,0.9299796533997757,50.51678611806476,6.058904109586274,0.8711625566175787,6,0.22,0.74,0.022,0.024,0.26
25202442,2025-05-19,IS2062E350BR,125.1,10.15,10107.0,1602.0,646.0,3057.0,2663.0,91.0,901.0,6367.0,1029.0,0.0,0.1623076923076923,0.03746153846153846,0.915076923076923,3655.0,0.9249537892722739,50.89528377257478,6.308988764041006,0.7285909712720304,59,0.171,1.407,0.033,0.02,0.235
25202414,2025-05-19,1786550D,122.54,10.11,14550.0,2292.0,693.0,2785.0,1725.0,260.0,0.0,6570.0,1653.0,0.0,0.1623076923076923,0.03746153846153846,0.915076923076923,1985.0,0.9237843950175366,53.615146074313564,6.348167539264246,0.8690176322413758,3,0.24,0.73,0.03,0.02,0.23
25102400,2025-05-19,SAILTOWER6VA,127.07,10.31,10965.0,3264.0,817.0,3172.0,1912.0,0.0,981.0,6702.0,1454.0,0.0,0.1623076923076923,0.03746153846153846,0.915076923076923,2893.0,0.9249526859737593,52.74258282794725,3.3593749999989706,0.6609056342894363,68,0.18,1.27,0.022,0.016,0.222
25102457,2025-05-19,SEQRFE550D,129.33,9.66,11049.0,2565.0,612.0,4090.0,1749.0,267.0,263.0,6335.0,1130.0,364.0,0.1623076923076923,0.03746153846153846,0.915076923076923,2279.0,0.9304985970146739,48.983221216662926,4.307602339179607,0.7674418604647796,73,0.21,0.78,0.018,0.03,0.23
25102454,2025-05-19,2062BK1,124.69,10.21,10278.0,2703.0,587.0,4611.0,1759.0,267.0,0.0,6171.0,1050.0,0.0,0.1623076923076923,0.03746153846153846,0.915076923076923,2026.0,0.9243143068871437,49.490737027432104,3.802441731408138,0.8682132280351095,6,0.21,0.71,0.018,0.029,0.24
25102451,2025-05-19,C25-HMNMAV55,122.13,9.28,12321.0,2532.0,728.0,4395.0,2472.0,58.0,528.0,6383.0,1128.0,0.0,0.1623076923076923,0.03746153846153846,0.915076923076923,3058.0,0.9293813256150265,52.26398100342042,4.866113744073908,0.8083714846302131,46,0.23,1.36,0.019,0.023,0.21
25102449,2025-05-19,SEQRFE550D,123.87,9.49,10191.0,2985.0,719.0,2703.0,1824.0,278.0,0.0,6231.0,1127.0,0.0,0.1623076923076923,0.03746153846153846,0.915076923076923,2102.0,0.9288392321466044,50.302736739724686,3.4140703517576503,0.8677450047569611,73,0.24,0.79,0.025,0.027,0.22
25102447,2025-05-19,2062BK1,120.74,10.0,10815.0,2955.0,707.0,2495.0,1760.0,247.0,0.0,5960.0,1083.0,0.0,0.1623076923076923,0.03746153846153846,0.915076923076923,2007.0,0.9235123145102989,49.36226602576311,3.659898477156122,0.8769307424011575,6,0.17,0.7,0.026,0.029,0.23
25102445,2025-05-19,IS2062E350BR,119.84,10.11,10455.0,2958.0,705.0,2630.0,2556.0,102.0,579.0,5857.0,1351.0,0.0,0.1623076923076923,0.03746153846153846,0.915076923076923,3237.0,0.9222008464723188,48.87349799692195,3.534482758619495,0.7896200185354373,59,0.18,1.35,0.023,0.026,0.24
25102443,2025-05-19,2062BK1,124.75,9.69,10149.0,3435.0,697.0,2731.0,1810.0,257.0,0.0,2010.0,2174.0,0.0,0.1623076923076923,0.03746153846153846,0.915076923076923,2067.0,0.927923237124904,16.11222444876864,2.9545851528375677,0.8756652152874331,6,0.19,0.72,0.016,0.02,0.23
25102441,2025-05-19,S.TOWER6VAN,133.09,10.32,11916.0,2949.0,697.0,2944.0,2653.0,125.0,640.0,6310.0,1526.0,0.0,0.1623076923076923,0.03746153846153846,0.915076923076923,3418.0,0.9280384910332053,47.41152603465767,4.040691759917246,0.7761849034520842,67,0.179,1.348,0.025,0.021,0.214
25102439,2025-05-19,IS2062E350BR,120.78,10.24,10986.0,2973.0,707.0,3842.0,2462.0,88.0,606.0,5940.0,1392.0,0.0,0.1623076923076923,0.03746153846153846,0.915076923076923,3156.0,0.9218439932764323,49.18032786844527,3.6952573158413404,0.780101394169588,59,0.19,1.38,0.022,0.022,0.23
25102437,2025-05-19,S.TOWER6VAN,127.18,10.83,11406.0,2925.0,690.0,3682.0,2550.0,105.0,589.0,6770.0,2003.0,0.0,0.1623076923076923,0.03746153846153846,0.915076923076923,3244.0,0.921527425542196,53.231640194580656,3.8994871794858463,0.7860665844633828,67,0.174,1.323,0.028,0.02,0.219
25102455,2025-05-19,1786550D,124.52,9.8,10401.0,2688.0,606.0,4089.0,1755.0,274.0,261.0,6424.0,1093.0,0.0,0.1623076923076923,0.03746153846153846,0.915076923076923,2290.0,0.92703990469828,51.590106006652825,3.8694196428557035,0.7663755458511937,3,0.2,0.74,0.02,0.03,0.23
25102433,2025-05-19,C20MMNC,125.55,9.16,11460.0,3096.0,676.0,2452.0,1762.0,301.0,206.0,6671.0,1186.0,0.0,0.1623076923076923,0.03746153846153846,0.915076923076923,2269.0,0.9320020785321653,53.13420947787229,3.7015503875957037,0.77655354781808,42,0.22,0.74,0.03,0.021,0.19
25102435,2025-05-19,S.TOWER6VAN,129.31,0.0,10563.0,3012.0,692.0,4918.0,2460.0,74.0,582.0,6235.0,3305.0,0.0,0.1623076923076923,0.03746153846153846,0.915076923076923,3116.0,0.9999999999922667,48.21746191285889,3.5069721115526207,0.789473684210273,67,0.194,1.329,0.038,0.028,0.23
25102413,2025-05-19,2062BK1,120.93,10.2,10296.0,2769.0,702.0,4371.0,1912.0,274.0,0.0,6429.0,1074.0,0.0,0.1623076923076923,0.03746153846153846,0.915076923076923,2186.0,0.9222145961952094,53.16298685145817,3.7183098591535866,0.8746569075933784,6,0.2,0.72,0.022,0.03,0.19
25102415,2025-05-19,C20MMNC,121.29,8.57,10554.0,2760.0,694.0,4639.0,1901.0,277.0,0.0,6398.0,1038.0,0.0,0.1623076923076923,0.03746153846153846,0.915076923076923,2178.0,0.9340058524492992,52.74960837618311,3.8239130434768756,0.8728191000914266,42,0.198,0.723,0.032,0.03,0.213
25102417,2025-05-19,C20MMNC,120.95,10.32,10629.0,2772.0,697.0,5846.0,1919.0,267.0,0.0,6383.0,1444.0,0.0,0.1623076923076923,0.03746153846153846,0.915076923076923,2186.0,0.9213834082355346,52.77387350101055,3.8344155844142014,0.8778591033847768,42,0.21,0.72,0.03,0.026,0.23
25102419,2025-05-19,2062BK1,120.67,0.0,11208.0,3510.0,707.0,4357.0,1762.0,280.0,146.0,6890.0,1884.0,0.0,0.1623076923076923,0.03746153846153846,0.915076923076923,2188.0,0.9999999999917129,57.09787022410625,3.1931623931614834,0.8053016453378403,6,0.2,0.77,0.024,0.018,0.21
25102411,2025-05-19,C20MMNC,119.52,9.86,10413.0,2661.0,712.0,4354.0,1912.0,264.0,0.0,1936.0,543.0,0.0,0.1623076923076923,0.03746153846153846,0.915076923076923,2176.0,0.9237903849055203,16.198125836544527,3.913190529874516,0.8786764705878315,42,0.202,0.753,0.029,0.025,0.195
25102423,2025-05-19,S.TOWER6VAN,120.56,10.43,10326.0,2565.0,704.0,3121.0,2582.0,102.0,634.0,6506.0,1579.0,0.0,0.1623076923076923,0.03746153846153846,0.915076923076923,3318.0,0.9203756011839044,53.96483078920069,4.025730994150478,0.7781796262806576,67,0.2,1.29,0.023,0.021,0.23
25102425,2025-05-19,S.TOWER6VAN,117.71,9.85,10005.0,3510.0,694.0,3412.0,2621.0,112.0,643.0,6257.0,1390.0,0.0,0.1623076923076923,0.03746153846153846,0.915076923076923,3376.0,0.9227814361796584,53.15606150664212,2.8504273504265383,0.7763625592414762,67,0.18,1.281,0.034,0.023,0.205
25102429,2025-05-19,2062BK1,121.06,10.0,10056.0,3123.0,672.0,2385.0,1763.0,267.0,142.0,6259.0,1440.0,0.0,0.1623076923076923,0.03746153846153846,0.915076923076923,2172.0,0.9236990691215955,51.70163555219146,3.2199807877030997,0.8116942909756852,6,0.22,0.76,0.034,0.026,0.23
25102431,2025-05-19,1786550D,124.76,10.35,9981.0,2988.0,672.0,2917.0,1766.0,302.0,177.0,6892.0,1541.0,0.0,0.1623076923076923,0.03746153846153846,0.915076923076923,2245.0,0.923395751602965,55.24206476390476,3.3403614457820145,0.7866369710464202,3,0.21,0.75,0.02,0.02,0.22
25102421,2025-05-19,2062BK1,124.49,10.21,10971.0,3120.0,659.0,3189.0,1762.0,267.0,129.0,6570.0,2195.0,0.0,0.1623076923076923,0.03746153846153846,0.915076923076923,2158.0,0.9242019302084322,52.775323318718165,3.516346153845027,0.8164967562554141,6,0.2,0.74,0.039,0.027,0.21
25102499,2025-05-20,2062BK1,122.32,10.32,10509.0,2997.0,694.0,4062.0,1763.0,281.0,156.0,6157.0,1034.0,0.0,0.15618518518518518,0.041962962962962966,0.9084814814814814,2200.0,0.9221954161571005,50.33518639592597,3.5065065065053367,0.8013636363632721,6,0.19,0.74,0.022,0.031,0.2
25102497,2025-05-20,SEQRFE550D,130.51,9.9,10440.0,3123.0,700.0,3049.0,1750.0,288.0,163.0,6206.0,1032.0,345.0,0.15618518518518518,0.041962962962962966,0.9084814814814814,2201.0,0.9294922014035362,47.5519117305375,3.3429394812669413,0.7950931394816924,73,0.21,0.79,0.02,0.026,0.21
25102493,2025-05-20,SAILTOWER6VA,129.5,9.1,9972.0,3279.0,794.0,4652.0,2560.0,0.0,575.0,6057.0,1088.0,0.0,0.15618518518518518,0.041962962962962966,0.9084814814814814,3135.0,0.9343434343366932,46.7722007718396,3.041171088745642,0.8165869218498193,68,0.18,1.3,0.025,0.016,0.23
25102492,2025-05-20,2062BK1,126.69,9.49,9990.0,3075.0,669.0,2286.0,1760.0,284.0,190.0,6257.0,1192.0,0.0,0.15618518518518518,0.041962962962962966,0.9084814814814814,2234.0,0.93031282125914,49.388270581345104,3.2487804878038213,0.7878245299906949,6,0.19,0.8,0.017,0.028,0.21
25102490,2025-05-20,SEQRFE550D,128.96,0.0,10026.0,3174.0,674.0,2056.0,1756.0,288.0,193.0,6211.0,1206.0,0.0,0.15618518518518518,0.041962962962962966,0.9084814814814814,2237.0,0.9999999999922458,48.16222084329899,3.15879017013133,0.7849798837725592,73,0.24,0.77,0.017,0.029,0.25
25102488,2025-05-20,C20MMNC,118.9,10.32,9582.0,1749.0,652.0,2012.0,1777.0,301.0,195.0,783.0,1802.0,0.0,0.15618518518518518,0.041962962962962966,0.9084814814814814,2273.0,0.9201362018192221,6.58536585360315,5.478559176669252,0.7817861856573771,42,0.19,0.82,0.018,0.025,0.26
25102486,2025-05-20,SEQRFE550D,126.39,8.56,9981.0,2997.0,652.0,2487.0,1763.0,288.0,139.0,6200.0,1037.0,0.0,0.15618518518518518,0.041962962962962966,0.9084814814814814,2190.0,0.9365690996596032,49.05451380608391,3.330330330329219,0.8050228310498607,73,0.21,0.77,0.025,0.026,0.23
25102480,2025-05-20,SEQRFE550D,123.64,9.5,10005.0,3516.0,670.0,2546.0,1716.0,285.0,153.0,6229.0,1480.0,0.0,0.15618518518518518,0.041962962962962966,0.9084814814814814,2154.0,0.9286465374723702,50.380135877949044,2.845563139930931,0.796657381615229,73,0.21,0.75,0.02,0.025,0.24
25102478,2025-05-20,S.TOWER6VAN,123.1,10.15,11046.0,2208.0,649.0,2748.0,2615.0,108.0,642.0,6098.0,1596.0,0.0,0.15618518518518518,0.041962962962962966,0.9084814814814814,3365.0,0.923827392113142,49.536961819256405,5.002717391302082,0.7771173848437513,67,0.185,1.29,0.029,0.026,0.223
25102474,2025-05-20,2062BK1,122.6,9.69,11982.0,4005.0,662.0,3136.0,1719.0,298.0,152.0,5859.0,1566.0,0.0,0.15618518518518518,0.041962962962962966,0.9084814814814814,2169.0,0.9267518330869549,47.789559542840216,2.9917602996247212,0.7925311203315848,6,0.21,0.77,0.02,0.03,0.22
25102472,2025-05-20,2062BK1,119.01,9.78,9462.0,3717.0,677.0,3107.0,1709.0,308.0,193.0,3742.0,1617.0,0.0,0.15618518518518518,0.041962962962962966,0.9084814814814814,2210.0,0.9240624271999065,31.442735904281633,2.5456012913633184,0.7733031674204646,6,0.21,0.75,0.016,0.025,0.21
25102471,2025-05-20,2062BK1,124.6,9.57,11094.0,2745.0,659.0,3856.0,1861.0,294.0,0.0,6144.0,1290.0,0.0,0.15618518518518518,0.041962962962962966,0.9084814814814814,2155.0,0.9286725795563192,49.3097913318675,4.041530054643337,0.863573085846467,6,0.19,0.76,0.022,0.028,0.21
25102469,2025-05-20,2062BK1,123.2,10.2,10299.0,2154.0,651.0,4445.0,1762.0,284.0,0.0,6003.0,1594.0,0.0,0.15618518518518518,0.041962962962962966,0.9084814814814814,2046.0,0.9235382308776346,48.725649350253846,4.781337047351541,0.8611925708695694,6,0.19,0.77,0.023,0.028,0.22
25102465,2025-05-20,2062BK1,120.52,9.5,9885.0,2733.0,654.0,2995.0,1762.0,270.0,0.0,6465.0,1719.0,0.0,0.15618518518518518,0.041962962962962966,0.9084814814814814,2032.0,0.926934317790133,53.64254895408528,3.616904500547524,0.8671259842515417,6,0.2,0.74,0.025,0.03,0.22
25102463,2025-05-20,SEQRFE550D,121.46,10.32,11052.0,3327.0,634.0,3103.0,1756.0,268.0,129.0,6457.0,1216.0,0.0,0.15618518518518518,0.041962962962962966,0.9084814814814814,2153.0,0.9216876612466104,53.16153466117931,3.3219116320999933,0.8156061309796491,73,0.22,0.756,0.026,0.026,0.22
25102461,2025-05-20,2062BK1,123.42,8.88,10914.0,2217.0,625.0,3000.0,1763.0,271.0,132.0,6454.0,1219.0,0.0,0.15618518518518518,0.041962962962962966,0.9084814814814814,2166.0,0.932879818587053,52.29298330860239,4.922868741540404,0.813942751615506,6,0.18,0.72,0.022,0.024,0.2
25102459,2025-05-20,2062BK1,122.5,9.5,11379.0,3000.0,624.0,3308.0,1755.0,281.0,132.0,6062.0,1346.0,0.0,0.15618518518518518,0.041962962962962966,0.9084814814814814,2168.0,0.9280303030232726,49.48571428531032,3.792999999998736,0.8095018450180768,6,0.18,0.72,0.021,0.025,0.19
25102501,2025-05-20,SEQRFE550D,124.95,9.89,11049.0,2757.0,714.0,5218.0,1820.0,274.0,156.0,6147.0,2172.0,0.0,0.15618518518518518,0.041962962962962966,0.9084814814814814,2250.0,0.9266538119183726,49.1956782709148,4.007616974971343,0.8088888888885294,73,0.22,0.74,0.033,0.035,0.21
25102476,2025-05-20,S.TOWER6VAN,124.93,16.5,10002.0,4047.0,676.0,2316.0,2619.0,115.0,642.0,6501.0,1407.0,0.0,0.15618518518518518,0.041962962962962966,0.9084814814814814,3376.0,0.8833345117663627,52.03714079843082,2.4714603409927176,0.775770142179865,67,0.189,1.317,0.023,0.029,0.207
25102467,2025-05-20,2062BK1,120.57,9.69,10137.0,2973.0,666.0,3638.0,1772.0,267.0,0.0,6332.0,1216.0,0.0,0.15618518518518518,0.041962962962962966,0.9084814814814814,2039.0,0.9256103178187809,52.517209919113235,3.4096871846608106,0.8690534575768175,6,0.21,0.74,0.029,0.033,0.24
25102503,2025-05-20,2062BK1,125.42,9.86,10332.0,2784.0,1494.0,4401.0,1801.0,267.0,183.0,5980.0,1489.0,0.0,0.15618518518518518,0.041962962962962966,0.9084814814814814,2251.0,0.9271141336418753,47.67979588544347,3.711206896550391,0.8000888493999111,6,0.19,0.74,0.02,0.033,0.21
25202498,2025-05-20,2062BK1,125.75,9.58,8496.0,1932.0,644.0,2676.0,1650.0,243.0,152.0,6007.0,963.0,0.0,0.15618518518518518,0.041962962962962966,0.9084814814814814,2045.0,0.9292100790591206,47.76938369743324,4.397515527948034,0.8068459657697766,6,0.21,0.82,0.041,0.034,0.26
25202494,2025-05-20,2062BK1,128.29,0.0,9411.0,1959.0,657.0,3667.0,1738.0,290.0,192.0,6237.0,1166.0,0.0,0.15618518518518518,0.041962962962962966,0.9084814814814814,2220.0,0.9999999999922052,48.61641593227363,4.80398162327473,0.7828828828825303,6,0.2,0.78,0.035,0.032,0.19
25202496,2025-05-20,2062BK1,125.34,9.85,9393.0,1956.0,660.0,2308.0,1748.0,253.0,182.0,6285.0,1344.0,0.0,0.15618518518518518,0.041962962962962966,0.9084814814814814,2183.0,0.9271395813231221,50.14360938207959,4.802147239261348,0.8007329363257899,6,0.22,0.76,0.02,0.028,0.22
25102505,2025-05-20,2062BK1,125.32,9.49,10698.0,2670.0,697.0,4656.0,1810.0,267.0,186.0,6012.0,1416.0,0.0,0.15618518518518518,0.041962962962962966,0.9084814814814814,2263.0,0.929604628729845,47.97318863670625,4.006741573032207,0.7998232434817499,6,0.22,0.77,0.026,0.036,0.25
25202500,2025-05-20,2062BK1,130.83,9.74,10926.0,2604.0,657.0,3369.0,1694.0,270.0,189.0,6485.0,1207.0,0.0,0.15618518518518518,0.041962962962962966,0.9084814814814814,2153.0,0.9307106779474232,49.568141863108096,4.195852534560601,0.7868091035760396,6,0.21,0.76,0.04,0.035,0.26
25202502,2025-05-20,2062BK1,124.85,0.0,15357.0,474.0,723.0,7229.0,1637.0,287.0,159.0,6674.0,1532.0,0.0,0.15618518518518518,0.041962962962962966,0.9084814814814814,2083.0,0.9999999999919904,53.45614737642406,32.39873417714684,0.7858857417182977,6,0.22,0.76,0.021,0.025,0.23
