Repository: SiddharthKumar268/FerroMind

# FerroMind
*Ferro-Alloy Optimisation using Machine Learning*
**SAIL Durgapur Steel Plant | Steel Melting Shop**
Intern: Siddharth Kumar | FY 2023-24 to FY 2025-26

---

## Quick Start

```bash

# 2. Place raw Excel files in data/raw/

## Dataset

| | |
|---|---|
| Total heats after cleaning | 47,421 |
| Training set | 37,936 heats (Apr 2023 – Jun 2025) |
| Test set | 9,485 heats (Jun 2025 – Dec 2025) |
| Input features | 21 (16 raw + 5 engineered) |
| Target variables | Mn, Si, C, S, P |
| BOF grades | 76 distinct grades |
| Split method | Chronological 80/20 — no shuffle, no leakage |

---

File: data/processed/sms_train.csv (part 247 of 253)
Heat_Number,Date,BOF Grade Code,Hot Metal Addn. Weight,Scrap Addn. Weight,Lime Into Converter,Dolomite Into Converter,Lime Into Ladle,Iron Ore Into Converter,SIMN Into Ladle,FESI Into Ladle,FEMN Into Ladle,Measered O2 Mainblow II,Duration of Mainblow I/II,Measered O2 2nd Blow,HM_P,HM_S,HM_Si,Total_FA_Ladle,HM_Ratio,O2_per_ton_HM,Lime_Dolo_Ratio,SiMn_FA_Fraction,Grade_Encoded,C,Mn,P,S,Si
25202504,2025-05-20,1786500D,125.32,10.39,8250.0,1932.0,690.0,3802.0,1681.0,277.0,0.0,6045.0,1404.0,0.0,0.15618518518518518,0.041962962962962966,0.9084814814814814,1958.0,0.9234396875622768,48.23651452243667,4.270186335401516,0.8585291113376616,2,0.16,0.73,0.022,0.03,0.224
25202487,2025-05-20,S.TOWER6VAN,127.72,0.0,8769.0,2397.0,665.0,2143.0,2619.0,78.0,695.0,6418.0,1107.0,0.0,0.15618518518518518,0.041962962962962966,0.9084814814814814,3392.0,0.9999999999921704,50.25054807351824,3.6583229036280107,0.7721108490563762,67,0.2,1.33,0.025,0.028,0.21
25202508,2025-05-20,1786550D,118.89,9.56,10161.0,2514.0,715.0,1673.0,1704.0,263.0,0.0,6517.0,1375.0,0.0,0.15618518518518518,0.041962962962962966,0.9084814814814814,1967.0,0.9255741533598634,54.81537555677672,4.0417661097835955,0.8662938484998138,3,0.24,0.67,0.02,0.03,0.23
25202485,2025-05-20,S.TOWER6VAN,133.1,0.0,9654.0,2460.0,654.0,2672.0,2558.0,105.0,638.0,6507.0,1421.0,0.0,0.15618518518518518,0.041962962962962966,0.9084814814814814,3301.0,0.9999999999924869,48.88805409429837,3.924390243900844,0.7749166919113072,67,0.18,1.312,0.034,0.026,0.24
25202483,2025-05-20,1786550D,126.19,0.0,9441.0,2490.0,696.0,3437.0,1768.0,263.0,169.0,6448.0,1728.0,0.0,0.15618518518518518,0.041962962962962966,0.9084814814814814,2200.0,0.9999999999920755,51.097551311109456,3.791566265058718,0.8036363636359983,3,0.2,0.77,0.03,0.03,0.22
25202481,2025-05-20,S.TOWER6VAN,127.29,0.0,9723.0,2310.0,696.0,2299.0,2484.0,67.0,557.0,6798.0,1201.0,0.0,0.15618518518518518,0.041962962962962966,0.9084814814814814,3108.0,0.9999999999921438,53.405609238326605,4.209090909089087,0.7992277992275421,67,0.2,1.27,0.031,0.024,0.22
25202479,2025-05-20,C20MMNACUTLT,123.18,9.66,10095.0,2640.0,693.0,2047.0,1775.0,263.0,176.0,6656.0,1623.0,0.0,0.15618518518518518,0.041962962962962966,0.9084814814814814,2214.0,0.9272809394690811,54.03474589986982,3.823863636362188,0.8017163504964762,40,0.208,0.736,0.024,0.025,0.21
25202477,2025-05-20,2062BK1,124.89,0.0,10239.0,2877.0,715.0,2041.0,1758.0,257.0,172.0,6331.0,1639.0,0.0,0.15618518518518518,0.041962962962962966,0.9084814814814814,2187.0,0.999999999991993,50.6926094959509,3.5589155370164898,0.8038408779145845,6,0.18,0.74,0.043,0.032,0.23
25202475,2025-05-20,C20MMNACUTLT,128.39,9.85,10707.0,2499.0,707.0,2538.0,1698.0,246.0,0.0,7287.0,1839.0,0.0,0.15618518518518518,0.041962962962962966,0.9084814814814814,1944.0,0.9287471064747632,56.7567567563147,4.284513805520494,0.8734567901230075,40,0.197,0.72,0.017,0.025,0.188
25202473,2025-05-20,2062BK1,124.95,10.2,8826.0,2976.0,693.0,2743.0,1762.0,263.0,176.0,6496.0,1127.0,262.0,0.15618518518518518,0.041962962962962966,0.9084814814814814,2201.0,0.9245283018799517,51.9887955177912,2.9657258064506165,0.8005452067238525,6,0.19,0.75,0.025,0.027,0.19
25202470,2025-05-20,C20MMNACUTLT,122.3,10.21,10098.0,2463.0,693.0,2296.0,1792.0,260.0,176.0,6287.0,1363.0,0.0,0.15618518518518518,0.041962962962962966,0.9084814814814814,2228.0,0.9229492113733082,51.406377759187194,4.099878197318676,0.8043087971271076,40,0.19,0.75,0.026,0.026,0.2
25202468,2025-05-20,2062BK1,126.2,0.0,10992.0,2856.0,704.0,4855.0,1752.0,256.0,0.0,6756.0,2286.0,0.0,0.15618518518518518,0.041962962962962966,0.9084814814814814,2008.0,0.999999999992076,53.53407289973428,3.8487394957969716,0.872509960158928,6,0.18,0.72,0.027,0.025,0.24
25202466,2025-05-20,2062BK1,124.77,10.13,9081.0,2238.0,652.0,3259.0,1748.0,267.0,0.0,6704.0,1153.0,0.0,0.15618518518518518,0.041962962962962966,0.9084814814814814,2015.0,0.9249073387626027,53.7308647907852,4.057640750668428,0.8674937965256241,6,0.2,0.76,0.031,0.029,0.25
25202464,2025-05-20,2062BK1,116.13,9.83,11274.0,2223.0,649.0,2296.0,1741.0,267.0,0.0,3417.0,1374.0,0.0,0.15618518518518518,0.041962962962962966,0.9084814814814814,2008.0,0.9219593521679743,29.423921467067736,5.071524966259527,0.8670318725095284,6,0.22,0.74,0.024,0.022,0.21
25202462,2025-05-20,2062BK1,118.88,0.0,9306.0,2208.0,644.0,2601.0,1765.0,230.0,0.0,6598.0,1120.0,0.0,0.15618518518518518,0.041962962962962966,0.9084814814814814,1995.0,0.9999999999915882,55.50134589455332,4.21467391304157,0.8847117794481781,6,0.2,0.76,0.029,0.02,0.23
25202456,2025-05-20,2062BK1,122.83,10.21,8565.0,2031.0,696.0,1579.0,1769.0,311.0,0.0,6689.0,1619.0,0.0,0.15618518518518518,0.041962962962962966,0.9084814814814814,2080.0,0.9232561635528921,54.45738011842011,4.217134416541498,0.8504807692303603,6,0.2,0.68,0.026,0.026,0.24
25202452,2025-05-20,SEQRFE550D,122.03,10.63,10653.0,2319.0,712.0,1982.0,1667.0,229.0,0.0,6543.0,1101.0,0.0,0.15618518518518518,0.041962962962962966,0.9084814814814814,1896.0,0.9198703452365457,53.61796279559438,4.593790426906169,0.8792194092822367,73,0.227,0.748,0.02,0.022,0.234
25202448,2025-05-20,C25-HMNMAV55,124.69,10.21,10998.0,2355.0,668.0,3405.0,2673.0,111.0,861.0,6607.0,1043.0,0.0,0.15618518518518518,0.041962962962962966,0.9084814814814814,3645.0,0.9243143068871437,52.98740877333397,4.670063694265533,0.7333333333331321,46,0.221,1.392,0.029,0.021,0.195
25202491,2025-05-20,SAILTOWER6VA,133.01,0.0,7317.0,1974.0,641.0,2834.0,2146.0,0.0,810.0,6498.0,2388.0,0.0,0.15618518518518518,0.041962962962962966,0.9084814814814814,2956.0,0.9999999999924819,48.85346966356776,3.7066869300893077,0.7259810554801333,68,0.195,1.421,0.042,0.02,0.229
25202489,2025-05-20,SAILTOWER6VA,130.15,0.0,8295.0,1890.0,633.0,2445.0,2123.0,0.0,850.0,6138.0,999.0,0.0,0.15618518518518518,0.041962962962962966,0.9084814814814814,2973.0,0.9999999999923166,47.16096811335259,4.388888888886567,0.714093508240594,68,0.191,1.291,0.026,0.016,0.255
25102506,2025-05-21,2062BK1,122.69,10.21,10671.0,2760.0,702.0,4015.0,1865.0,275.0,146.0,6084.0,1410.0,0.0,0.15641666666666668,0.049958333333333334,0.8812916666666667,2286.0,0.9231753197823689,49.5883935116995,3.8663043478246863,0.8158355205595731,6,0.18,0.76,0.024,0.031,0.21
25102530,2025-05-21,1786550D,121.94,0.0,10989.0,2751.0,765.0,4532.0,1854.0,275.0,0.0,6473.0,1166.0,0.0,0.15641666666666668,0.049958333333333334,0.8812916666666667,2129.0,0.9999999999917992,53.08348368006328,3.994547437294077,0.8708313762325642,3,0.22,0.74,0.02,0.04,0.2
25102509,2025-05-21,2062BK1,125.42,9.5,10311.0,2838.0,814.0,4475.0,1858.0,267.0,142.0,6350.0,1166.0,0.0,0.15641666666666668,0.049958333333333334,0.8812916666666667,2267.0,0.9295879039361874,50.6298835907301,3.633192389005062,0.8195853550944775,6,0.21,0.75,0.03,0.035,0.24
25102511,2025-05-21,1786550D,123.25,9.5,11187.0,2661.0,684.0,5800.0,1861.0,271.0,152.0,6132.0,1232.0,0.0,0.15641666666666668,0.049958333333333334,0.8812916666666667,2284.0,0.9284369114807651,49.75253549655373,4.204058624575647,0.8147985989488552,3,0.24,0.77,0.02,0.04,0.23
25102513,2025-05-21,2062BK1,124.92,10.32,11115.0,2670.0,697.0,6124.0,1848.0,270.0,146.0,6207.0,1125.0,0.0,0.15641666666666668,0.049958333333333334,0.8812916666666667,2264.0,0.9236912156098515,49.6878001917252,4.162921348313048,0.8162544169607702,6,0.19,0.75,0.03,0.038,0.23
25102515,2025-05-21,2062BK1,126.32,9.9,12039.0,2658.0,707.0,5519.0,1861.0,271.0,142.0,6061.0,1684.0,0.0,0.15641666666666668,0.049958333333333334,0.8812916666666667,2274.0,0.9273234473577499,47.98131728904385,4.529345372458793,0.8183817062441432,6,0.2,0.76,0.022,0.031,0.21
25102517,2025-05-21,2062BK1,128.37,10.52,12147.0,2697.0,714.0,5731.0,1861.0,267.0,141.0,6426.0,1144.0,0.0,0.15641666666666668,0.049958333333333334,0.8812916666666667,2269.0,0.9242566059404979,50.05842486523286,4.5038932146813115,0.8201851035694931,6,0.22,0.8,0.024,0.034,0.2
25102552,2025-05-21,2062BK1,120.89,9.69,14403.0,2430.0,807.0,1997.0,1755.0,254.0,149.0,6300.0,1627.0,0.0,0.15641666666666668,0.049958333333333334,0.8812916666666667,2158.0,0.9257926175453685,52.11349160350638,5.927160493824721,0.813253012047816,6,0.19,0.72,0.027,0.023,0.21
25102528,2025-05-21,2062BK1,128.91,9.9,11052.0,3387.0,704.0,2141.0,1867.0,270.0,0.0,6535.0,1730.0,0.0,0.15641666666666668,0.049958333333333334,0.8812916666666667,2137.0,0.9286794899436015,50.69428283259101,3.2630646589892933,0.8736546560594882,6,0.19,0.76,0.024,0.035,0.24
25102550,2025-05-21,1786550D,122.77,9.49,9735.0,3186.0,805.0,2002.0,1748.0,250.0,149.0,6058.0,1006.0,0.0,0.15641666666666668,0.049958333333333334,0.8812916666666667,2147.0,0.9282473914945696,49.34430235359335,3.0555555555545966,0.814159292035019,3,0.23,0.77,0.03,0.04,0.23
25102546,2025-05-21,2062BK1,132.21,9.5,9846.0,2760.0,880.0,4167.0,1761.0,250.0,0.0,6597.0,1152.0,0.0,0.15641666666666668,0.049958333333333334,0.8812916666666667,2011.0,0.9329616823023573,49.89788972052116,3.5673913043465335,0.8756837394326824,6,0.2,0.76,0.025,0.039,0.19
25102544,2025-05-21,2062BK1,126.89,9.28,11112.0,2763.0,917.0,4156.0,1770.0,254.0,0.0,6214.0,1308.0,0.0,0.15641666666666668,0.049958333333333334,0.8812916666666667,2024.0,0.9318498935086155,48.971550161171315,4.021715526600064,0.8745059288533229,6,0.18,0.75,0.018,0.034,0.23
25102542,2025-05-21,1786550D,128.25,9.9,10506.0,2652.0,905.0,4296.0,1763.0,250.0,0.0,6555.0,1137.0,0.0,0.15641666666666668,0.049958333333333334,0.8812916666666667,2013.0,0.928338762208264,51.111111110712585,3.9615384615369678,0.8758072528559981,3,0.222,0.758,0.034,0.038,0.202
25102536,2025-05-21,2062BK1,127.22,9.49,10554.0,2772.0,865.0,4400.0,1866.0,274.0,0.0,6596.0,1509.0,0.0,0.15641666666666668,0.049958333333333334,0.8812916666666667,2140.0,0.9305829858757181,51.8471938370394,3.8073593073579337,0.8719626168220225,6,0.19,0.75,0.021,0.042,0.24
25102534,2025-05-21,1786550D,126.81,11.25,10755.0,2763.0,835.0,4282.0,1868.0,277.0,0.0,6216.0,1476.0,0.0,0.15641666666666668,0.049958333333333334,0.8812916666666667,2145.0,0.9185136896934775,49.01821622861747,3.892508143321067,0.8708624708620649,3,0.22,0.77,0.02,0.04,0.22
25102532,2025-05-21,2062BK1,127.14,9.49,10656.0,2769.0,657.0,4526.0,1848.0,277.0,0.0,6460.0,1165.0,0.0,0.15641666666666668,0.049958333333333334,0.8812916666666667,2125.0,0.9305423406211628,50.81013056433215,3.8483206933897263,0.8696470588231202,6,0.2,0.76,0.024,0.04,0.21
25102548,2025-05-21,2062BK1,126.73,9.69,10062.0,3069.0,800.0,2658.0,1763.0,244.0,148.0,6214.0,1107.0,306.0,0.15641666666666668,0.049958333333333334,0.8812916666666667,2155.0,0.9289693593246667,49.033378047431285,3.2785923753655006,0.818097447795444,6,0.19,0.75,0.018,0.028,0.2
25102526,2025-05-21,2062BK1,123.99,9.36,11217.0,2970.0,686.0,2185.0,1863.0,280.0,0.0,6239.0,1785.0,0.0,0.15641666666666668,0.049958333333333334,0.8812916666666667,2143.0,0.9298087738962895,50.31857407814889,3.776767676766405,0.8693420438633368,6,0.19,0.74,0.027,0.038,0.21
25102519,2025-05-21,SEQRFE550D,133.0,0.0,11643.0,2961.0,695.0,2682.0,1859.0,275.0,0.0,513.0,2037.0,0.0,0.15641666666666668,0.049958333333333334,0.8812916666666667,2134.0,0.9999999999924812,3.8571428571138564,3.9321175278608806,0.8711340206181485,73,0.24,0.74,0.019,0.025,0.23
25202541,2025-05-21,2062BK1,125.36,9.82,11184.0,2595.0,883.0,2500.0,1765.0,263.0,0.0,6857.0,1140.0,0.0,0.15641666666666668,0.049958333333333334,0.8812916666666667,2028.0,0.9273561177620406,54.69846841054006,4.309826589593715,0.8703155818536142,6,0.18,0.71,0.017,0.036,0.23
25202543,2025-05-21,2062BK1,123.03,10.11,10986.0,2601.0,902.0,3155.0,1711.0,236.0,0.0,6397.0,1119.0,0.0,0.15641666666666668,0.049958333333333334,0.8812916666666667,1947.0,0.9240648940894994,51.99544826422827,4.223760092270579,0.8787878787874275,6,0.2,0.75,0.018,0.038,0.2
25202539,2025-05-21,1786550D,122.77,10.11,9567.0,2229.0,886.0,2469.0,1796.0,253.0,0.0,6430.0,1440.0,0.0,0.15641666666666668,0.049958333333333334,0.8812916666666667,2049.0,0.9239163154656539,52.374358556224045,4.292059219378963,0.8765251342113829,3,0.22,0.75,0.03,0.04,0.21
25202535,2025-05-21,2062BK1,123.04,0.0,10155.0,1722.0,902.0,2107.0,1664.0,243.0,0.0,6510.0,1509.0,0.0,0.15641666666666668,0.049958333333333334,0.8812916666666667,1907.0,0.9999999999918725,52.90962288643603,5.897212543550582,0.8725747246980218,6,0.21,0.75,0.022,0.035,0.25
25202533,2025-05-21,2062BK1,126.88,0.0,10344.0,2367.0,877.0,2718.0,1779.0,253.0,0.0,7002.0,1684.0,0.0,0.15641666666666668,0.049958333333333334,0.8812916666666667,2032.0,0.9999999999921185,55.18600252163315,4.37008871989676,0.8754921259838211,6,0.2,0.77,0.02,0.027,0.26
25202529,2025-05-21,2062BK1,121.03,0.0,9543.0,2571.0,693.0,3624.0,1714.0,273.0,0.0,6384.0,2568.0,0.0,0.15641666666666668,0.049958333333333334,0.8812916666666667,1987.0,0.9999999999917376,52.747252746816926,3.711785297548148,0.8626069451429982,6,0.2,0.73,0.027,0.037,0.23
25202527,2025-05-21,SEQRFE550D,132.76,9.26,11235.0,1317.0,696.0,1678.0,1674.0,277.0,199.0,1662.0,1918.0,0.0,0.15641666666666668,0.049958333333333334,0.8812916666666667,2150.0,0.9347979157799269,12.518830973090399,8.530751708421768,0.7786046511624286,73,0.23,0.74,0.021,0.027,0.23
25202525,2025-05-21,2062BK1,120.2,10.0,10461.0,2208.0,704.0,2076.0,1691.0,280.0,209.0,5742.0,1017.0,0.0,0.15641666666666668,0.049958333333333334,0.8812916666666667,2180.0,0.9231950844783167,47.77038269511006,4.737771739128289,0.7756880733941396,6,0.2,0.78,0.023,0.031,0.22
25202553,2025-05-21,2062BK1,120.59,10.08,7830.0,2343.0,891.0,3645.0,1765.0,267.0,0.0,6576.0,1110.0,272.0,0.15641666666666668,0.049958333333333334,0.8812916666666667,2032.0,0.9228591107299084,54.531884898793166,3.341869398206,0.868602362204297,6,0.19,0.73,0.017,0.027,0.2
25202545,2025-05-21,1786550D,127.05,0.0,9222.0,2706.0,908.0,2503.0,1752.0,246.0,0.0,6779.0,1245.0,0.0,0.15641666666666668,0.049958333333333334,0.8812916666666667,1998.0,0.9999999999921291,53.356946083798846,3.407982261639539,0.876876876876438,3,0.22,0.75,0.03,0.04,0.24
25202524,2025-05-21,2062BK1,123.2,9.89,10905.0,2241.0,745.0,2983.0,1708.0,287.0,257.0,6767.0,1640.0,0.0,0.15641666666666668,0.049958333333333334,0.8812916666666667,2252.0,0.9256893831172464,54.926948051502215,4.866131191430225,0.7584369449374962,6,0.19,0.73,0.025,0.035,0.21
25202549,2025-05-21,2062BK1,121.95,10.21,11190.0,2487.0,905.0,1840.0,1759.0,273.0,0.0,6268.0,1074.0,260.0,0.15641666666666668,0.049958333333333334,0.8812916666666667,2032.0,0.922745157378006,51.39811398071834,4.499396863689385,0.8656496062987866,6,0.19,0.73,0.026,0.034,0.21
25202507,2025-05-21,2062BK1,124.97,9.89,9864.0,2706.0,685.0,2269.0,1691.0,267.0,0.0,6282.0,1369.0,265.0,0.15641666666666668,0.049958333333333334,0.8812916666666667,1958.0,0.9266646893005586,50.26806433503826,3.645232815963176,0.8636363636359226,6,0.19,0.69,0.019,0.029,0.24
25202510,2025-05-21,2062BK1,117.65,9.85,11322.0,1254.0,814.0,2606.0,1735.0,263.0,169.0,6331.0,1443.0,0.0,0.15641666666666668,0.049958333333333334,0.8812916666666667,2167.0,0.9227450980319785,53.8121546956752,9.028708133964091,0.8006460544527916,6,0.2,0.75,0.023,0.032,0.23
25202512,2025-05-21,2062BK1,124.1,0.0,11259.0,2283.0,715.0,3472.0,1718.0,263.0,172.0,6563.0,1365.0,0.0,0.15641666666666668,0.049958333333333334,0.8812916666666667,2153.0,0.999999999991942,52.88477034606861,4.931668856765251,0.79795633999034,6,0.19,0.72,0.031,0.033,0.21
25202514,2025-05-21,TMT-FE500D,122.26,9.78,15336.0,2223.0,682.0,3529.0,1644.0,257.0,169.0,6446.0,1409.0,0.0,0.15641666666666668,0.049958333333333334,0.8812916666666667,2070.0,0.9259315358912004,52.72370358209779,6.8987854250981115,0.794202898550341,78,0.22,0.83,0.036,0.035,0.24
25202516,2025-05-21,C20MMNACUTLT,122.95,10.32,8301.0,1998.0,696.0,3760.0,1694.0,257.0,169.0,6767.0,1256.0,0.0,0.15641666666666668,0.049958333333333334,0.8812916666666667,2120.0,0.9225632175214035,55.038633590442956,4.1546546546525756,0.799056603773208,40,0.19,0.72,0.028,0.019,0.19
25202518,2025-05-21,C20MMNACUTLT,124.53,10.0,10497.0,1548.0,644.0,4511.0,1714.0,263.0,176.0,6573.0,2088.0,0.0,0.15641666666666668,0.049958333333333334,0.8812916666666667,2153.0,0.9256671374345822,52.782462056911726,6.781007751933604,0.7960984672546233,40,0.2,0.76,0.032,0.04,0.21
25202520,2025-05-21,2062BK1,127.01,9.58,11502.0,1974.0,660.0,4401.0,1806.0,270.0,206.0,6382.0,1177.0,0.0,0.15641666666666668,0.049958333333333334,0.8812916666666667,2282.0,0.9298630939239341,50.248011967165986,5.82674772036179,0.7914110429444384,6,0.21,0.78,0.032,0.034,0.23
25202522,2025-05-21,2062BK1,124.28,9.79,11478.0,2196.0,748.0,3892.0,1701.0,277.0,267.0,6461.0,1148.0,0.0,0.15641666666666668,0.049958333333333334,0.8812916666666667,2245.0,0.9269784440894535,51.987447698326456,5.226775956281773,0.7576837416477694,6,0.21,0.81,0.026,0.039,0.23
25202521,2025-05-21,2062BK1,128.16,9.64,10812.0,2037.0,657.0,4739.0,1708.0,270.0,209.0,5867.0,1529.0,0.0,0.15641666666666668,0.049958333333333334,0.8812916666666667,2187.0,0.9300435413575469,45.7787141070086,5.307805596462785,0.780978509373214,6,0.19,0.76,0.025,0.032,0.22
25202523,2025-05-21,2062BK1,121.7,10.2,10842.0,2760.0,745.0,3711.0,1752.0,287.0,256.0,6604.0,1038.0,0.0,0.15641666666666668,0.049958333333333334,0.8812916666666667,2295.0,0.9226686883933081,54.26458504474721,3.928260869563794,0.7633986928101248,6,0.19,0.76,0.022,0.022,0.21
25202595,2025-05-22,2062BK1,126.47,7.2,9114.0,3693.0,701.0,2035.0,1698.0,263.0,0.0,6566.0,1135.0,293.0,0.153,0.04314285714285714,0.8761428571428572,1961.0,0.9461360065762989,51.91745077843032,2.4679122664493724,0.865884752676764,6,0.2,0.74,0.024,0.031,0.25
25202555,2025-05-22,2062BK1,124.4,10.0,8481.0,2508.0,907.0,2439.0,1758.0,270.0,0.0,6211.0,1053.0,262.0,0.153,0.04314285714285714,0.8761428571428572,2028.0,0.9255952380883513,49.92765273271762,3.3815789473670725,0.8668639053250163,6,0.2,0.77,0.026,0.032,0.25
25202557,2025-05-22,2062BK1,130.69,0.0,8577.0,2451.0,896.0,4529.0,1768.0,277.0,0.0,6148.0,1114.0,313.0,0.153,0.04314285714285714,0.8761428571428572,2045.0,0.9999999999923483,47.04261993995683,3.499388004894533,0.864547677261191,6,0.19,0.74,0.027,0.03,0.21
25202559,2025-05-22,S.TOWER6VAN,122.86,10.0,8718.0,2481.0,1053.0,2301.0,2474.0,108.0,503.0,6254.0,1124.0,354.0,0.153,0.04314285714285714,0.8761428571428572,3085.0,0.9247328014381699,50.903467360809834,3.513905683190845,0.8019448946512797,67,0.19,1.28,0.025,0.031,0.18
25202561,2025-05-22,C20MMNACUTLT,122.76,9.65,8502.0,2412.0,605.0,2336.0,1718.0,256.0,0.0,6258.0,1068.0,356.0,0.153,0.04314285714285714,0.8761428571428572,1974.0,0.927120308126825,50.9775171061341,3.5248756218890858,0.8703140830795997,40,0.19,0.77,0.018,0.026,0.25
25202565,2025-05-22,S.TOWER6VAN,126.71,0.0,9114.0,2400.0,641.0,2412.0,2575.0,101.0,651.0,6686.0,1069.0,0.0,0.153,0.04314285714285714,0.8761428571428572,3327.0,0.999999999992108,52.76615894520744,3.7974999999984176,0.7739705440334314,67,0.18,1.34,0.043,0.028,0.23
25202569,2025-05-22,2062BK1,121.82,0.0,10314.0,2424.0,627.0,2247.0,1684.0,300.0,209.0,6684.0,1095.0,0.0,0.153,0.04314285714285714,0.8761428571428572,2193.0,0.9999999999917911,54.86783779301537,4.2549504950477495,0.7678978568167953,6,0.19,0.79,0.028,0.029,0.23
25202571,2025-05-22,C20MMNACUTLT,124.25,0.0,9945.0,3231.0,652.0,2982.0,1735.0,280.0,213.0,6497.0,1092.0,0.0,0.153,0.04314285714285714,0.8761428571428572,2228.0,0.9999999999919517,52.28973843016266,3.077994428968407,0.7787253141827744,40,0.23,0.79,0.03,0.032,0.22
25202572,2025-05-22,C20MMNACUTLT,126.28,0.0,10320.0,2469.0,660.0,5274.0,1758.0,307.0,216.0,5932.0,1572.0,0.0,0.153,0.04314285714285714,0.8761428571428572,2281.0,0.9999999999920811,46.974976242896936,4.179829890642292,0.7707145988598112,40,0.19,0.81,0.024,0.029,0.25
25202573,2025-05-22,S.TOWER6VAN,126.45,9.84,10236.0,2211.0,660.0,2610.0,2555.0,71.0,709.0,6559.0,1104.0,0.0,0.153,0.04314285714285714,0.8761428571428572,3335.0,0.9278010125399678,51.87030446775903,4.629579375845939,0.7661169415290057,67,0.19,1.38,0.042,0.031,0.25
25202574,2025-05-22,C20MMNACUTLT,120.88,0.0,11013.0,2088.0,655.0,2727.0,1630.0,287.0,216.0,6525.0,1000.0,0.0,0.153,0.04314285714285714,0.8761428571428572,2133.0,0.9999999999917273,53.9791528784416,5.274425287353796,0.7641819034220515,40,0.2,0.81,0.023,0.03,0.2
25202578,2025-05-22,C20MMNACUTLT,125.19,10.03,10878.0,2631.0,668.0,2601.0,1725.0,304.0,216.0,6577.0,1086.0,0.0,0.153,0.04314285714285714,0.8761428571428572,2245.0,0.9258245821555553,52.5361450590899,4.1345496009106295,0.7683741648103481,40,0.21,0.81,0.04,0.033,0.22
25202579,2025-05-22,SAILTOWER6VA,135.7,0.0,9342.0,3042.0,701.0,4677.0,1920.0,0.0,975.0,6081.0,1073.0,0.0,0.153,0.04314285714285714,0.8761428571428572,2895.0,0.9999999999926309,44.81208548235217,3.071005917158754,0.6632124352329315,68,0.19,1.34,0.03,0.024,0.26
25202581,2025-05-22,1786550D,132.66,0.0,10383.0,3900.0,685.0,4649.0,1731.0,267.0,0.0,6028.0,1396.0,0.0,0.153,0.04314285714285714,0.8761428571428572,1998.0,0.999999999992462,45.43946931972381,2.6623076923070097,0.8663663663659328,3,0.2,0.77,0.03,0.04,0.2
25202583,2025-05-22,SAILTOWER6VA,128.94,0.0,10569.0,3567.0,688.0,3868.0,2012.0,0.0,925.0,6198.0,1121.0,0.0,0.153,0.04314285714285714,0.8761428571428572,2937.0,0.9999999999922445,48.068869241134884,2.962994112698917,0.6850527749401821,68,0.174,1.3,0.021,0.015,0.261
25202585,2025-05-22,SEQRFE550D,128.6,9.85,10062.0,2997.0,701.0,2235.0,1846.0,257.0,0.0,6491.0,1123.0,0.0,0.153,0.04314285714285714,0.8761428571428572,2103.0,0.9288551823696003,50.47433903537735,3.357357357356237,0.8777936281498442,73,0.23,0.75,0.021,0.031,0.24
25202591,2025-05-22,1786500D,124.64,7.31,9387.0,2997.0,696.0,1459.0,1718.0,233.0,0.0,6617.0,1080.0,0.0,0.153,0.04314285714285714,0.8761428571428572,1951.0,0.9446002273516895,53.08889602011321,3.132132132131087,0.8805740645818142,2,0.25,0.79,0.028,0.026,0.246
25202593,2025-05-22,C20MMNACUTLT,126.53,7.12,9204.0,3003.0,685.0,2338.0,1667.0,226.0,0.0,6816.0,1219.0,0.0,0.153,0.04314285714285714,0.8761428571428572,1893.0,0.9467265244972187,53.86864775109564,3.064935064934044,0.8806127839403695,40,0.2,0.73,0.018,0.023,0.22
25202563,2025-05-22,C20MMNACUTLT,124.92,0.0,8982.0,2424.0,668.0,2518.0,1741.0,283.0,0.0,6336.0,1077.0,0.0,0.153,0.04314285714285714,0.8761428571428572,2024.0,0.9999999999919948,50.72046109469484,3.705445544552927,0.8601778656122232,40,0.2,0.73,0.03,0.03,0.23
25202576,2025-05-22,S.TOWER6VAN,126.19,10.14,10569.0,3459.0,657.0,3120.0,2528.0,105.0,705.0,6471.0,1015.0,0.0,0.153,0.04314285714285714,0.8761428571428572,3338.0,0.9256216533343681,51.279816149843256,3.05550737207197,0.7573397243856329,67,0.19,1.42,0.032,0.028,0.19
25102602,2025-05-22,TMT-FE500D,127.3,7.5,10206.0,3159.0,677.0,2518.0,1716.0,295.0,162.0,6773.0,1481.0,0.0,0.153,0.04314285714285714,0.8761428571428572,2173.0,0.9443620177971487,53.20502749369046,3.230769230768208,0.7896916705012472,78,0.21,0.72,0.028,0.027,0.23
25102600,2025-05-22,2062BK1,128.23,7.15,9477.0,3159.0,672.0,2226.0,1712.0,305.0,167.0,6230.0,1341.0,0.0,0.153,0.04314285714285714,0.8761428571428572,2184.0,0.9471856995054869,48.58457459215017,2.9999999999990505,0.7838827838824249,6,0.18,0.72,0.024,0.034,0.22
25102554,2025-05-22,C20MMNC,120.68,9.65,4935.0,2973.0,694.0,1998.0,1755.0,263.0,139.0,5965.0,1009.0,0.0,0.153,0.04314285714285714,0.8761428571428572,2157.0,0.9259571855986652,49.42823997307401,1.6599394550953044,0.8136300417242404,42,0.222,0.734,0.027,0.031,0.211
25102556,2025-05-22,C20MMNC,122.74,9.24,9108.0,2760.0,807.0,3055.0,1746.0,264.0,139.0,6220.0,1040.0,0.0,0.153,0.04314285714285714,0.8761428571428572,2149.0,0.9299893923251252,50.676226168725144,3.2999999999988043,0.8124709167050663,42,0.2,0.76,0.039,0.033,0.21
25102558,2025-05-22,2062BK1,123.83,10.32,9678.0,3018.0,795.0,3138.0,1763.0,264.0,135.0,6407.0,1066.0,0.0,0.153,0.04314285714285714,0.8761428571428572,2162.0,0.9230711889606927,51.74028910561463,3.2067594433388975,0.8154486586490215,6,0.19,0.79,0.03,0.031,0.25
25102560,2025-05-22,2062BK1,120.8,0.0,9714.0,2907.0,805.0,3104.0,1763.0,250.0,139.0,6100.0,1022.0,0.0,0.153,0.04314285714285714,0.8761428571428572,2152.0,0.9999999999917218,50.496688741303835,3.341589267284712,0.8192379182152327,6,0.17,0.76,0.023,0.033,0.23
25102562,2025-05-22,S.TOWER6VAN,125.32,9.24,9978.0,3063.0,764.0,2293.0,2558.0,118.0,518.0,6402.0,1073.0,377.0,0.153,0.04314285714285714,0.8761428571428572,3194.0,0.9313317479122226,51.085221831702164,3.2575905974524133,0.8008766437066998,67,0.18,1.27,0.024,0.028,0.24
25102564,2025-05-22,2062BK1,124.92,11.25,9063.0,2958.0,920.0,2994.0,1808.0,258.0,0.0,6504.0,1049.0,0.0,0.153,0.04314285714285714,0.8761428571428572,2066.0,0.9173826834037058,52.06532180553902,3.063894523325536,0.875121006775956,6,0.19,0.79,0.024,0.03,0.22
25102566,2025-05-22,C20MMNC,132.73,0.0,9987.0,2940.0,674.0,5073.0,1811.0,244.0,0.0,6113.0,1013.0,0.0,0.153,0.04314285714285714,0.8761428571428572,2055.0,0.999999999992466,46.05590296055108,3.3969387755090485,0.8812652068122232,42,0.21,0.71,0.024,0.033,0.16
25102568,2025-05-22,C20MMNACUTLT,121.37,12.18,9963.0,3243.0,690.0,3003.0,1758.0,203.0,0.0,6297.0,1039.0,0.0,0.153,0.04314285714285714,0.8761428571428572,1961.0,0.9087982029134497,51.882672818226226,3.072155411654927,0.8964813870469677,40,0.19,0.77,0.028,0.038,0.25
25102570,2025-05-22,S.TOWER6VAN,123.15,9.49,8964.0,2955.0,704.0,3493.0,2557.0,64.0,562.0,6300.0,1051.0,0.0,0.153,0.04314285714285714,0.8761428571428572,3183.0,0.9284529553609133,51.15712545634464,3.0335025380700396,0.8033301916428516,67,0.19,1.32,0.035,0.033,0.24
25102577,2025-05-22,SEQRFE550D,122.25,11.45,9960.0,2988.0,707.0,2500.0,1807.0,254.0,0.0,6671.0,1081.0,0.0,0.153,0.04314285714285714,0.8761428571428572,2061.0,0.9143605085945076,54.56850715701784,3.333333333332218,0.8767588549243683,73,0.21,0.76,0.026,0.027,0.18
25102580,2025-05-22,C20MMNACUTLT,129.95,10.62,11112.0,3381.0,654.0,2840.0,1810.0,250.0,0.0,6743.0,1596.0,384.0,0.153,0.04314285714285714,0.8761428571428572,2060.0,0.9244504517256567,51.8891881488889,3.286601597159631,0.8786407766986026,40,0.22,0.75,0.03,0.032,0.23
25102582,2025-05-22,2062BK1,131.32,0.0,12192.0,2805.0,744.0,4989.0,1824.0,284.0,129.0,6375.0,1110.0,0.0,0.153,0.04314285714285714,0.8761428571428572,2237.0,0.9999999999923851,48.54553761766262,4.346524064169573,0.815377738041656,6,0.2,0.71,0.016,0.023,0.19
25102584,2025-05-22,C20MMNACUTLT,130.34,0.0,11115.0,2223.0,694.0,2292.0,1814.0,274.0,125.0,6303.0,1719.0,0.0,0.153,0.04314285714285714,0.8761428571428572,2213.0,0.9999999999923278,48.35814024820962,4.999999999997751,0.819701762313231,40,0.22,0.75,0.019,0.028,0.22
25102586,2025-05-22,C20MMNACUTLT,128.34,10.48,10533.0,2229.0,707.0,3119.0,1810.0,281.0,122.0,6625.0,1271.0,0.0,0.153,0.04314285714285714,0.8761428571428572,2213.0,0.9245065552447451,51.620695028427455,4.725437415879441,0.8178942611835437,40,0.189,0.748,0.026,0.031,0.193
25102588,2025-05-22,SEQRFE550D,128.99,7.58,10227.0,3801.0,710.0,3311.0,1808.0,261.0,0.0,6851.0,1393.0,0.0,0.153,0.04314285714285714,0.8761428571428572,2069.0,0.9444973273709856,53.11264439062631,2.690607734805922,0.8738521024645366,73,0.22,0.77,0.035,0.032,0.21
25102590,2025-05-22,2062BK1,130.79,4.95,10806.0,2982.0,687.0,3444.0,1814.0,261.0,0.0,6925.0,1376.0,0.0,0.153,0.04314285714285714,0.8761428571428572,2075.0,0.9635332252765323,52.94747304799338,3.623742454727155,0.8742168674694583,6,0.2,0.73,0.017,0.03,0.23
25102592,2025-05-22,2062BK1,126.6,7.85,11454.0,3153.0,704.0,3867.0,1807.0,261.0,0.0,6658.0,1567.0,0.0,0.153,0.04314285714285714,0.8761428571428572,2068.0,0.9416139828862655,52.590837282365,3.632730732634433,0.8737911025140842,6,0.2,0.74,0.017,0.033,0.23
25102594,2025-05-22,SEQRFE550D,129.65,6.5,10677.0,3285.0,514.0,2850.0,1800.0,261.0,0.0,6857.0,1461.0,0.0,0.153,0.04314285714285714,0.8761428571428572,2061.0,0.9522585383697962,52.88854608520719,3.250228310501294,0.8733624454144234,73,0.22,0.77,0.016,0.029,0.21
25102598,2025-05-22,SEQRFE550D,127.47,7.28,11151.0,3066.0,661.0,2486.0,1711.0,288.0,123.0,6432.0,1407.0,0.0,0.153,0.04314285714285714,0.8761428571428572,2122.0,0.9459740259670059,50.458931512901394,3.636986301368677,0.8063147973606002,73,0.22,0.76,0.022,0.035,0.24
25202597,2025-05-22,2062BK1,128.52,7.21,10443.0,3450.0,696.0,3161.0,1721.0,263.0,0.0,6478.0,1637.0,0.0,0.153,0.04314285714285714,0.8761428571428572,1984.0,0.9468798349595013,50.40460628656704,3.0269565217382532,0.867439516128595,6,0.18,0.76,0.022,0.036,0.23
25202599,2025-05-22,C20MMNACUTLT,126.8,5.6,9999.0,4254.0,707.0,3146.0,1684.0,256.0,0.0,6496.0,1357.0,0.0,0.153,0.04314285714285714,0.8761428571428572,1940.0,0.9577039274852137,51.2302839112679,2.3504936530318874,0.8680412371129547,40,0.19,0.77,0.025,0.029,0.23
25202587,2025-05-22,2062BK1,126.24,7.84,10314.0,3114.0,704.0,1872.0,1823.0,273.0,0.0,6833.0,1199.0,0.0,0.153,0.04314285714285714,0.8761428571428572,2096.0,0.941527446293694,54.12705956864602,3.312138728322636,0.8697519083965316,6,0.19,0.72,0.02,0.026,0.19
25102647,2025-05-23,2062BK1,115.05,7.75,10194.0,1974.0,702.0,2501.0,1864.0,254.0,0.0,5881.0,937.0,0.0,0.15547368421052632,0.043,0.882421052631579,2118.0,0.9368892508067028,51.11690569273258,5.164133738599208,0.8800755429646459,6,0.22,0.86,0.035,0.035,0.25
25102643,2025-05-23,2062BK1,134.63,0.0,10206.0,2964.0,690.0,4057.0,1810.0,299.0,272.0,6456.0,1125.0,0.0,0.15547368421052632,0.043,0.882421052631579,2381.0,0.9999999999925723,47.9536507461342,3.4433198380555186,0.7601847963037547,6,0.16,0.77,0.035,0.033,0.19
25102642,2025-05-23,C20MMNACUTLT,131.3,0.0,9357.0,2940.0,712.0,4542.0,1800.0,302.0,264.0,6225.0,1144.0,0.0,0.15547368421052632,0.043,0.882421052631579,2366.0,0.999999999992384,47.41051028143632,3.1826530612234074,0.7607776838542853,40,0.22,0.8,0.02,0.03,0.19
25102640,2025-05-23,2062BK1,134.58,7.32,10011.0,2886.0,699.0,2632.0,1806.0,297.0,267.0,6703.0,2058.0,0.0,0.15547368421052632,0.043,0.882421052631579,2370.0,0.9484143763146695,49.80680636015896,3.468814968813767,0.7620253164553746,6,0.2,0.79,0.027,0.034,0.22
25102638,2025-05-23,1786550D,125.09,7.14,10239.0,2589.0,820.0,859.0,1808.0,298.0,261.0,6553.0,1168.0,0.0,0.15547368421052632,0.043,0.882421052631579,2367.0,0.9460031762765939,52.38628187662973,3.9548088064874642,0.7638360794251103,3,0.2,0.72,0.04,0.04,0.22
25102636,2025-05-23,2062BK1,120.74,7.88,10269.0,3288.0,995.0,1455.0,1810.0,305.0,261.0,6403.0,1082.0,316.0,0.15547368421052632,0.043,0.882421052631579,2376.0,0.9387342559404546,53.03130694009416,3.123175182480802,0.7617845117841912,6,0.2,0.78,0.022,0.03,0.24
25102634,2025-05-23,2062BK1,124.24,7.16,10623.0,2523.0,709.0,2004.0,1850.0,328.0,291.0,6563.0,1136.0,416.0,0.15547368421052632,0.043,0.882421052631579,2469.0,0.9455098934479033,52.8251770762007,4.210463733648747,0.7492912110163025,6,0.2,0.78,0.018,0.027,0.23
25102632,2025-05-23,1786550D,129.21,0.0,9960.0,3168.0,689.0,3731.0,1854.0,284.0,250.0,6332.0,1055.0,0.0,0.15547368421052632,0.043,0.882421052631579,2388.0,0.9999999999922607,49.00549493035365,3.1439393939384015,0.7763819095474136,3,0.22,0.76,0.03,0.03,0.22
25102630,2025-05-23,2062BK1,127.44,0.0,11085.0,3456.0,634.0,3515.0,1767.0,288.0,187.0,4607.0,1924.0,0.0,0.15547368421052632,0.043,0.882421052631579,2242.0,0.9999999999921532,36.150345260231084,3.2074652777768495,0.7881355932199875,6,0.18,0.71,0.024,0.032,0.21
25102628,2025-05-23,2062BK1,126.63,0.0,10716.0,5046.0,705.0,4971.0,1804.0,265.0,0.0,6493.0,1713.0,0.0,0.15547368421052632,0.043,0.882421052631579,2069.0,0.999999999992103,51.275369185412025,2.1236623067772245,0.8719188013528893,6,0.22,0.71,0.023,0.039,0.2
25102626,2025-05-23,TMT-FE500D,130.58,0.0,11283.0,4473.0,710.0,5161.0,1800.0,271.0,0.0,6587.0,1265.0,0.0,0.15547368421052632,0.043,0.882421052631579,2071.0,0.9999999999923419,50.444172154614456,2.522468142185888,0.8691453404148387,78,0.24,0.78,0.024,0.04,0.26
25102625,2025-05-23,2062BK1,137.37,0.0,10545.0,2478.0,704.0,5102.0,1854.0,263.0,1.0,6835.0,1201.0,0.0,0.15547368421052632,0.043,0.882421052631579,2118.0,0.9999999999927205,49.75613307090518,4.255447941886903,0.8753541076483119,6,0.19,0.71,0.027,0.032,0.25
25102623,2025-05-23,TMT-FE500D,125.16,6.9,10041.0,2505.0,690.0,3053.0,1712.0,264.0,0.0,6491.0,1116.0,0.0,0.15547368421052632,0.043,0.882421052631579,1976.0,0.9477510222554313,51.861617129659145,4.008383233531334,0.8663967611331648,78,0.21,0.74,0.023,0.033,0.24
25102620,2025-05-23,2062BK1,128.16,6.49,8712.0,2226.0,1081.0,2256.0,1712.0,254.0,0.0,6805.0,1200.0,0.0,0.15547368421052632,0.043,0.882421052631579,1966.0,0.9518009654589543,53.097690386601926,3.9137466307260045,0.8708036622579497,6,0.2,0.74,0.027,0.031,0.25
25102618,2025-05-23,2062BK1,125.4,6.92,13866.0,2235.0,0.0,3758.0,0.0,0.0,0.0,6076.0,964.0,0.0,0.15547368421052632,0.043,0.882421052631579,0.0,0.9477025392915078,48.45295055782733,6.204026845634808,0.0,6,0.19,0.77,0.029,0.036,0.25
25102616,2025-05-23,2062BK1,127.91,7.99,10905.0,1986.0,704.0,2998.0,1702.0,254.0,129.0,6628.0,1139.0,0.0,0.15547368421052632,0.043,0.882421052631579,2085.0,0.9412067696766652,51.81768430887485,5.4909365558884735,0.8163069544360594,6,0.2,0.74,0.025,0.033,0.18
25102644,2025-05-23,2062BK1,134.49,0.0,9948.0,2883.0,689.0,4331.0,1868.0,325.0,322.0,6457.0,1714.0,450.0,0.15547368421052632,0.043,0.882421052631579,2515.0,0.9999999999925646,48.01100453529622,3.4505723204982828,0.7427435387671003,6,0.17,0.77,0.028,0.029,0.21
25102645,2025-05-23,2062BK1,122.5,0.0,10437.0,2841.0,704.0,4671.0,1860.0,257.0,0.0,4169.0,2535.0,0.0,0.15547368421052632,0.043,0.882421052631579,2117.0,0.9999999999918368,34.03265306094667,3.673706441392582,0.8786017949924995,6,0.19,0.77,0.04,0.039,0.23
25202607,2025-05-23,2062BK1,126.9,7.22,9501.0,2559.0,709.0,2926.0,1819.0,263.0,0.0,6499.0,1403.0,0.0,0.15547368421052632,0.043,0.882421052631579,2082.0,0.9461676110874877,51.21355397910785,3.712778429072406,0.8736791546585622,6,0.19,0.74,0.025,0.03,0.21
25202637,2025-05-23,2062BK1,118.7,7.33,9099.0,3147.0,704.0,2395.0,1671.0,250.0,172.0,5933.0,1289.0,0.0,0.15547368421052632,0.043,0.882421052631579,2093.0,0.9418392446168227,49.98315079991589,2.8913250714957446,0.7983755375055909,6,0.18,0.89,0.021,0.033,0.18
25202609,2025-05-23,TMT-FE500D,128.49,6.19,9822.0,2550.0,704.0,2846.0,1762.0,250.0,0.0,6655.0,1402.0,0.0,0.15547368421052632,0.043,0.882421052631579,2012.0,0.9540392040321204,51.79391392285942,3.8517647058808424,0.8757455268385309,78,0.21,0.77,0.025,0.031,0.22
25202611,2025-05-23,TMT-FE500D,122.6,7.51,9576.0,3024.0,682.0,2854.0,1758.0,219.0,0.0,6586.0,1125.0,0.0,0.15547368421052632,0.043,0.882421052631579,1977.0,0.9422796095538986,53.71941272386852,3.1666666666656194,0.8892261001512953,78,0.217,0.743,0.025,0.031,0.219
25202613,2025-05-23,2062BK1,126.28,7.16,9570.0,3018.0,709.0,2870.0,1789.0,263.0,0.0,6448.0,1094.0,0.0,0.15547368421052632,0.043,0.882421052631579,2052.0,0.9463429256523807,51.061133987558904,3.170974155068532,0.8718323586740391,6,0.2,0.73,0.022,0.036,0.21
25202615,2025-05-23,2062BK1,126.3,0.0,9504.0,2997.0,715.0,2593.0,1708.0,233.0,0.0,6578.0,1148.0,0.0,0.15547368421052632,0.043,0.882421052631579,1941.0,0.9999999999920823,52.08234362587425,3.171171171170113,0.8799587841314375,6,0.21,0.74,0.022,0.034,0.21
25202617,2025-05-23,TMT-FE500D,126.82,0.0,9279.0,2994.0,688.0,2056.0,1708.0,250.0,0.0,6576.0,1130.0,0.0,0.15547368421052632,0.043,0.882421052631579,1958.0,0.9999999999921148,51.85302002797782,3.099198396792552,0.8723186925429661,78,0.22,0.72,0.027,0.028,0.23
25202619,2025-05-23,2062BK1,131.23,0.0,9663.0,3009.0,693.0,2982.0,1714.0,253.0,0.0,6589.0,1441.0,0.0,0.15547368421052632,0.043,0.882421052631579,1967.0,0.9999999999923799,50.209555741444724,3.2113659022920533,0.871377732587254,6,0.2,0.8,0.027,0.037,0.21
25202621,2025-05-23,TMT-FE500D,126.14,0.0,9426.0,3009.0,701.0,3359.0,1704.0,284.0,0.0,461.0,1140.0,0.0,0.15547368421052632,0.043,0.882421052631579,1988.0,0.9999999999920722,3.654669414906812,3.1326021934186996,0.857142857142426,78,0.23,0.77,0.029,0.029,0.23
25102614,2025-05-23,TMT-FE500D,121.01,7.25,11064.0,2007.0,694.0,2005.0,1712.0,264.0,0.0,2190.0,1794.0,0.0,0.15547368421052632,0.043,0.882421052631579,1976.0,0.9434741930380208,18.097677877711778,5.5127055306400035,0.8663967611331648,78,0.22,0.72,0.026,0.033,0.22
25202622,2025-05-23,2062BK1,125.16,6.89,8967.0,3000.0,709.0,2902.0,1775.0,260.0,0.0,6658.0,1206.0,0.0,0.15547368421052632,0.043,0.882421052631579,2035.0,0.9478227943888845,53.195909235752666,2.988999999999004,0.8722358722354436,6,0.22,0.76,0.037,0.039,0.25
25202627,2025-05-23,2062BK1,132.86,0.0,9717.0,2985.0,704.0,4111.0,1772.0,257.0,0.0,6218.0,1360.0,0.0,0.15547368421052632,0.043,0.882421052631579,2029.0,0.9999999999924734,46.80114406106578,3.255276381908457,0.8733366190237194,6,0.18,0.72,0.024,0.032,0.23
25202631,2025-05-23,2062BK1,135.39,0.0,10428.0,2400.0,688.0,4450.0,1782.0,273.0,0.0,6176.0,1117.0,303.0,0.15547368421052632,0.043,0.882421052631579,2055.0,0.999999999992614,45.61636753049992,4.34499999999819,0.8671532846711109,6,0.21,0.73,0.023,0.032,0.22
25202633,2025-05-23,2062BK1,131.24,0.0,9405.0,2559.0,718.0,4648.0,1779.0,284.0,236.0,6909.0,1650.0,0.0,0.15547368421052632,0.043,0.882421052631579,2299.0,0.9999999999923804,52.64401097186342,3.675263774910639,0.7738147020440306,6,0.19,0.75,0.02,0.033,0.21
25202635,2025-05-23,1786550D,123.7,7.41,9297.0,2427.0,690.0,2597.0,1799.0,284.0,219.0,6328.0,1083.0,0.0,0.15547368421052632,0.043,0.882421052631579,2302.0,0.9434825718790063,51.15602263499469,3.8306551297882856,0.7814943527364112,3,0.22,0.8,0.02,0.03,0.22
25202603,2025-05-23,2062BK1,123.6,7.18,10029.0,2574.0,704.0,1839.0,1812.0,213.0,0.0,6492.0,1362.0,0.0,0.15547368421052632,0.043,0.882421052631579,2025.0,0.9450986389283904,52.524271844235244,3.8962703962688825,0.894814814814373,6,0.19,0.79,0.021,0.028,0.26
25202601,2025-05-23,2062BK1,124.2,7.02,9669.0,3054.0,698.0,3122.0,1822.0,257.0,0.0,6282.0,1395.0,0.0,0.15547368421052632,0.043,0.882421052631579,2079.0,0.9465020576059557,50.57971014452029,3.1660117878182166,0.8763828763824548,6,0.18,0.736,0.017,0.025,0.208
25202589,2025-05-23,C20MMNACUTLT,138.94,7.32,9321.0,2979.0,718.0,1965.0,1728.0,213.0,0.0,7293.0,1403.0,0.0,0.15547368421052632,0.043,0.882421052631579,1941.0,0.9499521400181189,52.490283575266375,3.1289023162124443,0.8902627511587377,40,0.189,0.71,0.021,0.025,0.21
25202624,2025-05-23,2062BK1,140.56,0.0,9771.0,3072.0,693.0,4935.0,1772.0,273.0,0.0,6490.0,1204.0,0.0,0.15547368421052632,0.043,0.882421052631579,2045.0,0.9999999999928857,46.172453044634516,3.180664062498965,0.8665036674812389,6,0.2,0.7,0.032,0.036,0.25
25102612,2025-05-23,2062BK1,116.37,6.69,11271.0,1959.0,712.0,1824.0,1717.0,291.0,180.0,6405.0,1114.0,0.0,0.15547368421052632,0.043,0.882421052631579,2188.0,0.9456362749801265,55.039958751782756,5.753445635525394,0.784734917732731,6,0.2,0.73,0.022,0.032,0.21
25202605,2025-05-23,2062BK1,127.03,6.92,10998.0,3048.0,696.0,1827.0,1816.0,257.0,0.0,6592.0,1533.0,0.0,0.15547368421052632,0.043,0.882421052631579,2073.0,0.948338932430397,51.893253561742156,3.6082677165342494,0.8760250844182943,6,0.2,0.74,0.026,0.026,0.22
25102608,2025-05-23,2062BK1,133.32,5.88,10611.0,2655.0,669.0,3921.0,1695.0,298.0,189.0,6133.0,1362.0,0.0,0.15547368421052632,0.043,0.882421052631579,2182.0,0.9577586206827748,46.00210020967596,3.9966101694900202,0.7768102658108264,6,0.2,0.77,0.028,0.035,0.27
25102606,2025-05-23,TMT-FE500D,127.08,7.69,11325.0,1557.0,655.0,2825.0,1699.0,298.0,190.0,6268.0,1468.0,0.0,0.15547368421052632,0.043,0.882421052631579,2187.0,0.9429398233958378,49.323260937603685,7.273603082846966,0.7768632830357673,78,0.209,0.734,0.02,0.03,0.219
25102604,2025-05-23,2062BK1,123.8,7.11,10983.0,3135.0,662.0,1761.0,1709.0,302.0,166.0,6499.0,1432.0,0.0,0.15547368421052632,0.043,0.882421052631579,2177.0,0.9456878771602958,52.49596122736271,3.503349282295533,0.785025264124582,6,0.2,0.76,0.04,0.04,0.2
25202641,2025-05-23,1786550D,126.5,7.69,7407.0,2436.0,710.0,2413.0,1779.0,304.0,0.0,6521.0,1147.0,0.0,0.15547368421052632,0.043,0.882421052631579,2083.0,0.942693196207298,51.549407114217,3.0406403940874216,0.8540566490634403,3,0.22,0.76,0.04,0.03,0.24
25202646,2025-05-23,2062BK1,134.48,0.0,9003.0,2529.0,622.0,4992.0,1765.0,311.0,182.0,6396.0,1622.0,0.0,0.15547368421052632,0.043,0.882421052631579,2258.0,0.9999999999925641,47.56097560940244,3.55990510082896,0.7816651904336662,6,0.2,0.79,0.038,0.031,0.24
25202648,2025-05-23,2062BK1,122.45,7.14,9018.0,2400.0,600.0,3027.0,1711.0,294.0,182.0,6509.0,1038.0,0.0,0.15547368421052632,0.043,0.882421052631579,2187.0,0.944903156100433,53.15639036297953,3.7574999999984344,0.7823502514856963,6,0.19,0.8,0.038,0.025,0.21
