Repository: SiddharthKumar268/FerroMind

# FerroMind
*Ferro-Alloy Optimisation using Machine Learning*
**SAIL Durgapur Steel Plant | Steel Melting Shop**
Intern: Siddharth Kumar | FY 2023-24 to FY 2025-26

---

## Quick Start

```bash

# 2. Place raw Excel files in data/raw/

## Dataset

| | |
|---|---|
| Total heats after cleaning | 47,421 |
| Training set | 37,936 heats (Apr 2023 – Jun 2025) |
| Test set | 9,485 heats (Jun 2025 – Dec 2025) |
| Input features | 21 (16 raw + 5 engineered) |
| Target variables | Mn, Si, C, S, P |
| BOF grades | 76 distinct grades |
| Split method | Chronological 80/20 — no shuffle, no leakage |

---

File: data/processed/sms_train.csv (part 249 of 253)
Heat_Number,Date,BOF Grade Code,Hot Metal Addn. Weight,Scrap Addn. Weight,Lime Into Converter,Dolomite Into Converter,Lime Into Ladle,Iron Ore Into Converter,SIMN Into Ladle,FESI Into Ladle,FEMN Into Ladle,Measered O2 Mainblow II,Duration of Mainblow I/II,Measered O2 2nd Blow,HM_P,HM_S,HM_Si,Total_FA_Ladle,HM_Ratio,O2_per_ton_HM,Lime_Dolo_Ratio,SiMn_FA_Fraction,Grade_Encoded,C,Mn,P,S,Si
25102821,2025-05-27,2062BK1,118.6,10.75,10404.0,2928.0,697.0,477.0,1876.0,250.0,0.0,5961.0,1467.0,0.0,0.15209090909090908,0.04677272727272727,0.9467727272727273,2126.0,0.9168921530659692,50.26138279890168,3.5532786885233767,0.8824082784567816,6,0.2,0.75,0.02,0.027,0.21
25102817,2025-05-27,2062BK1,121.09,10.1,9969.0,2931.0,672.0,948.0,1827.0,255.0,0.0,6607.0,1504.0,0.0,0.15209090909090908,0.04677272727272727,0.9467727272727273,2082.0,0.9230124247204589,54.562721941906325,3.401228249742954,0.8775216138324315,6,0.19,0.75,0.019,0.035,0.24
25102815,2025-05-27,2062BK1,121.69,10.14,10452.0,3411.0,674.0,1953.0,1851.0,291.0,0.0,6842.0,1406.0,0.0,0.15209090909090908,0.04677272727272727,0.9467727272727273,2142.0,0.923082758090548,56.22483359309537,3.0642040457334905,0.8641456582629019,6,0.19,0.73,0.019,0.037,0.22
25102813,2025-05-27,2062BK1,121.06,10.42,10500.0,2880.0,689.0,2175.0,1871.0,275.0,0.0,6376.0,1322.0,0.0,0.15209090909090908,0.04677272727272727,0.9467727272727273,2146.0,0.920748402791902,52.66809846313672,3.6458333333320674,0.8718546132335173,6,0.2,0.8,0.022,0.04,0.25
25102811,2025-05-27,2062BK1,131.42,0.0,10491.0,3084.0,704.0,4249.0,1855.0,254.0,0.0,6448.0,1091.0,0.0,0.15209090909090908,0.04677272727272727,0.9467727272727273,2109.0,0.9999999999923909,49.06406939545683,3.4017509727615427,0.8795637743001994,6,0.18,0.79,0.024,0.034,0.27
25102805,2025-05-27,C20MMNC,133.17,10.42,11277.0,2220.0,692.0,2595.0,1760.0,250.0,0.0,6836.0,1139.0,0.0,0.15209090909090908,0.04677272727272727,0.9467727272727273,2010.0,0.9274322724359119,51.332882781021766,5.0797297297274415,0.875621890546828,42,0.19,0.71,0.022,0.023,0.23
25202837,2025-05-27,1786550D,122.1,9.89,11103.0,3135.0,608.0,2139.0,1745.0,280.0,149.0,7196.0,1627.0,0.0,0.15209090909090908,0.04677272727272727,0.9467727272727273,2174.0,0.9250700810597388,58.93529893481625,3.5416267942572435,0.8026678932838994,3,0.21,0.81,0.02,0.03,0.25
25202841,2025-05-27,2062BK1,129.26,9.88,11043.0,3117.0,602.0,1435.0,1799.0,270.0,149.0,6971.0,1314.0,359.0,0.15209090909090908,0.04677272727272727,0.9467727272727273,2218.0,0.9289923817670764,53.93006343761466,3.5428296438872176,0.811091073038408,6,0.2,0.8,0.018,0.027,0.25
25102839,2025-05-27,2062BK1,118.19,10.21,11142.0,2001.0,719.0,2691.0,1871.0,267.0,0.0,6192.0,1724.0,0.0,0.15209090909090908,0.04677272727272727,0.9467727272727273,2138.0,0.9204828660364448,52.39021913823174,5.568215892051191,0.875116931711471,6,0.21,0.77,0.021,0.025,0.22
25102822,2025-05-27,2062BK1,118.3,10.2,10380.0,2631.0,702.0,495.0,1842.0,237.0,0.0,6340.0,1158.0,0.0,0.15209090909090908,0.04677272727272727,0.9467727272727273,2079.0,0.9206225680862209,53.59256128441596,3.94526795894947,0.8860028860024598,6,0.2,0.72,0.024,0.036,0.21
25102840,2025-05-27,1786550D,122.83,10.0,11181.0,2241.0,699.0,3242.0,1862.0,277.0,0.0,6256.0,1066.0,0.0,0.15209090909090908,0.04677272727272727,0.9467727272727273,2139.0,0.9247158021461666,50.932182691110214,4.989290495312366,0.8705002337536837,3,0.22,0.75,0.02,0.03,0.22
25102819,2025-05-27,1786550D,120.1,10.46,9555.0,2382.0,696.0,1038.0,1833.0,253.0,0.0,6176.0,1329.0,0.0,0.15209090909090908,0.04677272727272727,0.9467727272727273,2086.0,0.9198835784243269,51.42381348833119,4.011335012592775,0.8787152444866353,3,0.24,0.75,0.02,0.03,0.21
25202806,2025-05-27,2062BK1,129.55,9.89,10467.0,3126.0,704.0,2673.0,1698.0,250.0,0.0,6022.0,1051.0,0.0,0.15209090909090908,0.04677272727272727,0.9467727272727273,1948.0,0.9290734365968943,46.4839830177809,3.3483685220718655,0.8716632443527353,6,0.22,0.72,0.023,0.039,0.22
25202816,2025-05-27,1786550D,122.1,10.1,9639.0,4194.0,668.0,0.0,1181.0,263.0,0.0,6611.0,1126.0,311.0,0.15209090909090908,0.04677272727272727,0.9467727272727273,1444.0,0.9236006051367354,54.14414414370071,2.298283261802027,0.8178670360105139,3,0.21,0.74,0.02,0.02,0.23
25202802,2025-05-27,2062BK1,129.03,10.11,10935.0,3123.0,948.0,1581.0,1684.0,226.0,0.0,6900.0,1191.0,0.0,0.15209090909090908,0.04677272727272727,0.9467727272727273,1910.0,0.9273393704116191,53.47593582846256,3.5014409221890808,0.8816753926696954,6,0.21,0.73,0.022,0.026,0.23
25202800,2025-05-27,2062BK1,127.34,9.86,10347.0,3105.0,704.0,1575.0,1708.0,219.0,0.0,6896.0,1200.0,0.0,0.15209090909090908,0.04677272727272727,0.9467727272727273,1927.0,0.9281341107804073,54.15423276225731,3.332367149757381,0.8863518422413668,6,0.2,0.72,0.024,0.027,0.26
25202796,2025-05-27,2062BK1,130.63,10.45,10377.0,2580.0,682.0,3401.0,1775.0,240.0,0.0,5781.0,1686.0,0.0,0.15209090909090908,0.04677272727272727,0.9467727272727273,2015.0,0.9259285511700743,44.25476536749404,4.022093023254255,0.8808933002477018,6,0.2,0.73,0.018,0.021,0.2
25202790,2025-05-27,C20MMNC,128.58,9.94,11727.0,2766.0,619.0,3034.0,1822.0,263.0,0.0,6700.0,1228.0,0.0,0.15209090909090908,0.04677272727272727,0.9467727272727273,2085.0,0.9282414091760884,52.10763726822128,4.239696312362892,0.8738609112705641,42,0.204,0.748,0.015,0.025,0.269
25202818,2025-05-27,2062BK1,119.03,10.22,9993.0,4218.0,688.0,0.0,1768.0,277.0,0.0,6510.0,1683.0,0.0,0.15209090909090908,0.04677272727272727,0.9467727272727273,2045.0,0.9209284332617337,54.69209442951615,2.3691322901843597,0.864547677261191,6,0.2,0.74,0.024,0.028,0.2
25202810,2025-05-27,C20MMNC,122.2,10.15,8847.0,3879.0,594.0,2026.0,1762.0,304.0,0.0,6122.0,1178.0,0.0,0.15209090909090908,0.04677272727272727,0.9467727272727273,2066.0,0.9233094068687322,50.098199672257785,2.280742459396164,0.8528557599221429,42,0.19,0.69,0.019,0.03,0.21
25202835,2025-05-27,2062BK1,123.1,9.98,11019.0,3006.0,701.0,1605.0,1792.0,256.0,0.0,6773.0,1383.0,0.0,0.15209090909090908,0.04677272727272727,0.9467727272727273,2048.0,0.9250075142701759,55.02030869167327,3.6656686626734314,0.8749999999995728,6,0.18,0.74,0.019,0.034,0.23
25202823,2025-05-27,1786550D,120.18,0.0,9639.0,4017.0,704.0,860.0,1714.0,256.0,0.0,6892.0,1682.0,0.0,0.15209090909090908,0.04677272727272727,0.9467727272727273,1970.0,0.9999999999916791,57.34731236430897,2.399551904405676,0.8700507614208781,3,0.21,0.77,0.03,0.03,0.25
25202826,2025-05-27,2062BK1,125.02,0.0,10947.0,4317.0,709.0,1068.0,1846.0,378.0,0.0,6978.0,1847.0,0.0,0.15209090909090908,0.04677272727272727,0.9467727272727273,2224.0,0.9999999999920013,55.815069588419334,2.535788742181483,0.8300359712226484,6,0.21,0.81,0.02,0.03,0.27
25202828,2025-05-27,2062BK1,122.01,0.0,11352.0,2493.0,688.0,807.0,1779.0,253.0,0.0,6894.0,1833.0,0.0,0.15209090909090908,0.04677272727272727,0.9467727272727273,2032.0,0.9999999999918039,56.50356528107119,4.5535499398297015,0.8754921259838211,6,0.19,0.75,0.028,0.033,0.25
25202830,2025-05-27,2062BK1,126.69,9.84,11616.0,3630.0,712.0,1814.0,1826.0,257.0,0.0,6903.0,1223.0,0.0,0.15209090909090908,0.04677272727272727,0.9467727272727273,2083.0,0.9279279279211314,54.48733128064972,3.1999999999991187,0.8766202592410578,6,0.19,0.73,0.02,0.024,0.21
25102842,2025-05-27,1786550D,126.88,10.0,10884.0,2283.0,644.0,2799.0,1810.0,265.0,0.0,6622.0,1313.0,0.0,0.15209090909090908,0.04677272727272727,0.9467727272727273,2075.0,0.9269433080002416,52.19104665784843,4.767411300917754,0.8722891566260856,3,0.21,0.75,0.02,0.03,0.19
25202833,2025-05-27,2062BK1,122.67,10.1,11292.0,2997.0,687.0,828.0,1792.0,250.0,0.0,7097.0,2564.0,0.0,0.15209090909090908,0.04677272727272727,0.9467727272727273,2042.0,0.9239285983209766,57.85440612979657,3.7677677677665105,0.8775710088144576,6,0.2,0.76,0.019,0.031,0.23
25202820,2025-05-27,1786550D,127.04,10.15,9300.0,4077.0,696.0,279.0,1674.0,263.0,0.0,6896.0,1204.0,0.0,0.15209090909090908,0.04677272727272727,0.9467727272727273,1937.0,0.9260150156649465,54.282115868590346,2.281089036055364,0.8642230252964046,3,0.22,0.78,0.02,0.03,0.23
25202814,2025-05-27,1786550D,124.98,9.69,9009.0,3879.0,696.0,0.0,1721.0,263.0,0.0,6700.0,1134.0,0.0,0.15209090909090908,0.04677272727272727,0.9467727272727273,1984.0,0.9280463354798542,53.60857737195064,2.3225058004634382,0.867439516128595,3,0.23,0.72,0.02,0.03,0.22
25102844,2025-05-28,2062BK1,126.86,9.92,11286.0,2973.0,704.0,3196.0,1865.0,261.0,0.0,6490.0,1257.0,234.0,0.16108695652173913,0.04217391304347826,1.1148695652173912,2126.0,0.9274747770074027,51.15875768523444,3.7961654894033647,0.8772342427089006,6,0.2,0.79,0.016,0.026,0.21
25202866,2025-05-28,SEQRFE550D,117.67,0.0,10281.0,3120.0,704.0,0.0,1792.0,223.0,0.0,5374.0,1287.0,0.0,0.16108695652173913,0.04217391304347826,1.1148695652173912,2015.0,0.9999999999915016,45.670094331217214,3.2951923076912517,0.8893300248134545,73,0.218,0.77,0.024,0.027,0.233
25202867,2025-05-28,2062BK1,111.86,0.0,11397.0,2556.0,696.0,1503.0,1755.0,216.0,0.0,6678.0,1546.0,0.0,0.16108695652173913,0.04217391304347826,1.1148695652173912,1971.0,0.9999999999910603,59.699624530129626,4.458920187791683,0.8904109589036578,6,0.18,0.74,0.021,0.023,0.21
25202868,2025-05-28,1786550D,126.16,0.0,11250.0,3117.0,707.0,1673.0,1701.0,223.0,0.0,7011.0,1269.0,0.0,0.16108695652173913,0.04217391304347826,1.1148695652173912,1924.0,0.9999999999920736,55.57228915618602,3.6092396535118354,0.8840956340951746,3,0.2,0.78,0.02,0.02,0.24
25202869,2025-05-28,2062BK1,124.23,0.0,10716.0,3114.0,696.0,1580.0,1765.0,246.0,192.0,7206.0,1248.0,0.0,0.16108695652173913,0.04217391304347826,1.1148695652173912,2203.0,0.9999999999919504,58.005312725927666,3.441233140654001,0.8011802088058098,6,0.19,0.75,0.027,0.027,0.22
25202871,2025-05-28,S.TOWER6VAN,120.74,10.12,10779.0,3378.0,704.0,1681.0,2481.0,61.0,506.0,6893.0,1178.0,0.0,0.16108695652173913,0.04217391304347826,1.1148695652173912,3048.0,0.9226654439788885,57.08961404623911,3.190941385434224,0.8139763779524889,67,0.19,1.3,0.022,0.023,0.21
25202873,2025-05-28,S.TOWER6VAN,125.36,9.96,10446.0,3102.0,710.0,2273.0,2443.0,68.0,503.0,6929.0,1230.0,0.0,0.16108695652173913,0.04217391304347826,1.1148695652173912,3014.0,0.926396689322152,55.272814294389974,3.3675048355888566,0.8105507631052387,67,0.19,1.29,0.024,0.025,0.24
25202874,2025-05-28,2062BK1,123.09,0.0,11139.0,3123.0,696.0,2703.0,1661.0,240.0,0.0,6540.0,1483.0,0.0,0.16108695652173913,0.04217391304347826,1.1148695652173912,1901.0,0.9999999999918758,53.131854740002176,3.5667627281448713,0.873750657548199,6,0.19,0.8,0.029,0.03,0.21
25202881,2025-05-28,1786550D,125.04,9.88,11712.0,3099.0,704.0,3312.0,1765.0,263.0,0.0,5239.0,1798.0,0.0,0.16108695652173913,0.04217391304347826,1.1148695652173912,2028.0,0.9267714200939314,41.898592450080784,3.779283639882614,0.8703155818536142,3,0.2,0.74,0.02,0.02,0.19
25202886,2025-05-28,1786550D,120.26,11.85,11436.0,2562.0,709.0,2245.0,1768.0,311.0,206.0,6887.0,1398.0,329.0,0.16108695652173913,0.04217391304347826,1.1148695652173912,2285.0,0.9103020210361797,57.2675868945845,4.463700234190295,0.7737417943103835,3,0.21,0.81,0.02,0.02,0.23
25202863,2025-05-28,2062BK1,132.29,10.16,10347.0,3489.0,701.0,2572.0,1755.0,260.0,0.0,6868.0,1648.0,0.0,0.16108695652173913,0.04217391304347826,1.1148695652173912,2015.0,0.9286767286702095,51.91624461371294,2.965606190884791,0.8709677419350517,6,0.21,0.74,0.018,0.026,0.24
25202861,2025-05-28,SEQRFE550D,126.2,10.21,11136.0,2508.0,693.0,2104.0,1799.0,253.0,0.0,6795.0,1674.0,0.0,0.16108695652173913,0.04217391304347826,1.1148695652173912,2052.0,0.9251521149408024,53.843106180238955,4.4401913875580385,0.8767056530210152,73,0.22,0.78,0.02,0.025,0.23
25202567,2025-05-28,ASP1239,121.01,0.0,10398.0,2427.0,660.0,2610.0,1741.0,294.0,179.0,6611.0,1898.0,0.0,0.16108695652173913,0.04217391304347826,1.1148695652173912,2214.0,0.9999999999917362,54.631848607101624,4.284301606920361,0.7863595302616141,24,0.41,0.81,0.028,0.026,0.24
25202857,2025-05-28,2062BK1,128.0,9.89,10497.0,2043.0,704.0,3436.0,1789.0,263.0,0.0,5509.0,1636.0,0.0,0.16108695652173913,0.04217391304347826,1.1148695652173912,2052.0,0.9282761621515102,43.039062499663764,5.138032305430672,0.8718323586740391,6,0.19,0.76,0.018,0.029,0.23
25102846,2025-05-28,1786550D,124.52,9.49,11358.0,2724.0,697.0,2809.0,1861.0,261.0,0.0,6502.0,1110.0,0.0,0.16108695652173913,0.04217391304347826,1.1148695652173912,2122.0,0.9291843892177511,52.216511403371214,4.169603524227544,0.8770028275207932,3,0.23,0.77,0.02,0.02,0.21
25102848,2025-05-28,2062BK1,129.02,9.55,12159.0,3171.0,704.0,1099.0,1753.0,261.0,0.0,6591.0,1269.0,0.0,0.16108695652173913,0.04217391304347826,1.1148695652173912,2014.0,0.9310817637228038,51.08510308439711,3.8344370860915062,0.8704071499499154,6,0.19,0.75,0.025,0.028,0.22
25102850,2025-05-28,1786550D,118.56,10.0,11097.0,2415.0,699.0,1938.0,1760.0,257.0,0.0,6562.0,1296.0,0.0,0.16108695652173913,0.04217391304347826,1.1148695652173912,2017.0,0.9222153080202069,55.34750337335233,4.595031055898718,0.8725830441245054,3,0.22,0.74,0.02,0.02,0.2
25102852,2025-05-28,2062BK1,122.76,0.0,11580.0,3174.0,697.0,2358.0,1810.0,261.0,0.0,6608.0,2262.0,0.0,0.16108695652173913,0.04217391304347826,1.1148695652173912,2071.0,0.999999999991854,53.82860866687985,3.6483931947058448,0.8739739256393655,6,0.2,0.72,0.029,0.03,0.22
25102854,2025-05-28,2062BK1,123.04,8.66,10992.0,3561.0,712.0,3223.0,1864.0,280.0,0.0,6446.0,1042.0,0.0,0.16108695652173913,0.04217391304347826,1.1148695652173912,2144.0,0.9342444950574469,52.389466839626216,3.0867733782636657,0.8694029850742213,6,0.18,0.76,0.02,0.031,0.23
25102856,2025-05-28,SEQRFE550D,124.11,9.49,10668.0,3015.0,699.0,2766.0,1852.0,281.0,0.0,6379.0,1470.0,0.0,0.16108695652173913,0.04217391304347826,1.1148695652173912,2133.0,0.9289670658613103,51.39795342799615,3.538308457710269,0.8682606657286132,73,0.21,0.78,0.03,0.03,0.21
25102858,2025-05-28,2062BK1,124.74,10.17,10986.0,2394.0,685.0,2685.0,1866.0,284.0,0.0,6412.0,1402.0,0.0,0.16108695652173913,0.04217391304347826,1.1148695652173912,2150.0,0.9246164109337736,51.40291806917266,4.588972431075778,0.8679069767437824,6,0.18,0.75,0.039,0.03,0.24
25102860,2025-05-28,SEQRFE550D,122.78,8.47,10977.0,2988.0,706.0,3738.0,1858.0,281.0,0.0,6377.0,1385.0,0.0,0.16108695652173913,0.04217391304347826,1.1148695652173912,2139.0,0.9354666666595394,51.938426453396815,3.6736947791152366,0.868630201028112,73,0.21,0.82,0.029,0.028,0.21
25202859,2025-05-28,2062BK1,128.29,10.1,10947.0,3006.0,701.0,2064.0,1725.0,243.0,0.0,6483.0,1489.0,0.0,0.16108695652173913,0.04217391304347826,1.1148695652173912,1968.0,0.9270178481037141,50.533946527004964,3.641716566865056,0.8765243902434571,6,0.19,0.76,0.021,0.036,0.24
25102864,2025-05-28,SEQRFE550D,124.4,10.04,11526.0,1518.0,689.0,3136.0,1810.0,265.0,0.0,6066.0,1446.0,0.0,0.16108695652173913,0.04217391304347826,1.1148695652173912,2075.0,0.925319845277259,48.762057877421526,7.592885375489069,0.8722891566260856,73,0.22,0.75,0.019,0.022,0.22
25102865,2025-05-28,2062BK1,124.6,9.86,10485.0,1932.0,692.0,3598.0,1859.0,275.0,0.0,6304.0,1589.0,0.0,0.16108695652173913,0.04217391304347826,1.1148695652173912,2134.0,0.9266696415221877,50.59390048113488,5.427018633537564,0.8711340206181485,6,0.18,0.734,0.022,0.03,0.208
25102872,2025-05-28,2062BK1,125.6,9.84,12660.0,2649.0,852.0,6507.0,1866.0,285.0,0.0,6711.0,2990.0,0.0,0.16108695652173913,0.04217391304347826,1.1148695652173912,2151.0,0.9273479031236906,53.431528661994975,4.779161947903066,0.8675034867499454,6,0.17,0.76,0.034,0.031,0.2
25102862,2025-05-28,2062BK1,135.65,10.15,11169.0,3174.0,710.0,3808.0,1859.0,281.0,0.0,7297.0,1653.0,0.0,0.16108695652173913,0.04217391304347826,1.1148695652173912,2140.0,0.930384087785114,53.79284924398236,3.518903591681311,0.8686915887846408,6,0.18,0.77,0.028,0.028,0.21
25102876,2025-05-28,2062BK1,113.98,9.28,10740.0,3003.0,707.0,3791.0,1852.0,288.0,0.0,6045.0,1267.0,0.0,0.16108695652173913,0.04217391304347826,1.1148695652173912,2140.0,0.924711990906014,53.03562028379508,3.5764235764223855,0.8654205607472591,6,0.19,0.76,0.024,0.028,0.2
25102878,2025-05-28,1786550D,116.71,12.68,11046.0,2964.0,935.0,3862.0,1851.0,291.0,0.0,6032.0,2648.0,0.0,0.16108695652173913,0.04217391304347826,1.1148695652173912,2142.0,0.9020017002789861,51.68366035428255,3.726720647772022,0.8641456582629019,3,0.2,0.76,0.02,0.02,0.22
25102880,2025-05-28,2062BK1,125.5,10.08,11973.0,2988.0,667.0,1498.0,1787.0,254.0,0.0,6609.0,1163.0,0.0,0.16108695652173913,0.04217391304347826,1.1148695652173912,2041.0,0.9256527511364091,52.66135458125369,4.007028112448459,0.8755512003915358,6,0.19,0.74,0.029,0.031,0.22
25102884,2025-05-28,S.TOWER6VAN,124.11,11.65,11478.0,2997.0,679.0,2063.0,2554.0,108.0,538.0,6857.0,1315.0,0.0,0.16108695652173913,0.04217391304347826,1.1148695652173912,3200.0,0.9141868002289764,55.249375553498915,3.829829829828552,0.7981249999997506,67,0.19,1.31,0.021,0.02,0.22
25202843,2025-05-28,2062BK1,123.22,9.67,10512.0,3120.0,591.0,1042.0,1809.0,233.0,0.0,6698.0,1128.0,0.0,0.16108695652173913,0.04217391304347826,1.1148695652173912,2042.0,0.9272330498839099,54.358058756254195,3.3692307692296892,0.8858961802150412,6,0.19,0.73,0.022,0.034,0.22
25202845,2025-05-28,1786550D,128.81,10.08,11187.0,3105.0,600.0,2206.0,1799.0,236.0,0.0,6939.0,1437.0,0.0,0.16108695652173913,0.04217391304347826,1.1148695652173912,2035.0,0.9274245805966778,53.87004114545556,3.602898550723477,0.8840294840290496,3,0.23,0.72,0.03,0.03,0.23
25202847,2025-05-28,2062BK1,125.95,9.87,10944.0,1668.0,608.0,2734.0,1802.0,243.0,0.0,6731.0,1813.0,0.0,0.16108695652173913,0.04217391304347826,1.1148695652173912,2045.0,0.9273302900829973,53.441842000369654,6.561151079132757,0.8811735941315985,6,0.18,0.75,0.017,0.024,0.21
25202849,2025-05-28,2062BK1,126.37,9.63,11103.0,3060.0,594.0,2886.0,1802.0,243.0,0.0,6538.0,1606.0,0.0,0.16108695652173913,0.04217391304347826,1.1148695652173912,2045.0,0.929191176463756,51.736962886351684,3.628431372547834,0.8811735941315985,6,0.2,0.78,0.024,0.025,0.2
25202851,2025-05-28,2062BK1,129.1,9.27,10608.0,2775.0,602.0,2297.0,1802.0,246.0,0.0,6299.0,1704.0,0.0,0.16108695652173913,0.04217391304347826,1.1148695652173912,2048.0,0.9330057093233143,48.7916343915663,3.822702702701325,0.8798828124995703,6,0.2,0.76,0.03,0.031,0.23
25102875,2025-05-28,1786550D,123.64,10.11,11121.0,3093.0,692.0,4427.0,1859.0,282.0,0.0,6116.0,1341.0,0.0,0.16108695652173913,0.04217391304347826,1.1148695652173912,2141.0,0.9244112149463596,49.466192170418424,3.5955383123169753,0.8682858477342978,3,0.22,0.77,0.02,0.03,0.22
25202853,2025-05-28,SEQRFE550D,122.21,0.0,10293.0,3315.0,698.0,3253.0,1809.0,246.0,0.0,6776.0,2036.0,0.0,0.16108695652173913,0.04217391304347826,1.1148695652173912,2055.0,0.9999999999918173,55.445544554001756,3.1049773755646743,0.8802919708024913,73,0.21,0.75,0.021,0.029,0.22
25202855,2025-05-28,2062BK1,116.1,0.0,11154.0,3063.0,698.0,2603.0,1725.0,256.0,0.0,6387.0,1518.0,0.0,0.16108695652173913,0.04217391304347826,1.1148695652173912,1981.0,0.9999999999913867,55.012919896166984,3.6415279138088015,0.8707723372029931,6,0.19,0.72,0.019,0.024,0.21
25202903,2025-05-29,SEQRFE550D,117.96,11.15,11382.0,3060.0,693.0,2462.0,1802.0,236.0,0.0,6794.0,1491.0,0.0,0.1522608695652174,0.03817391304347826,1.0906521739130435,2038.0,0.9136395321747841,57.595795184320146,3.7196078431360395,0.8842001962704199,73,0.23,0.8,0.019,0.029,0.25
25202905,2025-05-29,C20MMNC-CU,117.6,12.03,11328.0,2070.0,704.0,1060.0,1833.0,270.0,0.0,6536.0,1661.0,0.0,0.1522608695652174,0.03817391304347826,1.0906521739130435,2103.0,0.9071974080004074,55.57823129204441,5.472463768113299,0.8716119828811832,44,0.214,0.741,0.017,0.018,0.202
25202907,2025-05-29,2062BK1,119.74,12.12,11295.0,2049.0,707.0,2313.0,1779.0,270.0,0.0,6685.0,1427.0,0.0,0.1522608695652174,0.03817391304347826,1.0906521739130435,2049.0,0.9080843318602452,55.829296809288216,5.512445095165685,0.868228404099137,6,0.2,0.75,0.023,0.021,0.21
25202909,2025-05-29,2062BK1,121.34,11.79,11373.0,2988.0,701.0,3065.0,1809.0,223.0,0.0,6479.0,1431.0,0.0,0.1522608695652174,0.03817391304347826,1.0906521739130435,2032.0,0.9114399459106781,53.39541783374489,3.8062248995971197,0.8902559055113729,6,0.21,0.78,0.027,0.021,0.23
25202916,2025-05-29,2062BK1,122.59,0.0,9870.0,2244.0,701.0,1014.0,1701.0,229.0,0.0,6803.0,1219.0,0.0,0.1522608695652174,0.03817391304347826,1.0906521739130435,1930.0,0.9999999999918427,55.49392283175223,4.3983957219231735,0.8813471502586107,6,0.21,0.79,0.025,0.02,0.18
25202913,2025-05-29,2062BK1,121.25,0.0,11469.0,2127.0,685.0,1509.0,1752.0,256.0,0.0,6800.0,1246.0,0.0,0.1522608695652174,0.03817391304347826,1.0906521739130435,2008.0,0.9999999999917526,56.08247422634159,5.392101551478424,0.872509960158928,6,0.2,0.75,0.019,0.018,0.23
25202915,2025-05-29,SEQRFE550D,121.13,11.87,10395.0,2739.0,583.0,1236.0,1758.0,223.0,0.0,6519.0,1137.0,0.0,0.1522608695652174,0.03817391304347826,1.0906521739130435,1981.0,0.9107518796924003,53.818211838076294,3.795180722890181,0.8874305906103547,73,0.22,0.75,0.022,0.023,0.25
25202918,2025-05-29,1786500D,125.47,12.35,10206.0,2529.0,710.0,2564.0,1762.0,253.0,0.0,916.0,1199.0,0.0,0.1522608695652174,0.03817391304347826,1.0906521739130435,2015.0,0.9103903642366102,7.300549932196536,4.035587188610504,0.8744416873444791,2,0.19,0.74,0.019,0.024,0.224
25202901,2025-05-29,2062BK1,121.93,0.0,12012.0,2379.0,704.0,3150.0,1748.0,263.0,0.0,6760.0,1524.0,0.0,0.1522608695652174,0.03817391304347826,1.0906521739130435,2011.0,0.9999999999917986,55.441646846096596,5.04918032786673,0.8692192938832077,6,0.18,0.81,0.017,0.021,0.17
25202911,2025-05-29,2062BK1,125.25,12.14,11742.0,2499.0,734.0,2618.0,1779.0,246.0,0.0,6753.0,2869.0,0.0,0.1522608695652174,0.03817391304347826,1.0906521739130435,2025.0,0.91163840162376,53.91616766424019,4.698679471786836,0.8785185185180847,6,0.22,0.76,0.027,0.022,0.22
25202900,2025-05-29,2062BK1,114.8,0.0,11646.0,3051.0,696.0,2454.0,1795.0,250.0,0.0,6490.0,1215.0,0.0,0.1522608695652174,0.03817391304347826,1.0906521739130435,2045.0,0.9999999999912892,56.533101044803715,3.8171091445415217,0.8777506112465145,6,0.19,0.77,0.022,0.022,0.23
25102929,2025-05-29,2062BK1,122.8,11.55,10965.0,2967.0,594.0,1773.0,1814.0,288.0,0.0,6707.0,1521.0,0.0,0.1522608695652174,0.03817391304347826,1.0906521739130435,2102.0,0.914030517298742,54.61726384320344,3.695652173911798,0.8629876308273725,6,0.2,0.75,0.026,0.023,0.21
25202896,2025-05-29,1786550D,122.92,0.0,11427.0,3390.0,696.0,3605.0,1826.0,256.0,0.0,6892.0,2001.0,0.0,0.1522608695652174,0.03817391304347826,1.0906521739130435,2082.0,0.9999999999918646,56.068987959192405,3.3707964601759968,0.8770413064356979,3,0.24,0.74,0.02,0.03,0.2
25202894,2025-05-29,S.TOWER6VAN,123.15,0.0,12078.0,2523.0,696.0,3369.0,2504.0,98.0,564.0,6351.0,1109.0,651.0,0.1522608695652174,0.03817391304347826,1.0906521739130435,3166.0,0.9999999999918798,51.57125456718172,4.787158145063501,0.7909033480730288,67,0.18,1.31,0.021,0.023,0.24
25202892,2025-05-29,1786550D,123.67,12.18,11961.0,2694.0,608.0,3008.0,1785.0,260.0,0.0,6618.0,1211.0,251.0,0.1522608695652174,0.03817391304347826,1.0906521739130435,2045.0,0.9103422892829568,53.51338238818215,4.439866369708819,0.8728606356963947,3,0.21,0.787,0.024,0.028,0.246
25202890,2025-05-29,2062BK1,124.79,12.32,11382.0,2781.0,611.0,2477.0,1829.0,209.0,0.0,6798.0,1346.0,0.0,0.1522608695652174,0.03817391304347826,1.0906521739130435,2038.0,0.9101451389328996,54.47551887126792,4.092772384033048,0.8974484789004429,6,0.2,0.74,0.018,0.021,0.23
25202888,2025-05-29,S.TOWER6VAN,122.55,11.89,10896.0,2772.0,583.0,1651.0,2504.0,111.0,560.0,6153.0,1269.0,0.0,0.1522608695652174,0.03817391304347826,1.0906521739130435,3175.0,0.9115590597968495,50.20807833496362,3.930735930734513,0.7886614173225862,67,0.188,1.29,0.022,0.019,0.224
25202885,2025-05-29,2062BK1,126.65,11.88,11607.0,3102.0,698.0,2399.0,1816.0,233.0,0.0,6952.0,1398.0,0.0,0.1522608695652174,0.03817391304347826,1.0906521739130435,2049.0,0.9142424023611186,54.89143308286702,3.74177949709744,0.8862859931669662,6,0.19,0.72,0.027,0.03,0.21
25202883,2025-05-29,2062BK1,120.71,12.0,11598.0,3216.0,704.0,3192.0,1789.0,229.0,0.0,6796.0,1510.0,0.0,0.1522608695652174,0.03817391304347826,1.0906521739130435,2018.0,0.90957727374795,56.30022367611382,3.6063432835809683,0.886521308225527,6,0.22,0.72,0.017,0.02,0.21
25202879,2025-05-29,S.TOWER6VAN,122.57,0.0,11697.0,3330.0,883.0,3092.0,2535.0,118.0,550.0,6703.0,1416.0,260.0,0.1522608695652174,0.03817391304347826,1.0906521739130435,3203.0,0.9999999999918414,54.687117565026625,3.5126126126115578,0.7914455198249168,67,0.18,1.294,0.025,0.026,0.237
25202877,2025-05-29,S.TOWER6VAN,118.64,10.12,11592.0,3111.0,701.0,3035.0,2464.0,57.0,503.0,6509.0,1171.0,0.0,0.1522608695652174,0.03817391304347826,1.0906521739130435,3024.0,0.9214041627763173,54.863452460764805,3.7261330761800946,0.8148148148145453,67,0.178,1.271,0.032,0.028,0.235
25202921,2025-05-29,2062BK1,128.64,12.21,9369.0,1836.0,720.0,2127.0,1765.0,253.0,0.0,2273.0,1096.0,4538.0,0.1522608695652174,0.03817391304347826,1.0906521739130435,2018.0,0.913312034072323,17.669465173992002,5.102941176467809,0.8746283448955031,6,0.2,0.74,0.02,0.031,0.25
25202898,2025-05-29,2062BK1,113.13,0.0,11532.0,3060.0,698.0,3102.0,1812.0,260.0,0.0,6028.0,1355.0,0.0,0.1522608695652174,0.03817391304347826,1.0906521739130435,2072.0,0.9999999999911606,53.2838327583021,3.7686274509791606,0.8745173745169524,6,0.21,0.78,0.02,0.024,0.19
25202923,2025-05-29,2062BK1,85.14,11.75,9408.0,2367.0,723.0,1731.0,1738.0,273.0,0.0,6617.0,1097.0,0.0,0.1522608695652174,0.03817391304347826,1.0906521739130435,2011.0,0.8787284549398418,77.71905097395208,3.974651457539512,0.8642466434605349,6,0.18,0.75,0.024,0.024,0.22
25102906,2025-05-29,SEQRFE550D,124.33,11.24,12828.0,2892.0,709.0,4814.0,1848.0,284.0,0.0,6701.0,1581.0,0.0,0.1522608695652174,0.03817391304347826,1.0906521739130435,2132.0,0.9170908017930436,53.89688731558034,4.435684647301371,0.8667917448401188,73,0.21,0.74,0.022,0.022,0.2
25202926,2025-05-29,2062BK1,105.96,0.0,8994.0,1569.0,693.0,1752.0,1758.0,287.0,0.0,5829.0,1423.0,0.0,0.1522608695652174,0.03817391304347826,1.0906521739130435,2045.0,0.9999999999905624,55.011325027793404,5.732313575522159,0.859657701711071,6,0.19,0.79,0.032,0.029,0.21
25102931,2025-05-29,2062BK1,125.02,11.92,10572.0,3114.0,599.0,2055.0,1807.0,233.0,0.0,6700.0,1452.0,0.0,0.1522608695652174,0.03817391304347826,1.0906521739130435,2040.0,0.9129545786409161,53.591425371511825,3.3949903660875416,0.885784313725056,6,0.2,0.73,0.024,0.022,0.17
25102882,2025-05-29,S.TOWER6VAN,127.44,12.5,11673.0,2991.0,645.0,1631.0,2558.0,112.0,538.0,6858.0,1215.0,0.0,0.1522608695652174,0.03817391304347826,1.0906521739130435,3208.0,0.9106760039952074,53.813559321611635,3.9027081243718147,0.7973815461344148,67,0.188,1.302,0.028,0.021,0.217
25102887,2025-05-29,2062BK1,126.45,11.75,11046.0,3060.0,657.0,2790.0,1803.0,297.0,0.0,6304.0,1043.0,374.0,0.1522608695652174,0.03817391304347826,1.0906521739130435,2100.0,0.914978292323336,49.85369711308933,3.609803921567448,0.8585714285710198,6,0.206,0.748,0.019,0.024,0.232
25102889,2025-05-29,1786550D,120.43,11.14,11064.0,3003.0,0.0,2238.0,0.0,0.0,0.0,6576.0,1165.0,0.0,0.1522608695652174,0.03817391304347826,1.0906521739130435,0.0,0.9153302424495302,54.60433446770236,3.6843156843144573,0.0,3,0.24,0.74,0.02,0.02,0.25
25102891,2025-05-29,S.TOWER6VAN,124.09,11.34,11628.0,3021.0,666.0,2690.0,2558.0,98.0,535.0,6434.0,1082.0,422.0,0.1522608695652174,0.03817391304347826,1.0906521739130435,3191.0,0.916266706040639,51.849464098220245,3.849056603772311,0.8016295832025065,67,0.17,1.311,0.032,0.025,0.201
25102893,2025-05-29,1786550D,124.68,9.63,11526.0,2478.0,670.0,2714.0,1818.0,282.0,0.0,619.0,1715.0,0.0,0.1522608695652174,0.03817391304347826,1.0906521739130435,2100.0,0.9283002010205622,4.964709656681387,4.6513317191264525,0.8657142857138734,3,0.22,0.75,0.02,0.03,0.22
25102895,2025-05-29,2062BK1,125.92,12.17,13302.0,2634.0,667.0,5944.0,1859.0,278.0,0.0,6925.0,2757.0,0.0,0.1522608695652174,0.03817391304347826,1.0906521739130435,2137.0,0.9118690708891892,54.99523506944889,5.0501138952144835,0.8699110903131165,6,0.17,0.76,0.031,0.027,0.21
25202924,2025-05-29,2062BK1,125.03,12.0,9942.0,2304.0,704.0,1431.0,1741.0,229.0,0.0,1797.0,2866.0,0.0,0.1522608695652174,0.03817391304347826,1.0906521739130435,1970.0,0.9124279354819206,14.37255058774396,4.315104166664794,0.8837563451772164,6,0.18,0.75,0.037,0.04,0.25
25102899,2025-05-29,1786550D,120.37,11.75,12105.0,3105.0,679.0,3805.0,1865.0,274.0,0.0,6355.0,1413.0,0.0,0.1522608695652174,0.03817391304347826,1.0906521739130435,2139.0,0.9110656978435433,52.79554706278312,3.8985507246364257,0.8719027582978626,3,0.23,0.75,0.02,0.02,0.21
25102902,2025-05-29,C20MMNC-CU,123.55,12.37,12054.0,2823.0,713.0,4272.0,1856.0,279.0,0.0,6704.0,1360.0,0.0,0.1522608695652174,0.03817391304347826,1.0906521739130435,2135.0,0.9089905826890158,54.26143261793394,4.26992561105056,0.8693208430909277,44,0.22,0.75,0.02,0.024,0.19
25102904,2025-05-29,2062BK1,121.78,10.35,12096.0,2772.0,689.0,3847.0,1864.0,284.0,0.0,6519.0,1475.0,0.0,0.1522608695652174,0.03817391304347826,1.0906521739130435,2148.0,0.9216680541820809,53.530957463840274,4.3636363636347895,0.8677839851020168,6,0.21,0.77,0.019,0.024,0.23
25102933,2025-05-29,SEQRFE550D,123.2,11.55,10539.0,3108.0,601.0,2607.0,1806.0,246.0,0.0,6704.0,1627.0,0.0,0.1522608695652174,0.03817391304347826,1.0906521739130435,2052.0,0.9142857142789294,54.415584415142725,3.39092664092555,0.8801169590638985,73,0.21,0.76,0.034,0.031,0.21
25102897,2025-05-29,S.TOWER6VAN,120.98,11.96,12387.0,2331.0,707.0,4759.0,2555.0,105.0,571.0,6162.0,1397.0,0.0,0.1522608695652174,0.03817391304347826,1.0906521739130435,3231.0,0.9100346020692792,50.934038683659,5.314028314026034,0.7907768492724263,67,0.17,1.34,0.021,0.023,0.21
25102910,2025-05-29,SEQRFE550D,125.65,10.42,12174.0,2883.0,744.0,4202.0,1864.0,277.0,0.0,6334.0,1195.0,0.0,0.1522608695652174,0.03817391304347826,1.0906521739130435,2141.0,0.9234217682007541,50.409868682447986,4.222684703432458,0.8706212050439651,73,0.21,0.76,0.035,0.027,0.2
25102912,2025-05-29,SEQRFE550D,124.87,0.0,11940.0,3021.0,752.0,4729.0,1865.0,281.0,0.0,6434.0,1425.0,0.0,0.1522608695652174,0.03817391304347826,1.0906521739130435,2146.0,0.9999999999919916,51.52558660966184,3.9523336643482447,0.8690587138858952,73,0.22,0.75,0.018,0.02,0.19
25102914,2025-05-29,2062BK1,122.55,11.96,12588.0,2457.0,709.0,3653.0,1865.0,284.0,0.0,6552.0,1481.0,475.0,0.1522608695652174,0.03817391304347826,1.0906521739130435,2149.0,0.9110846777123555,53.46389228842543,5.123321123319038,0.8678455095389168,6,0.2,0.76,0.02,0.025,0.18
25102917,2025-05-29,1786550D,122.9,11.75,10074.0,2733.0,695.0,2022.0,1770.0,274.0,0.0,6724.0,1151.0,0.0,0.1522608695652174,0.03817391304347826,1.0906521739130435,2044.0,0.9127367248354049,54.7111472737615,3.6860592755200563,0.8659491193733533,3,0.2,0.75,0.02,0.03,0.21
25102919,2025-05-29,2062BK1,125.65,11.89,11178.0,2466.0,684.0,2106.0,1861.0,274.0,0.0,6554.0,1116.0,0.0,0.1522608695652174,0.03817391304347826,1.0906521739130435,2135.0,0.9135524211072157,52.16076402664416,4.532846715326629,0.8716627634656339,6,0.2,0.8,0.024,0.027,0.2
25102920,2025-05-29,1786500D,121.95,13.71,11046.0,1998.0,707.0,3497.0,1861.0,281.0,0.0,6996.0,1181.0,0.0,0.1522608695652174,0.03817391304347826,1.0906521739130435,2142.0,0.8989385227709058,57.36777367726636,5.5285285285257615,0.8688141923431985,2,0.18,0.77,0.04,0.032,0.254
25102922,2025-05-29,SEQRFE550D,119.5,11.96,10953.0,1998.0,732.0,2957.0,1861.0,267.0,0.0,6185.0,1047.0,0.0,0.1522608695652174,0.03817391304347826,1.0906521739130435,2128.0,0.9090217556602083,51.7573221752991,5.481981981979239,0.874530075187559,73,0.22,0.79,0.018,0.029,0.21
25102925,2025-05-29,SEQRFE550D,121.37,0.0,11202.0,2979.0,660.0,2345.0,1865.0,295.0,0.0,6409.0,1125.0,0.0,0.1522608695652174,0.03817391304347826,1.0906521739130435,2160.0,0.9999999999917607,52.80547087375129,3.7603222557892715,0.8634259259255262,73,0.21,0.8,0.017,0.027,0.22
25102927,2025-05-29,SEQRFE550D,119.88,12.23,10779.0,3000.0,704.0,1838.0,1763.0,267.0,0.0,6430.0,1132.0,0.0,0.1522608695652174,0.03817391304347826,1.0906521739130435,2030.0,0.907425630149819,53.63697030318955,3.5929999999988023,0.868472906403513,73,0.21,0.74,0.022,0.035,0.21
25202930,2025-05-29,2062BK1,119.56,12.03,10599.0,2835.0,564.0,2608.0,1735.0,287.0,0.0,6400.0,1203.0,0.0,0.1522608695652174,0.03817391304347826,1.0906521739130435,2022.0,0.9085796793000337,53.529608564289646,3.73862433862302,0.8580613254199515,6,0.19,0.74,0.017,0.026,0.22
25102908,2025-05-29,SEQRFE550D,118.8,11.84,12423.0,2304.0,710.0,4417.0,1869.0,277.0,0.0,6465.0,1221.0,0.0,0.1522608695652174,0.03817391304347826,1.0906521739130435,2146.0,0.9093692590254949,54.419191918733844,5.391927083330993,0.87092264678431,73,0.22,0.77,0.018,0.018,0.22
25202928,2025-05-29,SEQRFE550D,125.95,12.1,10128.0,2853.0,605.0,2843.0,1768.0,290.0,0.0,6682.0,1741.0,0.0,0.1522608695652174,0.03817391304347826,1.0906521739130435,2058.0,0.9123505976029529,53.0527987292334,3.5499474237632143,0.8590864917391355,73,0.23,0.76,0.023,0.025,0.21
25102949,2025-05-30,2062BK1,114.47,13.2,9753.0,2775.0,607.0,2898.0,1858.0,271.0,0.0,6179.0,1554.0,0.0,0.14994444444444444,0.036833333333333336,0.7133333333333334,2129.0,0.8966084436367462,53.97920852577986,3.514594594593328,0.8727101925782655,6,0.17,0.79,0.018,0.018,0.25
25102947,2025-05-30,SEQRFE550D,118.02,11.75,10635.0,2772.0,702.0,3486.0,1851.0,264.0,0.0,6410.0,1453.0,0.0,0.14994444444444444,0.036833333333333336,0.7133333333333334,2115.0,0.9094551899444445,54.31282833372045,3.8365800865787025,0.8751773049641253,73,0.215,0.785,0.018,0.024,0.239
25102945,2025-05-30,2062BK1,122.29,11.85,10677.0,2766.0,682.0,2982.0,1869.0,274.0,0.0,6612.0,1521.0,0.0,0.14994444444444444,0.036833333333333336,0.7133333333333334,2143.0,0.911659460258598,54.0681985440014,3.860086767894483,0.8721418572091124,6,0.18,0.78,0.022,0.026,0.22
25102935,2025-05-30,2062BK1,125.8,12.04,10410.0,3108.0,497.0,3129.0,1804.0,234.0,0.0,6648.0,1302.0,0.0,0.14994444444444444,0.036833333333333336,0.7133333333333334,2038.0,0.9126523505447428,52.84578696301394,3.3494208494197717,0.8851815505393105,6,0.2,0.75,0.021,0.027,0.22
25102941,2025-05-30,2062BK1,122.19,0.0,10974.0,2952.0,682.0,3114.0,1868.0,267.0,0.0,6445.0,1571.0,0.0,0.14994444444444444,0.036833333333333336,0.7133333333333334,2135.0,0.999999999991816,52.74572387222567,3.717479674795489,0.8749414519902226,6,0.21,0.79,0.027,0.025,0.22
25102939,2025-05-30,2062BK1,123.01,12.58,9963.0,3537.0,498.0,2553.0,1861.0,271.0,0.0,6805.0,1180.0,0.0,0.14994444444444444,0.036833333333333336,0.7133333333333334,2132.0,0.9072202964753506,55.32070563323859,2.8167938931289744,0.8728893058157257,6,0.19,0.76,0.04,0.034,0.2
25102937,2025-05-30,2062BK1,121.8,11.87,10311.0,3645.0,509.0,3048.0,1857.0,271.0,0.0,6351.0,1396.0,0.0,0.14994444444444444,0.036833333333333336,0.7133333333333334,2128.0,0.9111992219577228,52.14285714242904,2.828806584361364,0.8726503759394395,6,0.2,0.79,0.019,0.028,0.23
25102943,2025-05-30,SEQRFE550D,128.15,11.97,10638.0,2763.0,729.0,3105.0,1851.0,271.0,0.0,6565.0,1497.0,0.0,0.14994444444444444,0.036833333333333336,0.7133333333333334,2122.0,0.9145732229452287,51.22902848184761,3.850162866448118,0.8722902921767802,73,0.21,0.76,0.016,0.024,0.21
25102952,2025-05-30,SEQRFE550D,117.36,12.18,9420.0,2784.0,704.0,2382.0,1859.0,264.0,0.0,6105.0,1075.0,0.0,0.14994444444444444,0.036833333333333336,0.7133333333333334,2123.0,0.9059749884135714,52.01942740241974,3.383620689653957,0.8756476683933699,73,0.21,0.8,0.018,0.024,0.23
25102956,2025-05-30,SEQRFE550D,124.93,12.17,8556.0,2709.0,704.0,1098.0,1858.0,281.0,0.0,6729.0,1225.0,0.0,0.14994444444444444,0.036833333333333336,0.7133333333333334,2139.0,0.9112326768715447,53.862162810743115,3.1583610188249693,0.868630201028112,73,0.21,0.76,0.034,0.03,0.18
25102958,2025-05-30,S.TOWER6VAN,124.4,12.16,8898.0,1992.0,712.0,1218.0,2464.0,54.0,511.0,6754.0,1195.0,0.0,0.14994444444444444,0.036833333333333336,0.7133333333333334,3029.0,0.9109548916160592,54.292604501171276,4.4668674698772755,0.813469792010296,67,0.175,1.265,0.034,0.029,0.222
25202953,2025-05-30,SEQRFE550D,123.69,11.54,8673.0,2787.0,693.0,1824.0,1795.0,246.0,0.0,6698.0,1652.0,0.0,0.14994444444444444,0.036833333333333336,0.7133333333333334,2041.0,0.9146639059312679,54.15150780132467,3.111948331538173,0.879470847623283,73,0.21,0.74,0.019,0.025,0.2
25102954,2025-05-30,2062BK1,125.08,11.65,9123.0,2763.0,684.0,726.0,1855.0,267.0,0.0,6615.0,1139.0,0.0,0.14994444444444444,0.036833333333333336,0.7133333333333334,2122.0,0.9147955825282325,52.886152861745394,3.3018458197599343,0.8741753063143854,6,0.2,0.76,0.02,0.027,0.21
25202969,2025-05-30,2062BK1,122.9,11.87,8346.0,1005.0,685.0,789.0,1765.0,233.0,0.0,6890.0,1198.0,0.0,0.14994444444444444,0.036833333333333336,0.7133333333333334,1998.0,0.911924018691757,56.06183889295311,8.304477611932036,0.8833833833829412,6,0.18,0.75,0.026,0.018,0.23
25202951,2025-05-30,2062BK1,101.05,12.08,9045.0,1629.0,709.0,1527.0,1758.0,270.0,0.0,6442.0,1163.0,0.0,0.14994444444444444,0.036833333333333336,0.7133333333333334,2028.0,0.8932201891550144,63.75061850505937,5.552486187841895,0.8668639053250163,6,0.21,0.83,0.028,0.025,0.24
25202950,2025-05-30,2062BK1,117.73,12.11,6843.0,2826.0,693.0,2866.0,1846.0,267.0,0.0,6704.0,1795.0,0.0,0.14994444444444444,0.036833333333333336,0.7133333333333334,2113.0,0.9067313616689254,56.94385458203564,2.421443736729504,0.8736393752953745,6,0.21,0.74,0.016,0.021,0.23
25202946,2025-05-30,1786500D,122.42,12.13,9522.0,2613.0,602.0,1494.0,1748.0,246.0,0.0,6562.0,1148.0,0.0,0.14994444444444444,0.036833333333333336,0.7133333333333334,1994.0,0.9098476402756608,53.60235255633391,3.64408725602616,0.8766298896685674,2,0.18,0.77,0.027,0.028,0.233
25202944,2025-05-30,2062BK1,121.35,0.0,9414.0,2613.0,704.0,1863.0,1714.0,226.0,0.0,5991.0,1174.0,0.0,0.14994444444444444,0.036833333333333336,0.7133333333333334,1940.0,0.9999999999917594,49.36959208859193,3.602755453500343,0.8835051546387198,6,0.18,0.77,0.018,0.02,0.22
25202957,2025-05-30,2062BK1,128.04,11.98,8199.0,2664.0,591.0,585.0,1799.0,253.0,0.0,6672.0,2767.0,0.0,0.14994444444444444,0.036833333333333336,0.7133333333333334,2052.0,0.9144407941657304,52.10871602583484,3.0777027027015476,0.8767056530210152,6,0.18,0.71,0.031,0.026,0.2
25202942,2025-05-30,2062BK1,123.94,0.0,10623.0,1860.0,690.0,0.0,1775.0,243.0,0.0,7032.0,1234.0,0.0,0.14994444444444444,0.036833333333333336,0.7133333333333334,2018.0,0.9999999999919316,56.737130869317916,5.711290322577574,0.8795837462830131,6,0.18,0.72,0.029,0.023,0.2
25202936,2025-05-30,2062BK1,122.7,11.65,11214.0,2514.0,0.0,2585.0,0.0,0.0,0.0,6606.0,1313.0,0.0,0.14994444444444444,0.036833333333333336,0.7133333333333334,0.0,0.9132861927732544,53.83863080640718,4.460620525057892,0.0,6,0.2,0.73,0.018,0.017,0.17
25202934,2025-05-30,2062BK1,123.8,11.85,10410.0,2835.0,698.0,2842.0,1809.0,260.0,0.0,162.0,99.0,6280.0,0.14994444444444444,0.036833333333333336,0.7133333333333334,2069.0,0.9126428308078685,1.308562197081514,3.6719576719563767,0.8743354277424483,6,0.2,0.82,0.028,0.027,0.23
25302965,2025-05-30,S.TOWER6VAN,124.86,9.9,8592.0,2472.0,652.0,1083.0,2434.0,96.0,559.0,7000.0,1580.0,0.0,0.14994444444444444,0.036833333333333336,0.7133333333333334,3089.0,0.9265360641071051,56.06279032471518,3.4757281553383996,0.7879572677239275,67,0.19,1.31,0.026,0.018,0.21
25202932,2025-05-30,2062BK1,121.8,12.12,10569.0,2730.0,688.0,3056.0,1809.0,263.0,0.0,4209.0,836.0,2227.0,0.14994444444444444,0.036833333333333336,0.7133333333333334,2072.0,0.9094982078785134,34.556650246021704,3.8714285714271535,0.8730694980690767,6,0.18,0.75,0.017,0.031,0.22
25302962,2025-05-30,2062BK1,130.42,0.0,8970.0,2328.0,707.0,2036.0,1735.0,251.0,0.0,6789.0,1250.0,0.0,0.14994444444444444,0.036833333333333336,0.7133333333333334,1986.0,0.9999999999923326,52.05489955488381,3.8530927835034996,0.8736153071496104,6,0.17,0.77,0.024,0.02,0.18
25302959,2025-05-30,2062BK1,131.0,0.0,9600.0,2700.0,712.0,2043.0,1664.0,251.0,0.0,6798.0,1253.0,315.0,0.14994444444444444,0.036833333333333336,0.7133333333333334,1915.0,0.9999999999923664,51.89312977059624,3.5555555555542386,0.8689295039159953,6,0.18,0.73,0.027,0.023,0.19
25102963,2025-05-30,S.TOWER6VAN,121.34,12.37,9105.0,3249.0,604.0,0.0,2465.0,119.0,558.0,6145.0,2196.0,0.0,0.14994444444444444,0.036833333333333336,0.7133333333333334,3142.0,0.9074863510514735,50.64282182255939,2.8024007386879646,0.7845321451302405,67,0.17,1.25,0.026,0.018,0.2
