Repository: SiddharthKumar268/FerroMind

# FerroMind
*Ferro-Alloy Optimisation using Machine Learning*
**SAIL Durgapur Steel Plant | Steel Melting Shop**
Intern: Siddharth Kumar | FY 2023-24 to FY 2025-26

---

## Quick Start

```bash

# 2. Place raw Excel files in data/raw/

## Dataset

| | |
|---|---|
| Total heats after cleaning | 47,421 |
| Training set | 37,936 heats (Apr 2023 – Jun 2025) |
| Test set | 9,485 heats (Jun 2025 – Dec 2025) |
| Input features | 21 (16 raw + 5 engineered) |
| Target variables | Mn, Si, C, S, P |
| BOF grades | 76 distinct grades |
| Split method | Chronological 80/20 — no shuffle, no leakage |

---

File: data/processed/sms_train.csv (part 250 of 253)
Heat_Number,Date,BOF Grade Code,Hot Metal Addn. Weight,Scrap Addn. Weight,Lime Into Converter,Dolomite Into Converter,Lime Into Ladle,Iron Ore Into Converter,SIMN Into Ladle,FESI Into Ladle,FEMN Into Ladle,Measered O2 Mainblow II,Duration of Mainblow I/II,Measered O2 2nd Blow,HM_P,HM_S,HM_Si,Total_FA_Ladle,HM_Ratio,O2_per_ton_HM,Lime_Dolo_Ratio,SiMn_FA_Fraction,Grade_Encoded,C,Mn,P,S,Si
25202940,2025-05-30,2062BK1,123.17,0.0,10356.0,1128.0,685.0,0.0,1765.0,230.0,0.0,6143.0,1389.0,0.0,0.14994444444444444,0.036833333333333336,0.7133333333333334,1995.0,0.9999999999918812,49.874157667858455,9.180851063821649,0.8847117794481781,6,0.21,0.74,0.023,0.024,0.2
25202955,2025-05-30,2062BK1,0.0,11.88,8079.0,3096.0,608.0,1836.0,1779.0,253.0,159.0,6544.0,1593.0,0.0,0.14994444444444444,0.036833333333333336,0.7133333333333334,2191.0,0.0,6544000000000.0,2.609496124030165,0.8119580100407066,6,0.2,0.78,0.025,0.032,0.21
25303000,2025-05-31,SEQRFE550D,126.45,11.68,8643.0,2025.0,1119.0,201.0,1826.0,277.0,0.0,6831.0,2211.0,0.0,0.15614999999999998,0.03855,0.67095,2103.0,0.9154419749445057,54.02135231274004,4.26814814814604,0.8682834046595966,73,0.21,0.84,0.021,0.029,0.24
25302998,2025-05-31,SEQRFE550D,122.98,11.65,8637.0,2565.0,552.0,0.0,1800.0,282.0,0.0,6312.0,1402.0,442.0,0.15614999999999998,0.03855,0.67095,2082.0,0.9134665379119554,51.32541876686188,3.3672514619869913,0.8645533141206222,73,0.22,0.84,0.021,0.026,0.22
25302996,2025-05-31,1786500D,118.47,12.15,7890.0,2457.0,602.0,0.0,1795.0,275.0,0.0,6179.0,1023.0,431.0,0.15614999999999998,0.03855,0.67095,2070.0,0.9069820854317334,52.156664133939756,3.2112332112319044,0.8671497584536874,2,0.21,0.8,0.039,0.026,0.238
25302994,2025-05-31,2062BK1,122.6,11.56,8148.0,2655.0,635.0,358.0,1794.0,282.0,0.0,6597.0,1130.0,0.0,0.15614999999999998,0.03855,0.67095,2076.0,0.9138342277809047,53.80913539923483,3.0689265536711603,0.8641618497105664,6,0.18,0.74,0.026,0.026,0.23
25302991,2025-05-31,2062BK1,138.48,12.16,7974.0,2598.0,0.0,0.0,0.0,0.0,0.0,6455.0,1286.0,0.0,0.15614999999999998,0.03855,0.67095,0.0,0.9192777482679284,46.61322934686155,3.0692840646639454,0.0,6,0.2,0.74,0.02,0.016,0.24
25302989,2025-05-31,2062BK1,121.05,12.32,6738.0,2520.0,437.0,858.0,1791.0,281.0,0.0,6240.0,1348.0,410.0,0.15614999999999998,0.03855,0.67095,2072.0,0.9076254030073658,51.54894671580711,2.6738095238084627,0.8643822393818222,6,0.19,0.73,0.02,0.022,0.25
25302987,2025-05-31,2062BK1,124.19,12.12,8433.0,2904.0,119.0,0.0,1773.0,254.0,0.0,6165.0,1074.0,306.0,0.15614999999999998,0.03855,0.67095,2027.0,0.9110850267705152,49.64167807351927,2.9039256198337107,0.8746916625550692,6,0.21,0.75,0.019,0.02,0.22
25302979,2025-05-31,2062BK1,118.53,12.58,7470.0,1470.0,779.0,0.0,1755.0,241.0,0.0,6562.0,1178.0,0.0,0.15614999999999998,0.03855,0.67095,1996.0,0.9040500343154294,55.361511853072116,5.081632653057768,0.8792585170336277,6,0.21,0.74,0.033,0.025,0.21
25302976,2025-05-31,2062BK1,124.35,12.68,8454.0,1536.0,596.0,0.0,1741.0,240.0,0.0,6809.0,6272.0,0.0,0.15614999999999998,0.03855,0.67095,1981.0,0.9074655184929763,54.75673502167466,5.503906249996417,0.8788490661277745,6,0.19,0.71,0.03,0.022,0.21
25302964,2025-05-31,2062BK1,125.8,11.85,7944.0,2547.0,713.0,780.0,1848.0,272.0,0.0,6898.0,1169.0,0.0,0.15614999999999998,0.03855,0.67095,2120.0,0.9139120958887474,54.83306836204425,3.118963486453428,0.871698113207136,6,0.192,0.785,0.027,0.026,0.207
25303004,2025-05-31,SEQRFE550D,132.7,11.9,8463.0,2436.0,202.0,636.0,1905.0,234.0,0.0,6794.0,3115.0,0.0,0.15614999999999998,0.03855,0.67095,2139.0,0.9177040110586604,51.19819140880786,3.4741379310330567,0.8906030855535808,73,0.21,0.81,0.023,0.028,0.25
25302974,2025-05-31,2062BK1,123.1,11.89,7911.0,1998.0,696.0,1137.0,1717.0,260.0,0.0,6346.0,1672.0,0.0,0.15614999999999998,0.03855,0.67095,1977.0,0.911919401430388,51.5515840775666,3.9594594594574777,0.8684876074856508,6,0.2,0.78,0.022,0.022,0.23
25102988,2025-05-31,SEQRFE550D,124.94,13.51,8757.0,3864.0,747.0,2501.0,1814.0,254.0,0.0,6903.0,1110.0,0.0,0.15614999999999998,0.03855,0.67095,2068.0,0.9024196460751001,55.25052024927765,2.2663043478255003,0.8771760154734637,73,0.24,0.77,0.028,0.026,0.21
25102966,2025-05-31,2062BK1,120.39,11.75,9636.0,2568.0,607.0,513.0,1865.0,248.0,0.0,6507.0,1101.0,0.0,0.15614999999999998,0.03855,0.67095,2113.0,0.9110791584613965,54.04933964570106,3.7523364485966697,0.8826313298623367,6,0.22,0.722,0.021,0.02,0.2
25203002,2025-05-31,1786500D,126.78,0.0,9087.0,2238.0,600.0,0.0,1812.0,270.0,0.0,6888.0,3363.0,0.0,0.15614999999999998,0.03855,0.67095,2082.0,0.9999999999921123,54.330336014715805,4.06032171581588,0.8703170028814263,2,0.22,0.82,0.021,0.022,0.256
25202977,2025-05-31,2062BK1,122.58,0.0,9192.0,2775.0,605.0,1284.0,1795.0,267.0,0.0,6568.0,1102.0,0.0,0.15614999999999998,0.03855,0.67095,2062.0,0.9999999999918421,53.58133463816625,3.3124324324312386,0.8705140640150968,6,0.2,0.74,0.023,0.018,0.21
25202973,2025-05-31,2062BK1,128.45,12.01,8334.0,2706.0,685.0,540.0,1782.0,277.0,0.0,7020.0,1926.0,0.0,0.15614999999999998,0.03855,0.67095,2059.0,0.9144952299521966,54.651615414132735,3.0798226164068443,0.865468674113227,6,0.19,0.75,0.027,0.022,0.2
25202971,2025-05-31,2062BK1,132.53,12.17,8217.0,1503.0,709.0,816.0,1822.0,257.0,0.0,6857.0,2188.0,0.0,0.15614999999999998,0.03855,0.67095,2079.0,0.9158949550731453,51.73922885345402,5.467065868259835,0.8763828763824548,6,0.2,0.75,0.016,0.019,0.23
25202967,2025-05-31,2062BK1,124.86,12.1,8637.0,0.0,693.0,528.0,1799.0,277.0,0.0,7195.0,1554.0,0.0,0.15614999999999998,0.03855,0.67095,2076.0,0.9116530373765213,57.62453948376081,8636999999999.999,0.8665703275525691,6,0.21,0.77,0.023,0.02,0.23
25102961,2025-05-31,S.TOWER6VAN,122.81,12.35,9300.0,2517.0,692.0,1653.0,2447.0,62.0,501.0,6727.0,1297.0,0.0,0.15614999999999998,0.03855,0.67095,3010.0,0.9086268126597469,54.775669733289014,3.694874851011643,0.8129568106309591,67,0.188,1.3,0.027,0.023,0.244
25202960,2025-05-31,2062BK1,119.57,12.14,8034.0,1533.0,726.0,1059.0,1806.0,297.0,0.0,6513.0,1755.0,0.0,0.15614999999999998,0.03855,0.67095,2103.0,0.9078278035008138,54.47018482851493,5.240704500975055,0.8587731811693491,6,0.201,0.787,0.025,0.023,0.221
25103003,2025-05-31,2062BK1,127.8,12.17,9927.0,2766.0,562.0,2659.0,1861.0,267.0,0.0,4045.0,2566.0,0.0,0.15614999999999998,0.03855,0.67095,2128.0,0.9130527970214114,31.651017214149835,3.5889370932741906,0.874530075187559,6,0.18,0.75,0.018,0.026,0.19
25103001,2025-05-31,2062BK1,120.71,11.99,9057.0,2787.0,704.0,2751.0,1863.0,267.0,0.0,6375.0,1596.0,0.0,0.15614999999999998,0.03855,0.67095,2130.0,0.9096458176269056,52.81252588805557,3.2497308934326337,0.874647887323533,6,0.19,0.78,0.024,0.03,0.21
25102999,2025-05-31,2062BK1,123.19,11.44,8910.0,2988.0,689.0,0.0,1780.0,240.0,0.0,6657.0,1163.0,0.0,0.15614999999999998,0.03855,0.67095,2020.0,0.9150263685589021,54.038477148680585,2.9819277108423754,0.881188118811445,6,0.19,0.76,0.032,0.032,0.24
25102997,2025-05-31,1786500D,122.01,11.75,6483.0,2976.0,750.0,601.0,1808.0,278.0,0.0,5890.0,2457.0,0.0,0.15614999999999998,0.03855,0.67095,2086.0,0.9121561004716497,48.27473157898307,2.1784274193541067,0.8667305848509748,2,0.21,0.81,0.026,0.025,0.228
25102995,2025-05-31,2062BK1,123.04,12.0,8088.0,3006.0,757.0,902.0,1814.0,264.0,0.0,6802.0,1610.0,0.0,0.15614999999999998,0.03855,0.67095,2078.0,0.9111374407515467,55.28283485000583,2.6906187624741547,0.8729547641959226,6,0.19,0.76,0.025,0.026,0.23
25102992,2025-05-31,SEQRFE550D,125.18,11.57,7497.0,3432.0,752.0,988.0,1802.0,257.0,0.0,6801.0,1112.0,0.0,0.15614999999999998,0.03855,0.67095,2059.0,0.9153930530097596,54.32976513776697,2.1844405594399228,0.875182127245811,73,0.22,0.79,0.022,0.02,0.2
25102990,2025-05-31,SEQRFE550D,120.02,11.98,9288.0,2964.0,740.0,1899.0,1821.0,261.0,0.0,6307.0,1492.0,0.0,0.15614999999999998,0.03855,0.67095,2082.0,0.9092424242355361,52.54957507038369,3.1336032388653394,0.8746397694520295,73,0.23,0.74,0.02,0.026,0.18
25102986,2025-05-31,1786500D,122.81,11.56,7941.0,2952.0,694.0,0.0,1814.0,257.0,0.0,6452.0,1245.0,0.0,0.15614999999999998,0.03855,0.67095,2071.0,0.913968891858942,52.53643840035391,2.6900406504055927,0.8759053597291763,2,0.2,0.76,0.028,0.026,0.231
25102984,2025-05-31,1786500D,120.5,11.96,7758.0,3456.0,709.0,0.0,1814.0,257.0,0.0,7053.0,1254.0,0.0,0.15614999999999998,0.03855,0.67095,2071.0,0.9097085912659693,58.53112033146447,2.2447916666660173,0.8759053597291763,2,0.21,0.76,0.028,0.02,0.203
25102982,2025-05-31,1786500D,125.06,11.91,6042.0,2226.0,699.0,0.0,1814.0,257.0,0.0,7087.0,1124.0,0.0,0.15614999999999998,0.03855,0.67095,2071.0,0.9130466525449877,56.66879897603815,2.714285714284495,0.8759053597291763,2,0.23,0.74,0.021,0.02,0.186
25102980,2025-05-31,2062BK1,126.04,12.38,12183.0,2718.0,692.0,0.0,1763.0,254.0,0.0,6745.0,1115.0,0.0,0.15614999999999998,0.03855,0.67095,2017.0,0.9105620574995625,53.51475721950559,4.48233995584824,0.8740704015860813,6,0.18,0.74,0.026,0.027,0.22
25102975,2025-05-31,2062BK1,119.99,0.0,8994.0,2538.0,609.0,0.0,1814.0,250.0,0.0,6724.0,1100.0,0.0,0.15614999999999998,0.03855,0.67095,2064.0,0.9999999999916659,56.038003166463554,3.5437352245848923,0.8788759689918223,6,0.22,0.78,0.023,0.023,0.21
25102972,2025-05-31,2062BK1,123.69,11.75,8994.0,3072.0,609.0,412.0,1804.0,254.0,0.0,6385.0,1363.0,0.0,0.15614999999999998,0.03855,0.67095,2058.0,0.9132457176542141,51.620987953338016,2.927734374999047,0.8765792031093894,6,0.21,0.74,0.03,0.027,0.2
25102970,2025-05-31,2062BK1,121.79,12.24,9114.0,3378.0,594.0,498.0,1811.0,257.0,0.0,6287.0,1712.0,0.0,0.15614999999999998,0.03855,0.67095,2068.0,0.9086771618226617,51.62164381269709,2.6980461811714926,0.8757253384908725,6,0.2,0.75,0.018,0.024,0.2
25102968,2025-05-31,S.TOWER6VAN,119.19,12.88,8979.0,2565.0,639.0,477.0,2565.0,98.0,569.0,6325.0,1956.0,0.0,0.15614999999999998,0.03855,0.67095,3232.0,0.902475959711498,53.06653242677182,3.5005847953202727,0.7936262376235168,67,0.168,1.321,0.03,0.021,0.212
25202993,2025-05-31,1786500D,119.58,11.34,6453.0,1521.0,597.0,622.0,1789.0,277.0,0.0,6838.0,1276.0,0.0,0.15614999999999998,0.03855,0.67095,2066.0,0.9133822181415111,57.183475497096644,4.242603550293069,0.8659244917711201,2,0.2,0.76,0.019,0.016,0.201
25202978,2025-05-31,2062BK1,126.04,12.48,9303.0,3225.0,597.0,699.0,1806.0,270.0,0.0,6907.0,1703.0,0.0,0.15614999999999998,0.03855,0.67095,2076.0,0.9099047068949617,54.80006347147889,2.8846511627898033,0.8699421965313728,6,0.2,0.79,0.026,0.025,0.24
25303007,2025-06-01,2062BK1,128.29,11.97,7902.0,2661.0,246.0,435.0,1770.0,274.0,0.0,6608.0,1486.0,0.0,0.15135294117647058,0.0468235294117647,0.5463529411764706,2044.0,0.914658491366643,51.508301504002596,2.9695603156696846,0.8659491193733533,6,0.21,0.78,0.043,0.033,0.21
25203032,2025-06-01,2062BK1,130.01,0.0,7398.0,1002.0,611.0,0.0,1775.0,246.0,0.0,6913.0,1129.0,287.0,0.15135294117647058,0.0468235294117647,0.5463529411764706,2021.0,0.9999999999923084,53.172832858601865,7.383233532926763,0.8782780801579029,6,0.18,0.79,0.022,0.034,0.23
25203010,2025-06-01,2062BK1,128.83,0.0,7821.0,2769.0,0.0,0.0,0.0,0.0,0.0,6990.0,1323.0,0.0,0.15135294117647058,0.0468235294117647,0.5463529411764706,0.0,0.9999999999922379,54.257548707178,2.8244853737801283,0.0,6,0.19,0.73,0.02,0.032,0.21
25203036,2025-06-01,2062BK1,125.11,0.0,7164.0,1176.0,588.0,0.0,1738.0,233.0,0.0,6741.0,1101.0,0.0,0.15135294117647058,0.0468235294117647,0.5463529411764706,1971.0,0.999999999992007,53.880585084694424,6.091836734688697,0.8817858954840783,6,0.18,0.78,0.017,0.028,0.21
25203014,2025-06-01,2062BK1,134.94,0.0,8016.0,2214.0,591.0,0.0,1792.0,263.0,0.0,6759.0,1644.0,0.0,0.15135294117647058,0.0468235294117647,0.5463529411764706,2055.0,0.9999999999925894,50.08892841225664,3.620596205960424,0.8720194647197703,6,0.22,0.74,0.019,0.026,0.23
25203034,2025-06-01,2062BK1,120.94,0.0,7161.0,0.0,616.0,0.0,1704.0,229.0,0.0,6620.0,1082.0,0.0,0.15135294117647058,0.0468235294117647,0.5463529411764706,1933.0,0.9999999999917314,54.73788655486408,7161000000000.0,0.8815312984992852,6,0.17,0.83,0.023,0.026,0.23
25303012,2025-06-01,2062BK1,133.22,11.24,8406.0,1980.0,398.0,1288.0,1777.0,268.0,0.0,6091.0,1758.0,0.0,0.15135294117647058,0.0468235294117647,0.5463529411764706,2045.0,0.9221929945941978,45.72136315834168,4.245454545452401,0.8689486552562988,6,0.19,0.8,0.029,0.03,0.21
25203030,2025-06-01,2062BK1,124.68,7.91,8880.0,1446.0,597.0,0.0,1765.0,263.0,0.0,7213.0,1365.0,0.0,0.15135294117647058,0.0468235294117647,0.5463529411764706,2028.0,0.9403424089226915,57.85210137906759,6.141078838170027,0.8703155818536142,6,0.18,0.78,0.024,0.033,0.23
25203005,2025-06-01,SEQRFE550D,125.77,0.0,9177.0,2649.0,602.0,0.0,1826.0,260.0,0.0,6709.0,1223.0,349.0,0.15135294117647058,0.0468235294117647,0.5463529411764706,2086.0,0.9999999999920489,53.3434046270705,3.4643261608140943,0.8753595397886503,73,0.21,0.8,0.017,0.024,0.24
25303015,2025-06-01,2062BK1,124.54,12.18,7866.0,1998.0,301.0,597.0,1769.0,261.0,0.0,7095.0,1725.0,0.0,0.15135294117647058,0.0468235294117647,0.5463529411764706,2030.0,0.9109128145047477,56.96964830530777,3.9369369369349667,0.8714285714281421,6,0.19,0.75,0.031,0.033,0.22
25103037,2025-06-01,1786550D,123.38,6.71,7794.0,0.0,692.0,0.0,1706.0,250.0,0.0,6443.0,1074.0,0.0,0.15135294117647058,0.0468235294117647,0.5463529411764706,1956.0,0.9484203243835159,52.22078132556151,7794000000000.0,0.8721881390588588,3,0.21,0.81,0.03,0.03,0.23
25303023,2025-06-01,1786550D,130.0,9.38,7722.0,2670.0,591.0,0.0,1772.0,258.0,0.0,6167.0,1305.0,0.0,0.15135294117647058,0.0468235294117647,0.5463529411764706,2030.0,0.9327019658420671,47.43846153809663,2.892134831459591,0.8729064039404567,3,0.21,0.77,0.03,0.03,0.21
25103006,2025-06-01,2062BK1,117.82,11.75,9117.0,2763.0,699.0,1905.0,1868.0,274.0,0.0,6210.0,1483.0,0.0,0.15135294117647058,0.0468235294117647,0.5463529411764706,2142.0,0.9093154279469838,52.7075199452325,3.299674267099783,0.8720821661994062,6,0.19,0.76,0.019,0.023,0.2
25103008,2025-06-01,2062BK1,120.71,11.68,8433.0,2778.0,451.0,1488.0,1766.0,247.0,0.0,6036.0,1543.0,0.0,0.15135294117647058,0.0468235294117647,0.5463529411764706,2013.0,0.9117758138763369,50.00414215847896,3.035637149026985,0.8772975658217201,6,0.2,0.75,0.02,0.028,0.2
25103011,2025-06-01,2062BK1,128.83,0.0,8427.0,2727.0,596.0,1891.0,1802.0,273.0,0.0,6514.0,1146.0,409.0,0.15135294117647058,0.0468235294117647,0.5463529411764706,2075.0,0.9999999999922379,50.562757121395926,3.090209020900957,0.8684337349393405,6,0.21,0.75,0.022,0.028,0.23
25103013,2025-06-01,2062BK1,127.52,12.12,8469.0,2490.0,607.0,505.0,1810.0,250.0,0.0,6510.0,1138.0,0.0,0.15135294117647058,0.0468235294117647,0.5463529411764706,2060.0,0.9132053852698855,51.05081555794345,3.4012048192757427,0.8786407766986026,6,0.18,0.74,0.022,0.034,0.23
25103016,2025-06-01,2062BK1,125.07,11.65,8238.0,2508.0,599.0,0.0,1809.0,240.0,0.0,6605.0,1155.0,0.0,0.15135294117647058,0.0468235294117647,0.5463529411764706,2049.0,0.9147893504906759,52.8104261609274,3.2846889952140015,0.882869692532512,6,0.18,0.72,0.028,0.038,0.2
25103019,2025-06-01,2062BK1,131.69,10.42,8391.0,2982.0,600.0,0.0,1812.0,240.0,0.0,6506.0,1137.0,0.0,0.15135294117647058,0.0468235294117647,0.5463529411764706,2052.0,0.9266765181836137,49.40390310540357,2.8138832997978493,0.8830409356720843,6,0.19,0.74,0.022,0.031,0.21
25103021,2025-06-01,1786550D,127.13,10.21,8505.0,2997.0,597.0,0.0,1777.0,227.0,0.0,6604.0,1155.0,0.0,0.15135294117647058,0.0468235294117647,0.5463529411764706,2004.0,0.9256589485879885,51.946826083127924,2.837837837836891,0.8867265469057451,3,0.21,0.74,0.03,0.03,0.21
25303018,2025-06-01,2062BK1,124.55,10.08,7713.0,2151.0,608.0,0.0,1783.0,262.0,0.0,4190.0,1944.0,0.0,0.15135294117647058,0.0468235294117647,0.5463529411764706,2045.0,0.9251281289391285,33.64110798848943,3.5857740585757387,0.8718826405863708,6,0.19,0.77,0.019,0.021,0.19
25103022,2025-06-01,2062BK1,124.71,10.18,8355.0,3081.0,607.0,0.0,1787.0,231.0,0.0,6602.0,1483.0,0.0,0.15135294117647058,0.0468235294117647,0.5463529411764706,2018.0,0.9245310994074838,52.938818057469824,2.7117818889961987,0.885530227948025,6,0.19,0.75,0.038,0.033,0.21
25103026,2025-06-01,2062BK1,117.9,8.01,8493.0,3039.0,612.0,0.0,1762.0,227.0,0.0,5876.0,1206.0,0.0,0.15135294117647058,0.0468235294117647,0.5463529411764706,1989.0,0.9363831308002828,49.83884647964513,2.7946692991106303,0.8858722976365582,6,0.17,0.79,0.028,0.028,0.19
25103028,2025-06-01,2062BK1,122.97,8.15,8496.0,2961.0,690.0,0.0,1817.0,250.0,0.0,6124.0,1329.0,0.0,0.15135294117647058,0.0468235294117647,0.5463529411764706,2067.0,0.9378431970642325,49.80076441367975,2.8693009118531343,0.8790517658437934,6,0.18,0.8,0.027,0.033,0.23
25203020,2025-06-01,2062BK1,124.12,8.1,8187.0,516.0,605.0,0.0,1741.0,226.0,0.0,7304.0,1715.0,0.0,0.15135294117647058,0.0468235294117647,0.5463529411764706,1967.0,0.9387384661856094,58.846277795207484,15.866279069736693,0.8851042196233426,6,0.18,0.75,0.028,0.034,0.19
25303033,2025-06-01,1786550D,123.03,0.0,3384.0,261.0,701.0,0.0,1762.0,261.0,0.0,6433.0,1217.0,0.0,0.15135294117647058,0.0468235294117647,0.5463529411764706,2023.0,0.9999999999918718,52.28805982238244,12.965517241329634,0.8709836875922536,3,0.2,0.81,0.02,0.03,0.22
25303031,2025-06-01,1786550D,127.74,8.0,12105.0,2214.0,602.0,0.0,1782.0,292.0,146.0,6234.0,1237.0,0.0,0.15135294117647058,0.0468235294117647,0.5463529411764706,2220.0,0.9410637984312578,48.8022545792328,5.467479674794278,0.8027027027023411,3,0.23,0.84,0.03,0.03,0.19
25303029,2025-06-01,1786550D,130.23,8.46,7803.0,2841.0,663.0,0.0,1784.0,302.0,226.0,6503.0,1441.0,0.0,0.15135294117647058,0.0468235294117647,0.5463529411764706,2312.0,0.9390006489224962,49.93473086040134,2.746568109819519,0.7716262975775209,3,0.24,0.87,0.02,0.03,0.25
25303027,2025-06-01,1786550D,121.17,8.04,7995.0,1227.0,555.0,2009.0,1761.0,298.0,227.0,6202.0,1040.0,665.0,0.15135294117647058,0.0468235294117647,0.5463529411764706,2286.0,0.9377757139467706,51.18428653915008,6.5158924205325865,0.7703412073487443,3,0.23,0.86,0.02,0.03,0.24
25103024,2025-06-01,2062BK1,118.7,8.2,8976.0,2205.0,554.0,2176.0,1813.0,254.0,0.0,5750.0,1389.0,0.0,0.15135294117647058,0.0468235294117647,0.5463529411764706,2067.0,0.9353821906939686,48.44144903076292,4.070748299317882,0.8771165940973018,6,0.22,0.76,0.024,0.028,0.19
25203017,2025-06-01,2062BK1,105.58,0.0,9174.0,2775.0,591.0,0.0,1806.0,283.0,0.0,7202.0,1479.0,0.0,0.15135294117647058,0.0468235294117647,0.5463529411764706,2089.0,0.9999999999905285,68.21367683208739,3.3059459459447544,0.8645284825271113,6,0.19,0.75,0.018,0.03,0.24
25303063,2025-06-02,1786550D,127.95,10.21,8940.0,3096.0,702.0,1725.0,1712.0,252.0,0.0,6860.0,1158.0,0.0,0.15694444444444444,0.034722222222222224,0.8297222222222222,1964.0,0.9261001737049357,53.61469323912767,2.8875968992238734,0.8716904276981305,3,0.21,0.75,0.03,0.02,0.2
25303062,2025-06-02,1786550D,124.86,8.17,10881.0,2070.0,699.0,0.0,1831.0,299.0,0.0,7341.0,1556.0,0.0,0.15694444444444444,0.034722222222222224,0.8297222222222222,2130.0,0.9385852815083923,58.79384911053344,5.256521739127895,0.8596244131451364,3,0.21,0.78,0.03,0.02,0.2
25203057,2025-06-02,2062BK1,123.65,6.2,8862.0,2403.0,715.0,0.0,1701.0,256.0,0.0,6365.0,2600.0,0.0,0.15694444444444444,0.034722222222222224,0.8297222222222222,1957.0,0.9522525991455354,51.475940153243215,3.687890137326805,0.8691875319361936,6,0.21,0.73,0.023,0.018,0.21
25203041,2025-06-02,1786550D,126.34,6.13,7746.0,0.0,605.0,0.0,1772.0,236.0,0.0,6704.0,1679.0,0.0,0.15694444444444444,0.034722222222222224,0.8297222222222222,2008.0,0.9537253717750909,53.06316289335869,7746000000000.0,0.8824701195214729,3,0.22,0.8,0.04,0.03,0.23
25303055,2025-06-02,2062BK1,131.23,5.78,8616.0,1476.0,702.0,741.0,1776.0,271.0,111.0,6689.0,1952.0,0.0,0.15694444444444444,0.034722222222222224,0.8297222222222222,2158.0,0.9578132982924035,50.971576620811014,5.837398373979785,0.8229842446706103,6,0.18,0.75,0.034,0.018,0.2
25303067,2025-06-02,1786550D,128.37,8.03,9159.0,3069.0,704.0,2670.0,1776.0,247.0,0.0,6057.0,1316.0,0.0,0.15694444444444444,0.034722222222222224,0.8297222222222222,2023.0,0.9411290322511648,47.183921476613044,2.9843597262942376,0.8779041028171637,3,0.21,0.84,0.02,0.03,0.23
25303069,2025-06-02,2062BK1,128.37,0.0,9504.0,3111.0,701.0,3012.0,1768.0,251.0,0.0,6513.0,1088.0,0.0,0.15694444444444444,0.034722222222222224,0.8297222222222222,2019.0,0.9999999999922101,50.73615330645216,3.054966248793618,0.875681030212543,6,0.18,0.75,0.02,0.02,0.25
25203071,2025-06-02,1786550D,124.15,8.38,8925.0,2664.0,709.0,1967.0,1843.0,287.0,0.0,6551.0,1235.0,0.0,0.15694444444444444,0.034722222222222224,0.8297222222222222,2130.0,0.9367690334193258,52.76681433706994,3.3502252252239675,0.8652582159620351,3,0.22,0.82,0.02,0.02,0.22
25203070,2025-06-02,1786550D,132.2,8.54,8955.0,2670.0,701.0,1827.0,1762.0,253.0,0.0,6438.0,1492.0,0.0,0.15694444444444444,0.034722222222222224,0.8297222222222222,2015.0,0.9393207332603432,48.69894099811878,3.353932584268407,0.8744416873444791,3,0.2,0.86,0.02,0.02,0.17
25203068,2025-06-02,2062BK1,128.37,8.29,9744.0,2682.0,649.0,1598.0,1833.0,257.0,0.0,7323.0,3485.0,0.0,0.15694444444444444,0.034722222222222224,0.8297222222222222,2090.0,0.9393385043104103,57.04603879366639,3.633109619685446,0.8770334928225468,6,0.19,0.77,0.035,0.024,0.22
25203066,2025-06-02,2062BK1,121.04,8.13,8469.0,2718.0,649.0,0.0,1650.0,233.0,0.0,7163.0,1044.0,0.0,0.15694444444444444,0.034722222222222224,0.8297222222222222,1883.0,0.9370596887749705,59.17878387261088,3.115894039733953,0.8762612851827529,6,0.18,0.74,0.026,0.018,0.2
25203064,2025-06-02,2062BK1,127.83,8.24,9465.0,3222.0,646.0,102.0,1667.0,257.0,0.0,7649.0,1115.0,0.0,0.15694444444444444,0.034722222222222224,0.8297222222222222,1924.0,0.9394429337771777,59.83728389220185,2.937616387336146,0.8664241164236661,6,0.22,0.78,0.023,0.021,0.23
25203061,2025-06-02,2062BK1,128.02,7.94,9180.0,2907.0,635.0,0.0,1738.0,270.0,0.0,7287.0,1078.0,0.0,0.15694444444444444,0.034722222222222224,0.8297222222222222,2008.0,0.9416004707197588,56.92079362555131,3.157894736841019,0.8655378486051466,6,0.19,0.76,0.02,0.019,0.21
25303065,2025-06-02,1786550D,128.98,10.42,9108.0,3063.0,696.0,1788.0,1731.0,250.0,0.0,6929.0,1152.0,0.0,0.15694444444444444,0.034722222222222224,0.8297222222222222,1981.0,0.925251076033535,53.72150721000372,2.973555337903045,0.873801110549786,3,0.21,0.78,0.02,0.02,0.25
25203060,2025-06-02,2062BK1,124.96,8.1,9954.0,3549.0,668.0,0.0,1714.0,250.0,0.0,7324.0,1120.0,0.0,0.15694444444444444,0.034722222222222224,0.8297222222222222,1964.0,0.9391252066666231,58.610755441272325,2.8047337278098605,0.8727087576370302,6,0.2,0.75,0.021,0.021,0.22
25203058,2025-06-02,2062BK1,116.3,6.8,8937.0,1800.0,688.0,0.0,1667.0,246.0,0.0,7206.0,1201.0,0.0,0.15694444444444444,0.034722222222222224,0.8297222222222222,1913.0,0.9447603574253066,61.96044711898572,4.964999999997242,0.8714061683215518,6,0.2,0.89,0.034,0.014,0.19
25203056,2025-06-02,1786550D,124.31,6.88,9816.0,3129.0,710.0,427.0,1721.0,236.0,0.0,6853.0,1093.0,0.0,0.15694444444444444,0.034722222222222224,0.8297222222222222,1957.0,0.9475569784210112,55.128308261160576,3.1371045062310206,0.8794072560036386,3,0.25,0.7,0.03,0.02,0.2
25203054,2025-06-02,2062BK1,123.77,6.12,9888.0,3024.0,696.0,0.0,1688.0,253.0,0.0,7550.0,1271.0,0.0,0.15694444444444444,0.034722222222222224,0.8297222222222222,1941.0,0.9528832088617071,61.000242384576225,3.2698412698401884,0.8696548171041373,6,0.2,0.71,0.017,0.017,0.2
25203052,2025-06-02,2062BK1,126.74,6.35,10917.0,3054.0,699.0,0.0,1661.0,236.0,0.0,7490.0,1277.0,0.0,0.15694444444444444,0.034722222222222224,0.8297222222222222,1897.0,0.9522879254568165,59.09736468313794,3.5746561886039374,0.8755930416442406,6,0.21,0.81,0.017,0.02,0.24
25203050,2025-06-02,2062BK1,123.24,6.84,10539.0,2976.0,698.0,572.0,1714.0,256.0,0.0,7321.0,1258.0,0.0,0.15694444444444444,0.034722222222222224,0.8297222222222222,1970.0,0.9474169741624585,59.40441415076757,3.5413306451601003,0.8700507614208781,6,0.2,0.74,0.018,0.017,0.23
25203048,2025-06-02,2062BK1,135.39,6.74,10233.0,2598.0,699.0,1407.0,1718.0,240.0,0.0,7328.0,1210.0,0.0,0.15694444444444444,0.034722222222222224,0.8297222222222222,1958.0,0.9525786251955775,54.12512002323566,3.9387990762109553,0.877425944841227,6,0.22,0.74,0.019,0.023,0.22
25203046,2025-06-02,1786550D,120.6,6.88,7563.0,1974.0,685.0,0.0,1759.0,307.0,0.0,7015.0,1161.0,189.0,0.15694444444444444,0.034722222222222224,0.8297222222222222,2066.0,0.9460307499141353,58.167495853580704,3.831306990879518,0.8514036786055899,3,0.23,0.81,0.03,0.03,0.23
25203044,2025-06-02,2062BK1,122.33,6.13,9075.0,2214.0,613.0,0.0,1714.0,175.0,0.0,7002.0,1089.0,0.0,0.15694444444444444,0.034722222222222224,0.8297222222222222,1889.0,0.9522808656316964,57.23861685557722,4.098915989158041,0.9073583906824206,6,0.21,0.78,0.03,0.018,0.18
25203042,2025-06-02,1786550D,124.73,5.98,8184.0,1302.0,704.0,0.0,1762.0,209.0,0.0,7121.0,1186.0,0.0,0.15694444444444444,0.034722222222222224,0.8297222222222222,1971.0,0.9542498661085285,57.091317244792016,6.285714285709458,0.8939624556058376,3,0.22,0.79,0.02,0.02,0.22
25203059,2025-06-02,1786550D,122.51,0.0,8448.0,1806.0,591.0,0.0,1569.0,213.0,0.0,7208.0,1239.0,0.0,0.15694444444444444,0.034722222222222224,0.8297222222222222,1782.0,0.9999999999918374,58.83601338618205,4.677740863784785,0.8804713804708864,3,0.2,0.75,0.03,0.02,0.19
25303053,2025-06-02,2062BK1,129.0,5.17,9048.0,1302.0,688.0,0.0,1789.0,268.0,146.0,6739.0,1575.0,0.0,0.15694444444444444,0.034722222222222224,0.8297222222222222,2203.0,0.9614667958488378,52.24031007711442,6.949308755755031,0.8120744439397131,6,0.2,0.81,0.02,0.019,0.2
25202227,2025-06-02,2062BK1,122.88,0.0,10947.0,2652.0,649.0,3763.0,1718.0,263.0,155.0,6318.0,1018.0,0.0,0.15694444444444444,0.034722222222222224,0.8297222222222222,2136.0,0.999999999991862,51.416015624581576,4.127828054297086,0.8043071161044923,6,0.18,0.78,0.023,0.023,0.19
25303047,2025-06-02,2062BK1,123.8,6.71,8814.0,3051.0,660.0,1014.0,1806.0,258.0,0.0,6763.0,1158.0,0.0,0.15694444444444444,0.034722222222222224,0.8297222222222222,2064.0,0.9485863152176188,54.62843295594,2.888888888887942,0.8749999999995761,6,0.19,0.78,0.02,0.018,0.21
25103040,2025-06-02,2062BK1,125.78,6.94,9615.0,2385.0,0.0,993.0,0.0,0.0,0.0,6399.0,1109.0,319.0,0.15694444444444444,0.034722222222222224,0.8297222222222222,0.0,0.9477094635251078,50.874542852195304,4.031446540878813,0.0,6,0.19,0.78,0.036,0.022,0.19
25102073,2025-06-02,1786550D,106.16,9.8,8454.0,2382.0,701.0,0.0,1760.0,250.0,0.0,6198.0,1021.0,0.0,0.15694444444444444,0.034722222222222224,0.8297222222222222,2010.0,0.9154880993367067,58.38357196629254,3.54911838790783,0.875621890546828,3,0.21,0.78,0.02,0.02,0.2
25303051,2025-06-02,2062BK1,130.34,6.9,9021.0,1875.0,676.0,0.0,1806.0,302.0,173.0,6685.0,1175.0,688.0,0.15694444444444444,0.034722222222222224,0.8297222222222222,2281.0,0.9497231127881833,51.28893662688899,4.811199999997434,0.7917580008764613,6,0.19,0.75,0.02,0.018,0.19
25303038,2025-06-02,1786550D,123.99,5.67,9585.0,0.0,701.0,1200.0,1764.0,258.0,0.0,6681.0,2684.0,0.0,0.15694444444444444,0.034722222222222224,0.8297222222222222,2022.0,0.9562702452494504,53.883377691314756,9585000000000.0,0.8724035608304291,3,0.2,0.77,0.03,0.03,0.21
25303035,2025-06-02,C20MMNC,124.56,8.05,7434.0,1146.0,696.0,0.0,1617.0,261.0,0.0,6409.0,1075.0,0.0,0.15694444444444444,0.034722222222222224,0.8297222222222222,1878.0,0.9392956790518113,51.453114964262575,6.486910994758738,0.8610223642167939,42,0.228,0.87,0.04,0.039,0.245
25303045,2025-06-02,ASP1239,124.56,4.75,8790.0,2565.0,757.0,0.0,1176.0,199.0,0.0,6835.0,5396.0,0.0,0.15694444444444444,0.034722222222222224,0.8297222222222222,1375.0,0.9632665687034007,54.873153499880594,3.4269005847939855,0.8552727272721052,24,0.43,0.76,0.027,0.016,0.27
25203110,2025-06-03,1786550D,127.19,8.16,9090.0,2658.0,605.0,1746.0,1711.0,250.0,0.0,6921.0,1496.0,0.0,0.1555,0.04315,0.71185,1961.0,0.9397118581386058,54.414655239764016,3.4198645598181265,0.8725140234569747,3,0.2,0.8,0.04,0.03,0.21
25203106,2025-06-03,SEQRFE550D,114.97,8.67,8952.0,3021.0,583.0,1676.0,1772.0,240.0,0.0,6998.0,2199.0,0.0,0.1555,0.04315,0.71185,2012.0,0.9298770624318191,60.868052534914604,2.9632571996017996,0.8807157057649698,73,0.22,0.83,0.035,0.026,0.22
25203104,2025-06-03,SEQRFE550D,124.66,8.26,10164.0,2802.0,602.0,2849.0,1809.0,273.0,0.0,556.0,1196.0,6195.0,0.1555,0.04315,0.71185,2082.0,0.9378573578021528,4.460131557801539,3.6274089935747225,0.8688760806912253,73,0.23,0.85,0.018,0.022,0.18
25203102,2025-06-03,2062BK1,124.78,8.12,9882.0,2793.0,710.0,2677.0,1785.0,270.0,0.0,6852.0,1473.0,0.0,0.1555,0.04315,0.71185,2055.0,0.9389014296392859,54.91264625697297,3.538131041889174,0.8686131386857087,6,0.2,0.84,0.019,0.026,0.19
25203101,2025-06-03,SEQRFE550D,119.97,8.22,9603.0,2796.0,707.0,2578.0,1826.0,267.0,0.0,6517.0,1765.0,0.0,0.1555,0.04315,0.71185,2093.0,0.9358764334118429,54.32191381133348,3.4345493562219476,0.87243191590976,73,0.23,0.8,0.024,0.026,0.2
25203073,2025-06-03,2062BK1,122.67,8.14,9483.0,2661.0,682.0,1513.0,1833.0,287.0,0.0,6084.0,2004.0,0.0,0.1555,0.04315,0.71185,2120.0,0.9377723415569317,49.59647835616209,3.5636978579468006,0.8646226415090261,6,0.19,0.75,0.019,0.021,0.23
25203075,2025-06-03,SEQRFE550D,121.76,8.14,9471.0,2661.0,718.0,1833.0,1833.0,273.0,0.0,6348.0,1718.0,0.0,0.1555,0.04315,0.71185,2106.0,0.9373364126178805,52.135348225590214,3.5591882750832173,0.8703703703699571,73,0.22,0.77,0.031,0.019,0.19
25203077,2025-06-03,ASP1239,127.54,7.99,9798.0,2103.0,699.0,2069.0,1117.0,257.0,0.0,6401.0,2496.0,0.0,0.1555,0.04315,0.71185,1374.0,0.9410462628130966,50.18817625803521,4.65905848787225,0.812954876273062,24,0.44,0.77,0.023,0.012,0.27
25203079,2025-06-03,2062BK1,125.98,8.18,9180.0,2406.0,602.0,2098.0,1681.0,260.0,0.0,766.0,187.0,0.0,0.1555,0.04315,0.71185,1941.0,0.9390280262303293,6.080330211096362,3.815461346631831,0.8660484286445822,6,0.21,0.84,0.027,0.024,0.2
25203083,2025-06-03,S.TOWER6VAN,128.05,8.15,8664.0,2418.0,622.0,2241.0,2541.0,115.0,658.0,6319.0,1022.0,0.0,0.1555,0.04315,0.71185,3314.0,0.9401615271590297,49.347910971891075,3.5831265508670045,0.7667471333733353,67,0.18,1.38,0.023,0.019,0.17
25203085,2025-06-03,S.TOWER6VAN,128.2,7.92,10434.0,2412.0,583.0,1125.0,2531.0,78.0,567.0,6279.0,1059.0,0.0,0.1555,0.04315,0.71185,3176.0,0.9418160446595519,48.97815912598302,4.3258706467643755,0.7969143576823687,67,0.18,1.37,0.019,0.022,0.24
25203087,2025-06-03,S.TOWER6VAN,123.08,8.21,8259.0,2628.0,594.0,1008.0,2575.0,132.0,624.0,7061.0,1629.0,0.0,0.1555,0.04315,0.71185,3331.0,0.9374666768151615,57.36919076976463,3.142694063925745,0.773041128789921,67,0.2,1.3,0.021,0.028,0.25
25203089,2025-06-03,S.TOWER6VAN,127.34,0.0,8751.0,1470.0,756.0,0.0,2562.0,78.0,628.0,6558.0,1479.0,0.0,0.1555,0.04315,0.71185,3268.0,0.999999999992147,51.49992146967567,5.953061224485746,0.783965728273934,67,0.2,1.33,0.023,0.024,0.24
25203091,2025-06-03,2062BK1,124.25,8.11,9090.0,2190.0,600.0,0.0,1559.0,226.0,0.0,6511.0,1479.0,0.0,0.1555,0.04315,0.71185,1785.0,0.9387277122926962,52.40241448649978,4.150684931504954,0.8733893557418076,6,0.19,0.79,0.032,0.029,0.2
25203092,2025-06-03,2062BK1,124.75,0.0,9585.0,3360.0,696.0,2250.0,1691.0,246.0,0.0,6518.0,1124.0,0.0,0.1555,0.04315,0.71185,1937.0,0.999999999991984,52.24849699356915,2.8526785714277225,0.8729994837372881,6,0.17,0.74,0.02,0.034,0.21
25203094,2025-06-03,2062BK1,121.45,8.12,8970.0,2793.0,712.0,2070.0,1826.0,256.0,0.0,6835.0,1721.0,0.0,0.1555,0.04315,0.71185,2082.0,0.937331172332042,56.27830382827272,3.2116004296443927,0.8770413064356979,6,0.18,0.78,0.018,0.031,0.22
25203081,2025-06-03,S.TOWER6VAN,121.98,8.1,8430.0,2745.0,600.0,2127.0,2538.0,71.0,604.0,6275.0,1123.0,0.0,0.1555,0.04315,0.71185,3213.0,0.9377306272990642,51.44285948473976,3.0710382513650014,0.7899159663863088,67,0.2,1.38,0.027,0.023,0.2
25203096,2025-06-03,2062BK1,127.24,8.18,9060.0,2805.0,688.0,2029.0,1765.0,260.0,0.0,6403.0,1771.0,0.0,0.1555,0.04315,0.71185,2025.0,0.9395953330310177,50.322225714788416,3.2299465240630196,0.8716049382711745,6,0.2,0.83,0.028,0.036,0.21
25203099,2025-06-03,2062BK1,131.58,0.0,9933.0,3057.0,698.0,4319.0,1822.0,273.0,0.0,6895.0,1721.0,0.0,0.1555,0.04315,0.71185,2095.0,0.9999999999924002,52.40158078695545,3.249263984297269,0.869689737469752,6,0.19,0.78,0.024,0.03,0.25
25303095,2025-06-03,S.TOWER6VAN,125.01,8.2,8556.0,1980.0,715.0,0.0,2480.0,78.0,505.0,6498.0,1436.0,0.0,0.1555,0.04315,0.71185,3063.0,0.9384430598232982,51.97984161225518,4.321212121209939,0.8096637283706138,67,0.18,1.34,0.03,0.028,0.2
25303090,2025-06-03,S.TOWER6VAN,120.75,8.46,9096.0,2412.0,693.0,0.0,2587.0,119.0,508.0,6598.0,1117.0,0.0,0.1555,0.04315,0.71185,3214.0,0.9345251915414091,54.64182194571725,3.771144278605402,0.8049159925324191,67,0.19,1.42,0.028,0.022,0.22
25303093,2025-06-03,S.TOWER6VAN,121.8,9.28,8607.0,2001.0,701.0,0.0,2477.0,77.0,403.0,6534.0,1086.0,0.0,0.1555,0.04315,0.71185,2957.0,0.9292035398159202,53.6453201966039,4.301349325335182,0.8376733175512893,67,0.18,1.38,0.026,0.028,0.23
25303084,2025-06-03,2062BK1,124.66,7.36,9228.0,2601.0,671.0,2730.0,1721.0,241.0,0.0,6615.0,1119.0,0.0,0.1555,0.04315,0.71185,1962.0,0.944250871072987,53.064334990750325,3.5478662053042878,0.8771661569822237,6,0.2,0.77,0.02,0.028,0.2
25303097,2025-06-03,S.TOWER6VAN,120.8,8.25,8649.0,2700.0,689.0,0.0,2486.0,81.0,504.0,6496.0,1608.0,0.0,0.1555,0.04315,0.71185,3071.0,0.9360712901903443,53.77483443664094,3.203333333332147,0.8095083034839435,67,0.183,1.318,0.032,0.029,0.207
25303098,2025-06-03,S.TOWER6VAN,132.5,0.0,8445.0,2928.0,701.0,3234.0,2589.0,102.0,498.0,6262.0,1277.0,0.0,0.1555,0.04315,0.71185,3189.0,0.9999999999924529,47.26037735813389,2.8842213114744246,0.81185324553126,67,0.19,1.33,0.027,0.032,0.22
25303100,2025-06-03,2062BK1,128.07,0.0,8805.0,2703.0,696.0,0.0,1830.0,254.0,0.0,5992.0,1271.0,0.0,0.1555,0.04315,0.71185,2084.0,0.9999999999921918,46.78691340636538,3.2574916759144443,0.8781190019189644,6,0.2,0.82,0.028,0.023,0.22
25303103,2025-06-03,1786550D,127.29,7.84,8730.0,3018.0,403.0,0.0,1732.0,227.0,0.0,6648.0,1512.0,0.0,0.1555,0.04315,0.71185,1959.0,0.9419817953012509,52.22719773703961,2.892644135187908,0.8841245533430914,3,0.21,0.76,0.04,0.04,0.2
25303105,2025-06-03,2062BK1,125.97,0.0,8730.0,1941.0,668.0,0.0,1776.0,255.0,0.0,6784.0,1327.0,328.0,0.1555,0.04315,0.71185,2031.0,0.9999999999920616,53.854092243757606,4.497681607416539,0.8744460856716522,6,0.2,0.77,0.043,0.019,0.19
25303082,2025-06-03,SEQRFE550D,127.55,8.2,8865.0,3165.0,655.0,2131.0,1735.0,241.0,0.0,6401.0,1072.0,0.0,0.1555,0.04315,0.71185,1976.0,0.9395948434553253,50.18424147353834,2.800947867297693,0.8780364372465193,73,0.21,0.8,0.023,0.028,0.19
25303080,2025-06-03,SEQRFE550D,125.98,8.26,8868.0,2940.0,679.0,1737.0,1728.0,240.0,0.0,6454.0,1083.0,0.0,0.1555,0.04315,0.71185,1968.0,0.9384684147725084,51.23035402404167,3.016326530611219,0.8780487804873587,73,0.22,0.82,0.026,0.026,0.22
25303078,2025-06-03,2062BK1,123.7,8.06,8859.0,2496.0,701.0,2331.0,1755.0,220.0,0.0,6457.0,1120.0,0.0,0.1555,0.04315,0.71185,1975.0,0.9388281724276046,52.19886822916573,3.5492788461524243,0.888607594936259,6,0.21,0.8,0.029,0.023,0.2
25303076,2025-06-03,SEQRFE550D,134.69,8.88,9174.0,2247.0,693.0,2886.0,1749.0,221.0,0.0,6515.0,1375.0,0.0,0.1555,0.04315,0.71185,1970.0,0.938148638288374,48.37033187283117,4.082777036046247,0.887817258882798,73,0.21,0.78,0.019,0.019,0.2
25303107,2025-06-03,2062BK1,114.97,0.0,8298.0,2277.0,662.0,1280.0,1770.0,277.0,0.0,6703.0,1170.0,0.0,0.1555,0.04315,0.71185,2047.0,0.9999999999913021,58.302165781870904,3.6442687747019566,0.864680019540369,6,0.19,0.79,0.029,0.025,0.21
25303074,2025-06-03,C20MMNA,130.38,7.99,8982.0,2220.0,710.0,1776.0,1715.0,231.0,0.0,6534.0,1161.0,0.0,0.1555,0.04315,0.71185,1946.0,0.942256269415753,50.11504831991015,4.045945945944124,0.8812949640283241,37,0.23,0.82,0.032,0.02,0.22
25303072,2025-06-03,SEQRFE550D,132.48,7.89,9186.0,2253.0,691.0,2844.0,1675.0,251.0,0.0,6461.0,1135.0,230.0,0.1555,0.04315,0.71185,1926.0,0.9437914084138792,48.769625603496614,4.077230359518829,0.869678089303806,73,0.23,0.8,0.02,0.022,0.25
25303088,2025-06-03,2062BK1,121.15,7.54,8874.0,2412.0,693.0,0.0,1661.0,233.0,0.0,6447.0,1505.0,0.0,0.1555,0.04315,0.71185,1894.0,0.941409588927334,53.21502269869405,3.679104477610415,0.8769799366415645,6,0.19,0.77,0.021,0.023,0.19
25303086,2025-06-03,2062BK1,129.73,0.0,9228.0,2988.0,705.0,2866.0,1811.0,278.0,0.0,5996.0,1485.0,0.0,0.1555,0.04315,0.71185,2089.0,0.9999999999922917,46.219070376580454,3.088353413653585,0.8669219722351044,6,0.2,0.73,0.015,0.015,0.21
25203130,2025-06-04,2062BK1,128.09,0.0,8511.0,2544.0,569.0,1235.0,1708.0,240.0,0.0,6813.0,1207.0,0.0,0.14205882352941177,0.05123529411764706,0.6597058823529411,1948.0,0.999999999992193,53.18916386873926,3.345518867923213,0.8767967145786053,6,0.21,0.79,0.021,0.024,0.25
25203117,2025-06-04,1786550D,125.8,8.1,9762.0,2472.0,399.0,1464.0,1782.0,287.0,0.0,6460.0,1142.0,0.0,0.14205882352941177,0.05123529411764706,0.6597058823529411,2069.0,0.9395070948398841,51.351351350943155,3.9490291262119945,0.8612856452388298,3,0.22,0.89,0.04,0.04,0.2
25203120,2025-06-04,SEQRFE550D,122.1,8.14,8958.0,2202.0,0.0,366.0,1741.0,263.0,0.0,6461.0,1822.0,0.0,0.14205882352941177,0.05123529411764706,0.6597058823529411,2004.0,0.9374999999928018,52.91564291520954,4.068119891006327,0.8687624750494667,73,0.21,0.78,0.023,0.027,0.21
25203121,2025-06-04,2062BK1,123.82,7.97,8400.0,2967.0,649.0,234.0,1775.0,253.0,0.0,6473.0,1056.0,277.0,0.14205882352941177,0.05123529411764706,0.6597058823529411,2028.0,0.9395250018898285,52.27749959576581,2.831142568249804,0.8752465483230398,6,0.18,0.71,0.023,0.024,0.21
25203122,2025-06-04,SEQRFE550D,122.11,8.21,7812.0,3372.0,632.0,0.0,1748.0,273.0,179.0,6618.0,1066.0,0.0,0.14205882352941177,0.05123529411764706,0.6597058823529411,2200.0,0.9370012277398942,54.19703545938746,2.316725978647,0.7945454545450934,73,0.21,0.83,0.023,0.032,0.2
25203126,2025-06-04,C20MMNC,122.84,8.34,8532.0,2838.0,660.0,1461.0,1752.0,256.0,0.0,6729.0,1075.0,0.0,0.14205882352941177,0.05123529411764706,0.6597058823529411,2008.0,0.9364232352421374,54.778573754031434,3.0063424947135284,0.872509960158928,42,0.22,0.82,0.039,0.039,0.23
25203128,2025-06-04,2062BK1,136.0,8.15,9963.0,2193.0,663.0,2367.0,1839.0,260.0,0.0,6881.0,2767.0,0.0,0.14205882352941177,0.05123529411764706,0.6597058823529411,2099.0,0.9434616718630353,50.5955882349221,4.5430916552646865,0.8761314911858618,6,0.19,0.74,0.036,0.035,0.21
25203132,2025-06-04,SEQRFE550D,122.76,6.9,9048.0,2235.0,709.0,1228.0,1671.0,213.0,0.0,6636.0,1116.0,0.0,0.14205882352941177,0.05123529411764706,0.6597058823529411,1884.0,0.9467838963369831,54.05669599173952,4.048322147649196,0.8869426751587649,73,0.22,0.8,0.03,0.027,0.19
25203124,2025-06-04,SEQRFE550D,124.4,8.25,7968.0,1965.0,649.0,783.0,1731.0,243.0,0.0,6721.0,1392.0,0.0,0.14205882352941177,0.05123529411764706,0.6597058823529411,1974.0,0.9378062570604011,54.0273311892763,4.054961832059005,0.876899696048188,73,0.22,0.85,0.029,0.034,0.22
25103116,2025-06-04,SEQRFE550D,129.64,8.55,9909.0,2955.0,614.0,1067.0,1908.0,274.0,0.0,6801.0,3838.0,0.0,0.14205882352941177,0.05123529411764706,0.6597058823529411,2182.0,0.9381286634276133,52.46066028962929,3.353299492384652,0.8744271310720099,73,0.22,0.8,0.024,0.034,0.22
25203134,2025-06-04,SEQRFE550D,122.91,8.12,8922.0,2505.0,690.0,2194.0,1799.0,267.0,0.0,6702.0,1556.0,0.0,0.14205882352941177,0.05123529411764706,0.6597058823529411,2066.0,0.9380294588953826,54.52770319701792,3.561676646705165,0.8707647628262968,73,0.21,0.76,0.026,0.034,0.2
25103118,2025-06-04,2062BK1,106.77,0.0,5103.0,0.0,487.0,0.0,1842.0,298.0,0.0,1948.0,767.0,0.0,0.14205882352941177,0.05123529411764706,0.6597058823529411,2140.0,0.999999999990634,18.244825325295075,5103000000000.0,0.8607476635509996,6,0.19,0.81,0.021,0.024,0.21
25103119,2025-06-04,2062BK1,119.09,9.8,9552.0,3537.0,659.0,0.0,1854.0,284.0,0.0,5981.0,1367.0,0.0,0.14205882352941177,0.05123529411764706,0.6597058823529411,2138.0,0.9239661726982391,50.22252078217967,2.700593723493723,0.8671655753036168,6,0.18,0.79,0.022,0.029,0.19
25103123,2025-06-04,2062BK1,126.32,8.67,9168.0,1476.0,501.0,0.0,1814.0,341.0,0.0,6667.0,1078.0,0.0,0.14205882352941177,0.05123529411764706,0.6597058823529411,2155.0,0.9357730202167883,52.77865737766958,6.21138211381693,0.8417633410668948,6,0.21,0.78,0.014,0.026,0.24
25103125,2025-06-04,2062BK1,130.52,0.0,8637.0,2487.0,604.0,192.0,1747.0,288.0,0.0,5771.0,1623.0,0.0,0.14205882352941177,0.05123529411764706,0.6597058823529411,2035.0,0.9999999999923385,44.21544590833424,3.472858866102343,0.8584766584762367,6,0.18,0.73,0.016,0.037,0.22
