Repository: SiddharthKumar268/FerroMind

# FerroMind
*Ferro-Alloy Optimisation using Machine Learning*
**SAIL Durgapur Steel Plant | Steel Melting Shop**
Intern: Siddharth Kumar | FY 2023-24 to FY 2025-26

---

## Quick Start

```bash

# 2. Place raw Excel files in data/raw/

## Dataset

| | |
|---|---|
| Total heats after cleaning | 47,421 |
| Training set | 37,936 heats (Apr 2023 – Jun 2025) |
| Test set | 9,485 heats (Jun 2025 – Dec 2025) |
| Input features | 21 (16 raw + 5 engineered) |
| Target variables | Mn, Si, C, S, P |
| BOF grades | 76 distinct grades |
| Split method | Chronological 80/20 — no shuffle, no leakage |

---

File: data/processed/sms_train.csv (part 251 of 253)
Heat_Number,Date,BOF Grade Code,Hot Metal Addn. Weight,Scrap Addn. Weight,Lime Into Converter,Dolomite Into Converter,Lime Into Ladle,Iron Ore Into Converter,SIMN Into Ladle,FESI Into Ladle,FEMN Into Ladle,Measered O2 Mainblow II,Duration of Mainblow I/II,Measered O2 2nd Blow,HM_P,HM_S,HM_Si,Total_FA_Ladle,HM_Ratio,O2_per_ton_HM,Lime_Dolo_Ratio,SiMn_FA_Fraction,Grade_Encoded,C,Mn,P,S,Si
25103127,2025-06-04,S.TOWER6VAN,133.15,0.0,9087.0,2874.0,649.0,1331.0,2555.0,97.0,585.0,499.0,4106.0,0.0,0.14205882352941177,0.05123529411764706,0.6597058823529411,3237.0,0.9999999999924898,3.7476530228783504,3.161795407097021,0.789311090515666,67,0.17,1.27,0.025,0.028,0.2
25103129,2025-06-04,S.TOWER6VAN,121.94,9.08,11079.0,2901.0,865.0,2439.0,2559.0,102.0,585.0,6363.0,1959.0,0.0,0.14205882352941177,0.05123529411764706,0.6597058823529411,3246.0,0.9306976034122219,52.181400688435446,3.819027921405095,0.7883548983361712,67,0.17,1.38,0.027,0.033,0.22
25103131,2025-06-04,S.TOWER6VAN,122.76,7.95,9816.0,2871.0,714.0,2169.0,2755.0,81.0,0.0,6270.0,1620.0,0.0,0.14205882352941177,0.05123529411764706,0.6597058823529411,2836.0,0.9391783337086744,51.07526881678824,3.4190177638441592,0.9714386459799114,67,0.18,1.32,0.024,0.031,0.23
25103133,2025-06-04,S.TOWER6VAN,125.6,8.67,9426.0,2784.0,604.0,1551.0,2760.0,77.0,0.0,6441.0,1476.0,0.0,0.14205882352941177,0.05123529411764706,0.6597058823529411,2837.0,0.9354286139797765,51.281847133349665,3.3857758620677494,0.972858653506883,67,0.18,1.38,0.029,0.035,0.22
25103135,2025-06-04,S.TOWER6VAN,122.69,7.54,9228.0,2763.0,609.0,874.0,2754.0,80.0,0.0,6334.0,1594.0,0.0,0.14205882352941177,0.05123529411764706,0.6597058823529411,2834.0,0.9421024341477227,51.626049392357764,3.3398479913125807,0.9717713479177941,67,0.188,1.381,0.031,0.037,0.213
25103137,2025-06-04,S.TOWER6VAN,124.5,9.49,9309.0,2784.0,489.0,736.0,2754.0,81.0,271.0,6685.0,1168.0,0.0,0.14205882352941177,0.05123529411764706,0.6597058823529411,3106.0,0.9291738189347775,53.69477911603458,3.3437499999987987,0.8866709594330693,67,0.18,1.29,0.036,0.038,0.21
25103140,2025-06-04,1786500D,128.85,8.4,8937.0,4374.0,737.0,537.0,1753.0,274.0,0.0,6589.0,1045.0,331.0,0.14205882352941177,0.05123529411764706,0.6597058823529411,2027.0,0.9387978142008102,51.13698098524535,2.0432098765427424,0.8648248643310977,2,0.21,0.68,0.027,0.039,0.185
25103142,2025-06-04,SEQRFE550D,132.5,8.3,8616.0,2358.0,807.0,1488.0,1762.0,250.0,0.0,6444.0,1095.0,0.0,0.14205882352941177,0.05123529411764706,0.6597058823529411,2012.0,0.9410511363569528,48.6339622637839,3.6539440203546847,0.8757455268385309,73,0.22,0.78,0.026,0.03,0.2
25103114,2025-06-04,2062BK1,120.1,8.72,9270.0,3000.0,609.0,1203.0,1899.0,274.0,0.0,7007.0,1778.0,0.0,0.14205882352941177,0.05123529411764706,0.6597058823529411,2173.0,0.9323086477182713,58.34304745996384,3.08999999999897,0.8739070409567998,6,0.19,0.78,0.029,0.021,0.22
25203139,2025-06-04,S.TOWER6VAN,125.33,8.16,8712.0,2649.0,734.0,463.0,2727.0,88.0,371.0,6459.0,1085.0,0.0,0.14205882352941177,0.05123529411764706,0.6597058823529411,3186.0,0.938871825597881,51.5359451045118,3.2887882219693134,0.8559322033895619,67,0.19,1.3,0.024,0.034,0.23
25103111,2025-06-04,1786550D,134.32,0.0,9714.0,2952.0,592.0,1488.0,1917.0,274.0,0.0,6707.0,1085.0,0.0,0.14205882352941177,0.05123529411764706,0.6597058823529411,2191.0,0.9999999999925552,49.93299583047996,3.2906504065029503,0.8749429484249772,3,0.21,0.82,0.04,0.03,0.22
25303109,2025-06-04,2062BK1,132.66,8.0,8412.0,2175.0,702.0,1832.0,1785.0,268.0,0.0,6741.0,1406.0,0.0,0.14205882352941177,0.05123529411764706,0.6597058823529411,2053.0,0.9431252665936078,50.81411126148942,3.8675862068947735,0.8694593278125331,6,0.18,0.75,0.028,0.02,0.2
25303138,2025-06-04,SEQRFE550D,138.03,0.0,7929.0,1968.0,596.0,1869.0,1779.0,278.0,0.0,6669.0,1184.0,254.0,0.14205882352941177,0.05123529411764706,0.6597058823529411,2057.0,0.9999999999927552,48.31558356843936,4.028963414632099,0.8648517258138723,73,0.22,0.79,0.016,0.033,0.2
25203115,2025-06-04,2062BK1,128.23,8.87,9573.0,2172.0,602.0,2195.0,1731.0,243.0,0.0,6696.0,1468.0,0.0,0.14205882352941177,0.05123529411764706,0.6597058823529411,1974.0,0.9353026987532072,52.21866957769463,4.407458563533883,0.876899696048188,6,0.18,0.79,0.02,0.033,0.21
25103146,2025-06-05,S.TOWER6VAN,120.53,8.54,8490.0,2598.0,795.0,1302.0,2750.0,98.0,375.0,6128.0,1016.0,0.0,0.1456111111111111,0.051000000000000004,0.7887777777777778,3223.0,0.9338343534443805,50.842113996093566,3.2678983833705666,0.8532423208188479,67,0.17,1.31,0.021,0.034,0.22
25303168,2025-06-05,2062BK1,131.81,7.74,7014.0,2013.0,698.0,0.0,1734.0,207.0,0.0,6666.0,1206.0,0.0,0.1456111111111111,0.051000000000000004,0.7887777777777778,1941.0,0.9445360085923,50.572794173047775,3.48435171385818,0.8933539412669277,6,0.19,0.75,0.03,0.023,0.21
25303166,2025-06-05,2062BK1,125.57,8.67,7824.0,0.0,695.0,0.0,1737.0,250.0,0.0,6677.0,1187.0,0.0,0.1456111111111111,0.051000000000000004,0.7887777777777778,1987.0,0.9354141835448794,53.173528708663106,7824000000000.0,0.8741821841968423,6,0.18,0.72,0.027,0.028,0.2
25303164,2025-06-05,2062BK1,125.3,8.0,9459.0,1965.0,693.0,390.0,1816.0,282.0,0.0,6444.0,1860.0,0.0,0.1456111111111111,0.051000000000000004,0.7887777777777778,2098.0,0.9399849962420106,51.428571428160986,4.813740458012817,0.8655862726401975,6,0.19,0.79,0.02,0.021,0.25
25303162,2025-06-05,2062BK1,134.06,8.24,8592.0,2214.0,701.0,2144.0,1770.0,281.0,0.0,6587.0,1145.0,667.0,0.1456111111111111,0.051000000000000004,0.7887777777777778,2051.0,0.9420941672456634,49.134715798529506,3.880758807586323,0.8629936616280531,6,0.17,0.77,0.014,0.025,0.25
25303160,2025-06-05,2062BK1,127.36,8.17,8811.0,3678.0,607.0,2044.0,1708.0,281.0,0.0,6514.0,1444.0,0.0,0.1456111111111111,0.051000000000000004,0.7887777777777778,1989.0,0.9397181435775127,51.14635678351801,2.395595432299512,0.8587229763696035,6,0.2,0.77,0.024,0.033,0.19
25303158,2025-06-05,2062BK1,125.21,8.1,8610.0,2223.0,704.0,3630.0,1755.0,238.0,0.0,6335.0,1070.0,0.0,0.1456111111111111,0.051000000000000004,0.7887777777777778,1993.0,0.9392393668821601,50.595000398925045,3.8731443994584467,0.880582037129513,6,0.2,0.79,0.028,0.036,0.24
25303155,2025-06-05,2062BK1,123.49,9.2,6963.0,2229.0,0.0,2277.0,0.0,0.0,0.0,6793.0,1915.0,0.0,0.1456111111111111,0.051000000000000004,0.7887777777777778,0.0,0.9306654608415806,55.00850271232482,3.123822341855934,0.0,6,0.2,0.78,0.023,0.03,0.18
25303153,2025-06-05,2062BK1,130.94,8.45,9258.0,1962.0,710.0,1258.0,1702.0,241.0,0.0,6309.0,1276.0,0.0,0.1456111111111111,0.051000000000000004,0.7887777777777778,1943.0,0.9393787215658271,48.182373605863894,4.71865443424836,0.8759650025728893,6,0.185,0.735,0.029,0.034,0.191
25303151,2025-06-05,1786550D,128.66,8.88,7986.0,1515.0,693.0,0.0,1719.0,238.0,0.0,6661.0,1183.0,0.0,0.1456111111111111,0.051000000000000004,0.7887777777777778,1957.0,0.9354369637855502,51.772112544289044,5.271287128709392,0.878385283596894,3,0.21,0.78,0.03,0.04,0.23
25303145,2025-06-05,2062BK1,129.72,9.46,7974.0,2925.0,810.0,375.0,1729.0,245.0,0.0,6788.0,1137.0,0.0,0.1456111111111111,0.051000000000000004,0.7887777777777778,1974.0,0.932030464140451,52.32809127310879,2.726153846152914,0.8758865248222514,6,0.22,0.78,0.033,0.027,0.2
25303143,2025-06-05,S.TOWER6VAN,131.14,8.45,8382.0,2475.0,790.0,1003.0,2782.0,95.0,291.0,6769.0,1218.0,0.0,0.1456111111111111,0.051000000000000004,0.7887777777777778,3168.0,0.93946557775672,51.61659295370127,3.3866666666652985,0.8781565656562884,67,0.185,1.33,0.025,0.033,0.217
25303141,2025-06-05,S.TOWER6VAN,134.07,0.0,8574.0,2958.0,809.0,2449.0,2772.0,99.0,299.0,6799.0,1634.0,0.0,0.1456111111111111,0.051000000000000004,0.7887777777777778,3170.0,0.9999999999925413,50.71231446221592,2.898580121702874,0.874447949526538,67,0.172,1.353,0.028,0.028,0.228
25103144,2025-06-05,1786500D,132.81,8.55,9330.0,3930.0,789.0,1199.0,1759.0,277.0,0.0,6252.0,1043.0,0.0,0.1456111111111111,0.051000000000000004,0.7887777777777778,2036.0,0.9395161290256118,47.0747684658755,2.3740458015261137,0.8639489194494774,2,0.19,0.79,0.019,0.026,0.175
25303170,2025-06-05,IS2062E350BR,138.9,0.0,9063.0,3558.0,701.0,2697.0,2532.0,51.0,507.0,6678.0,1743.0,0.0,0.1456111111111111,0.051000000000000004,0.7887777777777778,3090.0,0.9999999999928006,48.0777537793515,2.5472175379419486,0.8194174757278901,59,0.2,1.37,0.026,0.027,0.2
25103148,2025-06-05,SEQRFE550D,122.49,0.0,8070.0,1890.0,807.0,1204.0,1802.0,271.0,0.0,6209.0,1023.0,0.0,0.1456111111111111,0.051000000000000004,0.7887777777777778,2073.0,0.9999999999918361,50.68985223242151,4.269841269839011,0.8692715870714571,73,0.2,0.77,0.023,0.033,0.2
25103152,2025-06-05,2062BK1,131.04,8.45,8538.0,2553.0,594.0,3081.0,1861.0,271.0,0.0,6387.0,1486.0,0.0,0.1456111111111111,0.051000000000000004,0.7887777777777778,2132.0,0.9394221807947566,48.74084249047054,3.344300822560382,0.8728893058157257,6,0.19,0.81,0.032,0.036,0.21
25103154,2025-06-05,SEQRFE550D,120.93,0.0,9969.0,2772.0,587.0,2006.0,1858.0,267.0,0.0,6802.0,1435.0,0.0,0.1456111111111111,0.051000000000000004,0.7887777777777778,2125.0,0.9999999999917307,56.24741585994999,3.596320346319049,0.8743529411760591,73,0.21,0.81,0.022,0.033,0.22
25103156,2025-06-05,2062BK1,128.6,9.59,9354.0,2784.0,609.0,1556.0,1854.0,274.0,0.0,6396.0,1478.0,0.0,0.1456111111111111,0.051000000000000004,0.7887777777777778,2128.0,0.9306027932489284,49.73561430754483,3.3599137931022414,0.87124060150335,6,0.19,0.77,0.025,0.036,0.21
25103157,2025-06-05,2062BK1,127.89,8.5,8655.0,2202.0,747.0,0.0,1854.0,271.0,0.0,178.0,2415.0,0.0,0.1456111111111111,0.051000000000000004,0.7887777777777778,2125.0,0.9376787154414719,1.3918210962437108,3.9305177111698772,0.8724705882348835,6,0.19,0.86,0.033,0.039,0.21
25103161,2025-06-05,2062BK1,128.75,8.1,10518.0,2649.0,849.0,2076.0,1864.0,261.0,0.0,6688.0,1242.0,0.0,0.1456111111111111,0.051000000000000004,0.7887777777777778,2125.0,0.9408111070446417,51.945631067557706,3.9705549263858173,0.8771764705878226,6,0.19,0.76,0.025,0.029,0.2
25103163,2025-06-05,2062BK1,121.97,8.0,9609.0,2763.0,607.0,1555.0,1966.0,298.0,0.0,6307.0,1538.0,0.0,0.1456111111111111,0.051000000000000004,0.7887777777777778,2264.0,0.9384473339929335,51.709436746317046,3.477741585232183,0.8683745583035034,6,0.19,0.77,0.02,0.028,0.2
25103165,2025-06-05,SEQRFE550D,130.9,0.0,9426.0,3024.0,594.0,0.0,1864.0,267.0,0.0,6220.0,1527.0,0.0,0.1456111111111111,0.051000000000000004,0.7887777777777778,2131.0,0.9999999999923607,47.51718869329628,3.1170634920624614,0.8747067104641602,73,0.21,0.74,0.027,0.025,0.21
25103167,2025-06-05,SEQRFE550D,130.38,8.12,8661.0,3084.0,602.0,0.0,1855.0,264.0,0.0,6357.0,1596.0,0.0,0.1456111111111111,0.051000000000000004,0.7887777777777778,2119.0,0.9413718411484377,48.75747814044519,2.8083657587539532,0.8754129306272415,73,0.21,0.82,0.035,0.035,0.23
25103169,2025-06-05,1786500D,126.59,8.15,8781.0,3309.0,604.0,0.0,1863.0,268.0,0.0,6648.0,1068.0,0.0,0.1456111111111111,0.051000000000000004,0.7887777777777778,2131.0,0.9395131364038927,52.51599652379717,2.653671804169642,0.8742374472074734,2,0.18,0.78,0.033,0.037,0.186
25103171,2025-06-05,1786550D,137.46,0.0,10695.0,3324.0,593.0,1688.0,1863.0,267.0,0.0,6680.0,1212.0,0.0,0.1456111111111111,0.051000000000000004,0.7887777777777778,2130.0,0.9999999999927253,48.595955186609956,3.21750902526979,0.874647887323533,3,0.21,0.79,0.04,0.04,0.21
25103173,2025-06-05,SEQRFE550D,126.77,7.89,10524.0,3087.0,597.0,981.0,1761.0,278.0,0.0,6432.0,3670.0,0.0,0.1456111111111111,0.051000000000000004,0.7887777777777778,2039.0,0.941407990487588,50.737556203749016,3.409135082603366,0.863658656203598,73,0.22,0.83,0.028,0.035,0.22
25103175,2025-06-05,1786550D,123.77,7.81,9969.0,3018.0,802.0,546.0,1765.0,280.0,0.0,6208.0,1075.0,0.0,0.1456111111111111,0.051000000000000004,0.7887777777777778,2045.0,0.9406444748370526,50.15755029449659,3.303180914511828,0.863080684596155,3,0.23,0.79,0.02,0.04,0.2
25103177,2025-06-05,SEQRFE550D,123.63,8.1,9975.0,2970.0,704.0,0.0,1761.0,248.0,0.0,6454.0,1113.0,0.0,0.1456111111111111,0.051000000000000004,0.7887777777777778,2009.0,0.938510589835736,52.204157566511334,3.358585858584728,0.8765555002484438,73,0.21,0.8,0.032,0.035,0.23
25103150,2025-06-05,2062BK1,132.27,8.16,7704.0,1638.0,815.0,1482.0,1755.0,276.0,0.0,6635.0,1084.0,326.0,0.1456111111111111,0.051000000000000004,0.7887777777777778,2031.0,0.9418927579509943,50.16254630641746,4.703296703293832,0.8641063515505346,6,0.2,0.78,0.043,0.041,0.24
25303172,2025-06-05,IS2062E350BR,120.46,8.05,8028.0,2841.0,599.0,1046.0,2515.0,51.0,507.0,6426.0,1175.0,0.0,0.1456111111111111,0.051000000000000004,0.7887777777777778,3073.0,0.9373589603848934,53.34550888217379,2.8257655755005895,0.818418483566281,59,0.17,1.37,0.029,0.03,0.24
25303149,2025-06-05,SEQRFE550D,125.85,7.33,8775.0,2511.0,806.0,342.0,1203.0,203.0,0.0,6490.0,1107.0,0.0,0.1456111111111111,0.051000000000000004,0.7887777777777778,1406.0,0.9449617059547607,51.56932856534311,3.4946236559125867,0.8556187766707997,73,0.22,0.81,0.02,0.019,0.21
25303178,2025-06-05,IS2062E350BR,123.7,8.2,9462.0,2661.0,696.0,1593.0,2651.0,88.0,542.0,6351.0,1039.0,0.0,0.1456111111111111,0.051000000000000004,0.7887777777777778,3281.0,0.9378316906676435,51.34195634558333,3.5558060879355295,0.8079853703136824,59,0.17,1.39,0.03,0.029,0.24
25303176,2025-06-05,IS2062E350BR,121.3,7.54,9888.0,2685.0,718.0,1296.0,2677.0,92.0,556.0,6444.0,1065.0,0.0,0.1456111111111111,0.051000000000000004,0.7887777777777778,3325.0,0.9414778019175607,53.124484748119336,3.6826815642444384,0.8051127819546451,59,0.16,1.37,0.034,0.034,0.24
25203136,2025-06-05,1786550D,126.97,7.99,8970.0,2241.0,704.0,1551.0,1694.0,233.0,0.0,6637.0,1119.0,0.0,0.1456111111111111,0.051000000000000004,0.7887777777777778,1927.0,0.940797273259182,52.27219028075709,4.002677376169566,0.8790866632066014,3,0.202,0.703,0.021,0.034,0.192
25103181,2025-06-06,2062BK1,124.57,8.07,9987.0,2505.0,857.0,2355.0,1726.0,244.0,0.0,6312.0,1534.0,0.0,0.14784999999999998,0.05325,0.88185,1970.0,0.9391586248421355,50.67030585172457,3.9868263473037975,0.8761421319792507,6,0.21,0.79,0.032,0.036,0.21
25103183,2025-06-06,2062BK1,124.5,9.09,10530.0,2475.0,702.0,1540.0,1723.0,247.0,0.0,6761.0,1472.0,0.0,0.14784999999999998,0.05325,0.88185,1970.0,0.9319559847224197,54.305220883097945,4.254545454543735,0.8746192893396576,6,0.2,0.75,0.019,0.032,0.23
25103185,2025-06-06,2062BK1,126.98,8.24,8022.0,1995.0,692.0,1335.0,1750.0,268.0,0.0,6661.0,1186.0,0.0,0.14784999999999998,0.05325,0.88185,2018.0,0.9390622688881892,52.45707985468218,4.021052631576932,0.8671952428142382,6,0.17,0.74,0.04,0.038,0.19
25103187,2025-06-06,2062BK1,133.01,0.0,9345.0,2784.0,702.0,2531.0,1718.0,230.0,0.0,6750.0,1289.0,0.0,0.14784999999999998,0.05325,0.88185,1948.0,0.9999999999924819,50.74806405495266,3.3566810344815528,0.8819301848044754,6,0.18,0.75,0.028,0.033,0.22
25103189,2025-06-06,1786550D,127.25,8.46,9039.0,2010.0,704.0,1785.0,1802.0,250.0,0.0,6659.0,1318.0,326.0,0.14784999999999998,0.05325,0.88185,2052.0,0.9376611892938055,52.33005893868503,4.497014925370897,0.8781676413251082,3,0.21,0.84,0.02,0.03,0.22
25103190,2025-06-06,2062BK1,124.95,7.98,8253.0,2439.0,712.0,710.0,1810.0,240.0,0.0,6624.0,1522.0,0.0,0.14784999999999998,0.05325,0.88185,2050.0,0.9399684044163096,53.01320528168857,3.383763837636989,0.882926829267862,6,0.17,0.83,0.024,0.032,0.22
25103191,2025-06-06,1786550D,122.61,7.95,8325.0,1992.0,729.0,769.0,1739.0,223.0,0.0,4583.0,1357.0,0.0,0.14784999999999998,0.05325,0.88185,1962.0,0.9391084558751601,37.3786803683437,4.179216867467781,0.8863404689088245,3,0.21,0.8,0.03,0.04,0.23
25103192,2025-06-06,2062ACUK1,128.18,8.12,8454.0,2004.0,690.0,1138.0,1717.0,217.0,0.0,3650.0,873.0,0.0,0.14784999999999998,0.05325,0.88185,1934.0,0.9404255319079939,28.475581213695776,4.218562874249392,0.8877973112715162,5,0.16,0.78,0.024,0.038,0.246
25103193,2025-06-06,2062ACUK1,123.46,8.14,8553.0,2202.0,534.0,1723.0,1719.0,224.0,0.0,6437.0,1504.0,0.0,0.14784999999999998,0.05325,0.88185,1943.0,0.9381458966494063,52.13834440262321,3.8841961852843396,0.8847143592378359,5,0.17,0.76,0.024,0.042,0.205
25103199,2025-06-06,1786550D,118.92,8.12,11793.0,2256.0,694.0,2052.0,1714.0,246.0,0.0,6275.0,1094.0,0.0,0.14784999999999998,0.05325,0.88185,1960.0,0.9360831234183242,52.76656575804939,5.22739361701896,0.8744897959179212,3,0.23,0.81,0.04,0.03,0.23
25103200,2025-06-06,1786550D,131.52,7.85,7791.0,2235.0,704.0,2641.0,1723.0,231.0,0.0,6672.0,1637.0,0.0,0.14784999999999998,0.05325,0.88185,1954.0,0.9436751094141949,50.72992700691355,3.485906040266897,0.881780962128515,3,0.22,0.77,0.03,0.04,0.2
25103202,2025-06-06,1786550D,128.8,8.56,8784.0,2073.0,692.0,2489.0,1709.0,264.0,0.0,6423.0,1118.0,313.0,0.14784999999999998,0.05325,0.88185,1973.0,0.9376820034876407,49.86801242197308,4.23733719247263,0.8661936137856735,3,0.21,0.8,0.04,0.03,0.23
25103204,2025-06-06,2062ACUK1,121.42,8.25,9930.0,2340.0,697.0,2670.0,1780.0,271.0,0.0,6446.0,1079.0,0.0,0.14784999999999998,0.05325,0.88185,2051.0,0.9363769568833471,53.088453302148835,4.24358974358793,0.8678693320327314,5,0.18,0.83,0.022,0.029,0.218
25103206,2025-06-06,2062ACUK1,128.85,7.73,11685.0,2757.0,705.0,3387.0,1716.0,254.0,0.0,6668.0,2511.0,0.0,0.14784999999999998,0.05325,0.88185,1970.0,0.9434031336876308,51.750097011627865,4.238302502718811,0.8710659898472736,5,0.18,0.78,0.023,0.029,0.209
25303203,2025-06-06,ASP1239,131.31,8.32,9978.0,2097.0,801.0,2907.0,1247.0,231.0,0.0,6329.0,1158.0,0.0,0.14784999999999998,0.05325,0.88185,1478.0,0.9404139511498933,48.198918589230075,4.758226037193725,0.8437077131252749,24,0.42,0.73,0.016,0.012,0.22
25303201,2025-06-06,2062ACUK1,130.63,8.11,10278.0,3006.0,660.0,1875.0,1816.0,250.0,0.0,6668.0,1107.0,481.0,0.14784999999999998,0.05325,0.88185,2066.0,0.9415453365940497,51.04493607861101,3.4191616766455692,0.8789932236200974,5,0.19,0.81,0.027,0.026,0.19
25303197,2025-06-06,1786550D,124.35,0.0,8946.0,2505.0,696.0,1736.0,1823.0,276.0,0.0,6427.0,1086.0,0.0,0.14784999999999998,0.05325,0.88185,2099.0,0.9999999999919581,51.6847607555152,3.5712574850285144,0.8685088137204057,3,0.22,0.84,0.02,0.04,0.23
25303196,2025-06-06,2062ACUK1,127.2,8.0,9402.0,2148.0,759.0,1997.0,1796.0,268.0,0.0,6547.0,1162.0,0.0,0.14784999999999998,0.05325,0.88185,2064.0,0.9408284023599053,51.47012578575888,4.377094972065001,0.8701550387592684,5,0.17,0.77,0.021,0.034,0.235
25303194,2025-06-06,1786550D,132.81,0.0,10755.0,2133.0,699.0,1113.0,1803.0,254.0,0.0,6792.0,1342.0,0.0,0.14784999999999998,0.05325,0.88185,2057.0,0.9999999999924706,51.14072735448279,5.042194092824641,0.8765192027219851,3,0.2,0.82,0.03,0.04,0.24
25303188,2025-06-06,1786550D,127.55,7.89,11517.0,2736.0,693.0,1561.0,1796.0,255.0,0.0,6992.0,1539.0,0.0,0.14784999999999998,0.05325,0.88185,2051.0,0.9417454223202766,54.81771854131856,4.209429824559865,0.8756704046802166,3,0.22,0.81,0.02,0.03,0.23
25303186,2025-06-06,1786550D,128.1,0.0,9414.0,2697.0,704.0,2118.0,1799.0,254.0,0.0,6259.0,4147.0,0.0,0.14784999999999998,0.05325,0.88185,2053.0,0.9999999999921937,48.86026541726105,3.490545050054323,0.8762786166581217,3,0.22,0.88,0.02,0.03,0.22
25303184,2025-06-06,1786550D,125.38,8.11,10038.0,2613.0,701.0,1384.0,1830.0,251.0,0.0,6694.0,4329.0,0.0,0.14784999999999998,0.05325,0.88185,2081.0,0.9392463854900048,53.389695325782505,3.8415614236495057,0.8793849111000099,3,0.22,0.8,0.02,0.02,0.2
25303182,2025-06-06,SEQRFE550D,122.05,8.1,9861.0,2940.0,704.0,1695.0,1793.0,254.0,0.0,6546.0,1123.0,0.0,0.14784999999999998,0.05325,0.88185,2047.0,0.9377641183178044,53.633756656668304,3.3540816326519205,0.8759159745965432,73,0.21,0.81,0.027,0.029,0.2
25303180,2025-06-06,2062BK1,125.67,7.91,8946.0,2643.0,693.0,1200.0,1772.0,247.0,0.0,6614.0,1458.0,0.0,0.14784999999999998,0.05325,0.88185,2019.0,0.9407845485780747,52.629903715663005,3.384790011349457,0.8776622090139289,6,0.18,0.74,0.023,0.031,0.18
25103179,2025-06-06,SEQRFE550D,125.62,8.08,9357.0,3000.0,697.0,759.0,1743.0,240.0,0.0,6210.0,1408.0,0.0,0.14784999999999998,0.05325,0.88185,1983.0,0.9395661929623069,49.43480337486519,3.11899999999896,0.8789712556727791,73,0.21,0.81,0.032,0.03,0.21
25103211,2025-06-07,R19,115.93,8.27,12087.0,2205.0,802.0,3188.0,1265.0,247.0,0.0,5932.0,2043.0,0.0,0.1537391304347826,0.043130434782608695,0.9135217391304348,1512.0,0.9334138486237246,51.16880876346787,5.481632653058739,0.8366402116396583,64,0.5,0.73,0.022,0.016,0.22
25103213,2025-06-07,2062BK1,121.62,9.69,12120.0,2211.0,709.0,1216.0,1705.0,247.0,0.0,6414.0,1967.0,0.0,0.1537391304347826,0.043130434782608695,0.9135217391304348,1952.0,0.9262051633468419,52.738036506719794,5.481682496605391,0.8734631147536509,6,0.19,0.75,0.016,0.022,0.21
25103215,2025-06-07,1786550D,120.68,8.2,10893.0,2217.0,889.0,1866.0,1699.0,257.0,0.0,6259.0,1500.0,0.0,0.1537391304347826,0.043130434782608695,0.9135217391304348,1956.0,0.9363749224011766,51.86443486864547,4.913396481729854,0.8686094069525212,3,0.23,0.8,0.02,0.03,0.23
25103208,2025-06-07,2062BK1,129.69,8.23,11157.0,2229.0,759.0,3199.0,1709.0,264.0,0.0,6468.0,1645.0,0.0,0.1537391304347826,0.043130434782608695,0.9135217391304348,1973.0,0.9403277262112797,49.872773536511126,5.005383580078508,0.8661936137856735,6,0.19,0.74,0.014,0.032,0.22
25103234,2025-06-07,1786550D,120.94,9.07,9696.0,3039.0,702.0,2011.0,1768.0,258.0,0.0,6507.0,1242.0,335.0,0.1537391304347826,0.043130434782608695,0.9135217391304348,2026.0,0.9302361356747156,53.80353894448649,3.1905231984194833,0.8726554787754824,3,0.2,0.8,0.02,0.03,0.22
25303220,2025-06-07,R19,121.3,8.21,7782.0,1968.0,804.0,1227.0,1261.0,199.0,0.0,6498.0,1600.0,0.0,0.1537391304347826,0.043130434782608695,0.9135217391304348,1460.0,0.936607211791085,53.569661994611955,3.9542682926809176,0.8636986301363947,64,0.52,0.79,0.017,0.015,0.27
25103217,2025-06-07,1786550D,127.11,8.59,9132.0,2844.0,899.0,2237.0,1713.0,247.0,0.0,6377.0,1455.0,0.0,0.1537391304347826,0.043130434782608695,0.9135217391304348,1960.0,0.9366985998457135,50.16914483478743,3.210970464133892,0.8739795918362888,3,0.23,0.8,0.03,0.04,0.23
25303207,2025-06-07,R19,110.62,8.1,11427.0,858.0,803.0,1854.0,1269.0,213.0,0.0,5987.0,2273.0,0.0,0.1537391304347826,0.043130434782608695,0.9135217391304348,1482.0,0.931772237188917,54.12222021285371,13.318181818166297,0.856275303643147,64,0.5,0.76,0.016,0.012,0.22
25303209,2025-06-07,2062BK1,111.38,7.95,10605.0,942.0,701.0,1405.0,1760.0,244.0,0.0,395.0,2999.0,0.0,0.1537391304347826,0.043130434782608695,0.9135217391304348,2004.0,0.933378027311377,3.5464176692085974,11.25796178342754,0.8782435129736137,6,0.19,0.79,0.02,0.026,0.2
25303212,2025-06-07,1786550D,129.6,0.0,10578.0,1593.0,691.0,4504.0,1780.0,262.0,0.0,6301.0,1233.0,0.0,0.1537391304347826,0.043130434782608695,0.9135217391304348,2042.0,0.9999999999922841,48.61882716011869,6.640301318263251,0.8716944172375751,3,0.22,0.79,0.02,0.03,0.21
25103224,2025-06-07,1786550D,132.65,0.0,6975.0,2472.0,710.0,3948.0,1754.0,288.0,268.0,6430.0,1144.0,0.0,0.1537391304347826,0.043130434782608695,0.9135217391304348,2310.0,0.9999999999924615,48.4734263094725,2.8216019417464313,0.7593073593070306,3,0.22,0.82,0.02,0.03,0.21
25103223,2025-06-07,2062BK1,127.34,8.32,12045.0,3576.0,694.0,2261.0,1749.0,247.0,0.0,6473.0,1803.0,0.0,0.1537391304347826,0.043130434782608695,0.9135217391304348,1996.0,0.9386702049171557,50.83241715053531,3.368288590603085,0.8762525050095811,6,0.2,0.75,0.021,0.026,0.21
25303214,2025-06-07,R19,116.7,8.13,9585.0,2370.0,798.0,1107.0,1210.0,261.0,0.0,3545.0,576.0,0.0,0.1537391304347826,0.043130434782608695,0.9135217391304348,1471.0,0.9348714251306988,30.37703513255889,4.044303797466648,0.8225696804889038,64,0.51,0.74,0.017,0.015,0.25
25103221,2025-06-07,1786550D,136.41,0.0,10218.0,2001.0,701.0,4295.0,1716.0,250.0,0.0,6602.0,1217.0,0.0,0.1537391304347826,0.043130434782608695,0.9135217391304348,1966.0,0.9999999999926692,48.39821127447843,5.106446776609142,0.8728382502538795,3,0.2,0.79,0.02,0.03,0.23
25103228,2025-06-07,2062BK1,116.24,8.2,9954.0,2742.0,704.0,1903.0,1749.0,263.0,0.0,6623.0,1514.0,0.0,0.1537391304347826,0.043130434782608695,0.9135217391304348,2012.0,0.9341047894492598,56.976944252778935,3.6301969365413456,0.8692842942341604,6,0.18,0.76,0.022,0.034,0.22
25103219,2025-06-07,2062BK1,123.84,8.73,9105.0,2754.0,905.0,1919.0,1705.0,253.0,0.0,5695.0,3128.0,0.0,0.1537391304347826,0.043130434782608695,0.9135217391304348,1958.0,0.9341479972774072,45.98675710557181,3.3061002178637233,0.8707865168534878,6,0.19,0.77,0.02,0.022,0.2
25303236,2025-06-07,1786550D,116.68,7.11,10377.0,2055.0,691.0,0.0,1725.0,252.0,0.0,6793.0,1158.0,0.0,0.1537391304347826,0.043130434782608695,0.9135217391304348,1977.0,0.9425640197031863,58.2190606782806,5.049635036493894,0.8725341426399229,3,0.2,0.79,0.02,0.02,0.25
25303238,2025-06-07,1786550D,133.17,6.54,8982.0,2301.0,699.0,2169.0,1733.0,251.0,0.0,6481.0,1290.0,0.0,0.1537391304347826,0.043130434782608695,0.9135217391304348,1984.0,0.9531887481142856,48.66711721822733,3.903520208603258,0.8734879032253662,3,0.22,0.79,0.02,0.03,0.22
25303240,2025-06-07,TMT-FE500D,123.32,5.57,11157.0,3015.0,699.0,803.0,1681.0,231.0,0.0,6717.0,1123.0,0.0,0.1537391304347826,0.043130434782608695,0.9135217391304348,1912.0,0.9567848552955484,54.46805059962319,3.7004975124365838,0.8791841004179503,78,0.21,0.78,0.024,0.028,0.22
25303247,2025-06-07,2062BK1,125.89,5.58,12648.0,1995.0,702.0,3414.0,1710.0,251.0,0.0,6590.0,2130.0,0.0,0.1537391304347826,0.043130434782608695,0.9135217391304348,1961.0,0.957556857070377,52.34728731390621,6.339849624056972,0.8720040795508047,6,0.2,0.76,0.018,0.02,0.21
25103229,2025-06-07,1786550D,133.57,10.62,8472.0,474.0,692.0,0.0,1739.0,254.0,0.0,6485.0,342.0,0.0,0.1537391304347826,0.043130434782608695,0.9135217391304348,1993.0,0.9263471807966825,48.551321404143515,17.87341772148128,0.8725539387853123,3,0.21,0.83,0.02,0.03,0.23
25103232,2025-06-07,1786550D,118.11,6.12,8799.0,2004.0,0.0,2026.0,0.0,0.0,0.0,6316.0,1284.0,0.0,0.1537391304347826,0.043130434782608695,0.9135217391304348,0.0,0.9507365370606878,53.47557361736114,4.390718562872061,0.0,3,0.23,0.8,0.03,0.03,0.21
25103237,2025-06-07,TMT-FE500D,0.0,6.88,5148.0,0.0,0.0,1198.0,0.0,0.0,0.0,3194.0,521.0,0.0,0.1537391304347826,0.043130434782608695,0.9135217391304348,0.0,0.0,3194000000000.0,5148000000000.0,0.0,78,0.2,0.8,0.039,0.025,0.19
25103239,2025-06-07,1786550D,130.99,6.83,11370.0,2826.0,787.0,729.0,1361.0,200.0,0.0,6938.0,1183.0,0.0,0.1537391304347826,0.043130434782608695,0.9135217391304348,1561.0,0.9504426062911737,52.9658752572489,4.023354564754415,0.8718770019212865,3,0.22,0.79,0.02,0.02,0.21
25103244,2025-06-07,TMT-FE500D,128.44,7.85,10464.0,3033.0,662.0,2490.0,1783.0,298.0,0.0,6457.0,1574.0,0.0,0.1537391304347826,0.043130434782608695,0.9135217391304348,2081.0,0.9424022305309092,50.27250077818225,3.4500494559830366,0.8567996155690261,78,0.21,0.79,0.023,0.029,0.23
25103248,2025-06-07,2062BK1,120.88,6.04,12243.0,2235.0,749.0,3356.0,1719.0,257.0,0.0,2781.0,498.0,3940.0,0.1537391304347826,0.043130434782608695,0.9135217391304348,1976.0,0.9524109675311029,23.00628722681166,5.4778523489908375,0.8699392712546204,6,0.17,0.78,0.015,0.017,0.21
25103252,2025-06-08,2062BK1,0.0,0.0,9792.0,1062.0,755.0,186.0,1707.0,268.0,0.0,3752.0,647.0,0.0,0.14704166666666665,0.03933333333333334,0.8664999999999999,1975.0,0.0,3752000000000.0,9.220338983042165,0.8643037974679169,6,0.19,0.82,0.015,0.016,0.21
25203256,2025-06-08,1786500D,126.73,0.0,8034.0,2910.0,699.0,2006.0,1799.0,263.0,0.0,6992.0,1129.0,377.0,0.14704166666666665,0.03933333333333334,0.8664999999999999,2062.0,0.9999999999921092,55.17241379266809,2.7608247422670926,0.8724539282246011,2,0.25,0.81,0.023,0.023,0.208
25203268,2025-06-08,2062BK1,124.66,8.69,9228.0,2523.0,742.0,2619.0,1738.0,270.0,0.0,6605.0,1175.0,310.0,0.14704166666666665,0.03933333333333334,0.8664999999999999,2008.0,0.9348331458497576,52.98411679726469,3.6575505350758393,0.8655378486051466,6,0.21,0.79,0.021,0.023,0.23
25203262,2025-06-08,1786550D,125.87,8.65,9723.0,3111.0,668.0,3572.0,1779.0,283.0,0.0,6736.0,1106.0,0.0,0.14704166666666665,0.03933333333333334,0.8664999999999999,2062.0,0.9356972940757085,53.51553189756482,3.1253616200568546,0.8627546071770792,3,0.22,0.8,0.02,0.03,0.22
25103254,2025-06-08,2062BK1,118.51,8.26,10086.0,3027.0,699.0,0.0,1661.0,200.0,0.0,6399.0,1029.0,0.0,0.14704166666666665,0.03933333333333334,0.8664999999999999,1861.0,0.934842628374735,53.99544342204037,3.332011892962229,0.8925308973665274,6,0.19,0.76,0.018,0.019,0.19
25203285,2025-06-08,2062BK1,123.04,0.0,9252.0,2310.0,583.0,1728.0,1745.0,297.0,0.0,6649.0,1519.0,0.0,0.14704166666666665,0.03933333333333334,0.8664999999999999,2042.0,0.9999999999918725,54.039336800601106,4.005194805193072,0.8545543584716677,6,0.18,0.79,0.027,0.03,0.26
25203279,2025-06-08,2062BK1,120.76,8.15,9213.0,3090.0,657.0,2445.0,1694.0,243.0,0.0,7049.0,1155.0,0.0,0.14704166666666665,0.03933333333333334,0.8664999999999999,1937.0,0.9367775967656756,58.37197747550205,2.9815533980572875,0.8745482705209734,6,0.18,0.82,0.019,0.028,0.22
25203277,2025-06-08,2062BK1,122.95,0.0,7866.0,2337.0,657.0,1959.0,1738.0,260.0,0.0,6630.0,1102.0,0.0,0.14704166666666665,0.03933333333333334,0.8664999999999999,1998.0,0.9999999999918666,53.924359495291384,3.365853658535145,0.8698698698694345,6,0.21,0.72,0.019,0.029,0.23
25203276,2025-06-08,2062BK1,125.43,0.0,8802.0,2499.0,655.0,2100.0,1745.0,267.0,0.0,6054.0,1509.0,0.0,0.14704166666666665,0.03933333333333334,0.8664999999999999,2012.0,0.9999999999920274,48.265965079739566,3.522208883552012,0.8672962226635849,6,0.17,0.73,0.02,0.031,0.22
25203272,2025-06-08,1786550D,127.19,8.16,9948.0,1047.0,646.0,3389.0,1718.0,270.0,0.0,6903.0,2252.0,0.0,0.14704166666666665,0.03933333333333334,0.8664999999999999,1988.0,0.9397118581386058,54.27313467997269,9.501432664747373,0.8641851106635492,3,0.21,0.78,0.04,0.03,0.25
25203270,2025-06-08,1786550D,121.09,8.41,8943.0,2658.0,759.0,2821.0,1711.0,273.0,0.0,6567.0,1051.0,0.0,0.14704166666666665,0.03933333333333334,0.8664999999999999,1984.0,0.9350579150506947,54.232389131602666,3.3645598194118267,0.8623991935479525,3,0.202,0.727,0.021,0.027,0.207
25203246,2025-06-08,R19,116.5,6.22,11604.0,2694.0,781.0,2075.0,1151.0,246.0,0.0,6499.0,2298.0,0.0,0.14704166666666665,0.03933333333333334,0.8664999999999999,1397.0,0.9493155149857454,55.78540772484304,4.307349665922677,0.8239083750888877,64,0.51,0.74,0.02,0.012,0.27
25203251,2025-06-08,2062BK1,123.62,8.12,12411.0,2223.0,698.0,1970.0,1782.0,267.0,0.0,7065.0,1599.0,258.0,0.14704166666666665,0.03933333333333334,0.8664999999999999,2049.0,0.938363443138467,57.15094644833238,5.5829959514144925,0.8696925329424745,6,0.2,0.78,0.029,0.021,0.19
25203259,2025-06-08,1786550D,128.53,0.0,10716.0,2844.0,704.0,3171.0,1745.0,260.0,0.0,6815.0,1132.0,315.0,0.14704166666666665,0.03933333333333334,0.8664999999999999,2005.0,0.9999999999922198,53.022640628234484,3.767932489450152,0.8703241895257504,3,0.23,0.77,0.03,0.02,0.21
25203265,2025-06-08,2062BK1,125.63,8.54,9408.0,3075.0,600.0,2968.0,1745.0,297.0,0.0,7034.0,1101.0,364.0,0.14704166666666665,0.03933333333333334,0.8664999999999999,2042.0,0.9363494074611587,55.989811350346336,3.059512195120956,0.8545543584716677,6,0.22,0.76,0.017,0.022,0.21
25103257,2025-06-08,2062BK1,122.91,7.95,11169.0,2004.0,802.0,3191.0,1660.0,229.0,0.0,6741.0,1203.0,0.0,0.14704166666666665,0.03933333333333334,0.8664999999999999,1889.0,0.9392480513454132,54.84500854239,5.573353293410393,0.8787718369503024,6,0.19,0.78,0.027,0.025,0.22
25103263,2025-06-08,1786550D,123.69,8.69,9984.0,2958.0,694.0,1585.0,1748.0,260.0,0.0,6640.0,1147.0,0.0,0.14704166666666665,0.03933333333333334,0.8664999999999999,2008.0,0.9343556428392934,53.682593580292,3.3752535496945995,0.870517928286419,3,0.22,0.8,0.03,0.02,0.2
25303282,2025-06-08,2062BK1,124.56,8.31,10374.0,3051.0,961.0,1380.0,1789.0,278.0,0.0,6910.0,1276.0,0.0,0.14704166666666665,0.03933333333333334,0.8664999999999999,2067.0,0.9374576653801652,55.47527296037672,3.4001966568327107,0.8655055636183524,6,0.21,0.8,0.022,0.018,0.23
25303284,2025-06-08,2062BK1,126.12,8.25,10176.0,3225.0,701.0,1525.0,1715.0,200.0,0.0,6695.0,1164.0,0.0,0.14704166666666665,0.03933333333333334,0.8664999999999999,1915.0,0.9386023665927024,53.08436409726384,3.155348837208324,0.8955613577018822,6,0.22,0.8,0.02,0.024,0.27
25303258,2025-06-08,R19,120.58,0.0,11883.0,2538.0,801.0,2217.0,1252.0,228.0,0.0,6750.0,1165.0,0.0,0.14704166666666665,0.03933333333333334,0.8664999999999999,1480.0,0.9999999999917067,55.979432741283965,4.68203309692487,0.8459459459453744,64,0.5,0.74,0.024,0.012,0.24
25103260,2025-06-08,2062BK1,131.27,8.16,10758.0,3000.0,697.0,1497.0,1760.0,261.0,0.0,6666.0,1107.0,0.0,0.14704166666666665,0.03933333333333334,0.8664999999999999,2021.0,0.9414760094603639,50.78083339642888,3.585999999998805,0.8708560118748784,6,0.2,0.75,0.022,0.012,0.19
25303275,2025-06-08,2062BK1,125.8,7.9,9699.0,3150.0,704.0,0.0,1761.0,271.0,0.0,6978.0,1175.0,0.0,0.14704166666666665,0.03933333333333334,0.8664999999999999,2032.0,0.9409124906436732,55.46899840973395,3.0790476190466416,0.86663385826729,6,0.17,0.77,0.018,0.019,0.21
25303261,2025-06-08,1786550D,123.69,8.54,11343.0,2517.0,801.0,1587.0,1251.0,234.0,0.0,6842.0,1179.0,326.0,0.14704166666666665,0.03933333333333334,0.8664999999999999,1485.0,0.9354155637832913,55.315708625957505,4.506555423120974,0.8424242424236752,3,0.21,0.76,0.02,0.02,0.22
25103271,2025-06-08,2062BK1,124.78,7.64,9051.0,2478.0,656.0,2165.0,1752.0,271.0,0.0,7005.0,1744.0,0.0,0.14704166666666665,0.03933333333333334,0.8664999999999999,2023.0,0.9423047877892895,56.13880429511028,3.652542372879882,0.866040533860175,6,0.19,0.78,0.019,0.023,0.17
25103274,2025-06-08,1786550D,126.91,8.67,10071.0,2682.0,599.0,2010.0,1747.0,253.0,0.0,6856.0,1729.0,0.0,0.14704166666666665,0.03933333333333334,0.8664999999999999,2000.0,0.9360525151133203,54.02253565476304,3.75503355704558,0.8734999999995633,3,0.23,0.8,0.03,0.03,0.21
25103287,2025-06-08,2062BK1,127.35,7.54,12420.0,2193.0,566.0,1114.0,1859.0,275.0,0.0,6407.0,1385.0,0.0,0.14704166666666665,0.03933333333333334,0.8664999999999999,2134.0,0.9441026021132471,50.310168825674836,5.6634746921998795,0.8711340206181485,6,0.21,0.77,0.031,0.024,0.19
25103298,2025-06-09,S.TOWER6VAN,126.88,8.08,11010.0,3231.0,702.0,3144.0,2255.0,135.0,471.0,6411.0,1015.0,0.0,0.1392,0.0512,0.8432000000000001,2861.0,0.9401304090031111,50.52805800716797,3.407613741874526,0.7881859489686165,67,0.19,1.27,0.026,0.024,0.25
25203288,2025-06-09,2062BK1,120.51,8.12,10362.0,2214.0,605.0,2731.0,1755.0,240.0,0.0,6752.0,1082.0,259.0,0.1392,0.0512,0.8432000000000001,1995.0,0.9368732022005998,56.02854534846877,4.680216802165908,0.8796992481198598,6,0.2,0.75,0.026,0.023,0.22
25303326,2025-06-09,2062BK1,124.16,8.5,9315.0,2130.0,793.0,2373.0,1740.0,268.0,0.0,6228.0,1121.0,396.0,0.1392,0.0512,0.8432000000000001,2008.0,0.9359264284566869,50.1610824738228,4.3732394366176655,0.8665338645414011,6,0.2,0.77,0.022,0.027,0.23
25303322,2025-06-09,C20MMNACUTLT,127.41,8.5,11682.0,2127.0,807.0,2070.0,1756.0,275.0,0.0,6392.0,1126.0,387.0,0.1392,0.0512,0.8432000000000001,2031.0,0.9374586123100769,50.16874656580983,5.492242595201931,0.8645987198420164,40,0.2,0.79,0.021,0.029,0.18
25303320,2025-06-09,2062BK1,124.49,7.74,10485.0,2913.0,895.0,1809.0,1697.0,216.0,0.0,6239.0,1082.0,0.0,0.1392,0.0512,0.8432000000000001,1913.0,0.9414656280651784,50.11647521849051,3.5993820803283216,0.8870883429164208,6,0.2,0.74,0.02,0.027,0.22
25303318,2025-06-09,SEQRFE550D,122.6,8.36,10905.0,2685.0,643.0,972.0,1692.0,197.0,0.0,6630.0,1703.0,0.0,0.1392,0.0512,0.8432000000000001,1889.0,0.9361637141040307,54.078303425333786,4.0614525139649675,0.8957120169397058,73,0.21,0.8,0.02,0.027,0.21
25303316,2025-06-09,SEQRFE550D,120.1,8.16,9501.0,3066.0,660.0,1593.0,1719.0,230.0,0.0,6170.0,1191.0,0.0,0.1392,0.0512,0.8432000000000001,1949.0,0.9363792296823923,51.37385512030497,3.098825831701533,0.8819907644941601,73,0.22,0.81,0.017,0.027,0.2
25303314,2025-06-09,SEQRFE550D,127.6,7.74,8448.0,2931.0,657.0,1407.0,1514.0,245.0,0.0,6305.0,1028.0,0.0,0.1392,0.0512,0.8432000000000001,1759.0,0.9428106989733795,49.41222570494191,2.8822927328546974,0.8607163160881974,73,0.21,0.79,0.018,0.03,0.21
25303312,2025-06-09,SEQRFE550D,128.27,8.36,8994.0,1500.0,652.0,1521.0,1762.0,247.0,0.0,6308.0,1091.0,0.0,0.1392,0.0512,0.8432000000000001,2009.0,0.9388128522217757,49.17751617643114,5.995999999996003,0.8770532603280851,73,0.22,0.78,0.025,0.031,0.22
25303309,2025-06-09,SEQRFE550D,125.78,8.16,10071.0,3204.0,651.0,1877.0,1759.0,243.0,0.0,6692.0,2491.0,0.0,0.1392,0.0512,0.8432000000000001,2002.0,0.939077198738696,53.204006995919826,3.143258426965311,0.8786213786209398,73,0.22,0.8,0.015,0.02,0.24
25303307,2025-06-09,ASP1239,122.53,8.11,10548.0,2421.0,809.0,1104.0,1156.0,186.0,0.0,6509.0,2172.0,0.0,0.1392,0.0512,0.8432000000000001,1342.0,0.9379210042794098,53.121684484998596,4.356877323418275,0.8614008941871376,24,0.48,0.73,0.018,0.014,0.2
25303302,2025-06-09,R34,123.03,8.25,10119.0,2391.0,815.0,520.0,1146.0,194.0,0.0,6593.0,1158.0,0.0,0.1392,0.0512,0.8432000000000001,1340.0,0.9371572211994428,53.58855563640097,4.232120451692082,0.8552238805963767,66,0.63,0.75,0.018,0.013,0.26
25203293,2025-06-09,S.TOWER6VAN,110.43,7.87,9957.0,2235.0,597.0,2086.0,2497.0,101.0,574.0,6900.0,1481.0,0.0,0.1392,0.0512,0.8432000000000001,3172.0,0.9334742180817119,62.48302091766292,4.455033557044986,0.787200504413371,67,0.174,1.326,0.03,0.024,0.197
25103295,2025-06-09,S.TOWER6VAN,120.28,8.16,11439.0,2226.0,702.0,3213.0,2247.0,132.0,481.0,6023.0,2101.0,0.0,0.1392,0.0512,0.8432000000000001,2860.0,0.9364683899023944,50.074825406966454,5.1388140161701985,0.7856643356640609,67,0.167,1.255,0.028,0.024,0.212
25203296,2025-06-09,2062BK1,122.17,0.0,9897.0,2994.0,701.0,2082.0,1694.0,267.0,0.0,6842.0,2031.0,0.0,0.1392,0.0512,0.8432000000000001,1961.0,0.9999999999918147,56.00392895100266,3.305611222443786,0.8638449770520837,6,0.19,0.74,0.021,0.019,0.2
25103310,2025-06-09,2062BK1,125.78,8.77,11136.0,2226.0,705.0,3023.0,1658.0,281.0,0.0,6203.0,1078.0,0.0,0.1392,0.0512,0.8432000000000001,1939.0,0.9348197695954306,49.31626649666627,5.0026954177875105,0.8550799381119881,6,0.2,0.75,0.015,0.029,0.22
25103290,2025-06-09,2062BK1,122.3,0.0,10641.0,2181.0,637.0,2545.0,1858.0,261.0,0.0,6128.0,1617.0,0.0,0.1392,0.0512,0.8432000000000001,2119.0,0.9999999999918233,50.10629599304901,4.878954607975754,0.8768286927791993,6,0.19,0.76,0.028,0.023,0.18
25103291,2025-06-09,2062BK1,119.1,0.0,8088.0,1095.0,699.0,2434.0,1854.0,257.0,0.0,889.0,1184.0,0.0,0.1392,0.0512,0.8432000000000001,2111.0,0.9999999999916037,7.4643157010288474,7.386301369856269,0.8782567503548658,6,0.19,0.79,0.028,0.021,0.19
25103301,2025-06-09,S.TOWER6VAN,126.14,6.92,8880.0,2433.0,699.0,2595.0,2247.0,135.0,473.0,6207.0,1221.0,0.0,0.1392,0.0512,0.8432000000000001,2855.0,0.947993386435082,49.207230061445955,3.6498150431550966,0.7870402802098819,67,0.19,1.25,0.022,0.022,0.21
25103317,2025-06-09,2062BK1,120.5,8.21,11157.0,1974.0,704.0,3135.0,1658.0,250.0,0.0,6112.0,1751.0,0.0,0.1392,0.0512,0.8432000000000001,1908.0,0.9362131924408654,50.721991700823885,5.651975683887715,0.8689727463307815,6,0.19,0.77,0.015,0.025,0.21
25103315,2025-06-09,2062BK1,120.6,8.15,10683.0,2223.0,692.0,2674.0,1665.0,244.0,0.0,6266.0,1500.0,0.0,0.1392,0.0512,0.8432000000000001,1909.0,0.9366990291189383,51.9568822549589,4.80566801619217,0.8721843897323875,6,0.18,0.72,0.016,0.025,0.2
25103313,2025-06-09,2062BK1,127.6,8.12,10179.0,2202.0,699.0,2446.0,1661.0,284.0,0.0,6092.0,1485.0,0.0,0.1392,0.0512,0.8432000000000001,1945.0,0.9401709401640129,47.74294670808979,4.622615803812614,0.8539845758350365,6,0.19,0.74,0.015,0.025,0.2
25103311,2025-06-09,2062BK1,124.35,0.0,11196.0,2232.0,704.0,3146.0,1652.0,281.0,0.0,6232.0,1428.0,0.0,0.1392,0.0512,0.8432000000000001,1933.0,0.9999999999919581,50.11660635263276,5.016129032255817,0.8546301086389785,6,0.18,0.77,0.015,0.03,0.22
25203299,2025-06-09,2062BK1,126.36,8.25,8442.0,1878.0,690.0,1304.0,1789.0,257.0,0.0,6901.0,1097.0,0.0,0.1392,0.0512,0.8432000000000001,2046.0,0.9387118341806796,54.61380183559185,4.495207667729236,0.8743890518079793,6,0.21,0.76,0.028,0.024,0.23
25103308,2025-06-09,2062BK1,125.57,8.05,10023.0,3264.0,697.0,1431.0,1753.0,267.0,0.0,6263.0,1440.0,0.0,0.1392,0.0512,0.8432000000000001,2020.0,0.9397545277582715,49.876562872900564,3.0707720588225884,0.8678217821777882,6,0.19,0.72,0.018,0.024,0.23
25103306,2025-06-09,SEQRFE550D,123.37,8.05,7962.0,3456.0,0.0,288.0,0.0,0.0,0.0,3861.0,0.0,0.0,0.1392,0.0512,0.8432000000000001,0.0,0.9387460051671074,31.29610115886118,2.3038194444437776,0.0,73,0.22,0.81,0.017,0.023,0.23
