Repository: SiddharthKumar268/FerroMind

# FerroMind
*Ferro-Alloy Optimisation using Machine Learning*
**SAIL Durgapur Steel Plant | Steel Melting Shop**
Intern: Siddharth Kumar | FY 2023-24 to FY 2025-26

---

## Quick Start

```bash

# 2. Place raw Excel files in data/raw/

## Dataset

| | |
|---|---|
| Total heats after cleaning | 47,421 |
| Training set | 37,936 heats (Apr 2023 – Jun 2025) |
| Test set | 9,485 heats (Jun 2025 – Dec 2025) |
| Input features | 21 (16 raw + 5 engineered) |
| Target variables | Mn, Si, C, S, P |
| BOF grades | 76 distinct grades |
| Split method | Chronological 80/20 — no shuffle, no leakage |

---

File: data/processed/sms_train.csv (part 252 of 253)
Heat_Number,Date,BOF Grade Code,Hot Metal Addn. Weight,Scrap Addn. Weight,Lime Into Converter,Dolomite Into Converter,Lime Into Ladle,Iron Ore Into Converter,SIMN Into Ladle,FESI Into Ladle,FEMN Into Ladle,Measered O2 Mainblow II,Duration of Mainblow I/II,Measered O2 2nd Blow,HM_P,HM_S,HM_Si,Total_FA_Ladle,HM_Ratio,O2_per_ton_HM,Lime_Dolo_Ratio,SiMn_FA_Fraction,Grade_Encoded,C,Mn,P,S,Si
25103305,2025-06-09,SEQRFE550D,123.43,8.21,7974.0,2832.0,1594.0,294.0,3510.0,271.0,0.0,6324.0,1124.0,0.0,0.1392,0.0512,0.8432000000000001,3781.0,0.9376329383094985,51.23551810701421,2.8156779661007008,0.928325839724695,73,0.23,0.85,0.019,0.025,0.22
25103303,2025-06-09,2062BK1,124.17,8.54,7968.0,2994.0,659.0,588.0,1763.0,270.0,0.0,6442.0,1776.0,0.0,0.1392,0.0512,0.8432000000000001,2033.0,0.9356491598151183,51.880486429476676,2.661322645289692,0.8671913428426625,6,0.2,0.76,0.016,0.023,0.18
25203343,2025-06-10,2062BK1,132.4,0.0,10764.0,1857.0,655.0,2649.0,1688.0,236.0,0.0,7191.0,2283.0,0.0,0.14633333333333332,0.04416666666666667,0.8698888888888888,1924.0,0.9999999999924473,54.31268882134205,5.796445880449221,0.8773388773384213,6,0.22,0.79,0.031,0.027,0.22
25203350,2025-06-10,1786550D,126.98,0.0,9960.0,2388.0,693.0,3413.0,1708.0,256.0,0.0,6628.0,1135.0,0.0,0.14633333333333332,0.04416666666666667,0.8698888888888888,1964.0,0.9999999999921247,52.197196408472216,4.170854271355037,0.8696537678203311,3,0.21,0.82,0.04,0.03,0.22
25203354,2025-06-10,SEQRFE550D,118.52,0.0,10488.0,2868.0,685.0,2001.0,1623.0,206.0,0.0,6396.0,1094.0,0.0,0.14633333333333332,0.04416666666666667,0.8698888888888888,1829.0,0.9999999999915625,53.96557542985179,3.6569037656891017,0.8873701476211661,73,0.22,0.81,0.025,0.028,0.19
25203345,2025-06-10,SEQRFE550D,121.41,8.14,9651.0,2484.0,718.0,1947.0,1671.0,209.0,0.0,6503.0,1106.0,0.0,0.14633333333333332,0.04416666666666667,0.8698888888888888,1880.0,0.937167116936031,53.56230952925161,3.885265700481528,0.8888297872335698,73,0.21,0.8,0.021,0.027,0.22
25303333,2025-06-10,SEQRFE550D,112.91,8.26,9717.0,2034.0,795.0,2799.0,1774.0,268.0,0.0,6389.0,1198.0,0.0,0.14633333333333332,0.04416666666666667,0.8698888888888888,2042.0,0.9318313113730144,56.584890620347316,4.777286135690867,0.8687561214491338,73,0.22,0.81,0.026,0.034,0.22
25203357,2025-06-10,SEQRFE550D,114.03,0.0,9966.0,3027.0,701.0,1824.0,1644.0,179.0,0.0,6204.0,1057.0,0.0,0.14633333333333332,0.04416666666666667,0.8698888888888888,1823.0,0.9999999999912303,54.406735069241364,3.2923686818621434,0.9018102029616556,73,0.21,0.81,0.022,0.027,0.23
25303335,2025-06-10,SEQRFE550D,124.76,8.67,9339.0,2901.0,804.0,2556.0,1770.0,241.0,0.0,6198.0,993.0,0.0,0.14633333333333332,0.04416666666666667,0.8698888888888888,2011.0,0.9350221089639885,49.67938441768452,3.2192347466379805,0.8801591248130879,73,0.21,0.8,0.024,0.033,0.21
25303336,2025-06-10,SEQRFE550D,127.7,0.0,6489.0,1329.0,1515.0,1188.0,3543.0,478.0,0.0,2927.0,469.0,0.0,0.14633333333333332,0.04416666666666667,0.8698888888888888,4021.0,0.9999999999921692,22.920908378833822,4.88261851015434,0.8811240984827453,73,0.21,0.81,0.018,0.025,0.21
25303340,2025-06-10,2062BK1,128.3,0.0,7965.0,1614.0,697.0,0.0,1790.0,291.0,0.0,2986.0,1449.0,0.0,0.14633333333333332,0.04416666666666667,0.8698888888888888,2081.0,0.9999999999922059,23.273577552429668,4.9349442379151585,0.8601633829885342,6,0.2,0.83,0.016,0.021,0.24
25303346,2025-06-10,SEQRFE550D,120.32,8.26,8604.0,2439.0,706.0,2988.0,1781.0,291.0,0.0,6197.0,1069.0,0.0,0.14633333333333332,0.04416666666666667,0.8698888888888888,2072.0,0.9357598382257292,51.50432180808258,3.5276752767513213,0.8595559845555697,73,0.23,0.79,0.023,0.033,0.23
25303358,2025-06-10,SEQRFE550D,130.56,7.95,9774.0,2910.0,555.0,2439.0,1708.0,243.0,0.0,6254.0,1409.0,0.0,0.14633333333333332,0.04416666666666667,0.8698888888888888,1951.0,0.9426034221287807,47.901348038848795,3.358762886596784,0.8754484879544462,73,0.21,0.85,0.025,0.031,0.24
25303356,2025-06-10,S.TOWER6VAN,125.77,0.0,2502.0,3030.0,547.0,2428.0,2465.0,100.0,448.0,6493.0,1422.0,0.0,0.14633333333333332,0.04416666666666667,0.8698888888888888,3013.0,0.9999999999920489,51.62598393852567,0.8257425742571533,0.8181214736140664,67,0.18,1.36,0.025,0.029,0.23
25303353,2025-06-10,SEQRFE550D,129.63,0.0,9540.0,2694.0,561.0,3066.0,1672.0,238.0,0.0,6417.0,1449.0,0.0,0.14633333333333332,0.04416666666666667,0.8698888888888888,1910.0,0.9999999999922858,49.502429992675296,3.5412026726044763,0.8753926701566097,73,0.21,0.8,0.024,0.033,0.24
25303330,2025-06-10,SEQRFE550D,121.26,8.04,9201.0,2403.0,798.0,2787.0,1758.0,271.0,0.0,6223.0,1231.0,0.0,0.14633333333333332,0.04416666666666667,0.8698888888888888,2029.0,0.9378190255147888,51.31947880544846,3.8289637952543365,0.8664366683090851,73,0.23,0.82,0.019,0.026,0.2
25203359,2025-06-10,SEQRFE550D,122.93,0.0,8766.0,3051.0,715.0,2013.0,1748.0,256.0,0.0,6780.0,1453.0,0.0,0.14633333333333332,0.04416666666666667,0.8698888888888888,2004.0,0.9999999999918653,55.15333929833927,2.8731563421819493,0.8722554890215208,73,0.21,0.79,0.026,0.03,0.25
25303348,2025-06-10,SEQRFE550D,122.43,8.08,9468.0,3069.0,550.0,2508.0,1698.0,292.0,0.0,6768.0,1846.0,0.0,0.14633333333333332,0.04416666666666667,0.8698888888888888,1990.0,0.9380890353157759,55.28056848766413,3.0850439882687897,0.8532663316578627,73,0.21,0.81,0.021,0.025,0.23
25203366,2025-06-10,SEQRFE550D,124.27,8.0,11007.0,3627.0,693.0,1370.0,1687.0,250.0,0.0,6612.0,2060.0,0.0,0.14633333333333332,0.04416666666666667,0.8698888888888888,1937.0,0.9395176532778446,53.20672728693002,3.0347394540934562,0.8709344346923743,73,0.21,0.81,0.015,0.018,0.24
25103365,2025-06-10,2062BK1,122.37,7.43,9537.0,2934.0,784.0,3404.0,1656.0,261.0,0.0,6289.0,1305.0,297.0,0.14633333333333332,0.04416666666666667,0.8698888888888888,1917.0,0.9427580893609957,51.3933153546507,3.2505112474426547,0.8638497652577654,6,0.18,0.81,0.034,0.033,0.23
25103363,2025-06-10,2062BK1,120.36,7.54,9990.0,3006.0,817.0,2010.0,1750.0,284.0,0.0,6207.0,1061.0,0.0,0.14633333333333332,0.04416666666666667,0.8698888888888888,2034.0,0.9410476935031974,51.57028913217373,3.323353293412068,0.8603736479838444,6,0.18,0.75,0.021,0.029,0.2
25103361,2025-06-10,S.TOWER6VAN,126.56,0.0,9972.0,2781.0,802.0,2258.0,2653.0,118.0,265.0,6266.0,1073.0,0.0,0.14633333333333332,0.04416666666666667,0.8698888888888888,3036.0,0.9999999999920985,49.51011377963408,3.5857605177980636,0.8738471673251403,67,0.17,1.28,0.028,0.033,0.24
25103355,2025-06-10,S.TOWER6VAN,120.65,7.94,10251.0,2595.0,799.0,1758.0,2669.0,118.0,372.0,6155.0,1135.0,0.0,0.14633333333333332,0.04416666666666667,0.8698888888888888,3159.0,0.9382533633957676,51.01533360919175,3.9502890173395184,0.844887622665133,67,0.17,1.36,0.031,0.033,0.24
25103352,2025-06-10,S.TOWER6VAN,126.98,7.84,10335.0,2733.0,797.0,554.0,2661.0,115.0,379.0,6003.0,1048.0,0.0,0.14633333333333332,0.04416666666666667,0.8698888888888888,3155.0,0.9418483904395355,47.27516144237458,3.781558726672601,0.8434231378761193,67,0.18,1.29,0.024,0.028,0.2
25103349,2025-06-10,S.TOWER6VAN,124.72,0.0,10170.0,2997.0,807.0,3020.0,2758.0,125.0,370.0,6106.0,1101.0,0.0,0.14633333333333332,0.04416666666666667,0.8698888888888888,3253.0,0.999999999991982,48.95766516958822,3.393393393392261,0.8478327697507384,67,0.17,1.31,0.024,0.026,0.21
25103367,2025-06-10,2062BK1,122.19,7.74,9660.0,3060.0,694.0,2799.0,1760.0,267.0,0.0,6222.0,1718.0,0.0,0.14633333333333332,0.04416666666666667,0.8698888888888888,2027.0,0.9404294620107717,50.92069727431933,3.1568627450970075,0.8682782437094878,6,0.17,0.75,0.022,0.03,0.22
25103347,2025-06-10,2062BK1,117.7,8.32,10419.0,1992.0,795.0,1544.0,1665.0,257.0,0.0,6229.0,1242.0,0.0,0.14633333333333332,0.04416666666666667,0.8698888888888888,1922.0,0.9339787335269482,52.922684791394026,5.2304216867443625,0.8662851196665629,6,0.2,0.73,0.02,0.029,0.21
25103342,2025-06-10,SEQRFE550D,133.27,8.11,10869.0,3435.0,604.0,1545.0,1650.0,263.0,0.0,6541.0,1683.0,0.0,0.14633333333333332,0.04416666666666667,0.8698888888888888,1913.0,0.9426368651793563,49.08081338599024,3.1641921397370703,0.8625196027177927,73,0.22,0.79,0.017,0.027,0.24
25103339,2025-06-10,SEQRFE550D,120.49,0.0,11142.0,1992.0,792.0,2174.0,1259.0,220.0,0.0,6072.0,2309.0,0.0,0.14633333333333332,0.04416666666666667,0.8698888888888888,1479.0,0.9999999999917005,50.39422358660143,5.593373493973096,0.8512508451650769,73,0.23,0.79,0.015,0.019,0.22
25103334,2025-06-10,SEQRFE550D,124.76,8.15,12015.0,1269.0,853.0,3434.0,1267.0,220.0,0.0,6181.0,2381.0,0.0,0.14633333333333332,0.04416666666666667,0.8698888888888888,1487.0,0.9386803099771375,49.54312279537076,9.468085106375518,0.8520511096161049,73,0.21,0.79,0.015,0.025,0.24
25103329,2025-06-10,1786550D,122.46,8.2,8598.0,2568.0,704.0,2750.0,1755.0,250.0,0.0,6304.0,1154.0,0.0,0.14633333333333332,0.04416666666666667,0.8698888888888888,2005.0,0.9372416959977251,51.478033643218374,3.3481308411201915,0.8753117206978178,3,0.2,0.8,0.02,0.03,0.22
25103321,2025-06-10,R34,116.8,8.2,11499.0,1998.0,798.0,3356.0,1264.0,237.0,0.0,5844.0,1141.0,0.0,0.14633333333333332,0.04416666666666667,0.8698888888888888,1501.0,0.9343999999925248,50.03424657491409,5.755255255252375,0.8421052631573337,66,0.62,0.75,0.015,0.013,0.24
25103319,2025-06-10,R34,118.74,8.15,11049.0,1986.0,807.0,2928.0,1262.0,244.0,0.0,6165.0,2147.0,0.0,0.14633333333333332,0.04416666666666667,0.8698888888888888,1506.0,0.9357711403504155,51.92016169738993,5.563444108758528,0.8379814077019668,66,0.6,0.71,0.016,0.012,0.21
25103344,2025-06-10,R34,118.31,7.83,10425.0,2070.0,798.0,1328.0,1255.0,220.0,0.0,6223.0,1135.0,0.0,0.14633333333333332,0.04416666666666667,0.8698888888888888,1475.0,0.9379261138343276,52.59910404824107,5.036231884055538,0.8508474576265418,66,0.63,0.74,0.017,0.018,0.25
25203362,2025-06-10,SEQRFE550D,123.96,0.0,9957.0,2304.0,657.0,2862.0,1748.0,307.0,0.0,6364.0,1207.0,247.0,0.14633333333333332,0.04416666666666667,0.8698888888888888,2055.0,0.9999999999919329,51.33914165818539,4.321614583331458,0.8506082725056688,73,0.24,0.81,0.021,0.025,0.23
25103369,2025-06-10,SEQRFE550D,131.3,7.74,9633.0,2754.0,674.0,3007.0,1746.0,301.0,0.0,6024.0,1590.0,0.0,0.14633333333333332,0.04416666666666667,0.8698888888888888,2047.0,0.9443325661612174,45.87966488921645,3.497821350761257,0.8529555446991437,73,0.24,0.8,0.029,0.027,0.21
25303351,2025-06-10,SEQRFE550D,122.28,7.32,8064.0,3513.0,552.0,2448.0,1720.0,290.0,0.0,6126.0,1568.0,0.0,0.14633333333333332,0.04416666666666667,0.8698888888888888,2010.0,0.9435185185112384,50.0981354264794,2.2954739538849145,0.8557213930344001,73,0.21,0.82,0.017,0.033,0.24
25203402,2025-06-11,SEQRFE550D,115.65,0.0,9651.0,2511.0,721.0,2135.0,1677.0,253.0,0.0,6407.0,1042.0,371.0,0.1400952380952381,0.04080952380952381,0.8664761904761905,1930.0,0.9999999999913531,55.39991353173021,3.8434886499387324,0.8689119170979954,73,0.22,0.79,0.027,0.027,0.18
25203368,2025-06-11,2062BK1,123.58,7.98,8046.0,2061.0,808.0,0.0,1677.0,253.0,0.0,6297.0,996.0,0.0,0.1400952380952381,0.04080952380952381,0.8664761904761905,1930.0,0.939343265423082,50.95484706221917,3.9039301310024728,0.8689119170979954,6,0.199,0.745,0.035,0.034,0.215
25203370,2025-06-11,SEQRFE550D,122.03,7.33,11886.0,2244.0,1007.0,1995.0,1640.0,243.0,0.0,6341.0,1673.0,0.0,0.1400952380952381,0.04080952380952381,0.8664761904761905,1883.0,0.9433364254719903,51.962632139211976,5.296791443847907,0.8709506107270999,73,0.216,0.783,0.031,0.031,0.192
25203372,2025-06-11,SEQRFE550D,128.29,8.16,6120.0,2205.0,795.0,2940.0,1664.0,253.0,0.0,6190.0,1802.0,0.0,0.1400952380952381,0.04080952380952381,0.8664761904761905,1917.0,0.9401978746724794,48.250058460922524,2.775510204080374,0.868022952529542,73,0.21,0.81,0.021,0.029,0.22
25203375,2025-06-11,SEQRFE550D,124.99,8.24,8967.0,2274.0,789.0,3216.0,1627.0,273.0,0.0,6098.0,1251.0,389.0,0.1400952380952381,0.04080952380952381,0.8664761904761905,1900.0,0.9381520678455443,48.787903031852245,3.9432717678082922,0.8563157894732335,73,0.21,0.8,0.023,0.027,0.21
25203377,2025-06-11,2062BK1,126.9,7.92,9225.0,2250.0,729.0,2257.0,1657.0,263.0,0.0,6215.0,1096.0,0.0,0.1400952380952381,0.04080952380952381,0.8664761904761905,1920.0,0.941255006668586,48.97557131561091,4.099999999998178,0.8630208333328838,6,0.16,0.74,0.021,0.027,0.22
25203379,2025-06-11,2062BK1,117.4,8.14,10197.0,3129.0,693.0,1353.0,1725.0,263.0,0.0,6399.0,1097.0,0.0,0.1400952380952381,0.04080952380952381,0.8664761904761905,1988.0,0.9351601083245566,54.50596252083044,3.2588686481293516,0.8677062374241108,6,0.18,0.74,0.03,0.032,0.2
25203398,2025-06-11,2062BK1,114.98,8.12,9762.0,1899.0,701.0,2904.0,1630.0,263.0,0.0,6426.0,1725.0,0.0,0.1400952380952381,0.04080952380952381,0.8664761904761905,1893.0,0.9340373679859135,55.887980517864946,5.140600315953059,0.8610670892758262,6,0.2,0.74,0.019,0.022,0.22
25203383,2025-06-11,2062BK1,129.39,0.0,11274.0,2931.0,701.0,1789.0,1684.0,256.0,0.0,6476.0,1481.0,0.0,0.1400952380952381,0.04080952380952381,0.8664761904761905,1940.0,0.9999999999922715,50.05023572107544,3.846468781984358,0.8680412371129547,6,0.19,0.75,0.026,0.021,0.19
25203384,2025-06-11,2062BK1,121.69,8.17,10749.0,2205.0,699.0,1605.0,1657.0,202.0,0.0,6618.0,1120.0,0.0,0.1400952380952381,0.04080952380952381,0.8664761904761905,1859.0,0.9370860927080158,54.38409072188032,4.874829931970578,0.8913394298004887,6,0.19,0.75,0.029,0.024,0.21
25203386,2025-06-11,SEQRFE550D,120.13,0.0,8943.0,2064.0,704.0,1554.0,1583.0,199.0,0.0,6201.0,1225.0,0.0,0.1400952380952381,0.04080952380952381,0.8664761904761905,1782.0,0.9999999999916757,51.61907933029536,4.332848837207203,0.8883277216605565,73,0.22,0.83,0.025,0.024,0.23
25203389,2025-06-11,SEQRFE550D,114.17,0.0,9534.0,1350.0,718.0,2555.0,1600.0,256.0,0.0,6359.0,1961.0,0.0,0.1400952380952381,0.04080952380952381,0.8664761904761905,1856.0,0.9999999999912411,55.69764386392487,7.062222222216991,0.8620689655167769,73,0.22,0.82,0.022,0.029,0.24
25203391,2025-06-11,2062BK1,122.42,0.0,10377.0,1806.0,696.0,2853.0,1579.0,277.0,0.0,6824.0,2285.0,0.0,0.1400952380952381,0.04080952380952381,0.8664761904761905,1856.0,0.9999999999918314,55.74252573063435,5.745847176076553,0.8507543103443692,6,0.19,0.7,0.02,0.03,0.2
25203394,2025-06-11,2062BK1,118.53,8.11,11958.0,1803.0,682.0,2107.0,1617.0,260.0,0.0,6807.0,1542.0,0.0,0.1400952380952381,0.04080952380952381,0.8664761904761905,1877.0,0.9359602021404299,57.42849911366381,6.6322795341061385,0.8614810868402443,6,0.19,0.74,0.019,0.021,0.23
25203396,2025-06-11,2062BK1,120.31,7.98,9879.0,1908.0,710.0,2715.0,1613.0,257.0,0.0,6205.0,1939.0,0.0,0.1400952380952381,0.04080952380952381,0.8664761904761905,1870.0,0.9377971782606768,51.575097663938365,5.177672955972129,0.8625668449193248,6,0.2,0.76,0.021,0.024,0.24
25203400,2025-06-11,SEQRFE550D,114.41,8.12,9504.0,1920.0,688.0,2333.0,1576.0,260.0,0.0,6409.0,1526.0,0.0,0.1400952380952381,0.04080952380952381,0.8664761904761905,1836.0,0.9337305149683037,56.01783060872286,4.949999999997422,0.8583877995638026,73,0.22,0.8,0.02,0.024,0.21
25203381,2025-06-11,2062BK1,127.85,7.78,11421.0,2982.0,682.0,1889.0,1745.0,270.0,0.0,6383.0,1147.0,371.0,0.1400952380952381,0.04080952380952381,0.8664761904761905,2015.0,0.9426380594194306,49.92569417246832,3.8299798792743696,0.8660049627787265,6,0.18,0.76,0.028,0.035,0.18
25303360,2025-06-11,SEQRFE550D,129.14,7.74,8496.0,3168.0,0.0,1922.0,0.0,0.0,0.0,543.0,290.0,0.0,0.1400952380952381,0.04080952380952381,0.8664761904761905,0.0,0.9434541203905359,4.2047390428666205,2.6818181818173352,0.0,73,0.236,0.807,0.024,0.028,0.214
25303373,2025-06-11,2062BK1,128.45,7.85,8103.0,2475.0,695.0,831.0,1813.0,281.0,0.0,6315.0,1109.0,406.0,0.1400952380952381,0.04080952380952381,0.8664761904761905,2094.0,0.9424064563393808,49.16309848151684,3.273939393938071,0.865807067812385,6,0.18,0.78,0.02,0.027,0.21
25103405,2025-06-11,SEQRFE550D,118.73,7.54,9093.0,3018.0,699.0,1952.0,1702.0,257.0,0.0,5997.0,1807.0,0.0,0.1400952380952381,0.04080952380952381,0.8664761904761905,1959.0,0.9402866872500174,50.509559504333275,3.0129224652077493,0.868810617661629,73,0.21,0.77,0.021,0.034,0.22
25103374,2025-06-11,SEQRFE550D,121.15,0.0,9984.0,1467.0,747.0,2700.0,1760.0,301.0,0.0,6512.0,1272.0,0.0,0.1400952380952381,0.04080952380952381,0.8664761904761905,2061.0,0.9999999999917457,53.75154766773626,6.805725971365504,0.8539543910718806,73,0.21,0.8,0.024,0.029,0.23
25103371,2025-06-11,2062BK1,122.08,8.65,9057.0,2940.0,747.0,2252.0,1760.0,301.0,0.0,6406.0,2264.0,0.0,0.1400952380952381,0.04080952380952381,0.8664761904761905,2061.0,0.9338330910966587,52.47378767977987,3.0806122448969115,0.8539543910718806,6,0.17,0.79,0.028,0.031,0.24
25103226,2025-06-11,1786550D,131.77,7.8,9408.0,2706.0,592.0,2503.0,1751.0,264.0,0.0,6973.0,1586.0,0.0,0.1400952380952381,0.04080952380952381,0.8664761904761905,2015.0,0.9441140646203044,52.91796311715172,3.476718403546387,0.8689826302725217,3,0.22,0.83,0.02,0.03,0.23
25303401,2025-06-11,2062BK1,115.35,8.47,8895.0,3195.0,701.0,1560.0,1637.0,227.0,0.0,6595.0,1792.0,0.0,0.1400952380952381,0.04080952380952381,0.8664761904761905,1864.0,0.9315942497098079,57.173818811814705,2.7840375586845747,0.8782188841197005,6,0.2,0.8,0.025,0.022,0.2
25303397,2025-06-11,1786550D,121.56,7.12,7920.0,1773.0,712.0,1347.0,1651.0,210.0,0.0,5513.0,1911.0,0.0,0.1400952380952381,0.04080952380952381,0.8664761904761905,1861.0,0.9446689462158481,45.35208950275294,4.467005076139612,0.8871574422348806,3,0.21,0.78,0.03,0.03,0.18
25303395,2025-06-11,2062BK1,120.56,8.05,7854.0,2763.0,715.0,2004.0,1629.0,210.0,0.0,6597.0,1695.0,0.0,0.1400952380952381,0.04080952380952381,0.8664761904761905,1839.0,0.9374076665816234,54.71964167174254,2.842562432137951,0.8858075040778217,6,0.2,0.75,0.02,0.029,0.22
25303393,2025-06-11,2062BK1,127.28,8.26,7977.0,2937.0,701.0,1959.0,1600.0,213.0,0.0,6688.0,1276.0,0.0,0.1400952380952381,0.04080952380952381,0.8664761904761905,1813.0,0.9390585804859153,52.545568824225754,2.716036772215623,0.8825151682289671,6,0.2,0.76,0.022,0.031,0.22
25303364,2025-06-11,SEQRFE550D,130.63,8.16,10176.0,3930.0,704.0,696.0,1823.0,277.0,0.0,7087.0,1523.0,0.0,0.1400952380952381,0.04080952380952381,0.8664761904761905,2100.0,0.9412061387640234,54.25246880460651,2.5893129770985777,0.8680952380948247,73,0.23,0.79,0.022,0.022,0.2
25303390,2025-06-11,2062BK1,118.46,7.95,7911.0,1941.0,693.0,2152.0,1671.0,244.0,0.0,6711.0,1309.0,0.0,0.1400952380952381,0.04080952380952381,0.8664761904761905,1915.0,0.9371094058940186,56.652034441527505,4.075734157648596,0.8725848563964111,6,0.19,0.78,0.024,0.026,0.2
25303388,2025-06-11,2062BK1,124.92,7.9,9726.0,3189.0,652.0,2340.0,1742.0,254.0,0.0,6482.0,1306.0,0.0,0.1400952380952381,0.04080952380952381,0.8664761904761905,1996.0,0.9405210058655286,51.889209093404666,3.0498588899331924,0.8727454909815267,6,0.22,0.77,0.018,0.028,0.22
25303387,2025-06-11,2062BK1,121.31,8.2,9747.0,3147.0,646.0,1947.0,1777.0,257.0,0.0,6498.0,1038.0,0.0,0.1400952380952381,0.04080952380952381,0.8664761904761905,2034.0,0.9366844259058246,53.56524606336192,3.0972354623441065,0.8736479842670237,6,0.2,0.76,0.027,0.026,0.2
25303385,2025-06-11,SEQRFE550D,122.93,8.47,10512.0,3117.0,660.0,2361.0,1783.0,261.0,0.0,6738.0,1079.0,0.0,0.1400952380952381,0.04080952380952381,0.8664761904761905,2044.0,0.9355403348482837,54.81168144427876,3.3724735322414587,0.8723091976512366,73,0.24,0.83,0.015,0.025,0.24
25303376,2025-06-11,SEQRFE550D,123.83,7.85,8982.0,2190.0,715.0,2013.0,1830.0,281.0,0.0,6466.0,1120.0,353.0,0.1400952380952381,0.04080952380952381,0.8664761904761905,2111.0,0.940385783710963,52.216748768051225,4.101369863011826,0.8668877309327964,73,0.21,0.81,0.027,0.028,0.21
25303378,2025-06-11,SEQRFE550D,124.32,9.18,10053.0,2874.0,646.0,2927.0,1774.0,260.0,0.0,6593.0,1203.0,0.0,0.1400952380952381,0.04080952380952381,0.8664761904761905,2034.0,0.9312359550492042,53.032496782070204,3.497912317326549,0.8721730580133372,73,0.21,0.79,0.025,0.026,0.18
25303380,2025-06-11,SEQRFE550D,130.32,7.43,10377.0,2898.0,599.0,2871.0,1780.0,255.0,0.0,6671.0,1077.0,0.0,0.1400952380952381,0.04080952380952381,0.8664761904761905,2035.0,0.9460617059822428,51.18937998732974,3.5807453416136714,0.8746928746924448,73,0.21,0.81,0.022,0.028,0.21
25303382,2025-06-11,SEQRFE550D,120.51,9.38,10650.0,2889.0,644.0,2373.0,1813.0,325.0,143.0,6858.0,1165.0,0.0,0.1400952380952381,0.04080952380952381,0.8664761904761905,2281.0,0.9277850488803774,56.9081404028138,3.686396677049607,0.7948268303372228,73,0.21,0.83,0.018,0.021,0.21
25303392,2025-06-11,2062BK1,116.84,7.74,7797.0,2304.0,715.0,1095.0,1608.0,200.0,0.0,6567.0,1290.0,0.0,0.1400952380952381,0.04080952380952381,0.8664761904761905,1808.0,0.9378712473837063,56.205066757478555,3.3841145833318644,0.8893805309729594,6,0.19,0.75,0.021,0.027,0.21
25103418,2025-06-12,IS2062E350BR,119.04,8.45,10407.0,2001.0,699.0,3988.0,2457.0,102.0,474.0,6239.0,1129.0,0.0,0.13876190476190478,0.03585714285714286,0.6901904761904761,3033.0,0.9337202917802673,52.410954300634984,5.200899550222289,0.8100890207712462,59,0.17,1.33,0.023,0.03,0.21
25103416,2025-06-12,2062BK1,116.2,0.0,6243.0,2001.0,697.0,1946.0,1655.0,257.0,0.0,6017.0,1415.0,0.0,0.13876190476190478,0.03585714285714286,0.6901904761904761,1912.0,0.9999999999913941,51.781411359278984,3.1199400299834483,0.8655857740581246,6,0.2,0.75,0.018,0.028,0.22
25103414,2025-06-12,2062BK1,123.8,9.49,10002.0,2004.0,699.0,1909.0,1704.0,260.0,0.0,6620.0,1451.0,0.0,0.13876190476190478,0.03585714285714286,0.6901904761904761,1964.0,0.9288018605977284,53.47334410296064,4.991017964069366,0.8676171079425318,6,0.2,0.75,0.036,0.031,0.2
25103407,2025-06-12,2062BK1,120.12,7.98,8508.0,3042.0,707.0,1701.0,1740.0,265.0,0.0,6064.0,1421.0,0.0,0.13876190476190478,0.03585714285714286,0.6901904761904761,2005.0,0.937704918025467,50.48285048243021,2.796844181458647,0.8678304239397168,6,0.18,0.75,0.03,0.03,0.21
25203403,2025-06-12,2062BK1,124.05,8.23,8742.0,3402.0,892.0,1449.0,1620.0,260.0,0.0,5778.0,965.0,1140.0,0.13876190476190478,0.03585714285714286,0.6901904761904761,1880.0,0.9377834895604946,46.577992744485464,2.569664902997481,0.8617021276591161,6,0.2,0.76,0.025,0.026,0.21
25203406,2025-06-12,SEQRFE550D,118.47,8.25,8994.0,2502.0,685.0,1384.0,1661.0,314.0,0.0,6608.0,1468.0,0.0,0.13876190476190478,0.03585714285714286,0.6901904761904761,1975.0,0.9348958333259556,55.777834050343735,3.5947242206220644,0.8410126582274223,73,0.21,0.75,0.031,0.026,0.24
25203408,2025-06-12,2062BK1,118.61,7.99,9957.0,2799.0,710.0,1091.0,1657.0,286.0,0.0,6961.0,1027.0,0.0,0.13876190476190478,0.03585714285714286,0.6901904761904761,1943.0,0.9368878356956012,58.68813759329999,3.557341907822952,0.8528049408127366,6,0.21,0.74,0.025,0.022,0.21
25203412,2025-06-12,S.TOWER6VAN,121.09,0.0,9882.0,1902.0,698.0,2868.0,2403.0,71.0,476.0,6090.0,1751.0,0.0,0.13876190476190478,0.03585714285714286,0.6901904761904761,2950.0,0.9999999999917416,50.29317036873157,5.19558359621178,0.8145762711861646,67,0.19,1.24,0.018,0.027,0.22
25203415,2025-06-12,S.TOWER6VAN,117.36,0.0,8487.0,2001.0,709.0,2019.0,2443.0,64.0,402.0,6510.0,1196.0,0.0,0.13876190476190478,0.03585714285714286,0.6901904761904761,2909.0,0.9999999999914791,55.470347647789104,4.241379310342708,0.8398074939838983,67,0.17,1.28,0.033,0.025,0.25
25203417,2025-06-12,S.TOWER6VAN,123.36,0.0,7965.0,2208.0,704.0,2765.0,2423.0,47.0,402.0,6505.0,1063.0,0.0,0.13876190476190478,0.03585714285714286,0.6901904761904761,2872.0,0.9999999999918936,52.73184176351547,3.6073369565201054,0.8436629526459458,67,0.18,1.29,0.026,0.023,0.24
25203419,2025-06-12,S.TOWER6VAN,124.3,8.1,7962.0,3006.0,599.0,2498.0,2403.0,91.0,405.0,3058.0,1487.0,0.0,0.13876190476190478,0.03585714285714286,0.6901904761904761,2899.0,0.9388217522587703,24.6017699113065,2.648702594809498,0.8289065194891932,67,0.17,1.32,0.028,0.019,0.2
25203421,2025-06-12,IS2062E350BR,113.36,7.76,7923.0,2019.0,594.0,1773.0,2427.0,68.0,408.0,6002.0,980.0,0.0,0.13876190476190478,0.03585714285714286,0.6901904761904761,2903.0,0.935931307786196,52.9463655605774,3.9242199108450104,0.836031691353484,59,0.17,1.41,0.032,0.022,0.19
25103420,2025-06-12,S.TOWER6VAN,115.9,7.85,9318.0,1989.0,501.0,2622.0,2568.0,118.0,480.0,5874.0,1647.0,0.0,0.13876190476190478,0.03585714285714286,0.6901904761904761,3166.0,0.9365656565580883,50.68162208756961,4.684766214175624,0.8111181301324033,67,0.18,1.31,0.021,0.019,0.2
25203425,2025-06-12,SEQRFE550D,118.92,0.0,8307.0,2121.0,611.0,1814.0,1759.0,327.0,0.0,6232.0,1677.0,0.0,0.13876190476190478,0.03585714285714286,0.6901904761904761,2086.0,0.999999999991591,52.40497813612172,3.91654879773507,0.8432406519650799,73,0.22,0.82,0.024,0.029,0.23
25203427,2025-06-12,S.TOWER6VAN,120.19,8.52,7731.0,2073.0,685.0,2360.0,2342.0,216.0,520.0,6499.0,2703.0,0.0,0.13876190476190478,0.03585714285714286,0.6901904761904761,3078.0,0.9338046771740051,54.07271819573947,3.7293777134569566,0.7608836907080049,67,0.17,1.26,0.029,0.026,0.23
25203431,2025-06-12,C20MMNACUTLT,121.93,8.16,8259.0,2220.0,605.0,684.0,1833.0,226.0,0.0,6400.0,1858.0,0.0,0.13876190476190478,0.03585714285714286,0.6901904761904761,2059.0,0.9372741947810188,52.489133108730506,3.7202702702685944,0.890237979601316,40,0.21,0.79,0.043,0.033,0.22
25203432,2025-06-12,1786550D,126.88,7.68,8697.0,2010.0,591.0,1755.0,1823.0,257.0,0.0,6510.0,1509.0,0.0,0.13876190476190478,0.03585714285714286,0.6901904761904761,2080.0,0.9429250891725407,51.30832282431188,4.326865671639639,0.8764423076918864,3,0.22,0.82,0.04,0.03,0.22
25203442,2025-06-12,C20MMNC,124.45,8.21,10461.0,3114.0,701.0,0.0,1674.0,256.0,0.0,6301.0,2218.0,873.0,0.13876190476190478,0.03585714285714286,0.6901904761904761,1930.0,0.9381124679561428,50.63077541140513,3.359344894025896,0.8673575129529185,42,0.23,0.84,0.033,0.022,0.26
25203410,2025-06-12,2062BK1,113.31,8.56,9801.0,2994.0,646.0,1395.0,1586.0,280.0,0.0,6615.0,2531.0,0.0,0.13876190476190478,0.03585714285714286,0.6901904761904761,1866.0,0.9297612209655389,58.37966640139105,3.2735470941872835,0.8499464094314845,6,0.18,0.73,0.017,0.022,0.22
25203423,2025-06-12,S.TOWER6VAN,116.56,8.17,7974.0,2049.0,594.0,2526.0,2258.0,0.0,398.0,6397.0,1056.0,0.0,0.13876190476190478,0.03585714285714286,0.6901904761904761,2656.0,0.9344985167887877,54.88160603933698,3.8916544655910728,0.8501506024093185,67,0.18,1.3,0.024,0.025,0.2
25103424,2025-06-12,S.TOWER6VAN,124.1,8.2,9774.0,2001.0,742.0,2422.0,2456.0,125.0,527.0,6129.0,1066.0,0.0,0.13876190476190478,0.03585714285714286,0.6901904761904761,3108.0,0.9380196522982767,49.38759065230147,4.884557721136989,0.7902187902185359,67,0.19,1.31,0.03,0.024,0.24
25103428,2025-06-12,SEQRFE550D,121.06,0.0,12603.0,2286.0,704.0,3909.0,1716.0,247.0,0.0,6517.0,1196.0,0.0,0.13876190476190478,0.03585714285714286,0.6901904761904761,1963.0,0.9999999999917396,53.832810176327165,5.513123359577641,0.8741721854300183,73,0.23,0.83,0.019,0.026,0.22
25303399,2025-06-12,2062BK1,118.33,7.54,7716.0,1671.0,718.0,3550.0,1641.0,207.0,0.0,6122.0,1240.0,0.0,0.13876190476190478,0.03585714285714286,0.6901904761904761,1848.0,0.9400969253917526,51.73666863811597,4.6175942549344,0.8879870129865325,6,0.176,0.784,0.025,0.022,0.193
25303404,2025-06-12,2062BK1,119.34,7.54,8973.0,3342.0,718.0,609.0,1667.0,274.0,0.0,6490.0,1126.0,0.0,0.13876190476190478,0.03585714285714286,0.6901904761904761,1941.0,0.9405737704843901,54.382436734922216,2.6849192100530566,0.858835651725472,6,0.2,0.79,0.017,0.021,0.18
25303409,2025-06-12,SEQRFE550D,111.83,7.33,9183.0,2940.0,705.0,0.0,1628.0,248.0,0.0,6302.0,1053.0,0.0,0.13876190476190478,0.03585714285714286,0.6901904761904761,1876.0,0.9384860691428458,56.35339354326788,3.1234693877540396,0.867803837952629,73,0.23,0.83,0.022,0.022,0.23
25303411,2025-06-12,ASP1239,121.09,7.74,10017.0,2019.0,793.0,1977.0,1261.0,199.0,0.0,6192.0,1379.0,0.0,0.13876190476190478,0.03585714285714286,0.6901904761904761,1460.0,0.939920825887294,51.1355190350059,4.9613670133704995,0.8636986301363947,24,0.45,0.73,0.02,0.013,0.23
25103426,2025-06-12,S.TOWER6VAN,120.65,7.74,9360.0,1983.0,697.0,1988.0,2457.0,125.0,531.0,6477.0,1110.0,0.0,0.13876190476190478,0.03585714285714286,0.6901904761904761,3113.0,0.9397149310620787,53.684210525870824,4.720121028741946,0.789270799871253,67,0.17,1.34,0.024,0.024,0.22
25303435,2025-06-12,C20MMNC,123.12,7.85,8418.0,1020.0,701.0,603.0,1764.0,267.0,0.0,6639.0,1161.0,350.0,0.13876190476190478,0.03585714285714286,0.6901904761904761,2031.0,0.9400626097507823,53.923001948879765,8.252941176462498,0.8685376661738707,42,0.203,0.84,0.029,0.024,0.194
25303439,2025-06-12,SEQRFE550D,128.45,8.0,9837.0,2643.0,652.0,2010.0,1763.0,260.0,0.0,6686.0,1073.0,0.0,0.13876190476190478,0.03585714285714286,0.6901904761904761,2023.0,0.9413704653650322,52.051381860240944,3.7219069239486484,0.8714780029654614,73,0.22,0.74,0.029,0.024,0.18
25303441,2025-06-12,C20MMNC,123.69,7.23,9459.0,2655.0,657.0,2736.0,1755.0,264.0,0.0,6547.0,1062.0,0.0,0.13876190476190478,0.03585714285714286,0.6901904761904761,2019.0,0.9447754353731687,52.930713881049954,3.5627118644054376,0.869242199108039,42,0.21,0.8,0.025,0.028,0.2
25303445,2025-06-12,C20MMNC,131.79,7.33,9927.0,2679.0,590.0,3627.0,1813.0,294.0,0.0,6949.0,1078.0,0.0,0.13876190476190478,0.03585714285714286,0.6901904761904761,2107.0,0.9473116733686938,52.72782456899061,3.705487122059087,0.8604651162786614,42,0.21,0.79,0.018,0.025,0.21
25303413,2025-06-12,S.TOWER6VAN,110.87,0.0,8424.0,1551.0,696.0,1383.0,2456.0,51.0,403.0,6024.0,968.0,0.0,0.13876190476190478,0.03585714285714286,0.6901904761904761,2910.0,0.9999999999909804,54.33390457243317,5.431334622820483,0.8439862542952427,67,0.17,1.3,0.021,0.021,0.24
25103430,2025-06-12,S.TOWER6VAN,120.12,7.98,5160.0,2031.0,649.0,1750.0,2552.0,112.0,528.0,5896.0,1006.0,274.0,0.13876190476190478,0.03585714285714286,0.6901904761904761,3192.0,0.937704918025467,49.084249083840454,2.5406203840460164,0.7994987468669175,67,0.17,1.29,0.022,0.026,0.23
25103443,2025-06-12,2062BK1,122.67,0.0,9807.0,2523.0,689.0,2768.0,1706.0,265.0,0.0,6353.0,1441.0,0.0,0.13876190476190478,0.03585714285714286,0.6901904761904761,1971.0,0.999999999991848,51.78935354975308,3.8870392389996486,0.865550481988399,6,0.19,0.71,0.023,0.023,0.2
25103440,2025-06-12,S.TOWER6VAN,124.51,8.28,8928.0,2985.0,714.0,2445.0,2490.0,95.0,524.0,6284.0,1247.0,0.0,0.13876190476190478,0.03585714285714286,0.6901904761904761,3109.0,0.9376459070642547,50.46984177937137,2.990954773868345,0.8009006111287228,67,0.19,1.32,0.032,0.027,0.23
25103436,2025-06-12,SEQRFE550D,122.55,8.47,9597.0,2502.0,687.0,2300.0,1696.0,261.0,0.0,6392.0,1102.0,0.0,0.13876190476190478,0.03585714285714286,0.6901904761904761,1957.0,0.9353533811560422,52.158302733152524,3.8357314148665727,0.8666326009193324,73,0.22,0.78,0.029,0.027,0.2
25103433,2025-06-12,SEQRFE550D,119.75,8.05,8247.0,2706.0,647.0,986.0,1761.0,254.0,0.0,6112.0,1178.0,0.0,0.13876190476190478,0.03585714285714286,0.6901904761904761,2015.0,0.9370109546092565,51.03966597034622,3.047671840353641,0.8739454094288467,73,0.22,0.81,0.031,0.023,0.2
25203477,2025-06-13,2062BK1,124.04,7.86,10323.0,3015.0,600.0,2339.0,1708.0,229.0,0.0,6357.0,2312.0,0.0,0.1371,0.0375,0.8444,1937.0,0.9404094010542805,51.249596903811266,3.4238805970137896,0.8817759421781716,6,0.22,0.78,0.03,0.037,0.25
25203474,2025-06-13,1786550D,128.82,7.78,10080.0,1875.0,597.0,1816.0,1741.0,236.0,0.0,6534.0,1494.0,0.0,0.1371,0.0375,0.8444,1977.0,0.9430453879872398,50.72193758693742,5.375999999997132,0.880627212948467,3,0.21,0.75,0.03,0.03,0.22
25203471,2025-06-13,2062BK1,127.44,8.16,9930.0,2304.0,594.0,1039.0,1779.0,318.0,0.0,6727.0,1210.0,0.0,0.1371,0.0375,0.8444,2097.0,0.9398230088426268,52.78562460724431,4.3098958333314625,0.8483547925603966,6,0.2,0.8,0.018,0.022,0.25
25203467,2025-06-13,1786550D,131.24,0.0,10965.0,1671.0,605.0,2145.0,1762.0,246.0,0.0,6233.0,1665.0,0.0,0.1371,0.0375,0.8444,2008.0,0.9999999999923804,47.49314233429219,6.561938958703434,0.8774900398402005,3,0.22,0.78,0.03,0.02,0.21
25203464,2025-06-13,1786550D,117.1,7.98,9723.0,2571.0,608.0,1200.0,1772.0,277.0,0.0,6499.0,2341.0,365.0,0.1371,0.0375,0.8444,2049.0,0.9362008314603757,55.499573014043555,3.781796966159556,0.8648121034646828,3,0.23,0.78,0.02,0.03,0.2
25203460,2025-06-13,1786550D,125.28,8.14,10269.0,2031.0,685.0,3504.0,1600.0,233.0,0.0,6503.0,1165.0,0.0,0.1371,0.0375,0.8444,1833.0,0.9389896567160921,51.90772669179511,5.056129985226462,0.8728859792684818,3,0.22,0.79,0.02,0.02,0.24
25203458,2025-06-13,1786550D,123.59,7.29,10818.0,2007.0,833.0,3802.0,1586.0,280.0,0.0,6697.0,2222.0,0.0,0.1371,0.0375,0.8444,1866.0,0.9443001222421739,54.187231976258694,5.390134529145296,0.8499464094314845,3,0.22,0.79,0.02,0.02,0.24
25203456,2025-06-13,2062BK1,126.19,0.0,9972.0,1812.0,707.0,3057.0,1620.0,246.0,0.0,6458.0,2114.0,0.0,0.1371,0.0375,0.8444,1866.0,0.9999999999920755,51.17679689316763,5.503311258275109,0.8681672025718821,6,0.22,0.86,0.027,0.025,0.26
25203453,2025-06-13,1786550D,119.35,0.0,9294.0,3024.0,701.0,2318.0,1701.0,304.0,0.0,6259.0,1096.0,287.0,0.1371,0.0375,0.8444,2005.0,0.9999999999916213,52.44239631292466,3.073412698411682,0.8483790523686542,3,0.2,0.79,0.02,0.02,0.22
25203450,2025-06-13,2062BK1,123.49,8.1,8676.0,2877.0,679.0,1615.0,1681.0,233.0,0.0,6680.0,1476.0,0.0,0.1371,0.0375,0.8444,1914.0,0.9384451705985376,54.09344886181801,3.0156412930125076,0.8782654127477125,6,0.19,0.76,0.022,0.021,0.23
25103466,2025-06-13,1786550D,132.71,0.0,10497.0,1608.0,689.0,995.0,1651.0,238.0,0.0,1510.0,1693.0,0.0,0.1371,0.0375,0.8444,1889.0,0.9999999999924648,11.378193052434796,6.527985074622806,0.8740074113282826,3,0.22,0.77,0.03,0.02,0.21
25203444,2025-06-13,2062BK1,127.46,7.81,9300.0,3330.0,712.0,1135.0,1671.0,243.0,0.0,6581.0,1160.0,0.0,0.1371,0.0375,0.8444,1914.0,0.9422636208993699,51.631884512383245,2.7927927927919542,0.873040752350641,6,0.19,0.71,0.027,0.025,0.23
25103463,2025-06-13,1786550D,117.1,8.47,10647.0,2490.0,694.0,1769.0,1755.0,304.0,271.0,4714.0,1681.0,0.0,0.1371,0.0375,0.8444,2330.0,0.9325475830139958,40.25619128915238,4.275903614456114,0.7532188841198484,3,0.22,0.83,0.02,0.02,0.21
25203434,2025-06-13,S.TOWER6VAN,121.8,7.65,8655.0,2007.0,611.0,2433.0,2497.0,91.0,523.0,6084.0,1495.0,0.0,0.1371,0.0375,0.8444,3111.0,0.9409038238629518,49.95073891584605,4.312406576978419,0.8026358084214713,67,0.178,1.315,0.038,0.03,0.23
25103438,2025-06-13,C20MMNC,126.86,7.64,9570.0,1995.0,704.0,3182.0,1709.0,260.0,0.0,6278.0,4045.0,0.0,0.1371,0.0375,0.8444,1969.0,0.9431970260152923,49.48762415221908,4.796992481200603,0.867953275774064,42,0.223,0.828,0.022,0.022,0.235
25103481,2025-06-13,1786550D,127.75,8.05,8985.0,2715.0,705.0,2601.0,1763.0,261.0,0.0,6484.0,2169.0,0.0,0.1371,0.0375,0.8444,2024.0,0.9407216494776088,50.755381604299366,3.3093922651921512,0.8710474308296092,3,0.23,0.84,0.03,0.04,0.24
25103446,2025-06-13,2062BK1,127.19,7.38,10980.0,2910.0,697.0,2787.0,1719.0,281.0,0.0,6532.0,2215.0,0.0,0.1371,0.0375,0.8444,2000.0,0.9451586534818671,51.356238697607075,3.773195876287363,0.8594999999995703,6,0.19,0.73,0.025,0.021,0.22
25103451,2025-06-13,2062BK1,128.09,9.09,9606.0,1989.0,699.0,2609.0,1734.0,257.0,0.0,6333.0,2077.0,0.0,0.1371,0.0375,0.8444,1991.0,0.9337366963046091,49.441798734878276,4.829562594266049,0.8709191361120688,6,0.17,0.74,0.017,0.021,0.22
25103454,2025-06-13,2062BK1,129.07,0.0,9711.0,1989.0,714.0,2486.0,1841.0,399.0,0.0,6093.0,1485.0,0.0,0.1371,0.0375,0.8444,2240.0,0.9999999999922523,47.206941969108186,4.882352941174016,0.8218749999996331,6,0.19,0.82,0.018,0.018,0.23
25103472,2025-06-13,2062BK1,126.94,8.12,10578.0,2154.0,709.0,512.0,1655.0,240.0,0.0,6957.0,1892.0,0.0,0.1371,0.0375,0.8444,1895.0,0.9398785724793435,54.805419882977745,4.910863509747024,0.8733509234823887,6,0.18,0.75,0.026,0.025,0.22
25103469,2025-06-13,2062BK1,116.35,7.3,9825.0,2130.0,707.0,978.0,1659.0,240.0,0.0,6170.0,993.0,0.0,0.1371,0.0375,0.8444,1899.0,0.9409623938460092,53.0296519118777,4.612676056335863,0.8736176935224468,6,0.19,0.71,0.021,0.026,0.21
25203448,2025-06-13,C20MMNC,118.7,8.3,9282.0,3324.0,850.0,1816.0,1735.0,277.0,0.0,5938.0,2149.0,0.0,0.1371,0.0375,0.8444,2012.0,0.9346456692839792,50.02527379907308,2.792418772562337,0.8623260437371459,42,0.21,0.81,0.033,0.025,0.23
25203480,2025-06-13,S.TOWER6VAN,127.56,8.13,9504.0,3018.0,660.0,1774.0,2403.0,64.0,473.0,6701.0,1282.0,0.0,0.1371,0.0375,0.8444,2940.0,0.9400840150273412,52.532141736809876,3.149105367792197,0.8173469387752322,67,0.17,1.34,0.025,0.025,0.23
25303455,2025-06-13,2062BK1,129.07,8.05,8721.0,2232.0,691.0,2925.0,1824.0,261.0,0.0,6407.0,1113.0,304.0,0.1371,0.0375,0.8444,2085.0,0.941292298709588,49.63973037847959,3.9072580645143784,0.8748201438844725,6,0.18,0.74,0.019,0.021,0.22
25303459,2025-06-13,ASP1239,124.86,8.05,8979.0,2070.0,866.0,3132.0,1161.0,203.0,0.0,6565.0,1151.0,0.0,0.1371,0.0375,0.8444,1364.0,0.9394326988116815,52.578888354536446,4.337681159418194,0.8511730205272352,24,0.45,0.71,0.018,0.015,0.22
25303437,2025-06-13,S.TOWER6VAN,128.3,7.56,8511.0,1764.0,699.0,2283.0,2569.0,102.0,401.0,6448.0,1123.0,283.0,0.1371,0.0375,0.8444,3072.0,0.9443544825486211,50.2572096644563,4.824829931970054,0.8362630208330611,67,0.182,1.31,0.024,0.023,0.232
25303449,2025-06-13,1786500D,124.81,8.22,9513.0,2664.0,647.0,3750.0,1745.0,264.0,0.0,6906.0,1232.0,0.0,0.1371,0.0375,0.8444,2009.0,0.9382094264381102,55.332104798851596,3.5709459459446053,0.8685913389741818,2,0.21,0.71,0.019,0.02,0.184
25303452,2025-06-13,1786550D,132.06,0.0,8019.0,2337.0,707.0,3242.0,1769.0,257.0,0.0,6116.0,1050.0,276.0,0.1371,0.0375,0.8444,2026.0,0.9999999999924277,46.31228229557541,3.4313222079574532,0.8731490621910794,3,0.2,0.8,0.02,0.02,0.25
25303457,2025-06-13,1786550D,132.3,8.47,8577.0,2511.0,668.0,2529.0,1814.0,260.0,0.0,428.0,2428.0,0.0,0.1371,0.0375,0.8444,2074.0,0.9398309298789528,3.235071806475925,3.415770609317636,0.8746383799417191,3,0.2,0.79,0.02,0.02,0.23
25303447,2025-06-13,SEQRFE550D,127.54,8.12,8805.0,2670.0,652.0,1968.0,1758.0,259.0,0.0,6718.0,1373.0,0.0,0.1371,0.0375,0.8444,2017.0,0.9401444788372393,52.67367100476184,3.297752808987529,0.8715914724834548,73,0.22,0.75,0.018,0.02,0.2
25303473,2025-06-13,1786550D,126.01,8.67,8235.0,2154.0,704.0,2067.0,1604.0,201.0,0.0,7006.0,1364.0,171.0,0.1371,0.0375,0.8444,1805.0,0.9356251856182387,55.598762002574404,3.8231197771569994,0.8886426592792861,3,0.21,0.79,0.03,0.02,0.21
25303470,2025-06-13,1786550D,124.91,7.91,8898.0,2430.0,702.0,2145.0,1699.0,218.0,0.0,5486.0,1103.0,0.0,0.1371,0.0375,0.8444,1917.0,0.940445715999545,43.9196221275805,3.6617283950602215,0.8862806468435648,3,0.21,0.74,0.02,0.03,0.22
25303468,2025-06-13,2062BK1,119.99,7.98,9018.0,1977.0,696.0,2556.0,1706.0,224.0,0.0,6471.0,1783.0,0.0,0.1371,0.0375,0.8444,1930.0,0.9376416347508193,53.92949412406092,4.561456752653231,0.8839378238337389,6,0.2,0.76,0.024,0.032,0.22
25303465,2025-06-13,2062BK1,125.09,7.95,8055.0,2835.0,699.0,1401.0,1724.0,210.0,0.0,7042.0,1864.0,0.0,0.1371,0.0375,0.8444,1934.0,0.940243535771646,56.29546726312019,2.841269841268839,0.8914167528433861,6,0.187,0.745,0.027,0.026,0.212
25303475,2025-06-13,1786550D,127.16,8.0,9834.0,1962.0,643.0,1946.0,1740.0,261.0,0.0,7042.0,1755.0,0.0,0.1371,0.0375,0.8444,2001.0,0.9408108907891328,55.37905001529271,5.012232415899586,0.8695652173908698,3,0.23,0.74,0.02,0.02,0.21
25303461,2025-06-13,2062BK1,123.5,8.16,9318.0,2421.0,696.0,2160.0,1805.0,268.0,0.0,6374.0,1133.0,295.0,0.1371,0.0375,0.8444,2073.0,0.9380221783310192,51.61133603197076,3.848822800494073,0.8707187650743509,6,0.19,0.75,0.015,0.027,0.24
25103497,2025-06-14,S.TOWER6VAN,127.36,7.98,12171.0,2727.0,651.0,755.0,2561.0,122.0,589.0,2372.0,2853.0,0.0,0.14304545454545453,0.03431818181818182,0.8887727272727273,3272.0,0.9410373873138685,18.624371859150248,4.463146314629826,0.7827017114912034,67,0.19,1.27,0.029,0.026,0.21
25103476,2025-06-14,2062BK1,128.82,9.59,10281.0,2466.0,687.0,2466.0,1655.0,237.0,0.0,1429.0,2019.0,0.0,0.14304545454545453,0.03431818181818182,0.8887727272727273,1892.0,0.9307130987578158,11.092997981593752,4.169099756689307,0.8747357293864298,6,0.16,0.73,0.018,0.026,0.19
25203513,2025-06-14,SAILTOWER6VA,126.36,8.11,8970.0,2547.0,890.0,3186.0,2487.0,0.0,520.0,6600.0,1684.0,0.0,0.14304545454545453,0.03431818181818182,0.8887727272727273,3007.0,0.9396891499892936,52.23171889797221,3.5217903415769447,0.8270701696039817,68,0.19,1.3,0.022,0.014,0.23
25103484,2025-06-14,1786550D,120.5,8.67,9492.0,2763.0,699.0,2544.0,1752.0,253.0,0.0,200.0,2613.0,0.0,0.14304545454545453,0.03431818181818182,0.8887727272727273,2005.0,0.9328791514985456,1.6597510373306243,3.4353963083592345,0.8738154613461976,3,0.24,0.77,0.03,0.03,0.2
