Repository: SiddharthKumar268/FerroMind

# FerroMind
*Ferro-Alloy Optimisation using Machine Learning*
**SAIL Durgapur Steel Plant | Steel Melting Shop**
Intern: Siddharth Kumar | FY 2023-24 to FY 2025-26

---

## Quick Start

```bash

# 2. Place raw Excel files in data/raw/

## Dataset

| | |
|---|---|
| Total heats after cleaning | 47,421 |
| Training set | 37,936 heats (Apr 2023 – Jun 2025) |
| Test set | 9,485 heats (Jun 2025 – Dec 2025) |
| Input features | 21 (16 raw + 5 engineered) |
| Target variables | Mn, Si, C, S, P |
| BOF grades | 76 distinct grades |
| Split method | Chronological 80/20 — no shuffle, no leakage |

---

File: data/processed/sms_train.csv (part 253 of 253)
Heat_Number,Date,BOF Grade Code,Hot Metal Addn. Weight,Scrap Addn. Weight,Lime Into Converter,Dolomite Into Converter,Lime Into Ladle,Iron Ore Into Converter,SIMN Into Ladle,FESI Into Ladle,FEMN Into Ladle,Measered O2 Mainblow II,Duration of Mainblow I/II,Measered O2 2nd Blow,HM_P,HM_S,HM_Si,Total_FA_Ladle,HM_Ratio,O2_per_ton_HM,Lime_Dolo_Ratio,SiMn_FA_Fraction,Grade_Encoded,C,Mn,P,S,Si
25103487,2025-06-14,S.TOWER6VAN,112.75,8.2,9453.0,2916.0,701.0,2639.0,2462.0,77.0,544.0,234.0,1932.0,0.0,0.14304545454545453,0.03431818181818182,0.8887727272727273,3083.0,0.932203389822801,2.0753880265891316,3.241769547323991,0.7985728186828418,67,0.18,1.36,0.03,0.025,0.26
25103491,2025-06-14,2062BK1,114.75,0.0,10053.0,2895.0,655.0,1791.0,1818.0,271.0,0.0,6081.0,1482.0,0.0,0.14304545454545453,0.03431818181818182,0.8887727272727273,2089.0,0.9999999999912854,52.99346405182576,3.4725388601024276,0.8702728578262947,6,0.186,0.802,0.032,0.027,0.198
25103494,2025-06-14,S.TOWER6VAN,120.76,9.2,10005.0,2745.0,640.0,1724.0,2512.0,99.0,535.0,6415.0,1301.0,0.0,0.14304545454545453,0.03431818181818182,0.8887727272727273,3146.0,0.9292089873735826,53.12189466666841,3.644808743168071,0.7984742530194537,67,0.17,1.3,0.036,0.028,0.22
25103478,2025-06-14,1786550D,123.37,8.1,9972.0,2724.0,694.0,2580.0,1747.0,254.0,0.0,6428.0,1739.0,0.0,0.14304545454545453,0.03431818181818182,0.8887727272727273,2001.0,0.9383889860733371,52.10342870996106,3.660792951540506,0.8730634682654308,3,0.216,0.779,0.021,0.031,0.25
25103507,2025-06-14,1786550D,128.25,8.12,9495.0,3030.0,1398.0,2900.0,3499.0,592.0,636.0,6396.0,1028.0,0.0,0.14304545454545453,0.03431818181818182,0.8887727272727273,4727.0,0.9404561120412082,49.87134502885091,3.1336633663355995,0.7402157816795556,3,0.23,0.76,0.02,0.02,0.21
25203516,2025-06-14,1786550D,122.4,7.55,9534.0,2013.0,712.0,2637.0,1714.0,256.0,0.0,2475.0,424.0,0.0,0.14304545454545453,0.03431818181818182,0.8887727272727273,1970.0,0.9419007310431559,20.220588235128915,4.736214605064712,0.8700507614208781,3,0.23,0.78,0.02,0.02,0.25
25203519,2025-06-14,1786550D,126.24,0.0,8949.0,2040.0,712.0,3981.0,1688.0,263.0,0.0,6660.0,1204.0,359.0,0.14304545454545453,0.03431818181818182,0.8887727272727273,1951.0,0.9999999999920786,52.75665399197753,4.386764705880203,0.8651973346997103,3,0.21,0.81,0.02,0.02,0.26
25203522,2025-06-14,2062BK1,120.5,0.0,9582.0,2109.0,690.0,1985.0,1691.0,240.0,0.0,6404.0,1079.0,0.0,0.14304545454545453,0.03431818181818182,0.8887727272727273,1931.0,0.9999999999917012,53.1452282153266,4.543385490751757,0.8757120662864445,6,0.18,0.78,0.026,0.023,0.19
25203525,2025-06-14,S.TOWER6VAN,124.1,0.0,11400.0,1005.0,693.0,3157.0,2427.0,61.0,405.0,6328.0,1183.0,0.0,0.14304545454545453,0.03431818181818182,0.8887727272727273,2893.0,0.999999999991942,50.99113618008871,11.343283582078266,0.8389215347387352,67,0.19,1.28,0.024,0.028,0.25
25203506,2025-06-14,S.TOWER6VAN,127.59,7.99,9585.0,2616.0,690.0,2611.0,2521.0,101.0,378.0,6798.0,1760.0,0.0,0.14304545454545453,0.03431818181818182,0.8887727272727273,3000.0,0.9410680041234617,53.28003762008559,3.663990825686673,0.8403333333330533,67,0.19,1.27,0.027,0.023,0.27
25203502,2025-06-14,S.TOWER6VAN,122.15,8.14,9264.0,2013.0,696.0,2382.0,2390.0,81.0,472.0,6661.0,2041.0,358.0,0.14304545454545453,0.03431818181818182,0.8887727272727273,2943.0,0.9375239849494394,54.53131395780162,4.602086438149726,0.8120965001696188,67,0.19,1.34,0.036,0.026,0.21
25203498,2025-06-14,2062BK1,127.82,8.14,9369.0,2289.0,704.0,3213.0,1667.0,277.0,0.0,6993.0,1601.0,270.0,0.14304545454545453,0.03431818181818182,0.8887727272727273,1944.0,0.9401294498312731,54.70974808281404,4.093053735253782,0.8575102880654025,6,0.19,0.71,0.018,0.029,0.23
25203495,2025-06-14,1786550D,127.48,7.98,10122.0,2235.0,654.0,3168.0,1620.0,253.0,0.0,6260.0,1657.0,0.0,0.14304545454545453,0.03431818181818182,0.8887727272727273,1873.0,0.9410896205452453,49.105742076803374,4.528859060400658,0.864922584089234,3,0.2,0.77,0.02,0.02,0.24
25203489,2025-06-14,1786550D,114.75,0.0,9786.0,2214.0,641.0,2931.0,1762.0,273.0,0.0,6517.0,2288.0,0.0,0.14304545454545453,0.03431818181818182,0.8887727272727273,2035.0,0.9999999999912854,56.79302832194516,4.420054200540009,0.8658476658472404,3,0.2,0.77,0.03,0.03,0.25
25203486,2025-06-14,1786550D,132.03,0.0,9819.0,2988.0,657.0,2360.0,1640.0,216.0,0.0,6497.0,1090.0,0.0,0.14304545454545453,0.03431818181818182,0.8887727272727273,1856.0,0.9999999999924261,49.20851321632047,3.2861445783121535,0.8836206896546963,3,0.21,0.84,0.03,0.03,0.26
25203483,2025-06-14,S.TOWER6VAN,122.98,7.29,9780.0,3006.0,655.0,2574.0,2420.0,88.0,479.0,1993.0,1198.0,0.0,0.14304545454545453,0.03431818181818182,0.8887727272727273,2987.0,0.9440393029788591,16.20588713598792,3.2534930139709735,0.8101774355537964,67,0.18,1.33,0.021,0.024,0.26
25103526,2025-06-14,2062BK1,124.79,7.74,10884.0,2001.0,742.0,3737.0,1652.0,271.0,0.0,5950.0,1644.0,0.0,0.14304545454545453,0.03431818181818182,0.8887727272727273,1923.0,0.9415981287184669,47.680102571939415,5.439280359817372,0.8590743629740722,6,0.17,0.72,0.019,0.024,0.21
25103520,2025-06-14,2062BK1,127.83,8.26,10185.0,2004.0,714.0,3952.0,1663.0,267.0,0.0,6343.0,3863.0,0.0,0.14304545454545453,0.03431818181818182,0.8887727272727273,1930.0,0.9393048717691285,49.620589845500895,5.082335329338782,0.8616580310876365,6,0.19,0.75,0.017,0.022,0.21
25103517,2025-06-14,2062BK1,121.84,8.16,10914.0,1731.0,704.0,4022.0,1651.0,271.0,0.0,6436.0,2569.0,0.0,0.14304545454545453,0.03431818181818182,0.8887727272727273,1922.0,0.9372307692235599,52.8233749174916,6.305025996530153,0.8590010405822794,6,0.2,0.77,0.032,0.022,0.17
25103510,2025-06-14,C20MMNC,126.72,7.43,9468.0,2439.0,702.0,3173.0,1761.0,299.0,0.0,6194.0,994.0,0.0,0.14304545454545453,0.03431818181818182,0.8887727272727273,2060.0,0.9446142377864732,48.879419191533465,3.8819188191866,0.8548543689316238,42,0.213,0.778,0.03,0.026,0.209
25103503,2025-06-14,1786550D,129.94,9.69,10104.0,2475.0,700.0,2779.0,1717.0,278.0,261.0,6698.0,1418.0,367.0,0.14304545454545453,0.03431818181818182,0.8887727272727273,2256.0,0.9306023060880141,51.54686778473491,4.082424242422593,0.7610815602833506,3,0.21,0.77,0.03,0.02,0.19
25103500,2025-06-14,S.TOWER6VAN,131.08,7.99,9645.0,2745.0,655.0,1717.0,2505.0,98.0,539.0,6489.0,1330.0,0.0,0.14304545454545453,0.03431818181818182,0.8887727272727273,3142.0,0.942546918811084,49.50411962122746,3.513661202184512,0.7972628898788042,67,0.17,1.27,0.039,0.027,0.24
25203511,2025-06-14,SAILTOWER6VA,122.08,8.65,9453.0,1995.0,696.0,3384.0,2511.0,0.0,523.0,6188.0,1600.0,0.0,0.14304545454545453,0.03431818181818182,0.8887727272727273,3034.0,0.9338330910966587,50.688073394080206,4.738345864659279,0.8276203032297865,68,0.18,1.35,0.024,0.017,0.25
25303485,2025-06-14,S.TOWER6VAN,124.42,8.1,11451.0,2583.0,641.0,1590.0,2511.0,88.0,417.0,6984.0,1062.0,0.0,0.14304545454545453,0.03431818181818182,0.8887727272727273,3016.0,0.9388771506116897,56.13245458884317,4.433217189313034,0.8325596816973367,67,0.17,1.32,0.03,0.026,0.26
25303482,2025-06-14,1786550D,128.12,8.18,9399.0,2664.0,654.0,1197.0,1714.0,224.0,0.0,7027.0,1070.0,0.0,0.14304545454545453,0.03431818181818182,0.8887727272727273,1938.0,0.939985326478797,54.84701841980294,3.5281531531518286,0.8844169246641463,3,0.2,0.78,0.02,0.03,0.21
25303524,2025-06-14,1786550D,124.71,0.0,10929.0,2646.0,698.0,3546.0,1716.0,258.0,0.0,6801.0,2294.0,0.0,0.14304545454545453,0.03431818181818182,0.8887727272727273,1974.0,0.9999999999919814,54.534520086163624,4.130385487526784,0.869300911853663,3,0.21,0.82,0.02,0.02,0.27
25303521,2025-06-14,S.TOWER6VAN,123.74,0.0,9789.0,1902.0,690.0,2391.0,2479.0,60.0,453.0,6568.0,2505.0,0.0,0.14304545454545453,0.03431818181818182,0.8887727272727273,2992.0,0.9999999999919185,53.07903668940457,5.146687697158177,0.8285427807483862,67,0.18,1.27,0.026,0.018,0.24
25303518,2025-06-14,1786550D,125.04,8.88,10065.0,2556.0,713.0,2925.0,1720.0,261.0,0.0,6717.0,1110.0,0.0,0.14304545454545453,0.03431818181818182,0.8887727272727273,1981.0,0.9336917562654294,53.71880998037653,3.9377934272285064,0.8682483594139989,3,0.21,0.77,0.02,0.03,0.21
25303512,2025-06-14,1786550D,122.08,7.85,9057.0,2826.0,848.0,2637.0,1682.0,251.0,0.0,394.0,2894.0,0.0,0.14304545454545453,0.03431818181818182,0.8887727272727273,1933.0,0.9395828522978559,3.2273918741544283,3.204883227175087,0.8701500258660786,3,0.22,0.82,0.02,0.02,0.22
25303505,2025-06-14,C20MMNC,108.31,7.21,9978.0,2670.0,699.0,1716.0,1698.0,270.0,0.0,7092.0,1740.0,0.0,0.14304545454545453,0.03431818181818182,0.8887727272727273,1968.0,0.9375865650888368,65.47871849260937,3.737078651683994,0.862804878048342,42,0.23,0.74,0.025,0.018,0.22
25303515,2025-06-14,1786550D,124.71,7.92,8901.0,2448.0,696.0,2655.0,1685.0,244.0,0.0,6742.0,1370.0,0.0,0.14304545454545453,0.03431818181818182,0.8887727272727273,1929.0,0.940285003385808,54.06142249976697,3.6360294117632206,0.8735095904609261,3,0.22,0.78,0.03,0.03,0.21
25303501,2025-06-14,S.TOWER6VAN,127.68,7.86,7968.0,4053.0,602.0,1122.0,2582.0,199.0,400.0,6700.0,2646.0,0.0,0.14304545454545453,0.03431818181818182,0.8887727272727273,3181.0,0.9420097388155377,52.474937342947406,1.9659511472978124,0.8116944357117851,67,0.19,1.26,0.027,0.023,0.22
25303499,2025-06-14,1786550D,127.54,8.26,8427.0,2181.0,591.0,0.0,1674.0,201.0,0.0,5906.0,1390.0,0.0,0.14304545454545453,0.03431818181818182,0.8887727272727273,1875.0,0.939175257725043,46.30704092797313,3.8638239339734692,0.8927999999995239,3,0.21,0.72,0.02,0.02,0.19
25303496,2025-06-14,2062BK1,127.48,8.7,9090.0,2946.0,610.0,1722.0,1723.0,261.0,0.0,6848.0,1088.0,242.0,0.14304545454545453,0.03431818181818182,0.8887727272727273,1984.0,0.9361139668017616,53.718230310215574,3.0855397148665697,0.8684475806447236,6,0.2,0.77,0.023,0.02,0.24
25303493,2025-06-14,2062BK1,121.25,8.16,8133.0,2157.0,707.0,2118.0,1671.0,200.0,0.0,6836.0,1241.0,0.0,0.14304545454545453,0.03431818181818182,0.8887727272727273,1871.0,0.9369445946917786,56.37938144283398,3.7705146036143855,0.8931052912876039,6,0.19,0.78,0.022,0.023,0.23
25303490,2025-06-14,S.TOWER6VAN,123.4,9.6,9045.0,2493.0,652.0,1899.0,2471.0,0.0,403.0,6783.0,1099.0,267.0,0.14304545454545453,0.03431818181818182,0.8887727272727273,2874.0,0.9278195488652045,54.96758508869556,3.6281588447638877,0.8597773138479959,67,0.18,1.28,0.022,0.02,0.22
25303488,2025-06-14,1786550D,132.54,8.18,11466.0,2775.0,649.0,5265.0,1772.0,247.0,0.0,7206.0,1980.0,0.0,0.14304545454545453,0.03431818181818182,0.8887727272727273,2019.0,0.9418703808915444,54.36849253014662,4.131891891890403,0.8776622090139289,3,0.22,0.76,0.03,0.03,0.23
25303504,2025-06-14,1786550D,129.94,0.0,7599.0,3075.0,702.0,0.0,1709.0,265.0,0.0,6859.0,1510.0,0.0,0.14304545454545453,0.03431818181818182,0.8887727272727273,1974.0,0.9999999999923043,52.785901184756156,2.471219512194318,0.8657548125628847,3,0.21,0.77,0.02,0.02,0.18
25303547,2025-06-15,S.TOWER6VAN,124.41,8.45,9375.0,2913.0,598.0,3147.0,2466.0,100.0,307.0,7008.0,1502.0,0.0,0.1541034482758621,0.04172413793103448,0.9832758620689656,2873.0,0.9363992172140871,56.32987701907942,3.2183316168886997,0.858336233901546,67,0.18,1.31,0.026,0.023,0.23
25103566,2025-06-15,SEQRFE550D,124.94,9.46,10593.0,2175.0,712.0,3658.0,1698.0,257.0,0.0,6506.0,1777.0,0.0,0.1541034482758621,0.04172413793103448,0.9832758620689656,1955.0,0.9296130952311785,52.072995037201274,4.870344827583968,0.8685421994880468,73,0.24,0.81,0.035,0.033,0.25
25103572,2025-06-15,SEQRFE550D,124.81,0.0,11784.0,1998.0,696.0,4089.0,1667.0,261.0,0.0,6207.0,1721.0,0.0,0.1541034482758621,0.04172413793103448,0.9832758620689656,1928.0,0.9999999999919877,49.73159201947174,5.897897897894946,0.864626556016149,73,0.23,0.85,0.021,0.028,0.25
25103575,2025-06-15,SEQRFE550D,122.52,10.0,11790.0,1995.0,702.0,3931.0,1651.0,302.0,0.0,6232.0,1636.0,0.0,0.1541034482758621,0.04172413793103448,0.9832758620689656,1953.0,0.9245396921149674,50.8651648706263,5.909774436087264,0.8453661034301867,73,0.21,0.8,0.016,0.023,0.22
25303540,2025-06-15,2062BK1,130.17,8.15,10146.0,2562.0,605.0,2508.0,1750.0,265.0,0.0,6994.0,1149.0,0.0,0.1541034482758621,0.04172413793103448,0.9832758620689656,2015.0,0.9410786581771178,53.72973803446471,3.960187353628431,0.8684863523568891,6,0.21,0.78,0.02,0.02,0.22
25303550,2025-06-15,1786550D,130.36,8.66,10482.0,2652.0,649.0,2487.0,1774.0,247.0,0.0,6768.0,1585.0,0.0,0.1541034482758621,0.04172413793103448,0.9832758620689656,2021.0,0.9377068047695462,51.917766185548345,3.9524886877813152,0.8777832756057012,3,0.2,0.78,0.02,0.03,0.2
25303568,2025-06-15,TMT-FE500D,125.96,10.21,10314.0,2961.0,642.0,3538.0,1750.0,282.0,0.0,1057.0,186.0,5868.0,0.1541034482758621,0.04172413793103448,0.9832758620689656,2032.0,0.9250201953372622,8.391552873861611,3.48328267477086,0.861220472440521,78,0.2,0.77,0.025,0.032,0.24
25303555,2025-06-15,TMT-FE500D,120.3,8.45,10515.0,2682.0,660.0,2859.0,1742.0,258.0,0.0,6627.0,2428.0,0.0,0.1541034482758621,0.04172413793103448,0.9832758620689656,2000.0,0.9343689320315778,55.08728179505331,3.9205816554795225,0.8709999999995645,78,0.21,0.8,0.02,0.026,0.18
25303556,2025-06-15,TMT-FE500D,129.1,9.72,10959.0,3540.0,1041.0,2022.0,1746.0,261.0,0.0,6831.0,1806.0,0.0,0.1541034482758621,0.04172413793103448,0.9832758620689656,2007.0,0.9299812707035732,52.91247095233996,3.0957627118635322,0.8699551569502392,78,0.24,0.74,0.015,0.027,0.22
25303559,2025-06-15,2062BK1,122.69,10.63,10968.0,2634.0,654.0,1626.0,1736.0,261.0,0.0,6597.0,1320.0,0.0,0.1541034482758621,0.04172413793103448,0.9832758620689656,1997.0,0.9202670266957677,53.76966337881026,4.164009111615731,0.8693039559334655,6,0.21,0.73,0.02,0.029,0.19
25303562,2025-06-15,SEQRFE550D,130.19,9.85,11199.0,2685.0,647.0,3198.0,1726.0,258.0,0.0,6706.0,2033.0,0.0,0.1541034482758621,0.04172413793103448,0.9832758620689656,1984.0,0.9296629534352353,51.50933251362233,4.170949720668838,0.8699596774189163,73,0.23,0.81,0.019,0.033,0.24
25303565,2025-06-15,S.TOWER6VAN,122.4,8.45,9519.0,2694.0,660.0,4746.0,2504.0,88.0,397.0,6622.0,1023.0,0.0,0.1541034482758621,0.04172413793103448,0.9832758620689656,2989.0,0.9354222391980481,54.101307189100474,3.533407572381762,0.8377383740378596,67,0.18,1.29,0.029,0.031,0.25
25103563,2025-06-15,TMT-FE500D,121.73,10.0,10077.0,2745.0,701.0,2779.0,1704.0,250.0,0.0,6116.0,1733.0,0.0,0.1541034482758621,0.04172413793103448,0.9832758620689656,1954.0,0.9240871479471336,50.24233960362899,3.671038251364783,0.8720573183209457,78,0.2,0.76,0.025,0.038,0.24
25303571,2025-06-15,TMT-FE500D,129.94,9.9,11667.0,3024.0,649.0,3566.0,1702.0,296.0,0.0,6790.0,1149.0,0.0,0.1541034482758621,0.04172413793103448,0.9832758620689656,1998.0,0.9292048054853461,52.254886870461334,3.8581349206336446,0.8518518518514255,78,0.22,0.81,0.02,0.024,0.26
25303553,2025-06-15,2062BK1,123.18,8.2,10467.0,2610.0,649.0,2322.0,1750.0,265.0,0.0,6387.0,1613.0,0.0,0.1541034482758621,0.04172413793103448,0.9832758620689656,2015.0,0.937585629464625,51.85094982909684,4.01034482758467,0.8684863523568891,6,0.19,0.77,0.018,0.033,0.22
25103560,2025-06-15,ASP1239,120.84,10.12,10647.0,2211.0,789.0,2325.0,1198.0,250.0,0.0,6245.0,1086.0,0.0,0.1541034482758621,0.04172413793103448,0.9832758620689656,1448.0,0.9227244960222761,51.67990731503078,4.815468113973399,0.8273480662977711,24,0.44,0.73,0.022,0.016,0.27
25103542,2025-06-15,2062BK1,122.99,8.67,9948.0,2727.0,702.0,2986.0,1756.0,253.0,0.0,6522.0,1106.0,0.0,0.1541034482758621,0.04172413793103448,0.9832758620689656,2009.0,0.9341485644771826,53.028701520017655,3.6479647964783104,0.8740666998502369,6,0.17,0.75,0.025,0.04,0.2
25103554,2025-06-15,SEQRFE550D,121.7,8.11,11163.0,3414.0,720.0,1425.0,1682.0,263.0,0.0,6065.0,2106.0,0.0,0.1541034482758621,0.04172413793103448,0.9832758620689656,1945.0,0.9375240736388759,49.83566146220348,3.2697715289972846,0.8647814910021261,73,0.21,0.88,0.017,0.025,0.2
25303527,2025-06-15,2062BK1,121.36,0.0,9933.0,2580.0,702.0,3540.0,1728.0,251.0,0.0,6435.0,1490.0,0.0,0.1541034482758621,0.04172413793103448,0.9832758620689656,1979.0,0.99999999999176,53.02406064557495,3.849999999998508,0.8731682668009736,6,0.2,0.8,0.022,0.021,0.24
25303530,2025-06-15,SEQRFE550D,118.99,0.0,10395.0,2535.0,707.0,3765.0,1722.0,254.0,0.0,6341.0,1590.0,0.0,0.1541034482758621,0.04172413793103448,0.9832758620689656,1976.0,0.999999999991596,53.29019245269947,4.100591715974714,0.8714574898781015,73,0.21,0.82,0.024,0.025,0.25
25303533,2025-06-15,2062BK1,125.57,0.0,10902.0,2574.0,688.0,3939.0,1726.0,258.0,0.0,6701.0,1423.0,0.0,0.1541034482758621,0.04172413793103448,0.9832758620689656,1984.0,0.9999999999920363,53.36465716291021,4.23543123542959,0.8699596774189163,6,0.2,0.8,0.022,0.031,0.2
25103523,2025-06-15,2062BK1,125.97,7.95,11373.0,1986.0,739.0,4053.0,1656.0,271.0,0.0,6255.0,1630.0,0.0,0.1541034482758621,0.04172413793103448,0.9832758620689656,1927.0,0.9406362007098221,49.654679685245256,5.7265861027161495,0.8593668915408099,6,0.19,0.72,0.024,0.026,0.21
25303536,2025-06-15,2062BK1,124.1,8.12,10410.0,2952.0,699.0,3000.0,1805.0,277.0,0.0,7095.0,1790.0,0.0,0.1541034482758621,0.04172413793103448,0.9832758620689656,2082.0,0.9385872031391728,57.17163577713802,3.5264227642264476,0.8669548511042906,6,0.2,0.92,0.018,0.018,0.23
25103529,2025-06-15,2062BK1,114.51,7.43,12288.0,1992.0,750.0,4400.0,1656.0,268.0,0.0,6001.0,1940.0,0.0,0.1541034482758621,0.04172413793103448,0.9832758620689656,1924.0,0.9390683942845739,52.40590341409129,6.168674698792084,0.8607068607064133,6,0.19,0.72,0.02,0.022,0.22
25103557,2025-06-15,SEQRFE550D,129.7,10.38,11394.0,2208.0,692.0,2868.0,1716.0,261.0,0.0,6469.0,1585.0,0.0,0.1541034482758621,0.04172413793103448,0.9832758620689656,1977.0,0.9258994860013857,49.876638395914604,5.160326086954185,0.8679817905913667,73,0.22,0.81,0.019,0.029,0.22
25103532,2025-06-15,S.TOWER6VAN,114.76,7.43,12075.0,2001.0,694.0,4706.0,1656.0,131.0,0.0,6173.0,1117.0,0.0,0.1541034482758621,0.04172413793103448,0.9832758620689656,1787.0,0.9391930599808561,53.79051934425069,6.034482758617674,0.9266927811970193,67,0.18,1.27,0.026,0.025,0.27
25103538,2025-06-15,S.TOWER6VAN,122.32,8.05,10965.0,2499.0,697.0,3958.0,2450.0,101.0,508.0,6525.0,1120.0,0.0,0.1541034482758621,0.04172413793103448,0.9832758620689656,3059.0,0.9382526654833301,53.343688684979206,4.38775510203906,0.8009153318075185,67,0.176,1.362,0.024,0.024,0.205
25103539,2025-06-15,S.TOWER6VAN,123.08,7.12,11187.0,2001.0,704.0,3588.0,2443.0,71.0,475.0,6606.0,1291.0,0.0,0.1541034482758621,0.04172413793103448,0.9832758620689656,2989.0,0.9453149001463494,53.672408189359174,5.590704647673368,0.8173302107725603,67,0.18,1.34,0.023,0.022,0.2
25103544,2025-06-15,S.TOWER6VAN,126.7,8.87,12441.0,2496.0,694.0,4175.0,2458.0,99.0,485.0,6604.0,1708.0,0.0,0.1541034482758621,0.04172413793103448,0.9832758620689656,3042.0,0.9345725455415317,52.12312549287984,4.984374999998003,0.808021038790004,67,0.18,1.26,0.033,0.026,0.23
25103546,2025-06-15,S.TOWER6VAN,121.18,8.32,9012.0,1989.0,712.0,2174.0,2447.0,104.0,0.0,6231.0,1243.0,0.0,0.1541034482758621,0.04172413793103448,0.9832758620689656,2551.0,0.93575289574567,51.419376134251365,4.530920060329547,0.9592316738530148,67,0.18,1.28,0.023,0.03,0.27
25103548,2025-06-15,2062BK1,130.36,8.19,11019.0,2730.0,654.0,3204.0,1716.0,264.0,0.0,6526.0,1529.0,0.0,0.1541034482758621,0.04172413793103448,0.9832758620689656,1980.0,0.9408877661426137,50.061368517566265,4.036263736262258,0.8666666666662289,6,0.18,0.76,0.019,0.022,0.21
25103552,2025-06-15,SEQRFE550D,122.9,7.91,11934.0,2967.0,695.0,3183.0,1712.0,308.0,0.0,6035.0,1130.0,0.0,0.1541034482758621,0.04172413793103448,0.9832758620689656,2020.0,0.9395306169181292,49.10496338446619,4.022244691606329,0.847524752474828,73,0.21,0.79,0.017,0.021,0.2
25103535,2025-06-15,S.TOWER6VAN,120.05,7.54,11805.0,2004.0,642.0,3657.0,2450.0,102.0,603.0,6061.0,1055.0,0.0,0.1541034482758621,0.04172413793103448,0.9832758620689656,3155.0,0.9409044595897726,50.487296959179616,5.890718562871312,0.7765451664022895,67,0.18,1.32,0.021,0.021,0.24
25203570,2025-06-15,2062BK1,128.32,0.0,9222.0,1695.0,756.0,3363.0,1580.0,223.0,0.0,6407.0,1261.0,0.0,0.1541034482758621,0.04172413793103448,0.9832758620689656,1803.0,0.999999999992207,49.929862842503674,5.44070796459856,0.8763172490289094,6,0.18,0.76,0.019,0.035,0.24
